Repository: R3sten/glass_dynamics

# GlassDynamics: Ridge Regression for Glass Viscosity Prediction

## Bachelor's thesis in physics

### Università degli Studi di Trieste

The main goal of this project is to develop a reliable and interpretable predictive model for glass viscosity, moving beyond "black-box" machine learning to provide physically meaningful insights for materials science applications.


This repository implements a workflow that bridges the gap between empirical models and modern data science techniques. Specifically, it utilizes a custom **Ridge Regression** approach to predict the parameters of the physical **MYEGA equation** (Glass transition temperature $T_g$, Fragility index $m$, and high-temperature viscosity limit $\log_{10} \eta_{\infty}$).


Run the following scripts before running the notebooks:
```sh
sudo apt install python3.11
sudo apt install python3.11-venv
python3.11 -m venv ".venv"
source .venv/bin/activate
pip install .
```

File: data/viscosity_raw_data.csv (part 1 of 81)
,Al2O3,As2O3,B2O3,BaO,BeO,Bi2O3,CaO,CdO,CoO,Cs2O,CuO,Fe2O3,FeO,Ga2O3,GeO2,HfO2,K2O,La2O3,Li2O,MgO,MnO,MoO3,Na2O,Nb2O5,NiO,P2O5,PbO,Rb2O,Sb2O3,SiO2,SrO,Ta2O5,TeO2,TiO2,Tl2O,WO3,Y2O3,ZnO,ZrO2,T,log_visc,ID
3,0.0,0.0,0.0,0.0,0.0,0.0,0.0,0.0,0.0,0.0,0.0,0.0,0.0,0.0,0.0,0.0,0.0,0.0,0.0,0.0,0.0,0.0,0.16,0.0,0.0,0.0,0.0,0.0,0.0,0.84,0.0,0.0,0.0,0.0,0.0,0.0,0.0,0.0,0.0,1523.0,2.2380461031287955,000
4,0.0,0.0,0.0,0.0,0.0,0.0,0.0,0.0,0.0,0.0,0.0,0.0,0.0,0.0,0.0,0.0,0.0,0.0,0.0,0.0,0.0,0.0,0.16,0.0,0.0,0.0,0.0,0.0,0.0,0.84,0.0,0.0,0.0,0.0,0.0,0.0,0.0,0.0,0.0,1573.0,2.0253058652647704,000
5,0.0,0.0,0.0,0.0,0.0,0.0,0.0,0.0,0.0,0.0,0.0,0.0,0.0,0.0,0.0,0.0,0.0,0.0,0.0,0.0,0.0,0.0,0.16,0.0,0.0,0.0,0.0,0.0,0.0,0.84,0.0,0.0,0.0,0.0,0.0,0.0,0.0,0.0,0.0,1623.0,1.832508912706236,000
6,0.0,0.0,0.0,0.0,0.0,0.0,0.0,0.0,0.0,0.0,0.0,0.0,0.0,0.0,0.0,0.0,0.0,0.0,0.0,0.0,0.0,0.0,0.16,0.0,0.0,0.0,0.0,0.0,0.0,0.84,0.0,0.0,0.0,0.0,0.0,0.0,0.0,0.0,0.0,1673.0,1.5866062568876718,000
7,0.0,0.0,0.0,0.0,0.0,0.0,0.0,0.0,0.0,0.0,0.0,0.0,0.0,0.0,0.0,0.0,0.0,0.0,0.0,0.0,0.0,0.0,0.16,0.0,0.0,0.0,0.0,0.0,0.0,0.84,0.0,0.0,0.0,0.0,0.0,0.0,0.0,0.0,0.0,1723.0,1.5006808469171362,000
8,0.0,0.0,0.0,0.0,0.0,0.0,0.0,0.0,0.0,0.0,0.0,0.0,0.0,0.0,0.0,0.0,0.0,0.0,0.0,0.0,0.0,0.0,0.16,0.0,0.0,0.0,0.0,0.0,0.0,0.84,0.0,0.0,0.0,0.0,0.0,0.0,0.0,0.0,0.0,1773.0,1.3222192947339189,000
143,0.0,0.0,0.0,0.0,0.0,0.0,0.0,0.0,0.0,0.0,0.0,0.0,0.0,0.0,0.0,0.0,0.0,0.0,0.0,0.0,0.0,0.0,0.16,0.0,0.0,0.0,0.0,0.0,0.0,0.84,0.0,0.0,0.0,0.0,0.0,0.0,0.0,0.0,0.0,1473.0,2.37,000
15644,0.0,0.0,0.0,0.0,0.0,0.0,0.0,0.0,0.0,0.0,0.0,0.0,0.0,0.0,0.0,0.0,0.0,0.0,0.0,0.0,0.0,0.0,0.16,0.0,0.0,0.0,0.0,0.0,0.0,0.84,0.0,0.0,0.0,0.0,0.0,0.0,0.0,0.0,0.0,766.0,11.73,000
15645,0.0,0.0,0.0,0.0,0.0,0.0,0.0,0.0,0.0,0.0,0.0,0.0,0.0,0.0,0.0,0.0,0.0,0.0,0.0,0.0,0.0,0.0,0.16,0.0,0.0,0.0,0.0,0.0,0.0,0.84,0.0,0.0,0.0,0.0,0.0,0.0,0.0,0.0,0.0,786.0,11.0,000
15646,0.0,0.0,0.0,0.0,0.0,0.0,0.0,0.0,0.0,0.0,0.0,0.0,0.0,0.0,0.0,0.0,0.0,0.0,0.0,0.0,0.0,0.0,0.16,0.0,0.0,0.0,0.0,0.0,0.0,0.84,0.0,0.0,0.0,0.0,0.0,0.0,0.0,0.0,0.0,816.0,10.02,000
15649,0.0,0.0,0.0,0.0,0.0,0.0,0.0,0.0,0.0,0.0,0.0,0.0,0.0,0.0,0.0,0.0,0.0,0.0,0.0,0.0,0.0,0.0,0.16,0.0,0.0,0.0,0.0,0.0,0.0,0.84,0.0,0.0,0.0,0.0,0.0,0.0,0.0,0.0,0.0,879.0,10.49,000
15650,0.0,0.0,0.0,0.0,0.0,0.0,0.0,0.0,0.0,0.0,0.0,0.0,0.0,0.0,0.0,0.0,0.0,0.0,0.0,0.0,0.0,0.0,0.16,0.0,0.0,0.0,0.0,0.0,0.0,0.84,0.0,0.0,0.0,0.0,0.0,0.0,0.0,0.0,0.0,890.0,10.23,000
27620,0.0,0.0,0.0,0.0,0.0,0.0,0.0,0.0,0.0,0.0,0.0,0.0,0.0,0.0,0.0,0.0,0.0,0.0,0.0,0.0,0.0,0.0,0.16,0.0,0.0,0.0,0.0,0.0,0.0,0.84,0.0,0.0,0.0,0.0,0.0,0.0,0.0,0.0,0.0,796.0,11.0,000
44240,0.0,0.0,0.0,0.0,0.0,0.0,0.0,0.0,0.0,0.0,0.0,0.0,0.0,0.0,0.0,0.0,0.0,0.0,0.0,0.0,0.0,0.0,0.16,0.0,0.0,0.0,0.0,0.0,0.0,0.84,0.0,0.0,0.0,0.0,0.0,0.0,0.0,0.0,0.0,797.0,11.0,000
91722,0.0,0.0,0.0,0.0,0.0,0.0,0.0,0.0,0.0,0.0,0.0,0.0,0.0,0.0,0.0,0.0,0.0,0.0,0.0,0.0,0.0,0.0,0.16,0.0,0.0,0.0,0.0,0.0,0.0,0.84,0.0,0.0,0.0,0.0,0.0,0.0,0.0,0.0,0.0,1863.0,0.8976270912904414,000
91723,0.0,0.0,0.0,0.0,0.0,0.0,0.0,0.0,0.0,0.0,0.0,0.0,0.0,0.0,0.0,0.0,0.0,0.0,0.0,0.0,0.0,0.0,0.16,0.0,0.0,0.0,0.0,0.0,0.0,0.84,0.0,0.0,0.0,0.0,0.0,0.0,0.0,0.0,0.0,1828.0,0.9777236052888478,000
91724,0.0,0.0,0.0,0.0,0.0,0.0,0.0,0.0,0.0,0.0,0.0,0.0,0.0,0.0,0.0,0.0,0.0,0.0,0.0,0.0,0.0,0.0,0.16,0.0,0.0,0.0,0.0,0.0,0.0,0.84,0.0,0.0,0.0,0.0,0.0,0.0,0.0,0.0,0.0,1805.0,1.041392685158225,000
91725,0.0,0.0,0.0,0.0,0.0,0.0,0.0,0.0,0.0,0.0,0.0,0.0,0.0,0.0,0.0,0.0,0.0,0.0,0.0,0.0,0.0,0.0,0.16,0.0,0.0,0.0,0.0,0.0,0.0,0.84,0.0,0.0,0.0,0.0,0.0,0.0,0.0,0.0,0.0,1739.0,1.2380461031287957,000
91726,0.0,0.0,0.0,0.0,0.0,0.0,0.0,0.0,0.0,0.0,0.0,0.0,0.0,0.0,0.0,0.0,0.0,0.0,0.0,0.0,0.0,0.0,0.16,0.0,0.0,0.0,0.0,0.0,0.0,0.84,0.0,0.0,0.0,0.0,0.0,0.0,0.0,0.0,0.0,1724.0,1.285557309007774,000
91727,0.0,0.0,0.0,0.0,0.0,0.0,0.0,0.0,0.0,0.0,0.0,0.0,0.0,0.0,0.0,0.0,0.0,0.0,0.0,0.0,0.0,0.0,0.16,0.0,0.0,0.0,0.0,0.0,0.0,0.84,0.0,0.0,0.0,0.0,0.0,0.0,0.0,0.0,0.0,1703.0,1.3483048630481609,000
91728,0.0,0.0,0.0,0.0,0.0,0.0,0.0,0.0,0.0,0.0,0.0,0.0,0.0,0.0,0.0,0.0,0.0,0.0,0.0,0.0,0.0,0.0,0.16,0.0,0.0,0.0,0.0,0.0,0.0,0.84,0.0,0.0,0.0,0.0,0.0,0.0,0.0,0.0,0.0,1659.0,1.513217600067939,000
91729,0.0,0.0,0.0,0.0,0.0,0.0,0.0,0.0,0.0,0.0,0.0,0.0,0.0,0.0,0.0,0.0,0.0,0.0,0.0,0.0,0.0,0.0,0.16,0.0,0.0,0.0,0.0,0.0,0.0,0.84,0.0,0.0,0.0,0.0,0.0,0.0,0.0,0.0,0.0,1656.0,1.5599066250361124,000
91730,0.0,0.0,0.0,0.0,0.0,0.0,0.0,0.0,0.0,0.0,0.0,0.0,0.0,0.0,0.0,0.0,0.0,0.0,0.0,0.0,0.0,0.0,0.16,0.0,0.0,0.0,0.0,0.0,0.0,0.84,0.0,0.0,0.0,0.0,0.0,0.0,0.0,0.0,0.0,1534.0,1.993436230497612,000
91731,0.0,0.0,0.0,0.0,0.0,0.0,0.0,0.0,0.0,0.0,0.0,0.0,0.0,0.0,0.0,0.0,0.0,0.0,0.0,0.0,0.0,0.0,0.16,0.0,0.0,0.0,0.0,0.0,0.0,0.84,0.0,0.0,0.0,0.0,0.0,0.0,0.0,0.0,0.0,1531.0,2.0663259253620376,000
91732,0.0,0.0,0.0,0.0,0.0,0.0,0.0,0.0,0.0,0.0,0.0,0.0,0.0,0.0,0.0,0.0,0.0,0.0,0.0,0.0,0.0,0.0,0.16,0.0,0.0,0.0,0.0,0.0,0.0,0.84,0.0,0.0,0.0,0.0,0.0,0.0,0.0,0.0,0.0,1474.0,2.3283796034387376,000
93065,0.0,0.0,0.0,0.0,0.0,0.0,0.0,0.0,0.0,0.0,0.0,0.0,0.0,0.0,0.0,0.0,0.0,0.0,0.0,0.0,0.0,0.0,0.16,0.0,0.0,0.0,0.0,0.0,0.0,0.84,0.0,0.0,0.0,0.0,0.0,0.0,0.0,0.0,0.0,864.0,9.88,000
93066,0.0,0.0,0.0,0.0,0.0,0.0,0.0,0.0,0.0,0.0,0.0,0.0,0.0,0.0,0.0,0.0,0.0,0.0,0.0,0.0,0.0,0.0,0.16,0.0,0.0,0.0,0.0,0.0,0.0,0.84,0.0,0.0,0.0,0.0,0.0,0.0,0.0,0.0,0.0,853.0,10.02,000
93067,0.0,0.0,0.0,0.0,0.0,0.0,0.0,0.0,0.0,0.0,0.0,0.0,0.0,0.0,0.0,0.0,0.0,0.0,0.0,0.0,0.0,0.0,0.16,0.0,0.0,0.0,0.0,0.0,0.0,0.84,0.0,0.0,0.0,0.0,0.0,0.0,0.0,0.0,0.0,843.0,10.13,000
93068,0.0,0.0,0.0,0.0,0.0,0.0,0.0,0.0,0.0,0.0,0.0,0.0,0.0,0.0,0.0,0.0,0.0,0.0,0.0,0.0,0.0,0.0,0.16,0.0,0.0,0.0,0.0,0.0,0.0,0.84,0.0,0.0,0.0,0.0,0.0,0.0,0.0,0.0,0.0,833.0,10.49,000
93069,0.0,0.0,0.0,0.0,0.0,0.0,0.0,0.0,0.0,0.0,0.0,0.0,0.0,0.0,0.0,0.0,0.0,0.0,0.0,0.0,0.0,0.0,0.16,0.0,0.0,0.0,0.0,0.0,0.0,0.84,0.0,0.0,0.0,0.0,0.0,0.0,0.0,0.0,0.0,818.0,10.82,000
93070,0.0,0.0,0.0,0.0,0.0,0.0,0.0,0.0,0.0,0.0,0.0,0.0,0.0,0.0,0.0,0.0,0.0,0.0,0.0,0.0,0.0,0.0,0.16,0.0,0.0,0.0,0.0,0.0,0.0,0.84,0.0,0.0,0.0,0.0,0.0,0.0,0.0,0.0,0.0,821.0,10.9,000
93071,0.0,0.0,0.0,0.0,0.0,0.0,0.0,0.0,0.0,0.0,0.0,0.0,0.0,0.0,0.0,0.0,0.0,0.0,0.0,0.0,0.0,0.0,0.16,0.0,0.0,0.0,0.0,0.0,0.0,0.84,0.0,0.0,0.0,0.0,0.0,0.0,0.0,0.0,0.0,814.0,10.99,000
93072,0.0,0.0,0.0,0.0,0.0,0.0,0.0,0.0,0.0,0.0,0.0,0.0,0.0,0.0,0.0,0.0,0.0,0.0,0.0,0.0,0.0,0.0,0.16,0.0,0.0,0.0,0.0,0.0,0.0,0.84,0.0,0.0,0.0,0.0,0.0,0.0,0.0,0.0,0.0,802.0,11.11,000
93073,0.0,0.0,0.0,0.0,0.0,0.0,0.0,0.0,0.0,0.0,0.0,0.0,0.0,0.0,0.0,0.0,0.0,0.0,0.0,0.0,0.0,0.0,0.16,0.0,0.0,0.0,0.0,0.0,0.0,0.84,0.0,0.0,0.0,0.0,0.0,0.0,0.0,0.0,0.0,785.0,11.69,000
93074,0.0,0.0,0.0,0.0,0.0,0.0,0.0,0.0,0.0,0.0,0.0,0.0,0.0,0.0,0.0,0.0,0.0,0.0,0.0,0.0,0.0,0.0,0.16,0.0,0.0,0.0,0.0,0.0,0.0,0.84,0.0,0.0,0.0,0.0,0.0,0.0,0.0,0.0,0.0,781.0,11.8,000
9,0.0,0.0,0.0,0.0,0.0,0.0,0.0,0.0,0.0,0.0,0.0,0.0,0.0,0.0,0.0,0.0,0.0,0.0,0.0,0.0,0.0,0.0,0.2,0.0,0.0,0.0,0.0,0.0,0.0,0.8,0.0,0.0,0.0,0.0,0.0,0.0,0.0,0.0,0.0,1323.0,2.6817139967814687,001
10,0.0,0.0,0.0,0.0,0.0,0.0,0.0,0.0,0.0,0.0,0.0,0.0,0.0,0.0,0.0,0.0,0.0,0.0,0.0,0.0,0.0,0.0,0.2,0.0,0.0,0.0,0.0,0.0,0.0,0.8,0.0,0.0,0.0,0.0,0.0,0.0,0.0,0.0,0.0,1373.0,2.35,001
11,0.0,0.0,0.0,0.0,0.0,0.0,0.0,0.0,0.0,0.0,0.0,0.0,0.0,0.0,0.0,0.0,0.0,0.0,0.0,0.0,0.0,0.0,0.2,0.0,0.0,0.0,0.0,0.0,0.0,0.8,0.0,0.0,0.0,0.0,0.0,0.0,0.0,0.0,0.0,1423.0,2.1539866331809034,001
12,0.0,0.0,0.0,0.0,0.0,0.0,0.0,0.0,0.0,0.0,0.0,0.0,0.0,0.0,0.0,0.0,0.0,0.0,0.0,0.0,0.0,0.0,0.2,0.0,0.0,0.0,0.0,0.0,0.0,0.8,0.0,0.0,0.0,0.0,0.0,0.0,0.0,0.0,0.0,1473.0,1.86,001
13,0.0,0.0,0.0,0.0,0.0,0.0,0.0,0.0,0.0,0.0,0.0,0.0,0.0,0.0,0.0,0.0,0.0,0.0,0.0,0.0,0.0,0.0,0.2,0.0,0.0,0.0,0.0,0.0,0.0,0.8,0.0,0.0,0.0,0.0,0.0,0.0,0.0,0.0,0.0,1523.0,1.7430899869919436,001
14,0.0,0.0,0.0,0.0,0.0,0.0,0.0,0.0,0.0,0.0,0.0,0.0,0.0,0.0,0.0,0.0,0.0,0.0,0.0,0.0,0.0,0.0,0.2,0.0,0.0,0.0,0.0,0.0,0.0,0.8,0.0,0.0,0.0,0.0,0.0,0.0,0.0,0.0,0.0,1573.0,1.485,001
15,0.0,0.0,0.0,0.0,0.0,0.0,0.0,0.0,0.0,0.0,0.0,0.0,0.0,0.0,0.0,0.0,0.0,0.0,0.0,0.0,0.0,0.0,0.2,0.0,0.0,0.0,0.0,0.0,0.0,0.8,0.0,0.0,0.0,0.0,0.0,0.0,0.0,0.0,0.0,1623.0,1.3199999999999998,001
16,0.0,0.0,0.0,0.0,0.0,0.0,0.0,0.0,0.0,0.0,0.0,0.0,0.0,0.0,0.0,0.0,0.0,0.0,0.0,0.0,0.0,0.0,0.2,0.0,0.0,0.0,0.0,0.0,0.0,0.8,0.0,0.0,0.0,0.0,0.0,0.0,0.0,0.0,0.0,1673.0,1.14,001
17,0.0,0.0,0.0,0.0,0.0,0.0,0.0,0.0,0.0,0.0,0.0,0.0,0.0,0.0,0.0,0.0,0.0,0.0,0.0,0.0,0.0,0.0,0.2,0.0,0.0,0.0,0.0,0.0,0.0,0.8,0.0,0.0,0.0,0.0,0.0,0.0,0.0,0.0,0.0,1723.0,1.02,001
18,0.0,0.0,0.0,0.0,0.0,0.0,0.0,0.0,0.0,0.0,0.0,0.0,0.0,0.0,0.0,0.0,0.0,0.0,0.0,0.0,0.0,0.0,0.2,0.0,0.0,0.0,0.0,0.0,0.0,0.8,0.0,0.0,0.0,0.0,0.0,0.0,0.0,0.0,0.0,1773.0,0.9637878273455552,001
228,0.0,0.0,0.0,0.0,0.0,0.0,0.0,0.0,0.0,0.0,0.0,0.0,0.0,0.0,0.0,0.0,0.0,0.0,0.0,0.0,0.0,0.0,0.2,0.0,0.0,0.0,0.0,0.0,0.0,0.8,0.0,0.0,0.0,0.0,0.0,0.0,0.0,0.0,0.0,1273.0,2.93,001
429,0.0,0.0,0.0,0.0,0.0,0.0,0.0,0.0,0.0,0.0,0.0,0.0,0.0,0.0,0.0,0.0,0.0,0.0,0.0,0.0,0.0,0.0,0.2,0.0,0.0,0.0,0.0,0.0,0.0,0.8,0.0,0.0,0.0,0.0,0.0,0.0,0.0,0.0,0.0,1665.0,1.29,001
430,0.0,0.0,0.0,0.0,0.0,0.0,0.0,0.0,0.0,0.0,0.0,0.0,0.0,0.0,0.0,0.0,0.0,0.0,0.0,0.0,0.0,0.0,0.2,0.0,0.0,0.0,0.0,0.0,0.0,0.8,0.0,0.0,0.0,0.0,0.0,0.0,0.0,0.0,0.0,1563.0,1.59,001
431,0.0,0.0,0.0,0.0,0.0,0.0,0.0,0.0,0.0,0.0,0.0,0.0,0.0,0.0,0.0,0.0,0.0,0.0,0.0,0.0,0.0,0.0,0.2,0.0,0.0,0.0,0.0,0.0,0.0,0.8,0.0,0.0,0.0,0.0,0.0,0.0,0.0,0.0,0.0,1475.0,1.97,001
432,0.0,0.0,0.0,0.0,0.0,0.0,0.0,0.0,0.0,0.0,0.0,0.0,0.0,0.0,0.0,0.0,0.0,0.0,0.0,0.0,0.0,0.0,0.2,0.0,0.0,0.0,0.0,0.0,0.0,0.8,0.0,0.0,0.0,0.0,0.0,0.0,0.0,0.0,0.0,1681.0,1.2000000000000002,001
433,0.0,0.0,0.0,0.0,0.0,0.0,0.0,0.0,0.0,0.0,0.0,0.0,0.0,0.0,0.0,0.0,0.0,0.0,0.0,0.0,0.0,0.0,0.2,0.0,0.0,0.0,0.0,0.0,0.0,0.8,0.0,0.0,0.0,0.0,0.0,0.0,0.0,0.0,0.0,1568.0,1.54,001
434,0.0,0.0,0.0,0.0,0.0,0.0,0.0,0.0,0.0,0.0,0.0,0.0,0.0,0.0,0.0,0.0,0.0,0.0,0.0,0.0,0.0,0.0,0.2,0.0,0.0,0.0,0.0,0.0,0.0,0.8,0.0,0.0,0.0,0.0,0.0,0.0,0.0,0.0,0.0,1477.0,1.93,001
435,0.0,0.0,0.0,0.0,0.0,0.0,0.0,0.0,0.0,0.0,0.0,0.0,0.0,0.0,0.0,0.0,0.0,0.0,0.0,0.0,0.0,0.0,0.2,0.0,0.0,0.0,0.0,0.0,0.0,0.8,0.0,0.0,0.0,0.0,0.0,0.0,0.0,0.0,0.0,1374.0,2.4,001
436,0.0,0.0,0.0,0.0,0.0,0.0,0.0,0.0,0.0,0.0,0.0,0.0,0.0,0.0,0.0,0.0,0.0,0.0,0.0,0.0,0.0,0.0,0.2,0.0,0.0,0.0,0.0,0.0,0.0,0.8,0.0,0.0,0.0,0.0,0.0,0.0,0.0,0.0,0.0,1256.0,3.05,001
437,0.0,0.0,0.0,0.0,0.0,0.0,0.0,0.0,0.0,0.0,0.0,0.0,0.0,0.0,0.0,0.0,0.0,0.0,0.0,0.0,0.0,0.0,0.2,0.0,0.0,0.0,0.0,0.0,0.0,0.8,0.0,0.0,0.0,0.0,0.0,0.0,0.0,0.0,0.0,1171.0,3.72,001
13166,0.0,0.0,0.0,0.0,0.0,0.0,0.0,0.0,0.0,0.0,0.0,0.0,0.0,0.0,0.0,0.0,0.0,0.0,0.0,0.0,0.0,0.0,0.2,0.0,0.0,0.0,0.0,0.0,0.0,0.8,0.0,0.0,0.0,0.0,0.0,0.0,0.0,0.0,0.0,1713.0,1.0,001
13167,0.0,0.0,0.0,0.0,0.0,0.0,0.0,0.0,0.0,0.0,0.0,0.0,0.0,0.0,0.0,0.0,0.0,0.0,0.0,0.0,0.0,0.0,0.2,0.0,0.0,0.0,0.0,0.0,0.0,0.8,0.0,0.0,0.0,0.0,0.0,0.0,0.0,0.0,0.0,1443.0,2.0,001
13168,0.0,0.0,0.0,0.0,0.0,0.0,0.0,0.0,0.0,0.0,0.0,0.0,0.0,0.0,0.0,0.0,0.0,0.0,0.0,0.0,0.0,0.0,0.2,0.0,0.0,0.0,0.0,0.0,0.0,0.8,0.0,0.0,0.0,0.0,0.0,0.0,0.0,0.0,0.0,1270.0,3.0,001
13169,0.0,0.0,0.0,0.0,0.0,0.0,0.0,0.0,0.0,0.0,0.0,0.0,0.0,0.0,0.0,0.0,0.0,0.0,0.0,0.0,0.0,0.0,0.2,0.0,0.0,0.0,0.0,0.0,0.0,0.8,0.0,0.0,0.0,0.0,0.0,0.0,0.0,0.0,0.0,1151.0,4.0,001
13170,0.0,0.0,0.0,0.0,0.0,0.0,0.0,0.0,0.0,0.0,0.0,0.0,0.0,0.0,0.0,0.0,0.0,0.0,0.0,0.0,0.0,0.0,0.2,0.0,0.0,0.0,0.0,0.0,0.0,0.8,0.0,0.0,0.0,0.0,0.0,0.0,0.0,0.0,0.0,881.0,8.0,001
13171,0.0,0.0,0.0,0.0,0.0,0.0,0.0,0.0,0.0,0.0,0.0,0.0,0.0,0.0,0.0,0.0,0.0,0.0,0.0,0.0,0.0,0.0,0.2,0.0,0.0,0.0,0.0,0.0,0.0,0.8,0.0,0.0,0.0,0.0,0.0,0.0,0.0,0.0,0.0,841.0,9.0,001
13172,0.0,0.0,0.0,0.0,0.0,0.0,0.0,0.0,0.0,0.0,0.0,0.0,0.0,0.0,0.0,0.0,0.0,0.0,0.0,0.0,0.0,0.0,0.2,0.0,0.0,0.0,0.0,0.0,0.0,0.8,0.0,0.0,0.0,0.0,0.0,0.0,0.0,0.0,0.0,807.0,10.0,001
13173,0.0,0.0,0.0,0.0,0.0,0.0,0.0,0.0,0.0,0.0,0.0,0.0,0.0,0.0,0.0,0.0,0.0,0.0,0.0,0.0,0.0,0.0,0.2,0.0,0.0,0.0,0.0,0.0,0.0,0.8,0.0,0.0,0.0,0.0,0.0,0.0,0.0,0.0,0.0,773.0,10.85,001
13174,0.0,0.0,0.0,0.0,0.0,0.0,0.0,0.0,0.0,0.0,0.0,0.0,0.0,0.0,0.0,0.0,0.0,0.0,0.0,0.0,0.0,0.0,0.2,0.0,0.0,0.0,0.0,0.0,0.0,0.8,0.0,0.0,0.0,0.0,0.0,0.0,0.0,0.0,0.0,740.0,12.0,001
15636,0.0,0.0,0.0,0.0,0.0,0.0,0.0,0.0,0.0,0.0,0.0,0.0,0.0,0.0,0.0,0.0,0.0,0.0,0.0,0.0,0.0,0.0,0.2,0.0,0.0,0.0,0.0,0.0,0.0,0.8,0.0,0.0,0.0,0.0,0.0,0.0,0.0,0.0,0.0,767.0,11.0,001
15637,0.0,0.0,0.0,0.0,0.0,0.0,0.0,0.0,0.0,0.0,0.0,0.0,0.0,0.0,0.0,0.0,0.0,0.0,0.0,0.0,0.0,0.0,0.2,0.0,0.0,0.0,0.0,0.0,0.0,0.8,0.0,0.0,0.0,0.0,0.0,0.0,0.0,0.0,0.0,797.0,10.01,001
15638,0.0,0.0,0.0,0.0,0.0,0.0,0.0,0.0,0.0,0.0,0.0,0.0,0.0,0.0,0.0,0.0,0.0,0.0,0.0,0.0,0.0,0.0,0.2,0.0,0.0,0.0,0.0,0.0,0.0,0.8,0.0,0.0,0.0,0.0,0.0,0.0,0.0,0.0,0.0,826.0,9.0,001
15639,0.0,0.0,0.0,0.0,0.0,0.0,0.0,0.0,0.0,0.0,0.0,0.0,0.0,0.0,0.0,0.0,0.0,0.0,0.0,0.0,0.0,0.0,0.2,0.0,0.0,0.0,0.0,0.0,0.0,0.8,0.0,0.0,0.0,0.0,0.0,0.0,0.0,0.0,0.0,863.0,7.995,001
15787,0.0,0.0,0.0,0.0,0.0,0.0,0.0,0.0,0.0,0.0,0.0,0.0,0.0,0.0,0.0,0.0,0.0,0.0,0.0,0.0,0.0,0.0,0.2,0.0,0.0,0.0,0.0,0.0,0.0,0.8,0.0,0.0,0.0,0.0,0.0,0.0,0.0,0.0,0.0,1060.0,5.12,001
15788,0.0,0.0,0.0,0.0,0.0,0.0,0.0,0.0,0.0,0.0,0.0,0.0,0.0,0.0,0.0,0.0,0.0,0.0,0.0,0.0,0.0,0.0,0.2,0.0,0.0,0.0,0.0,0.0,0.0,0.8,0.0,0.0,0.0,0.0,0.0,0.0,0.0,0.0,0.0,999.0,5.71,001
15789,0.0,0.0,0.0,0.0,0.0,0.0,0.0,0.0,0.0,0.0,0.0,0.0,0.0,0.0,0.0,0.0,0.0,0.0,0.0,0.0,0.0,0.0,0.2,0.0,0.0,0.0,0.0,0.0,0.0,0.8,0.0,0.0,0.0,0.0,0.0,0.0,0.0,0.0,0.0,948.0,6.41,001
15790,0.0,0.0,0.0,0.0,0.0,0.0,0.0,0.0,0.0,0.0,0.0,0.0,0.0,0.0,0.0,0.0,0.0,0.0,0.0,0.0,0.0,0.0,0.2,0.0,0.0,0.0,0.0,0.0,0.0,0.8,0.0,0.0,0.0,0.0,0.0,0.0,0.0,0.0,0.0,905.0,7.24,001
15791,0.0,0.0,0.0,0.0,0.0,0.0,0.0,0.0,0.0,0.0,0.0,0.0,0.0,0.0,0.0,0.0,0.0,0.0,0.0,0.0,0.0,0.0,0.2,0.0,0.0,0.0,0.0,0.0,0.0,0.8,0.0,0.0,0.0,0.0,0.0,0.0,0.0,0.0,0.0,869.0,8.16,001
15792,0.0,0.0,0.0,0.0,0.0,0.0,0.0,0.0,0.0,0.0,0.0,0.0,0.0,0.0,0.0,0.0,0.0,0.0,0.0,0.0,0.0,0.0,0.2,0.0,0.0,0.0,0.0,0.0,0.0,0.8,0.0,0.0,0.0,0.0,0.0,0.0,0.0,0.0,0.0,848.0,9.33,001
15793,0.0,0.0,0.0,0.0,0.0,0.0,0.0,0.0,0.0,0.0,0.0,0.0,0.0,0.0,0.0,0.0,0.0,0.0,0.0,0.0,0.0,0.0,0.2,0.0,0.0,0.0,0.0,0.0,0.0,0.8,0.0,0.0,0.0,0.0,0.0,0.0,0.0,0.0,0.0,821.0,10.36,001
15794,0.0,0.0,0.0,0.0,0.0,0.0,0.0,0.0,0.0,0.0,0.0,0.0,0.0,0.0,0.0,0.0,0.0,0.0,0.0,0.0,0.0,0.0,0.2,0.0,0.0,0.0,0.0,0.0,0.0,0.8,0.0,0.0,0.0,0.0,0.0,0.0,0.0,0.0,0.0,791.0,11.29,001
20857,0.0,0.0,0.0,0.0,0.0,0.0,0.0,0.0,0.0,0.0,0.0,0.0,0.0,0.0,0.0,0.0,0.0,0.0,0.0,0.0,0.0,0.0,0.2,0.0,0.0,0.0,0.0,0.0,0.0,0.8,0.0,0.0,0.0,0.0,0.0,0.0,0.0,0.0,0.0,1248.0,3.1003705451175625,001
20858,0.0,0.0,0.0,0.0,0.0,0.0,0.0,0.0,0.0,0.0,0.0,0.0,0.0,0.0,0.0,0.0,0.0,0.0,0.0,0.0,0.0,0.0,0.2,0.0,0.0,0.0,0.0,0.0,0.0,0.8,0.0,0.0,0.0,0.0,0.0,0.0,0.0,0.0,0.0,1258.0,3.0211892990699383,001
20859,0.0,0.0,0.0,0.0,0.0,0.0,0.0,0.0,0.0,0.0,0.0,0.0,0.0,0.0,0.0,0.0,0.0,0.0,0.0,0.0,0.0,0.0,0.2,0.0,0.0,0.0,0.0,0.0,0.0,0.8,0.0,0.0,0.0,0.0,0.0,0.0,0.0,0.0,0.0,1268.0,2.9294189257142933,001
20860,0.0,0.0,0.0,0.0,0.0,0.0,0.0,0.0,0.0,0.0,0.0,0.0,0.0,0.0,0.0,0.0,0.0,0.0,0.0,0.0,0.0,0.0,0.2,0.0,0.0,0.0,0.0,0.0,0.0,0.8,0.0,0.0,0.0,0.0,0.0,0.0,0.0,0.0,0.0,1288.0,2.7993405494535817,001
20861,0.0,0.0,0.0,0.0,0.0,0.0,0.0,0.0,0.0,0.0,0.0,0.0,0.0,0.0,0.0,0.0,0.0,0.0,0.0,0.0,0.0,0.0,0.2,0.0,0.0,0.0,0.0,0.0,0.0,0.8,0.0,0.0,0.0,0.0,0.0,0.0,0.0,0.0,0.0,1298.0,2.7481880270062,001
26854,0.0,0.0,0.0,0.0,0.0,0.0,0.0,0.0,0.0,0.0,0.0,0.0,0.0,0.0,0.0,0.0,0.0,0.0,0.0,0.0,0.0,0.0,0.2,0.0,0.0,0.0,0.0,0.0,0.0,0.8,0.0,0.0,0.0,0.0,0.0,0.0,0.0,0.0,0.0,1338.0,2.5,001
28946,0.0,0.0,0.0,0.0,0.0,0.0,0.0,0.0,0.0,0.0,0.0,0.0,0.0,0.0,0.0,0.0,0.0,0.0,0.0,0.0,0.0,0.0,0.2,0.0,0.0,0.0,0.0,0.0,0.0,0.8,0.0,0.0,0.0,0.0,0.0,0.0,0.0,0.0,0.0,846.0,8.72,001
28947,0.0,0.0,0.0,0.0,0.0,0.0,0.0,0.0,0.0,0.0,0.0,0.0,0.0,0.0,0.0,0.0,0.0,0.0,0.0,0.0,0.0,0.0,0.2,0.0,0.0,0.0,0.0,0.0,0.0,0.8,0.0,0.0,0.0,0.0,0.0,0.0,0.0,0.0,0.0,835.0,8.97,001
28948,0.0,0.0,0.0,0.0,0.0,0.0,0.0,0.0,0.0,0.0,0.0,0.0,0.0,0.0,0.0,0.0,0.0,0.0,0.0,0.0,0.0,0.0,0.2,0.0,0.0,0.0,0.0,0.0,0.0,0.8,0.0,0.0,0.0,0.0,0.0,0.0,0.0,0.0,0.0,824.0,9.3,001
28949,0.0,0.0,0.0,0.0,0.0,0.0,0.0,0.0,0.0,0.0,0.0,0.0,0.0,0.0,0.0,0.0,0.0,0.0,0.0,0.0,0.0,0.0,0.2,0.0,0.0,0.0,0.0,0.0,0.0,0.8,0.0,0.0,0.0,0.0,0.0,0.0,0.0,0.0,0.0,815.0,9.55,001
28950,0.0,0.0,0.0,0.0,0.0,0.0,0.0,0.0,0.0,0.0,0.0,0.0,0.0,0.0,0.0,0.0,0.0,0.0,0.0,0.0,0.0,0.0,0.2,0.0,0.0,0.0,0.0,0.0,0.0,0.8,0.0,0.0,0.0,0.0,0.0,0.0,0.0,0.0,0.0,804.0,9.89,001
28951,0.0,0.0,0.0,0.0,0.0,0.0,0.0,0.0,0.0,0.0,0.0,0.0,0.0,0.0,0.0,0.0,0.0,0.0,0.0,0.0,0.0,0.0,0.2,0.0,0.0,0.0,0.0,0.0,0.0,0.8,0.0,0.0,0.0,0.0,0.0,0.0,0.0,0.0,0.0,794.0,10.29,001
28952,0.0,0.0,0.0,0.0,0.0,0.0,0.0,0.0,0.0,0.0,0.0,0.0,0.0,0.0,0.0,0.0,0.0,0.0,0.0,0.0,0.0,0.0,0.2,0.0,0.0,0.0,0.0,0.0,0.0,0.8,0.0,0.0,0.0,0.0,0.0,0.0,0.0,0.0,0.0,783.0,10.67,001
28953,0.0,0.0,0.0,0.0,0.0,0.0,0.0,0.0,0.0,0.0,0.0,0.0,0.0,0.0,0.0,0.0,0.0,0.0,0.0,0.0,0.0,0.0,0.2,0.0,0.0,0.0,0.0,0.0,0.0,0.8,0.0,0.0,0.0,0.0,0.0,0.0,0.0,0.0,0.0,772.0,11.1,001
28954,0.0,0.0,0.0,0.0,0.0,0.0,0.0,0.0,0.0,0.0,0.0,0.0,0.0,0.0,0.0,0.0,0.0,0.0,0.0,0.0,0.0,0.0,0.2,0.0,0.0,0.0,0.0,0.0,0.0,0.8,0.0,0.0,0.0,0.0,0.0,0.0,0.0,0.0,0.0,762.0,11.54,001
32558,0.0,0.0,0.0,0.0,0.0,0.0,0.0,0.0,0.0,0.0,0.0,0.0,0.0,0.0,0.0,0.0,0.0,0.0,0.0,0.0,0.0,0.0,0.2,0.0,0.0,0.0,0.0,0.0,0.0,0.8,0.0,0.0,0.0,0.0,0.0,0.0,0.0,0.0,0.0,754.0,11.98,001
32559,0.0,0.0,0.0,0.0,0.0,0.0,0.0,0.0,0.0,0.0,0.0,0.0,0.0,0.0,0.0,0.0,0.0,0.0,0.0,0.0,0.0,0.0,0.2,0.0,0.0,0.0,0.0,0.0,0.0,0.8,0.0,0.0,0.0,0.0,0.0,0.0,0.0,0.0,0.0,761.0,11.63,001
32560,0.0,0.0,0.0,0.0,0.0,0.0,0.0,0.0,0.0,0.0,0.0,0.0,0.0,0.0,0.0,0.0,0.0,0.0,0.0,0.0,0.0,0.0,0.2,0.0,0.0,0.0,0.0,0.0,0.0,0.8,0.0,0.0,0.0,0.0,0.0,0.0,0.0,0.0,0.0,774.0,11.05,001
32561,0.0,0.0,0.0,0.0,0.0,0.0,0.0,0.0,0.0,0.0,0.0,0.0,0.0,0.0,0.0,0.0,0.0,0.0,0.0,0.0,0.0,0.0,0.2,0.0,0.0,0.0,0.0,0.0,0.0,0.8,0.0,0.0,0.0,0.0,0.0,0.0,0.0,0.0,0.0,788.0,10.58,001
32562,0.0,0.0,0.0,0.0,0.0,0.0,0.0,0.0,0.0,0.0,0.0,0.0,0.0,0.0,0.0,0.0,0.0,0.0,0.0,0.0,0.0,0.0,0.2,0.0,0.0,0.0,0.0,0.0,0.0,0.8,0.0,0.0,0.0,0.0,0.0,0.0,0.0,0.0,0.0,801.0,10.08,001
32563,0.0,0.0,0.0,0.0,0.0,0.0,0.0,0.0,0.0,0.0,0.0,0.0,0.0,0.0,0.0,0.0,0.0,0.0,0.0,0.0,0.0,0.0,0.2,0.0,0.0,0.0,0.0,0.0,0.0,0.8,0.0,0.0,0.0,0.0,0.0,0.0,0.0,0.0,0.0,816.0,9.54,001
32564,0.0,0.0,0.0,0.0,0.0,0.0,0.0,0.0,0.0,0.0,0.0,0.0,0.0,0.0,0.0,0.0,0.0,0.0,0.0,0.0,0.0,0.0,0.2,0.0,0.0,0.0,0.0,0.0,0.0,0.8,0.0,0.0,0.0,0.0,0.0,0.0,0.0,0.0,0.0,828.0,9.2,001
32565,0.0,0.0,0.0,0.0,0.0,0.0,0.0,0.0,0.0,0.0,0.0,0.0,0.0,0.0,0.0,0.0,0.0,0.0,0.0,0.0,0.0,0.0,0.2,0.0,0.0,0.0,0.0,0.0,0.0,0.8,0.0,0.0,0.0,0.0,0.0,0.0,0.0,0.0,0.0,836.0,8.98,001
36690,0.0,0.0,0.0,0.0,0.0,0.0,0.0,0.0,0.0,0.0,0.0,0.0,0.0,0.0,0.0,0.0,0.0,0.0,0.0,0.0,0.0,0.0,0.2,0.0,0.0,0.0,0.0,0.0,0.0,0.8,0.0,0.0,0.0,0.0,0.0,0.0,0.0,0.0,0.0,925.0,7.0,001
36691,0.0,0.0,0.0,0.0,0.0,0.0,0.0,0.0,0.0,0.0,0.0,0.0,0.0,0.0,0.0,0.0,0.0,0.0,0.0,0.0,0.0,0.0,0.2,0.0,0.0,0.0,0.0,0.0,0.0,0.8,0.0,0.0,0.0,0.0,0.0,0.0,0.0,0.0,0.0,844.0,9.0,001
36692,0.0,0.0,0.0,0.0,0.0,0.0,0.0,0.0,0.0,0.0,0.0,0.0,0.0,0.0,0.0,0.0,0.0,0.0,0.0,0.0,0.0,0.0,0.2,0.0,0.0,0.0,0.0,0.0,0.0,0.8,0.0,0.0,0.0,0.0,0.0,0.0,0.0,0.0,0.0,805.0,10.0,001
36693,0.0,0.0,0.0,0.0,0.0,0.0,0.0,0.0,0.0,0.0,0.0,0.0,0.0,0.0,0.0,0.0,0.0,0.0,0.0,0.0,0.0,0.0,0.2,0.0,0.0,0.0,0.0,0.0,0.0,0.8,0.0,0.0,0.0,0.0,0.0,0.0,0.0,0.0,0.0,775.0,11.0,001
36694,0.0,0.0,0.0,0.0,0.0,0.0,0.0,0.0,0.0,0.0,0.0,0.0,0.0,0.0,0.0,0.0,0.0,0.0,0.0,0.0,0.0,0.0,0.2,0.0,0.0,0.0,0.0,0.0,0.0,0.8,0.0,0.0,0.0,0.0,0.0,0.0,0.0,0.0,0.0,746.0,12.0,001
38442,0.0,0.0,0.0,0.0,0.0,0.0,0.0,0.0,0.0,0.0,0.0,0.0,0.0,0.0,0.0,0.0,0.0,0.0,0.0,0.0,0.0,0.0,0.2,0.0,0.0,0.0,0.0,0.0,0.0,0.8,0.0,0.0,0.0,0.0,0.0,0.0,0.0,0.0,0.0,1431.0,2.0,001
38443,0.0,0.0,0.0,0.0,0.0,0.0,0.0,0.0,0.0,0.0,0.0,0.0,0.0,0.0,0.0,0.0,0.0,0.0,0.0,0.0,0.0,0.0,0.2,0.0,0.0,0.0,0.0,0.0,0.0,0.8,0.0,0.0,0.0,0.0,0.0,0.0,0.0,0.0,0.0,1265.0,3.0,001
38444,0.0,0.0,0.0,0.0,0.0,0.0,0.0,0.0,0.0,0.0,0.0,0.0,0.0,0.0,0.0,0.0,0.0,0.0,0.0,0.0,0.0,0.0,0.2,0.0,0.0,0.0,0.0,0.0,0.0,0.8,0.0,0.0,0.0,0.0,0.0,0.0,0.0,0.0,0.0,954.0,6.0,001
38445,0.0,0.0,0.0,0.0,0.0,0.0,0.0,0.0,0.0,0.0,0.0,0.0,0.0,0.0,0.0,0.0,0.0,0.0,0.0,0.0,0.0,0.0,0.2,0.0,0.0,0.0,0.0,0.0,0.0,0.8,0.0,0.0,0.0,0.0,0.0,0.0,0.0,0.0,0.0,904.0,7.0,001
38446,0.0,0.0,0.0,0.0,0.0,0.0,0.0,0.0,0.0,0.0,0.0,0.0,0.0,0.0,0.0,0.0,0.0,0.0,0.0,0.0,0.0,0.0,0.2,0.0,0.0,0.0,0.0,0.0,0.0,0.8,0.0,0.0,0.0,0.0,0.0,0.0,0.0,0.0,0.0,798.0,10.0,001
38447,0.0,0.0,0.0,0.0,0.0,0.0,0.0,0.0,0.0,0.0,0.0,0.0,0.0,0.0,0.0,0.0,0.0,0.0,0.0,0.0,0.0,0.0,0.2,0.0,0.0,0.0,0.0,0.0,0.0,0.8,0.0,0.0,0.0,0.0,0.0,0.0,0.0,0.0,0.0,776.0,11.0,001
38448,0.0,0.0,0.0,0.0,0.0,0.0,0.0,0.0,0.0,0.0,0.0,0.0,0.0,0.0,0.0,0.0,0.0,0.0,0.0,0.0,0.0,0.0,0.2,0.0,0.0,0.0,0.0,0.0,0.0,0.8,0.0,0.0,0.0,0.0,0.0,0.0,0.0,0.0,0.0,760.0,11.6,001
53587,0.0,0.0,0.0,0.0,0.0,0.0,0.0,0.0,0.0,0.0,0.0,0.0,0.0,0.0,0.0,0.0,0.0,0.0,0.0,0.0,0.0,0.0,0.2,0.0,0.0,0.0,0.0,0.0,0.0,0.8,0.0,0.0,0.0,0.0,0.0,0.0,0.0,0.0,0.0,744.0,12.0,001
82050,0.0,0.0,0.0,0.0,0.0,0.0,0.0,0.0,0.0,0.0,0.0,0.0,0.0,0.0,0.0,0.0,0.0,0.0,0.0,0.0,0.0,0.0,0.2,0.0,0.0,0.0,0.0,0.0,0.0,0.8,0.0,0.0,0.0,0.0,0.0,0.0,0.0,0.0,0.0,785.0,10.2,001
82051,0.0,0.0,0.0,0.0,0.0,0.0,0.0,0.0,0.0,0.0,0.0,0.0,0.0,0.0,0.0,0.0,0.0,0.0,0.0,0.0,0.0,0.0,0.2,0.0,0.0,0.0,0.0,0.0,0.0,0.8,0.0,0.0,0.0,0.0,0.0,0.0,0.0,0.0,0.0,781.0,10.4,001
82052,0.0,0.0,0.0,0.0,0.0,0.0,0.0,0.0,0.0,0.0,0.0,0.0,0.0,0.0,0.0,0.0,0.0,0.0,0.0,0.0,0.0,0.0,0.2,0.0,0.0,0.0,0.0,0.0,0.0,0.8,0.0,0.0,0.0,0.0,0.0,0.0,0.0,0.0,0.0,777.0,10.6,001
82053,0.0,0.0,0.0,0.0,0.0,0.0,0.0,0.0,0.0,0.0,0.0,0.0,0.0,0.0,0.0,0.0,0.0,0.0,0.0,0.0,0.0,0.0,0.2,0.0,0.0,0.0,0.0,0.0,0.0,0.8,0.0,0.0,0.0,0.0,0.0,0.0,0.0,0.0,0.0,768.0,10.9,001
82054,0.0,0.0,0.0,0.0,0.0,0.0,0.0,0.0,0.0,0.0,0.0,0.0,0.0,0.0,0.0,0.0,0.0,0.0,0.0,0.0,0.0,0.0,0.2,0.0,0.0,0.0,0.0,0.0,0.0,0.8,0.0,0.0,0.0,0.0,0.0,0.0,0.0,0.0,0.0,763.0,11.0,001
82055,0.0,0.0,0.0,0.0,0.0,0.0,0.0,0.0,0.0,0.0,0.0,0.0,0.0,0.0,0.0,0.0,0.0,0.0,0.0,0.0,0.0,0.0,0.2,0.0,0.0,0.0,0.0,0.0,0.0,0.8,0.0,0.0,0.0,0.0,0.0,0.0,0.0,0.0,0.0,756.0,11.4,001
83564,0.0,0.0,0.0,0.0,0.0,0.0,0.0,0.0,0.0,0.0,0.0,0.0,0.0,0.0,0.0,0.0,0.0,0.0,0.0,0.0,0.0,0.0,0.2,0.0,0.0,0.0,0.0,0.0,0.0,0.8,0.0,0.0,0.0,0.0,0.0,0.0,0.0,0.0,0.0,1402.0,2.22,001
83565,0.0,0.0,0.0,0.0,0.0,0.0,0.0,0.0,0.0,0.0,0.0,0.0,0.0,0.0,0.0,0.0,0.0,0.0,0.0,0.0,0.0,0.0,0.2,0.0,0.0,0.0,0.0,0.0,0.0,0.8,0.0,0.0,0.0,0.0,0.0,0.0,0.0,0.0,0.0,1438.0,2.06,001
83566,0.0,0.0,0.0,0.0,0.0,0.0,0.0,0.0,0.0,0.0,0.0,0.0,0.0,0.0,0.0,0.0,0.0,0.0,0.0,0.0,0.0,0.0,0.2,0.0,0.0,0.0,0.0,0.0,0.0,0.8,0.0,0.0,0.0,0.0,0.0,0.0,0.0,0.0,0.0,1474.0,1.9,001
83567,0.0,0.0,0.0,0.0,0.0,0.0,0.0,0.0,0.0,0.0,0.0,0.0,0.0,0.0,0.0,0.0,0.0,0.0,0.0,0.0,0.0,0.0,0.2,0.0,0.0,0.0,0.0,0.0,0.0,0.8,0.0,0.0,0.0,0.0,0.0,0.0,0.0,0.0,0.0,1510.0,1.75,001
83568,0.0,0.0,0.0,0.0,0.0,0.0,0.0,0.0,0.0,0.0,0.0,0.0,0.0,0.0,0.0,0.0,0.0,0.0,0.0,0.0,0.0,0.0,0.2,0.0,0.0,0.0,0.0,0.0,0.0,0.8,0.0,0.0,0.0,0.0,0.0,0.0,0.0,0.0,0.0,1544.0,1.63,001
83569,0.0,0.0,0.0,0.0,0.0,0.0,0.0,0.0,0.0,0.0,0.0,0.0,0.0,0.0,0.0,0.0,0.0,0.0,0.0,0.0,0.0,0.0,0.2,0.0,0.0,0.0,0.0,0.0,0.0,0.8,0.0,0.0,0.0,0.0,0.0,0.0,0.0,0.0,0.0,1581.0,1.5099999999999998,001
83570,0.0,0.0,0.0,0.0,0.0,0.0,0.0,0.0,0.0,0.0,0.0,0.0,0.0,0.0,0.0,0.0,0.0,0.0,0.0,0.0,0.0,0.0,0.2,0.0,0.0,0.0,0.0,0.0,0.0,0.8,0.0,0.0,0.0,0.0,0.0,0.0,0.0,0.0,0.0,1618.0,1.37,001
83571,0.0,0.0,0.0,0.0,0.0,0.0,0.0,0.0,0.0,0.0,0.0,0.0,0.0,0.0,0.0,0.0,0.0,0.0,0.0,0.0,0.0,0.0,0.2,0.0,0.0,0.0,0.0,0.0,0.0,0.8,0.0,0.0,0.0,0.0,0.0,0.0,0.0,0.0,0.0,1648.0,1.2799999999999998,001
92226,0.0,0.0,0.0,0.0,0.0,0.0,0.0,0.0,0.0,0.0,0.0,0.0,0.0,0.0,0.0,0.0,0.0,0.0,0.0,0.0,0.0,0.0,0.2,0.0,0.0,0.0,0.0,0.0,0.0,0.8,0.0,0.0,0.0,0.0,0.0,0.0,0.0,0.0,0.0,1812.0,0.94,001
92227,0.0,0.0,0.0,0.0,0.0,0.0,0.0,0.0,0.0,0.0,0.0,0.0,0.0,0.0,0.0,0.0,0.0,0.0,0.0,0.0,0.0,0.0,0.2,0.0,0.0,0.0,0.0,0.0,0.0,0.8,0.0,0.0,0.0,0.0,0.0,0.0,0.0,0.0,0.0,1712.0,1.2000000000000002,001
92228,0.0,0.0,0.0,0.0,0.0,0.0,0.0,0.0,0.0,0.0,0.0,0.0,0.0,0.0,0.0,0.0,0.0,0.0,0.0,0.0,0.0,0.0,0.2,0.0,0.0,0.0,0.0,0.0,0.0,0.8,0.0,0.0,0.0,0.0,0.0,0.0,0.0,0.0,0.0,1669.0,1.3199999999999998,001
19,0.0,0.0,0.0,0.0,0.0,0.0,0.0,0.0,0.0,0.0,0.0,0.0,0.0,0.0,0.0,0.0,0.0,0.0,0.0,0.0,0.0,0.0,0.24,0.0,0.0,0.0,0.0,0.0,0.0,0.76,0.0,0.0,0.0,0.0,0.0,0.0,0.0,0.0,0.0,1273.0,2.641378915840787,002
20,0.0,0.0,0.0,0.0,0.0,0.0,0.0,0.0,0.0,0.0,0.0,0.0,0.0,0.0,0.0,0.0,0.0,0.0,0.0,0.0,0.0,0.0,0.24,0.0,0.0,0.0,0.0,0.0,0.0,0.76,0.0,0.0,0.0,0.0,0.0,0.0,0.0,0.0,0.0,1323.0,2.397940008672037,002
21,0.0,0.0,0.0,0.0,0.0,0.0,0.0,0.0,0.0,0.0,0.0,0.0,0.0,0.0,0.0,0.0,0.0,0.0,0.0,0.0,0.0,0.0,0.24,0.0,0.0,0.0,0.0,0.0,0.0,0.76,0.0,0.0,0.0,0.0,0.0,0.0,0.0,0.0,0.0,1373.0,2.1067694541851085,002
22,0.0,0.0,0.0,0.0,0.0,0.0,0.0,0.0,0.0,0.0,0.0,0.0,0.0,0.0,0.0,0.0,0.0,0.0,0.0,0.0,0.0,0.0,0.24,0.0,0.0,0.0,0.0,0.0,0.0,0.76,0.0,0.0,0.0,0.0,0.0,0.0,0.0,0.0,0.0,1423.0,1.9084850188786493,002
23,0.0,0.0,0.0,0.0,0.0,0.0,0.0,0.0,0.0,0.0,0.0,0.0,0.0,0.0,0.0,0.0,0.0,0.0,0.0,0.0,0.0,0.0,0.24,0.0,0.0,0.0,0.0,0.0,0.0,0.76,0.0,0.0,0.0,0.0,0.0,0.0,0.0,0.0,0.0,1473.0,1.6644850021680093,002
24,0.0,0.0,0.0,0.0,0.0,0.0,0.0,0.0,0.0,0.0,0.0,0.0,0.0,0.0,0.0,0.0,0.0,0.0,0.0,0.0,0.0,0.0,0.24,0.0,0.0,0.0,0.0,0.0,0.0,0.76,0.0,0.0,0.0,0.0,0.0,0.0,0.0,0.0,0.0,1523.0,1.4913616938342726,002
25,0.0,0.0,0.0,0.0,0.0,0.0,0.0,0.0,0.0,0.0,0.0,0.0,0.0,0.0,0.0,0.0,0.0,0.0,0.0,0.0,0.0,0.0,0.24,0.0,0.0,0.0,0.0,0.0,0.0,0.76,0.0,0.0,0.0,0.0,0.0,0.0,0.0,0.0,0.0,1573.0,1.2805149978319905,002
26,0.0,0.0,0.0,0.0,0.0,0.0,0.0,0.0,0.0,0.0,0.0,0.0,0.0,0.0,0.0,0.0,0.0,0.0,0.0,0.0,0.0,0.0,0.24,0.0,0.0,0.0,0.0,0.0,0.0,0.76,0.0,0.0,0.0,0.0,0.0,0.0,0.0,0.0,0.0,1623.0,1.136720567156407,002
27,0.0,0.0,0.0,0.0,0.0,0.0,0.0,0.0,0.0,0.0,0.0,0.0,0.0,0.0,0.0,0.0,0.0,0.0,0.0,0.0,0.0,0.0,0.24,0.0,0.0,0.0,0.0,0.0,0.0,0.76,0.0,0.0,0.0,0.0,0.0,0.0,0.0,0.0,0.0,1673.0,0.9661356165197842,002
28,0.0,0.0,0.0,0.0,0.0,0.0,0.0,0.0,0.0,0.0,0.0,0.0,0.0,0.0,0.0,0.0,0.0,0.0,0.0,0.0,0.0,0.0,0.24,0.0,0.0,0.0,0.0,0.0,0.0,0.76,0.0,0.0,0.0,0.0,0.0,0.0,0.0,0.0,0.0,1723.0,0.8388490907372552,002
29,0.0,0.0,0.0,0.0,0.0,0.0,0.0,0.0,0.0,0.0,0.0,0.0,0.0,0.0,0.0,0.0,0.0,0.0,0.0,0.0,0.0,0.0,0.24,0.0,0.0,0.0,0.0,0.0,0.0,0.76,0.0,0.0,0.0,0.0,0.0,0.0,0.0,0.0,0.0,1773.0,0.7160033436347992,002
287,0.0,0.0,0.0,0.0,0.0,0.0,0.0,0.0,0.0,0.0,0.0,0.0,0.0,0.0,0.0,0.0,0.0,0.0,0.0,0.0,0.0,0.0,0.24,0.0,0.0,0.0,0.0,0.0,0.0,0.76,0.0,0.0,0.0,0.0,0.0,0.0,0.0,0.0,0.0,1173.0,3.085,002
296,0.0,0.0,0.0,0.0,0.0,0.0,0.0,0.0,0.0,0.0,0.0,0.0,0.0,0.0,0.0,0.0,0.0,0.0,0.0,0.0,0.0,0.0,0.24,0.0,0.0,0.0,0.0,0.0,0.0,0.76,0.0,0.0,0.0,0.0,0.0,0.0,0.0,0.0,0.0,1693.0,1.0211892990699385,002
297,0.0,0.0,0.0,0.0,0.0,0.0,0.0,0.0,0.0,0.0,0.0,0.0,0.0,0.0,0.0,0.0,0.0,0.0,0.0,0.0,0.0,0.0,0.24,0.0,0.0,0.0,0.0,0.0,0.0,0.76,0.0,0.0,0.0,0.0,0.0,0.0,0.0,0.0,0.0,1633.0,1.2121876044039577,002
298,0.0,0.0,0.0,0.0,0.0,0.0,0.0,0.0,0.0,0.0,0.0,0.0,0.0,0.0,0.0,0.0,0.0,0.0,0.0,0.0,0.0,0.0,0.24,0.0,0.0,0.0,0.0,0.0,0.0,0.76,0.0,0.0,0.0,0.0,0.0,0.0,0.0,0.0,0.0,1533.0,1.5403294747908736,002
299,0.0,0.0,0.0,0.0,0.0,0.0,0.0,0.0,0.0,0.0,0.0,0.0,0.0,0.0,0.0,0.0,0.0,0.0,0.0,0.0,0.0,0.0,0.24,0.0,0.0,0.0,0.0,0.0,0.0,0.76,0.0,0.0,0.0,0.0,0.0,0.0,0.0,0.0,0.0,1433.0,1.9493900066449128,002
300,0.0,0.0,0.0,0.0,0.0,0.0,0.0,0.0,0.0,0.0,0.0,0.0,0.0,0.0,0.0,0.0,0.0,0.0,0.0,0.0,0.0,0.0,0.24,0.0,0.0,0.0,0.0,0.0,0.0,0.76,0.0,0.0,0.0,0.0,0.0,0.0,0.0,0.0,0.0,1333.0,2.4409090820652177,002
301,0.0,0.0,0.0,0.0,0.0,0.0,0.0,0.0,0.0,0.0,0.0,0.0,0.0,0.0,0.0,0.0,0.0,0.0,0.0,0.0,0.0,0.0,0.24,0.0,0.0,0.0,0.0,0.0,0.0,0.76,0.0,0.0,0.0,0.0,0.0,0.0,0.0,0.0,0.0,1253.0,2.9294189257142933,002
302,0.0,0.0,0.0,0.0,0.0,0.0,0.0,0.0,0.0,0.0,0.0,0.0,0.0,0.0,0.0,0.0,0.0,0.0,0.0,0.0,0.0,0.0,0.24,0.0,0.0,0.0,0.0,0.0,0.0,0.76,0.0,0.0,0.0,0.0,0.0,0.0,0.0,0.0,0.0,1233.0,3.071882007306125,002
15709,0.0,0.0,0.0,0.0,0.0,0.0,0.0,0.0,0.0,0.0,0.0,0.0,0.0,0.0,0.0,0.0,0.0,0.0,0.0,0.0,0.0,0.0,0.24,0.0,0.0,0.0,0.0,0.0,0.0,0.76,0.0,0.0,0.0,0.0,0.0,0.0,0.0,0.0,0.0,1586.0,1.0969100130080562,002
15710,0.0,0.0,0.0,0.0,0.0,0.0,0.0,0.0,0.0,0.0,0.0,0.0,0.0,0.0,0.0,0.0,0.0,0.0,0.0,0.0,0.0,0.0,0.24,0.0,0.0,0.0,0.0,0.0,0.0,0.76,0.0,0.0,0.0,0.0,0.0,0.0,0.0,0.0,0.0,1492.0,1.3979400086720375,002
15711,0.0,0.0,0.0,0.0,0.0,0.0,0.0,0.0,0.0,0.0,0.0,0.0,0.0,0.0,0.0,0.0,0.0,0.0,0.0,0.0,0.0,0.0,0.24,0.0,0.0,0.0,0.0,0.0,0.0,0.76,0.0,0.0,0.0,0.0,0.0,0.0,0.0,0.0,0.0,1439.0,1.5740312677277188,002
15712,0.0,0.0,0.0,0.0,0.0,0.0,0.0,0.0,0.0,0.0,0.0,0.0,0.0,0.0,0.0,0.0,0.0,0.0,0.0,0.0,0.0,0.0,0.24,0.0,0.0,0.0,0.0,0.0,0.0,0.76,0.0,0.0,0.0,0.0,0.0,0.0,0.0,0.0,0.0,1413.0,1.6989700043360187,002
15713,0.0,0.0,0.0,0.0,0.0,0.0,0.0,0.0,0.0,0.0,0.0,0.0,0.0,0.0,0.0,0.0,0.0,0.0,0.0,0.0,0.0,0.0,0.24,0.0,0.0,0.0,0.0,0.0,0.0,0.76,0.0,0.0,0.0,0.0,0.0,0.0,0.0,0.0,0.0,1393.0,1.7958800173440754,002
15714,0.0,0.0,0.0,0.0,0.0,0.0,0.0,0.0,0.0,0.0,0.0,0.0,0.0,0.0,0.0,0.0,0.0,0.0,0.0,0.0,0.0,0.0,0.24,0.0,0.0,0.0,0.0,0.0,0.0,0.76,0.0,0.0,0.0,0.0,0.0,0.0,0.0,0.0,0.0,1375.0,1.8750612633917,002
15715,0.0,0.0,0.0,0.0,0.0,0.0,0.0,0.0,0.0,0.0,0.0,0.0,0.0,0.0,0.0,0.0,0.0,0.0,0.0,0.0,0.0,0.0,0.24,0.0,0.0,0.0,0.0,0.0,0.0,0.76,0.0,0.0,0.0,0.0,0.0,0.0,0.0,0.0,0.0,1361.0,1.9420080530223127,002
15716,0.0,0.0,0.0,0.0,0.0,0.0,0.0,0.0,0.0,0.0,0.0,0.0,0.0,0.0,0.0,0.0,0.0,0.0,0.0,0.0,0.0,0.0,0.24,0.0,0.0,0.0,0.0,0.0,0.0,0.76,0.0,0.0,0.0,0.0,0.0,0.0,0.0,0.0,0.0,1347.0,2.0,002
15717,0.0,0.0,0.0,0.0,0.0,0.0,0.0,0.0,0.0,0.0,0.0,0.0,0.0,0.0,0.0,0.0,0.0,0.0,0.0,0.0,0.0,0.0,0.24,0.0,0.0,0.0,0.0,0.0,0.0,0.76,0.0,0.0,0.0,0.0,0.0,0.0,0.0,0.0,0.0,1335.0,2.051152522447381,002
15718,0.0,0.0,0.0,0.0,0.0,0.0,0.0,0.0,0.0,0.0,0.0,0.0,0.0,0.0,0.0,0.0,0.0,0.0,0.0,0.0,0.0,0.0,0.24,0.0,0.0,0.0,0.0,0.0,0.0,0.76,0.0,0.0,0.0,0.0,0.0,0.0,0.0,0.0,0.0,1326.0,2.096910013008056,002
15719,0.0,0.0,0.0,0.0,0.0,0.0,0.0,0.0,0.0,0.0,0.0,0.0,0.0,0.0,0.0,0.0,0.0,0.0,0.0,0.0,0.0,0.0,0.24,0.0,0.0,0.0,0.0,0.0,0.0,0.76,0.0,0.0,0.0,0.0,0.0,0.0,0.0,0.0,0.0,1318.0,2.1383026981662816,002
15720,0.0,0.0,0.0,0.0,0.0,0.0,0.0,0.0,0.0,0.0,0.0,0.0,0.0,0.0,0.0,0.0,0.0,0.0,0.0,0.0,0.0,0.0,0.24,0.0,0.0,0.0,0.0,0.0,0.0,0.76,0.0,0.0,0.0,0.0,0.0,0.0,0.0,0.0,0.0,1310.0,2.1760912590556813,002
15721,0.0,0.0,0.0,0.0,0.0,0.0,0.0,0.0,0.0,0.0,0.0,0.0,0.0,0.0,0.0,0.0,0.0,0.0,0.0,0.0,0.0,0.0,0.24,0.0,0.0,0.0,0.0,0.0,0.0,0.76,0.0,0.0,0.0,0.0,0.0,0.0,0.0,0.0,0.0,1303.0,2.210853365314893,002
15722,0.0,0.0,0.0,0.0,0.0,0.0,0.0,0.0,0.0,0.0,0.0,0.0,0.0,0.0,0.0,0.0,0.0,0.0,0.0,0.0,0.0,0.0,0.24,0.0,0.0,0.0,0.0,0.0,0.0,0.76,0.0,0.0,0.0,0.0,0.0,0.0,0.0,0.0,0.0,1297.0,2.2430380486862944,002
27621,0.0,0.0,0.0,0.0,0.0,0.0,0.0,0.0,0.0,0.0,0.0,0.0,0.0,0.0,0.0,0.0,0.0,0.0,0.0,0.0,0.0,0.0,0.24,0.0,0.0,0.0,0.0,0.0,0.0,0.76,0.0,0.0,0.0,0.0,0.0,0.0,0.0,0.0,0.0,768.0,11.0,002
32807,0.0,0.0,0.0,0.0,0.0,0.0,0.0,0.0,0.0,0.0,0.0,0.0,0.0,0.0,0.0,0.0,0.0,0.0,0.0,0.0,0.0,0.0,0.24,0.0,0.0,0.0,0.0,0.0,0.0,0.76,0.0,0.0,0.0,0.0,0.0,0.0,0.0,0.0,0.0,1683.0,0.8500000000000001,002
32808,0.0,0.0,0.0,0.0,0.0,0.0,0.0,0.0,0.0,0.0,0.0,0.0,0.0,0.0,0.0,0.0,0.0,0.0,0.0,0.0,0.0,0.0,0.24,0.0,0.0,0.0,0.0,0.0,0.0,0.76,0.0,0.0,0.0,0.0,0.0,0.0,0.0,0.0,0.0,1644.0,0.98,002
32809,0.0,0.0,0.0,0.0,0.0,0.0,0.0,0.0,0.0,0.0,0.0,0.0,0.0,0.0,0.0,0.0,0.0,0.0,0.0,0.0,0.0,0.0,0.24,0.0,0.0,0.0,0.0,0.0,0.0,0.76,0.0,0.0,0.0,0.0,0.0,0.0,0.0,0.0,0.0,1593.0,1.16,002
32810,0.0,0.0,0.0,0.0,0.0,0.0,0.0,0.0,0.0,0.0,0.0,0.0,0.0,0.0,0.0,0.0,0.0,0.0,0.0,0.0,0.0,0.0,0.24,0.0,0.0,0.0,0.0,0.0,0.0,0.76,0.0,0.0,0.0,0.0,0.0,0.0,0.0,0.0,0.0,1541.0,1.33,002
32811,0.0,0.0,0.0,0.0,0.0,0.0,0.0,0.0,0.0,0.0,0.0,0.0,0.0,0.0,0.0,0.0,0.0,0.0,0.0,0.0,0.0,0.0,0.24,0.0,0.0,0.0,0.0,0.0,0.0,0.76,0.0,0.0,0.0,0.0,0.0,0.0,0.0,0.0,0.0,1501.0,1.35,002
32812,0.0,0.0,0.0,0.0,0.0,0.0,0.0,0.0,0.0,0.0,0.0,0.0,0.0,0.0,0.0,0.0,0.0,0.0,0.0,0.0,0.0,0.0,0.24,0.0,0.0,0.0,0.0,0.0,0.0,0.76,0.0,0.0,0.0,0.0,0.0,0.0,0.0,0.0,0.0,1458.0,1.52,002
32813,0.0,0.0,0.0,0.0,0.0,0.0,0.0,0.0,0.0,0.0,0.0,0.0,0.0,0.0,0.0,0.0,0.0,0.0,0.0,0.0,0.0,0.0,0.24,0.0,0.0,0.0,0.0,0.0,0.0,0.76,0.0,0.0,0.0,0.0,0.0,0.0,0.0,0.0,0.0,1407.0,1.7599999999999998,002
32814,0.0,0.0,0.0,0.0,0.0,0.0,0.0,0.0,0.0,0.0,0.0,0.0,0.0,0.0,0.0,0.0,0.0,0.0,0.0,0.0,0.0,0.0,0.24,0.0,0.0,0.0,0.0,0.0,0.0,0.76,0.0,0.0,0.0,0.0,0.0,0.0,0.0,0.0,0.0,1359.0,1.99,002
32815,0.0,0.0,0.0,0.0,0.0,0.0,0.0,0.0,0.0,0.0,0.0,0.0,0.0,0.0,0.0,0.0,0.0,0.0,0.0,0.0,0.0,0.0,0.24,0.0,0.0,0.0,0.0,0.0,0.0,0.76,0.0,0.0,0.0,0.0,0.0,0.0,0.0,0.0,0.0,1308.0,2.27,002
32816,0.0,0.0,0.0,0.0,0.0,0.0,0.0,0.0,0.0,0.0,0.0,0.0,0.0,0.0,0.0,0.0,0.0,0.0,0.0,0.0,0.0,0.0,0.24,0.0,0.0,0.0,0.0,0.0,0.0,0.76,0.0,0.0,0.0,0.0,0.0,0.0,0.0,0.0,0.0,1260.0,2.55,002
32817,0.0,0.0,0.0,0.0,0.0,0.0,0.0,0.0,0.0,0.0,0.0,0.0,0.0,0.0,0.0,0.0,0.0,0.0,0.0,0.0,0.0,0.0,0.24,0.0,0.0,0.0,0.0,0.0,0.0,0.76,0.0,0.0,0.0,0.0,0.0,0.0,0.0,0.0,0.0,1210.0,2.9,002
32818,0.0,0.0,0.0,0.0,0.0,0.0,0.0,0.0,0.0,0.0,0.0,0.0,0.0,0.0,0.0,0.0,0.0,0.0,0.0,0.0,0.0,0.0,0.24,0.0,0.0,0.0,0.0,0.0,0.0,0.76,0.0,0.0,0.0,0.0,0.0,0.0,0.0,0.0,0.0,1158.0,3.28,002
32819,0.0,0.0,0.0,0.0,0.0,0.0,0.0,0.0,0.0,0.0,0.0,0.0,0.0,0.0,0.0,0.0,0.0,0.0,0.0,0.0,0.0,0.0,0.24,0.0,0.0,0.0,0.0,0.0,0.0,0.76,0.0,0.0,0.0,0.0,0.0,0.0,0.0,0.0,0.0,1107.0,3.72,002
32820,0.0,0.0,0.0,0.0,0.0,0.0,0.0,0.0,0.0,0.0,0.0,0.0,0.0,0.0,0.0,0.0,0.0,0.0,0.0,0.0,0.0,0.0,0.24,0.0,0.0,0.0,0.0,0.0,0.0,0.76,0.0,0.0,0.0,0.0,0.0,0.0,0.0,0.0,0.0,1058.0,4.21,002
32821,0.0,0.0,0.0,0.0,0.0,0.0,0.0,0.0,0.0,0.0,0.0,0.0,0.0,0.0,0.0,0.0,0.0,0.0,0.0,0.0,0.0,0.0,0.24,0.0,0.0,0.0,0.0,0.0,0.0,0.76,0.0,0.0,0.0,0.0,0.0,0.0,0.0,0.0,0.0,1008.0,4.8,002
32822,0.0,0.0,0.0,0.0,0.0,0.0,0.0,0.0,0.0,0.0,0.0,0.0,0.0,0.0,0.0,0.0,0.0,0.0,0.0,0.0,0.0,0.0,0.24,0.0,0.0,0.0,0.0,0.0,0.0,0.76,0.0,0.0,0.0,0.0,0.0,0.0,0.0,0.0,0.0,984.0,5.13,002
32823,0.0,0.0,0.0,0.0,0.0,0.0,0.0,0.0,0.0,0.0,0.0,0.0,0.0,0.0,0.0,0.0,0.0,0.0,0.0,0.0,0.0,0.0,0.24,0.0,0.0,0.0,0.0,0.0,0.0,0.76,0.0,0.0,0.0,0.0,0.0,0.0,0.0,0.0,0.0,845.0,8.16,002
32824,0.0,0.0,0.0,0.0,0.0,0.0,0.0,0.0,0.0,0.0,0.0,0.0,0.0,0.0,0.0,0.0,0.0,0.0,0.0,0.0,0.0,0.0,0.24,0.0,0.0,0.0,0.0,0.0,0.0,0.76,0.0,0.0,0.0,0.0,0.0,0.0,0.0,0.0,0.0,835.0,8.43,002
32825,0.0,0.0,0.0,0.0,0.0,0.0,0.0,0.0,0.0,0.0,0.0,0.0,0.0,0.0,0.0,0.0,0.0,0.0,0.0,0.0,0.0,0.0,0.24,0.0,0.0,0.0,0.0,0.0,0.0,0.76,0.0,0.0,0.0,0.0,0.0,0.0,0.0,0.0,0.0,826.0,8.72,002
32826,0.0,0.0,0.0,0.0,0.0,0.0,0.0,0.0,0.0,0.0,0.0,0.0,0.0,0.0,0.0,0.0,0.0,0.0,0.0,0.0,0.0,0.0,0.24,0.0,0.0,0.0,0.0,0.0,0.0,0.76,0.0,0.0,0.0,0.0,0.0,0.0,0.0,0.0,0.0,815.0,9.05,002
32827,0.0,0.0,0.0,0.0,0.0,0.0,0.0,0.0,0.0,0.0,0.0,0.0,0.0,0.0,0.0,0.0,0.0,0.0,0.0,0.0,0.0,0.0,0.24,0.0,0.0,0.0,0.0,0.0,0.0,0.76,0.0,0.0,0.0,0.0,0.0,0.0,0.0,0.0,0.0,806.0,9.37,002
32828,0.0,0.0,0.0,0.0,0.0,0.0,0.0,0.0,0.0,0.0,0.0,0.0,0.0,0.0,0.0,0.0,0.0,0.0,0.0,0.0,0.0,0.0,0.24,0.0,0.0,0.0,0.0,0.0,0.0,0.76,0.0,0.0,0.0,0.0,0.0,0.0,0.0,0.0,0.0,795.0,9.78,002
32829,0.0,0.0,0.0,0.0,0.0,0.0,0.0,0.0,0.0,0.0,0.0,0.0,0.0,0.0,0.0,0.0,0.0,0.0,0.0,0.0,0.0,0.0,0.24,0.0,0.0,0.0,0.0,0.0,0.0,0.76,0.0,0.0,0.0,0.0,0.0,0.0,0.0,0.0,0.0,785.0,10.19,002
32830,0.0,0.0,0.0,0.0,0.0,0.0,0.0,0.0,0.0,0.0,0.0,0.0,0.0,0.0,0.0,0.0,0.0,0.0,0.0,0.0,0.0,0.0,0.24,0.0,0.0,0.0,0.0,0.0,0.0,0.76,0.0,0.0,0.0,0.0,0.0,0.0,0.0,0.0,0.0,1591.0,1.13,002
32831,0.0,0.0,0.0,0.0,0.0,0.0,0.0,0.0,0.0,0.0,0.0,0.0,0.0,0.0,0.0,0.0,0.0,0.0,0.0,0.0,0.0,0.0,0.24,0.0,0.0,0.0,0.0,0.0,0.0,0.76,0.0,0.0,0.0,0.0,0.0,0.0,0.0,0.0,0.0,1547.0,1.29,002
32832,0.0,0.0,0.0,0.0,0.0,0.0,0.0,0.0,0.0,0.0,0.0,0.0,0.0,0.0,0.0,0.0,0.0,0.0,0.0,0.0,0.0,0.0,0.24,0.0,0.0,0.0,0.0,0.0,0.0,0.76,0.0,0.0,0.0,0.0,0.0,0.0,0.0,0.0,0.0,1497.0,1.5,002
32833,0.0,0.0,0.0,0.0,0.0,0.0,0.0,0.0,0.0,0.0,0.0,0.0,0.0,0.0,0.0,0.0,0.0,0.0,0.0,0.0,0.0,0.0,0.24,0.0,0.0,0.0,0.0,0.0,0.0,0.76,0.0,0.0,0.0,0.0,0.0,0.0,0.0,0.0,0.0,1446.0,1.7200000000000002,002
32834,0.0,0.0,0.0,0.0,0.0,0.0,0.0,0.0,0.0,0.0,0.0,0.0,0.0,0.0,0.0,0.0,0.0,0.0,0.0,0.0,0.0,0.0,0.24,0.0,0.0,0.0,0.0,0.0,0.0,0.76,0.0,0.0,0.0,0.0,0.0,0.0,0.0,0.0,0.0,1399.0,1.96,002
32835,0.0,0.0,0.0,0.0,0.0,0.0,0.0,0.0,0.0,0.0,0.0,0.0,0.0,0.0,0.0,0.0,0.0,0.0,0.0,0.0,0.0,0.0,0.24,0.0,0.0,0.0,0.0,0.0,0.0,0.76,0.0,0.0,0.0,0.0,0.0,0.0,0.0,0.0,0.0,1349.0,2.24,002
32836,0.0,0.0,0.0,0.0,0.0,0.0,0.0,0.0,0.0,0.0,0.0,0.0,0.0,0.0,0.0,0.0,0.0,0.0,0.0,0.0,0.0,0.0,0.24,0.0,0.0,0.0,0.0,0.0,0.0,0.76,0.0,0.0,0.0,0.0,0.0,0.0,0.0,0.0,0.0,1300.0,2.55,002
32837,0.0,0.0,0.0,0.0,0.0,0.0,0.0,0.0,0.0,0.0,0.0,0.0,0.0,0.0,0.0,0.0,0.0,0.0,0.0,0.0,0.0,0.0,0.24,0.0,0.0,0.0,0.0,0.0,0.0,0.76,0.0,0.0,0.0,0.0,0.0,0.0,0.0,0.0,0.0,1250.0,2.89,002
32838,0.0,0.0,0.0,0.0,0.0,0.0,0.0,0.0,0.0,0.0,0.0,0.0,0.0,0.0,0.0,0.0,0.0,0.0,0.0,0.0,0.0,0.0,0.24,0.0,0.0,0.0,0.0,0.0,0.0,0.76,0.0,0.0,0.0,0.0,0.0,0.0,0.0,0.0,0.0,1201.0,3.29,002
32839,0.0,0.0,0.0,0.0,0.0,0.0,0.0,0.0,0.0,0.0,0.0,0.0,0.0,0.0,0.0,0.0,0.0,0.0,0.0,0.0,0.0,0.0,0.24,0.0,0.0,0.0,0.0,0.0,0.0,0.76,0.0,0.0,0.0,0.0,0.0,0.0,0.0,0.0,0.0,1149.0,3.97,002
32840,0.0,0.0,0.0,0.0,0.0,0.0,0.0,0.0,0.0,0.0,0.0,0.0,0.0,0.0,0.0,0.0,0.0,0.0,0.0,0.0,0.0,0.0,0.24,0.0,0.0,0.0,0.0,0.0,0.0,0.76,0.0,0.0,0.0,0.0,0.0,0.0,0.0,0.0,0.0,1098.0,4.54,002
32841,0.0,0.0,0.0,0.0,0.0,0.0,0.0,0.0,0.0,0.0,0.0,0.0,0.0,0.0,0.0,0.0,0.0,0.0,0.0,0.0,0.0,0.0,0.24,0.0,0.0,0.0,0.0,0.0,0.0,0.76,0.0,0.0,0.0,0.0,0.0,0.0,0.0,0.0,0.0,1049.0,5.09,002
32842,0.0,0.0,0.0,0.0,0.0,0.0,0.0,0.0,0.0,0.0,0.0,0.0,0.0,0.0,0.0,0.0,0.0,0.0,0.0,0.0,0.0,0.0,0.24,0.0,0.0,0.0,0.0,0.0,0.0,0.76,0.0,0.0,0.0,0.0,0.0,0.0,0.0,0.0,0.0,934.0,7.35,002
32843,0.0,0.0,0.0,0.0,0.0,0.0,0.0,0.0,0.0,0.0,0.0,0.0,0.0,0.0,0.0,0.0,0.0,0.0,0.0,0.0,0.0,0.0,0.24,0.0,0.0,0.0,0.0,0.0,0.0,0.76,0.0,0.0,0.0,0.0,0.0,0.0,0.0,0.0,0.0,926.0,7.550000000000002,002
32844,0.0,0.0,0.0,0.0,0.0,0.0,0.0,0.0,0.0,0.0,0.0,0.0,0.0,0.0,0.0,0.0,0.0,0.0,0.0,0.0,0.0,0.0,0.24,0.0,0.0,0.0,0.0,0.0,0.0,0.76,0.0,0.0,0.0,0.0,0.0,0.0,0.0,0.0,0.0,915.0,7.82,002
32845,0.0,0.0,0.0,0.0,0.0,0.0,0.0,0.0,0.0,0.0,0.0,0.0,0.0,0.0,0.0,0.0,0.0,0.0,0.0,0.0,0.0,0.0,0.24,0.0,0.0,0.0,0.0,0.0,0.0,0.76,0.0,0.0,0.0,0.0,0.0,0.0,0.0,0.0,0.0,905.0,8.08,002
32846,0.0,0.0,0.0,0.0,0.0,0.0,0.0,0.0,0.0,0.0,0.0,0.0,0.0,0.0,0.0,0.0,0.0,0.0,0.0,0.0,0.0,0.0,0.24,0.0,0.0,0.0,0.0,0.0,0.0,0.76,0.0,0.0,0.0,0.0,0.0,0.0,0.0,0.0,0.0,897.0,8.35,002
44241,0.0,0.0,0.0,0.0,0.0,0.0,0.0,0.0,0.0,0.0,0.0,0.0,0.0,0.0,0.0,0.0,0.0,0.0,0.0,0.0,0.0,0.0,0.24,0.0,0.0,0.0,0.0,0.0,0.0,0.76,0.0,0.0,0.0,0.0,0.0,0.0,0.0,0.0,0.0,769.0,11.0,002
91733,0.0,0.0,0.0,0.0,0.0,0.0,0.0,0.0,0.0,0.0,0.0,0.0,0.0,0.0,0.0,0.0,0.0,0.0,0.0,0.0,0.0,0.0,0.24,0.0,0.0,0.0,0.0,0.0,0.0,0.76,0.0,0.0,0.0,0.0,0.0,0.0,0.0,0.0,0.0,1725.0,0.9030899869919436,002
91734,0.0,0.0,0.0,0.0,0.0,0.0,0.0,0.0,0.0,0.0,0.0,0.0,0.0,0.0,0.0,0.0,0.0,0.0,0.0,0.0,0.0,0.0,0.24,0.0,0.0,0.0,0.0,0.0,0.0,0.76,0.0,0.0,0.0,0.0,0.0,0.0,0.0,0.0,0.0,1675.0,1.0644579892269186,002
91735,0.0,0.0,0.0,0.0,0.0,0.0,0.0,0.0,0.0,0.0,0.0,0.0,0.0,0.0,0.0,0.0,0.0,0.0,0.0,0.0,0.0,0.0,0.24,0.0,0.0,0.0,0.0,0.0,0.0,0.76,0.0,0.0,0.0,0.0,0.0,0.0,0.0,0.0,0.0,1625.0,1.2405492482825995,002
91736,0.0,0.0,0.0,0.0,0.0,0.0,0.0,0.0,0.0,0.0,0.0,0.0,0.0,0.0,0.0,0.0,0.0,0.0,0.0,0.0,0.0,0.0,0.24,0.0,0.0,0.0,0.0,0.0,0.0,0.76,0.0,0.0,0.0,0.0,0.0,0.0,0.0,0.0,0.0,1575.0,1.4313637641589874,002
91737,0.0,0.0,0.0,0.0,0.0,0.0,0.0,0.0,0.0,0.0,0.0,0.0,0.0,0.0,0.0,0.0,0.0,0.0,0.0,0.0,0.0,0.0,0.24,0.0,0.0,0.0,0.0,0.0,0.0,0.76,0.0,0.0,0.0,0.0,0.0,0.0,0.0,0.0,0.0,1525.0,1.630427875025024,002
93084,0.0,0.0,0.0,0.0,0.0,0.0,0.0,0.0,0.0,0.0,0.0,0.0,0.0,0.0,0.0,0.0,0.0,0.0,0.0,0.0,0.0,0.0,0.24,0.0,0.0,0.0,0.0,0.0,0.0,0.76,0.0,0.0,0.0,0.0,0.0,0.0,0.0,0.0,0.0,772.0,9.895,002
93085,0.0,0.0,0.0,0.0,0.0,0.0,0.0,0.0,0.0,0.0,0.0,0.0,0.0,0.0,0.0,0.0,0.0,0.0,0.0,0.0,0.0,0.0,0.24,0.0,0.0,0.0,0.0,0.0,0.0,0.76,0.0,0.0,0.0,0.0,0.0,0.0,0.0,0.0,0.0,759.0,10.51,002
93086,0.0,0.0,0.0,0.0,0.0,0.0,0.0,0.0,0.0,0.0,0.0,0.0,0.0,0.0,0.0,0.0,0.0,0.0,0.0,0.0,0.0,0.0,0.24,0.0,0.0,0.0,0.0,0.0,0.0,0.76,0.0,0.0,0.0,0.0,0.0,0.0,0.0,0.0,0.0,750.0,10.9,002
93087,0.0,0.0,0.0,0.0,0.0,0.0,0.0,0.0,0.0,0.0,0.0,0.0,0.0,0.0,0.0,0.0,0.0,0.0,0.0,0.0,0.0,0.0,0.24,0.0,0.0,0.0,0.0,0.0,0.0,0.76,0.0,0.0,0.0,0.0,0.0,0.0,0.0,0.0,0.0,740.0,11.25,002
93088,0.0,0.0,0.0,0.0,0.0,0.0,0.0,0.0,0.0,0.0,0.0,0.0,0.0,0.0,0.0,0.0,0.0,0.0,0.0,0.0,0.0,0.0,0.24,0.0,0.0,0.0,0.0,0.0,0.0,0.76,0.0,0.0,0.0,0.0,0.0,0.0,0.0,0.0,0.0,726.0,11.92,002
41,0.0,0.0,0.0,0.0,0.0,0.0,0.0,0.0,0.0,0.0,0.0,0.0,0.0,0.0,0.0,0.0,0.0,0.0,0.0,0.0,0.0,0.0,0.34,0.0,0.0,0.0,0.0,0.0,0.0,0.66,0.0,0.0,0.0,0.0,0.0,0.0,0.0,0.0,0.0,1273.0,2.0293837776852097,003
42,0.0,0.0,0.0,0.0,0.0,0.0,0.0,0.0,0.0,0.0,0.0,0.0,0.0,0.0,0.0,0.0,0.0,0.0,0.0,0.0,0.0,0.0,0.34,0.0,0.0,0.0,0.0,0.0,0.0,0.66,0.0,0.0,0.0,0.0,0.0,0.0,0.0,0.0,0.0,1323.0,1.8808135922807916,003
43,0.0,0.0,0.0,0.0,0.0,0.0,0.0,0.0,0.0,0.0,0.0,0.0,0.0,0.0,0.0,0.0,0.0,0.0,0.0,0.0,0.0,0.0,0.34,0.0,0.0,0.0,0.0,0.0,0.0,0.66,0.0,0.0,0.0,0.0,0.0,0.0,0.0,0.0,0.0,1373.0,1.537819095073274,003
