Repository: R3sten/glass_dynamics

# GlassDynamics: Ridge Regression for Glass Viscosity Prediction

## Bachelor's thesis in physics

### Università degli Studi di Trieste

The main goal of this project is to develop a reliable and interpretable predictive model for glass viscosity, moving beyond "black-box" machine learning to provide physically meaningful insights for materials science applications.


This repository implements a workflow that bridges the gap between empirical models and modern data science techniques.

File: data/viscosity_raw_data.csv (part 2 of 81)
,Al2O3,As2O3,B2O3,BaO,BeO,Bi2O3,CaO,CdO,CoO,Cs2O,CuO,Fe2O3,FeO,Ga2O3,GeO2,HfO2,K2O,La2O3,Li2O,MgO,MnO,MoO3,Na2O,Nb2O5,NiO,P2O5,PbO,Rb2O,Sb2O3,SiO2,SrO,Ta2O5,TeO2,TiO2,Tl2O,WO3,Y2O3,ZnO,ZrO2,T,log_visc,ID
44,0.0,0.0,0.0,0.0,0.0,0.0,0.0,0.0,0.0,0.0,0.0,0.0,0.0,0.0,0.0,0.0,0.0,0.0,0.0,0.0,0.0,0.0,0.34,0.0,0.0,0.0,0.0,0.0,0.0,0.66,0.0,0.0,0.0,0.0,0.0,0.0,0.0,0.0,0.0,1423.0,1.4149733479708178,003
45,0.0,0.0,0.0,0.0,0.0,0.0,0.0,0.0,0.0,0.0,0.0,0.0,0.0,0.0,0.0,0.0,0.0,0.0,0.0,0.0,0.0,0.0,0.34,0.0,0.0,0.0,0.0,0.0,0.0,0.66,0.0,0.0,0.0,0.0,0.0,0.0,0.0,0.0,0.0,1473.0,1.13,003
46,0.0,0.0,0.0,0.0,0.0,0.0,0.0,0.0,0.0,0.0,0.0,0.0,0.0,0.0,0.0,0.0,0.0,0.0,0.0,0.0,0.0,0.0,0.34,0.0,0.0,0.0,0.0,0.0,0.0,0.66,0.0,0.0,0.0,0.0,0.0,0.0,0.0,0.0,0.0,1523.0,1.0605946495349694,003
47,0.0,0.0,0.0,0.0,0.0,0.0,0.0,0.0,0.0,0.0,0.0,0.0,0.0,0.0,0.0,0.0,0.0,0.0,0.0,0.0,0.0,0.0,0.34,0.0,0.0,0.0,0.0,0.0,0.0,0.66,0.0,0.0,0.0,0.0,0.0,0.0,0.0,0.0,0.0,1573.0,0.7540841855705839,003
48,0.0,0.0,0.0,0.0,0.0,0.0,0.0,0.0,0.0,0.0,0.0,0.0,0.0,0.0,0.0,0.0,0.0,0.0,0.0,0.0,0.0,0.0,0.34,0.0,0.0,0.0,0.0,0.0,0.0,0.66,0.0,0.0,0.0,0.0,0.0,0.0,0.0,0.0,0.0,1623.0,0.6627578316815741,003
49,0.0,0.0,0.0,0.0,0.0,0.0,0.0,0.0,0.0,0.0,0.0,0.0,0.0,0.0,0.0,0.0,0.0,0.0,0.0,0.0,0.0,0.0,0.34,0.0,0.0,0.0,0.0,0.0,0.0,0.66,0.0,0.0,0.0,0.0,0.0,0.0,0.0,0.0,0.0,1673.0,0.4756808469171363,003
50,0.0,0.0,0.0,0.0,0.0,0.0,0.0,0.0,0.0,0.0,0.0,0.0,0.0,0.0,0.0,0.0,0.0,0.0,0.0,0.0,0.0,0.0,0.34,0.0,0.0,0.0,0.0,0.0,0.0,0.66,0.0,0.0,0.0,0.0,0.0,0.0,0.0,0.0,0.0,1723.0,0.3802112417116059,003
51,0.0,0.0,0.0,0.0,0.0,0.0,0.0,0.0,0.0,0.0,0.0,0.0,0.0,0.0,0.0,0.0,0.0,0.0,0.0,0.0,0.0,0.0,0.34,0.0,0.0,0.0,0.0,0.0,0.0,0.66,0.0,0.0,0.0,0.0,0.0,0.0,0.0,0.0,0.0,1773.0,0.31263625255165306,003
194,0.0,0.0,0.0,0.0,0.0,0.0,0.0,0.0,0.0,0.0,0.0,0.0,0.0,0.0,0.0,0.0,0.0,0.0,0.0,0.0,0.0,0.0,0.34,0.0,0.0,0.0,0.0,0.0,0.0,0.66,0.0,0.0,0.0,0.0,0.0,0.0,0.0,0.0,0.0,1173.0,2.55162464519895,003
334,0.0,0.0,0.0,0.0,0.0,0.0,0.0,0.0,0.0,0.0,0.0,0.0,0.0,0.0,0.0,0.0,0.0,0.0,0.0,0.0,0.0,0.0,0.34,0.0,0.0,0.0,0.0,0.0,0.0,0.66,0.0,0.0,0.0,0.0,0.0,0.0,0.0,0.0,0.0,1633.0,0.5820633629117087,003
335,0.0,0.0,0.0,0.0,0.0,0.0,0.0,0.0,0.0,0.0,0.0,0.0,0.0,0.0,0.0,0.0,0.0,0.0,0.0,0.0,0.0,0.0,0.34,0.0,0.0,0.0,0.0,0.0,0.0,0.66,0.0,0.0,0.0,0.0,0.0,0.0,0.0,0.0,0.0,1533.0,0.9242792860618816,003
336,0.0,0.0,0.0,0.0,0.0,0.0,0.0,0.0,0.0,0.0,0.0,0.0,0.0,0.0,0.0,0.0,0.0,0.0,0.0,0.0,0.0,0.0,0.34,0.0,0.0,0.0,0.0,0.0,0.0,0.66,0.0,0.0,0.0,0.0,0.0,0.0,0.0,0.0,0.0,1433.0,1.2988530764097068,003
337,0.0,0.0,0.0,0.0,0.0,0.0,0.0,0.0,0.0,0.0,0.0,0.0,0.0,0.0,0.0,0.0,0.0,0.0,0.0,0.0,0.0,0.0,0.34,0.0,0.0,0.0,0.0,0.0,0.0,0.66,0.0,0.0,0.0,0.0,0.0,0.0,0.0,0.0,0.0,1333.0,1.7218106152125467,003
338,0.0,0.0,0.0,0.0,0.0,0.0,0.0,0.0,0.0,0.0,0.0,0.0,0.0,0.0,0.0,0.0,0.0,0.0,0.0,0.0,0.0,0.0,0.34,0.0,0.0,0.0,0.0,0.0,0.0,0.66,0.0,0.0,0.0,0.0,0.0,0.0,0.0,0.0,0.0,1253.0,2.1367205671564067,003
339,0.0,0.0,0.0,0.0,0.0,0.0,0.0,0.0,0.0,0.0,0.0,0.0,0.0,0.0,0.0,0.0,0.0,0.0,0.0,0.0,0.0,0.0,0.34,0.0,0.0,0.0,0.0,0.0,0.0,0.66,0.0,0.0,0.0,0.0,0.0,0.0,0.0,0.0,0.0,1233.0,2.250420002308894,003
340,0.0,0.0,0.0,0.0,0.0,0.0,0.0,0.0,0.0,0.0,0.0,0.0,0.0,0.0,0.0,0.0,0.0,0.0,0.0,0.0,0.0,0.0,0.34,0.0,0.0,0.0,0.0,0.0,0.0,0.66,0.0,0.0,0.0,0.0,0.0,0.0,0.0,0.0,0.0,1133.0,2.910410939914688,003
341,0.0,0.0,0.0,0.0,0.0,0.0,0.0,0.0,0.0,0.0,0.0,0.0,0.0,0.0,0.0,0.0,0.0,0.0,0.0,0.0,0.0,0.0,0.34,0.0,0.0,0.0,0.0,0.0,0.0,0.66,0.0,0.0,0.0,0.0,0.0,0.0,0.0,0.0,0.0,1073.0,3.17,003
342,0.0,0.0,0.0,0.0,0.0,0.0,0.0,0.0,0.0,0.0,0.0,0.0,0.0,0.0,0.0,0.0,0.0,0.0,0.0,0.0,0.0,0.0,0.34,0.0,0.0,0.0,0.0,0.0,0.0,0.66,0.0,0.0,0.0,0.0,0.0,0.0,0.0,0.0,0.0,1033.0,3.7581546219673903,003
20885,0.0,0.0,0.0,0.0,0.0,0.0,0.0,0.0,0.0,0.0,0.0,0.0,0.0,0.0,0.0,0.0,0.0,0.0,0.0,0.0,0.0,0.0,0.34,0.0,0.0,0.0,0.0,0.0,0.0,0.66,0.0,0.0,0.0,0.0,0.0,0.0,0.0,0.0,0.0,981.0,4.518513939877887,003
20886,0.0,0.0,0.0,0.0,0.0,0.0,0.0,0.0,0.0,0.0,0.0,0.0,0.0,0.0,0.0,0.0,0.0,0.0,0.0,0.0,0.0,0.0,0.34,0.0,0.0,0.0,0.0,0.0,0.0,0.66,0.0,0.0,0.0,0.0,0.0,0.0,0.0,0.0,0.0,1000.0,4.2988530764097055,003
20887,0.0,0.0,0.0,0.0,0.0,0.0,0.0,0.0,0.0,0.0,0.0,0.0,0.0,0.0,0.0,0.0,0.0,0.0,0.0,0.0,0.0,0.0,0.34,0.0,0.0,0.0,0.0,0.0,0.0,0.66,0.0,0.0,0.0,0.0,0.0,0.0,0.0,0.0,0.0,1020.0,4.1003705451175625,003
20888,0.0,0.0,0.0,0.0,0.0,0.0,0.0,0.0,0.0,0.0,0.0,0.0,0.0,0.0,0.0,0.0,0.0,0.0,0.0,0.0,0.0,0.0,0.34,0.0,0.0,0.0,0.0,0.0,0.0,0.66,0.0,0.0,0.0,0.0,0.0,0.0,0.0,0.0,0.0,1030.0,4.0,003
20889,0.0,0.0,0.0,0.0,0.0,0.0,0.0,0.0,0.0,0.0,0.0,0.0,0.0,0.0,0.0,0.0,0.0,0.0,0.0,0.0,0.0,0.0,0.34,0.0,0.0,0.0,0.0,0.0,0.0,0.66,0.0,0.0,0.0,0.0,0.0,0.0,0.0,0.0,0.0,1040.0,3.799340549453582,003
20890,0.0,0.0,0.0,0.0,0.0,0.0,0.0,0.0,0.0,0.0,0.0,0.0,0.0,0.0,0.0,0.0,0.0,0.0,0.0,0.0,0.0,0.0,0.34,0.0,0.0,0.0,0.0,0.0,0.0,0.66,0.0,0.0,0.0,0.0,0.0,0.0,0.0,0.0,0.0,1050.0,3.690196080028514,003
20891,0.0,0.0,0.0,0.0,0.0,0.0,0.0,0.0,0.0,0.0,0.0,0.0,0.0,0.0,0.0,0.0,0.0,0.0,0.0,0.0,0.0,0.0,0.34,0.0,0.0,0.0,0.0,0.0,0.0,0.66,0.0,0.0,0.0,0.0,0.0,0.0,0.0,0.0,0.0,1060.0,3.401400540781544,003
21583,0.0,0.0,0.0,0.0,0.0,0.0,0.0,0.0,0.0,0.0,0.0,0.0,0.0,0.0,0.0,0.0,0.0,0.0,0.0,0.0,0.0,0.0,0.34,0.0,0.0,0.0,0.0,0.0,0.0,0.66,0.0,0.0,0.0,0.0,0.0,0.0,0.0,0.0,0.0,794.0,9.0,003
21584,0.0,0.0,0.0,0.0,0.0,0.0,0.0,0.0,0.0,0.0,0.0,0.0,0.0,0.0,0.0,0.0,0.0,0.0,0.0,0.0,0.0,0.0,0.34,0.0,0.0,0.0,0.0,0.0,0.0,0.66,0.0,0.0,0.0,0.0,0.0,0.0,0.0,0.0,0.0,766.0,10.0,003
21585,0.0,0.0,0.0,0.0,0.0,0.0,0.0,0.0,0.0,0.0,0.0,0.0,0.0,0.0,0.0,0.0,0.0,0.0,0.0,0.0,0.0,0.0,0.34,0.0,0.0,0.0,0.0,0.0,0.0,0.66,0.0,0.0,0.0,0.0,0.0,0.0,0.0,0.0,0.0,741.0,11.0,003
21586,0.0,0.0,0.0,0.0,0.0,0.0,0.0,0.0,0.0,0.0,0.0,0.0,0.0,0.0,0.0,0.0,0.0,0.0,0.0,0.0,0.0,0.0,0.34,0.0,0.0,0.0,0.0,0.0,0.0,0.66,0.0,0.0,0.0,0.0,0.0,0.0,0.0,0.0,0.0,717.0,12.0,003
26856,0.0,0.0,0.0,0.0,0.0,0.0,0.0,0.0,0.0,0.0,0.0,0.0,0.0,0.0,0.0,0.0,0.0,0.0,0.0,0.0,0.0,0.0,0.34,0.0,0.0,0.0,0.0,0.0,0.0,0.66,0.0,0.0,0.0,0.0,0.0,0.0,0.0,0.0,0.0,850.0,7.050000000000002,003
26857,0.0,0.0,0.0,0.0,0.0,0.0,0.0,0.0,0.0,0.0,0.0,0.0,0.0,0.0,0.0,0.0,0.0,0.0,0.0,0.0,0.0,0.0,0.34,0.0,0.0,0.0,0.0,0.0,0.0,0.66,0.0,0.0,0.0,0.0,0.0,0.0,0.0,0.0,0.0,807.0,7.960000000000001,003
36828,0.0,0.0,0.0,0.0,0.0,0.0,0.0,0.0,0.0,0.0,0.0,0.0,0.0,0.0,0.0,0.0,0.0,0.0,0.0,0.0,0.0,0.0,0.34,0.0,0.0,0.0,0.0,0.0,0.0,0.66,0.0,0.0,0.0,0.0,0.0,0.0,0.0,0.0,0.0,829.0,7.119999999999999,003
36829,0.0,0.0,0.0,0.0,0.0,0.0,0.0,0.0,0.0,0.0,0.0,0.0,0.0,0.0,0.0,0.0,0.0,0.0,0.0,0.0,0.0,0.0,0.34,0.0,0.0,0.0,0.0,0.0,0.0,0.66,0.0,0.0,0.0,0.0,0.0,0.0,0.0,0.0,0.0,797.0,8.23,003
36830,0.0,0.0,0.0,0.0,0.0,0.0,0.0,0.0,0.0,0.0,0.0,0.0,0.0,0.0,0.0,0.0,0.0,0.0,0.0,0.0,0.0,0.0,0.34,0.0,0.0,0.0,0.0,0.0,0.0,0.66,0.0,0.0,0.0,0.0,0.0,0.0,0.0,0.0,0.0,777.0,8.8,003
36831,0.0,0.0,0.0,0.0,0.0,0.0,0.0,0.0,0.0,0.0,0.0,0.0,0.0,0.0,0.0,0.0,0.0,0.0,0.0,0.0,0.0,0.0,0.34,0.0,0.0,0.0,0.0,0.0,0.0,0.66,0.0,0.0,0.0,0.0,0.0,0.0,0.0,0.0,0.0,740.0,10.57,003
36832,0.0,0.0,0.0,0.0,0.0,0.0,0.0,0.0,0.0,0.0,0.0,0.0,0.0,0.0,0.0,0.0,0.0,0.0,0.0,0.0,0.0,0.0,0.34,0.0,0.0,0.0,0.0,0.0,0.0,0.66,0.0,0.0,0.0,0.0,0.0,0.0,0.0,0.0,0.0,718.0,11.65,003
36833,0.0,0.0,0.0,0.0,0.0,0.0,0.0,0.0,0.0,0.0,0.0,0.0,0.0,0.0,0.0,0.0,0.0,0.0,0.0,0.0,0.0,0.0,0.34,0.0,0.0,0.0,0.0,0.0,0.0,0.66,0.0,0.0,0.0,0.0,0.0,0.0,0.0,0.0,0.0,773.0,8.88,003
36834,0.0,0.0,0.0,0.0,0.0,0.0,0.0,0.0,0.0,0.0,0.0,0.0,0.0,0.0,0.0,0.0,0.0,0.0,0.0,0.0,0.0,0.0,0.34,0.0,0.0,0.0,0.0,0.0,0.0,0.66,0.0,0.0,0.0,0.0,0.0,0.0,0.0,0.0,0.0,873.0,5.94,003
36835,0.0,0.0,0.0,0.0,0.0,0.0,0.0,0.0,0.0,0.0,0.0,0.0,0.0,0.0,0.0,0.0,0.0,0.0,0.0,0.0,0.0,0.0,0.34,0.0,0.0,0.0,0.0,0.0,0.0,0.66,0.0,0.0,0.0,0.0,0.0,0.0,0.0,0.0,0.0,973.0,4.56,003
93089,0.0,0.0,0.0,0.0,0.0,0.0,0.0,0.0,0.0,0.0,0.0,0.0,0.0,0.0,0.0,0.0,0.0,0.0,0.0,0.0,0.0,0.0,0.34,0.0,0.0,0.0,0.0,0.0,0.0,0.66,0.0,0.0,0.0,0.0,0.0,0.0,0.0,0.0,0.0,749.0,9.66,003
93090,0.0,0.0,0.0,0.0,0.0,0.0,0.0,0.0,0.0,0.0,0.0,0.0,0.0,0.0,0.0,0.0,0.0,0.0,0.0,0.0,0.0,0.0,0.34,0.0,0.0,0.0,0.0,0.0,0.0,0.66,0.0,0.0,0.0,0.0,0.0,0.0,0.0,0.0,0.0,731.0,10.75,003
93091,0.0,0.0,0.0,0.0,0.0,0.0,0.0,0.0,0.0,0.0,0.0,0.0,0.0,0.0,0.0,0.0,0.0,0.0,0.0,0.0,0.0,0.0,0.34,0.0,0.0,0.0,0.0,0.0,0.0,0.66,0.0,0.0,0.0,0.0,0.0,0.0,0.0,0.0,0.0,719.0,11.09,003
52,0.0,0.0,0.0,0.0,0.0,0.0,0.0,0.0,0.0,0.0,0.0,0.0,0.0,0.0,0.0,0.0,0.0,0.0,0.0,0.0,0.0,0.0,0.39,0.0,0.0,0.0,0.0,0.0,0.0,0.61,0.0,0.0,0.0,0.0,0.0,0.0,0.0,0.0,0.0,1273.0,1.7400000000000002,004
53,0.0,0.0,0.0,0.0,0.0,0.0,0.0,0.0,0.0,0.0,0.0,0.0,0.0,0.0,0.0,0.0,0.0,0.0,0.0,0.0,0.0,0.0,0.39,0.0,0.0,0.0,0.0,0.0,0.0,0.61,0.0,0.0,0.0,0.0,0.0,0.0,0.0,0.0,0.0,1323.0,1.4913616938342726,004
54,0.0,0.0,0.0,0.0,0.0,0.0,0.0,0.0,0.0,0.0,0.0,0.0,0.0,0.0,0.0,0.0,0.0,0.0,0.0,0.0,0.0,0.0,0.39,0.0,0.0,0.0,0.0,0.0,0.0,0.61,0.0,0.0,0.0,0.0,0.0,0.0,0.0,0.0,0.0,1373.0,1.25,004
55,0.0,0.0,0.0,0.0,0.0,0.0,0.0,0.0,0.0,0.0,0.0,0.0,0.0,0.0,0.0,0.0,0.0,0.0,0.0,0.0,0.0,0.0,0.39,0.0,0.0,0.0,0.0,0.0,0.0,0.61,0.0,0.0,0.0,0.0,0.0,0.0,0.0,0.0,0.0,1423.0,1.041392685158225,004
56,0.0,0.0,0.0,0.0,0.0,0.0,0.0,0.0,0.0,0.0,0.0,0.0,0.0,0.0,0.0,0.0,0.0,0.0,0.0,0.0,0.0,0.0,0.39,0.0,0.0,0.0,0.0,0.0,0.0,0.61,0.0,0.0,0.0,0.0,0.0,0.0,0.0,0.0,0.0,1473.0,0.8450980400142569,004
57,0.0,0.0,0.0,0.0,0.0,0.0,0.0,0.0,0.0,0.0,0.0,0.0,0.0,0.0,0.0,0.0,0.0,0.0,0.0,0.0,0.0,0.0,0.39,0.0,0.0,0.0,0.0,0.0,0.0,0.61,0.0,0.0,0.0,0.0,0.0,0.0,0.0,0.0,0.0,1523.0,0.6532125137753437,004
58,0.0,0.0,0.0,0.0,0.0,0.0,0.0,0.0,0.0,0.0,0.0,0.0,0.0,0.0,0.0,0.0,0.0,0.0,0.0,0.0,0.0,0.0,0.39,0.0,0.0,0.0,0.0,0.0,0.0,0.61,0.0,0.0,0.0,0.0,0.0,0.0,0.0,0.0,0.0,1573.0,0.4771212547196624,004
59,0.0,0.0,0.0,0.0,0.0,0.0,0.0,0.0,0.0,0.0,0.0,0.0,0.0,0.0,0.0,0.0,0.0,0.0,0.0,0.0,0.0,0.0,0.39,0.0,0.0,0.0,0.0,0.0,0.0,0.61,0.0,0.0,0.0,0.0,0.0,0.0,0.0,0.0,0.0,1623.0,0.3222192947339193,004
60,0.0,0.0,0.0,0.0,0.0,0.0,0.0,0.0,0.0,0.0,0.0,0.0,0.0,0.0,0.0,0.0,0.0,0.0,0.0,0.0,0.0,0.0,0.39,0.0,0.0,0.0,0.0,0.0,0.0,0.61,0.0,0.0,0.0,0.0,0.0,0.0,0.0,0.0,0.0,1673.0,0.18217642789221858,004
61,0.0,0.0,0.0,0.0,0.0,0.0,0.0,0.0,0.0,0.0,0.0,0.0,0.0,0.0,0.0,0.0,0.0,0.0,0.0,0.0,0.0,0.0,0.39,0.0,0.0,0.0,0.0,0.0,0.0,0.61,0.0,0.0,0.0,0.0,0.0,0.0,0.0,0.0,0.0,1723.0,0.008600171761917519,004
62,0.0,0.0,0.0,0.0,0.0,0.0,0.0,0.0,0.0,0.0,0.0,0.0,0.0,0.0,0.0,0.0,0.0,0.0,0.0,0.0,0.0,0.0,0.39,0.0,0.0,0.0,0.0,0.0,0.0,0.61,0.0,0.0,0.0,0.0,0.0,0.0,0.0,0.0,0.0,1773.0,-0.1249387366082999,004
289,0.0,0.0,0.0,0.0,0.0,0.0,0.0,0.0,0.0,0.0,0.0,0.0,0.0,0.0,0.0,0.0,0.0,0.0,0.0,0.0,0.0,0.0,0.39,0.0,0.0,0.0,0.0,0.0,0.0,0.61,0.0,0.0,0.0,0.0,0.0,0.0,0.0,0.0,0.0,1173.0,2.27,004
4692,0.0,0.0,0.0,0.0,0.0,0.0,0.0,0.0,0.0,0.0,0.0,0.0,0.0,0.0,0.0,0.0,0.0,0.0,0.0,0.0,0.0,0.0,0.39,0.0,0.0,0.0,0.0,0.0,0.0,0.61,0.0,0.0,0.0,0.0,0.0,0.0,0.0,0.0,0.0,1073.0,2.91,004
7940,0.0,0.0,0.0,0.0,0.0,0.0,0.0,0.0,0.0,0.0,0.0,0.0,0.0,0.0,0.0,0.0,0.0,0.0,0.0,0.0,0.0,0.0,0.39,0.0,0.0,0.0,0.0,0.0,0.0,0.61,0.0,0.0,0.0,0.0,0.0,0.0,0.0,0.0,0.0,711.0,11.25,004
7941,0.0,0.0,0.0,0.0,0.0,0.0,0.0,0.0,0.0,0.0,0.0,0.0,0.0,0.0,0.0,0.0,0.0,0.0,0.0,0.0,0.0,0.0,0.39,0.0,0.0,0.0,0.0,0.0,0.0,0.61,0.0,0.0,0.0,0.0,0.0,0.0,0.0,0.0,0.0,715.0,11.01,004
7942,0.0,0.0,0.0,0.0,0.0,0.0,0.0,0.0,0.0,0.0,0.0,0.0,0.0,0.0,0.0,0.0,0.0,0.0,0.0,0.0,0.0,0.0,0.39,0.0,0.0,0.0,0.0,0.0,0.0,0.61,0.0,0.0,0.0,0.0,0.0,0.0,0.0,0.0,0.0,723.0,10.54,004
7943,0.0,0.0,0.0,0.0,0.0,0.0,0.0,0.0,0.0,0.0,0.0,0.0,0.0,0.0,0.0,0.0,0.0,0.0,0.0,0.0,0.0,0.0,0.39,0.0,0.0,0.0,0.0,0.0,0.0,0.61,0.0,0.0,0.0,0.0,0.0,0.0,0.0,0.0,0.0,746.0,8.98,004
20903,0.0,0.0,0.0,0.0,0.0,0.0,0.0,0.0,0.0,0.0,0.0,0.0,0.0,0.0,0.0,0.0,0.0,0.0,0.0,0.0,0.0,0.0,0.39,0.0,0.0,0.0,0.0,0.0,0.0,0.61,0.0,0.0,0.0,0.0,0.0,0.0,0.0,0.0,0.0,963.0,4.3979400086720375,004
20904,0.0,0.0,0.0,0.0,0.0,0.0,0.0,0.0,0.0,0.0,0.0,0.0,0.0,0.0,0.0,0.0,0.0,0.0,0.0,0.0,0.0,0.0,0.39,0.0,0.0,0.0,0.0,0.0,0.0,0.61,0.0,0.0,0.0,0.0,0.0,0.0,0.0,0.0,0.0,973.0,4.198657086954422,004
20905,0.0,0.0,0.0,0.0,0.0,0.0,0.0,0.0,0.0,0.0,0.0,0.0,0.0,0.0,0.0,0.0,0.0,0.0,0.0,0.0,0.0,0.0,0.39,0.0,0.0,0.0,0.0,0.0,0.0,0.61,0.0,0.0,0.0,0.0,0.0,0.0,0.0,0.0,0.0,980.0,4.089905111439398,004
20906,0.0,0.0,0.0,0.0,0.0,0.0,0.0,0.0,0.0,0.0,0.0,0.0,0.0,0.0,0.0,0.0,0.0,0.0,0.0,0.0,0.0,0.0,0.39,0.0,0.0,0.0,0.0,0.0,0.0,0.61,0.0,0.0,0.0,0.0,0.0,0.0,0.0,0.0,0.0,1010.0,3.729974285699556,004
20907,0.0,0.0,0.0,0.0,0.0,0.0,0.0,0.0,0.0,0.0,0.0,0.0,0.0,0.0,0.0,0.0,0.0,0.0,0.0,0.0,0.0,0.0,0.39,0.0,0.0,0.0,0.0,0.0,0.0,0.61,0.0,0.0,0.0,0.0,0.0,0.0,0.0,0.0,0.0,1030.0,3.4996870826184034,004
20908,0.0,0.0,0.0,0.0,0.0,0.0,0.0,0.0,0.0,0.0,0.0,0.0,0.0,0.0,0.0,0.0,0.0,0.0,0.0,0.0,0.0,0.0,0.39,0.0,0.0,0.0,0.0,0.0,0.0,0.61,0.0,0.0,0.0,0.0,0.0,0.0,0.0,0.0,0.0,1038.0,3.3996737214810384,004
20909,0.0,0.0,0.0,0.0,0.0,0.0,0.0,0.0,0.0,0.0,0.0,0.0,0.0,0.0,0.0,0.0,0.0,0.0,0.0,0.0,0.0,0.0,0.39,0.0,0.0,0.0,0.0,0.0,0.0,0.61,0.0,0.0,0.0,0.0,0.0,0.0,0.0,0.0,0.0,1050.0,3.2966651902615314,004
132,0.0,0.0,0.0,0.0,0.0,0.0,0.0,0.0,0.0,0.0,0.0,0.0,0.0,0.0,0.0,0.0,0.0,0.0,0.0,0.0,0.0,0.0,0.23,0.0,0.0,0.0,0.0,0.0,0.0,0.77,0.0,0.0,0.0,0.0,0.0,0.0,0.0,0.0,0.0,739.0,11.698970004336019,005
133,0.0,0.0,0.0,0.0,0.0,0.0,0.0,0.0,0.0,0.0,0.0,0.0,0.0,0.0,0.0,0.0,0.0,0.0,0.0,0.0,0.0,0.0,0.23,0.0,0.0,0.0,0.0,0.0,0.0,0.77,0.0,0.0,0.0,0.0,0.0,0.0,0.0,0.0,0.0,745.0,11.44715803134222,005
4259,0.0,0.0,0.0,0.0,0.0,0.0,0.0,0.0,0.0,0.0,0.0,0.0,0.0,0.0,0.0,0.0,0.0,0.0,0.0,0.0,0.0,0.0,0.23,0.0,0.0,0.0,0.0,0.0,0.0,0.77,0.0,0.0,0.0,0.0,0.0,0.0,0.0,0.0,0.0,1173.0,3.035,005
4260,0.0,0.0,0.0,0.0,0.0,0.0,0.0,0.0,0.0,0.0,0.0,0.0,0.0,0.0,0.0,0.0,0.0,0.0,0.0,0.0,0.0,0.0,0.23,0.0,0.0,0.0,0.0,0.0,0.0,0.77,0.0,0.0,0.0,0.0,0.0,0.0,0.0,0.0,0.0,1273.0,2.42,005
4261,0.0,0.0,0.0,0.0,0.0,0.0,0.0,0.0,0.0,0.0,0.0,0.0,0.0,0.0,0.0,0.0,0.0,0.0,0.0,0.0,0.0,0.0,0.23,0.0,0.0,0.0,0.0,0.0,0.0,0.77,0.0,0.0,0.0,0.0,0.0,0.0,0.0,0.0,0.0,1373.0,1.96,005
4262,0.0,0.0,0.0,0.0,0.0,0.0,0.0,0.0,0.0,0.0,0.0,0.0,0.0,0.0,0.0,0.0,0.0,0.0,0.0,0.0,0.0,0.0,0.23,0.0,0.0,0.0,0.0,0.0,0.0,0.77,0.0,0.0,0.0,0.0,0.0,0.0,0.0,0.0,0.0,1473.0,1.59,005
4263,0.0,0.0,0.0,0.0,0.0,0.0,0.0,0.0,0.0,0.0,0.0,0.0,0.0,0.0,0.0,0.0,0.0,0.0,0.0,0.0,0.0,0.0,0.23,0.0,0.0,0.0,0.0,0.0,0.0,0.77,0.0,0.0,0.0,0.0,0.0,0.0,0.0,0.0,0.0,1573.0,1.23,005
4264,0.0,0.0,0.0,0.0,0.0,0.0,0.0,0.0,0.0,0.0,0.0,0.0,0.0,0.0,0.0,0.0,0.0,0.0,0.0,0.0,0.0,0.0,0.23,0.0,0.0,0.0,0.0,0.0,0.0,0.77,0.0,0.0,0.0,0.0,0.0,0.0,0.0,0.0,0.0,1673.0,0.9449999999999998,005
4265,0.0,0.0,0.0,0.0,0.0,0.0,0.0,0.0,0.0,0.0,0.0,0.0,0.0,0.0,0.0,0.0,0.0,0.0,0.0,0.0,0.0,0.0,0.23,0.0,0.0,0.0,0.0,0.0,0.0,0.77,0.0,0.0,0.0,0.0,0.0,0.0,0.0,0.0,0.0,1073.0,3.66,005
51528,0.0,0.0,0.0,0.0,0.0,0.0,0.0,0.0,0.0,0.0,0.0,0.0,0.0,0.0,0.0,0.0,0.0,0.0,0.0,0.0,0.0,0.0,0.23,0.0,0.0,0.0,0.0,0.0,0.0,0.77,0.0,0.0,0.0,0.0,0.0,0.0,0.0,0.0,0.0,1424.0,1.7999999999999998,005
51529,0.0,0.0,0.0,0.0,0.0,0.0,0.0,0.0,0.0,0.0,0.0,0.0,0.0,0.0,0.0,0.0,0.0,0.0,0.0,0.0,0.0,0.0,0.23,0.0,0.0,0.0,0.0,0.0,0.0,0.77,0.0,0.0,0.0,0.0,0.0,0.0,0.0,0.0,0.0,1375.0,2.03,005
51530,0.0,0.0,0.0,0.0,0.0,0.0,0.0,0.0,0.0,0.0,0.0,0.0,0.0,0.0,0.0,0.0,0.0,0.0,0.0,0.0,0.0,0.0,0.23,0.0,0.0,0.0,0.0,0.0,0.0,0.77,0.0,0.0,0.0,0.0,0.0,0.0,0.0,0.0,0.0,1325.0,2.28,005
51531,0.0,0.0,0.0,0.0,0.0,0.0,0.0,0.0,0.0,0.0,0.0,0.0,0.0,0.0,0.0,0.0,0.0,0.0,0.0,0.0,0.0,0.0,0.23,0.0,0.0,0.0,0.0,0.0,0.0,0.77,0.0,0.0,0.0,0.0,0.0,0.0,0.0,0.0,0.0,1276.0,2.55,005
51532,0.0,0.0,0.0,0.0,0.0,0.0,0.0,0.0,0.0,0.0,0.0,0.0,0.0,0.0,0.0,0.0,0.0,0.0,0.0,0.0,0.0,0.0,0.23,0.0,0.0,0.0,0.0,0.0,0.0,0.77,0.0,0.0,0.0,0.0,0.0,0.0,0.0,0.0,0.0,1227.0,2.86,005
64471,0.0,0.0,0.0,0.0,0.0,0.0,0.0,0.0,0.0,0.0,0.0,0.0,0.0,0.0,0.0,0.0,0.0,0.0,0.0,0.0,0.0,0.0,0.23,0.0,0.0,0.0,0.0,0.0,0.0,0.77,0.0,0.0,0.0,0.0,0.0,0.0,0.0,0.0,0.0,1150.0,3.44,005
64472,0.0,0.0,0.0,0.0,0.0,0.0,0.0,0.0,0.0,0.0,0.0,0.0,0.0,0.0,0.0,0.0,0.0,0.0,0.0,0.0,0.0,0.0,0.23,0.0,0.0,0.0,0.0,0.0,0.0,0.77,0.0,0.0,0.0,0.0,0.0,0.0,0.0,0.0,0.0,1197.0,3.06,005
64473,0.0,0.0,0.0,0.0,0.0,0.0,0.0,0.0,0.0,0.0,0.0,0.0,0.0,0.0,0.0,0.0,0.0,0.0,0.0,0.0,0.0,0.0,0.23,0.0,0.0,0.0,0.0,0.0,0.0,0.77,0.0,0.0,0.0,0.0,0.0,0.0,0.0,0.0,0.0,1244.0,2.72,005
64474,0.0,0.0,0.0,0.0,0.0,0.0,0.0,0.0,0.0,0.0,0.0,0.0,0.0,0.0,0.0,0.0,0.0,0.0,0.0,0.0,0.0,0.0,0.23,0.0,0.0,0.0,0.0,0.0,0.0,0.77,0.0,0.0,0.0,0.0,0.0,0.0,0.0,0.0,0.0,1291.0,2.41,005
64475,0.0,0.0,0.0,0.0,0.0,0.0,0.0,0.0,0.0,0.0,0.0,0.0,0.0,0.0,0.0,0.0,0.0,0.0,0.0,0.0,0.0,0.0,0.23,0.0,0.0,0.0,0.0,0.0,0.0,0.77,0.0,0.0,0.0,0.0,0.0,0.0,0.0,0.0,0.0,1339.0,2.16,005
64476,0.0,0.0,0.0,0.0,0.0,0.0,0.0,0.0,0.0,0.0,0.0,0.0,0.0,0.0,0.0,0.0,0.0,0.0,0.0,0.0,0.0,0.0,0.23,0.0,0.0,0.0,0.0,0.0,0.0,0.77,0.0,0.0,0.0,0.0,0.0,0.0,0.0,0.0,0.0,1387.0,1.94,005
64477,0.0,0.0,0.0,0.0,0.0,0.0,0.0,0.0,0.0,0.0,0.0,0.0,0.0,0.0,0.0,0.0,0.0,0.0,0.0,0.0,0.0,0.0,0.23,0.0,0.0,0.0,0.0,0.0,0.0,0.77,0.0,0.0,0.0,0.0,0.0,0.0,0.0,0.0,0.0,1432.0,1.75,005
64478,0.0,0.0,0.0,0.0,0.0,0.0,0.0,0.0,0.0,0.0,0.0,0.0,0.0,0.0,0.0,0.0,0.0,0.0,0.0,0.0,0.0,0.0,0.23,0.0,0.0,0.0,0.0,0.0,0.0,0.77,0.0,0.0,0.0,0.0,0.0,0.0,0.0,0.0,0.0,1434.0,1.78,005
93079,0.0,0.0,0.0,0.0,0.0,0.0,0.0,0.0,0.0,0.0,0.0,0.0,0.0,0.0,0.0,0.0,0.0,0.0,0.0,0.0,0.0,0.0,0.23,0.0,0.0,0.0,0.0,0.0,0.0,0.77,0.0,0.0,0.0,0.0,0.0,0.0,0.0,0.0,0.0,797.0,9.62,005
93080,0.0,0.0,0.0,0.0,0.0,0.0,0.0,0.0,0.0,0.0,0.0,0.0,0.0,0.0,0.0,0.0,0.0,0.0,0.0,0.0,0.0,0.0,0.23,0.0,0.0,0.0,0.0,0.0,0.0,0.77,0.0,0.0,0.0,0.0,0.0,0.0,0.0,0.0,0.0,780.0,10.23,005
93081,0.0,0.0,0.0,0.0,0.0,0.0,0.0,0.0,0.0,0.0,0.0,0.0,0.0,0.0,0.0,0.0,0.0,0.0,0.0,0.0,0.0,0.0,0.23,0.0,0.0,0.0,0.0,0.0,0.0,0.77,0.0,0.0,0.0,0.0,0.0,0.0,0.0,0.0,0.0,765.0,10.77,005
93082,0.0,0.0,0.0,0.0,0.0,0.0,0.0,0.0,0.0,0.0,0.0,0.0,0.0,0.0,0.0,0.0,0.0,0.0,0.0,0.0,0.0,0.0,0.23,0.0,0.0,0.0,0.0,0.0,0.0,0.77,0.0,0.0,0.0,0.0,0.0,0.0,0.0,0.0,0.0,748.0,11.54,005
93083,0.0,0.0,0.0,0.0,0.0,0.0,0.0,0.0,0.0,0.0,0.0,0.0,0.0,0.0,0.0,0.0,0.0,0.0,0.0,0.0,0.0,0.0,0.23,0.0,0.0,0.0,0.0,0.0,0.0,0.77,0.0,0.0,0.0,0.0,0.0,0.0,0.0,0.0,0.0,741.0,11.65,005
134,0.0,0.0,0.0,0.0,0.0,0.0,0.0,0.0,0.0,0.0,0.0,0.0,0.0,0.0,0.0,0.0,0.0,0.0,0.0,0.0,0.0,0.0,0.28,0.0,0.0,0.0,0.0,0.0,0.0,0.72,0.0,0.0,0.0,0.0,0.0,0.0,0.0,0.0,0.0,729.0,12.0,006
135,0.0,0.0,0.0,0.0,0.0,0.0,0.0,0.0,0.0,0.0,0.0,0.0,0.0,0.0,0.0,0.0,0.0,0.0,0.0,0.0,0.0,0.0,0.28,0.0,0.0,0.0,0.0,0.0,0.0,0.72,0.0,0.0,0.0,0.0,0.0,0.0,0.0,0.0,0.0,732.0,11.826074802700827,006
136,0.0,0.0,0.0,0.0,0.0,0.0,0.0,0.0,0.0,0.0,0.0,0.0,0.0,0.0,0.0,0.0,0.0,0.0,0.0,0.0,0.0,0.0,0.28,0.0,0.0,0.0,0.0,0.0,0.0,0.72,0.0,0.0,0.0,0.0,0.0,0.0,0.0,0.0,0.0,739.0,11.380211241711605,006
137,0.0,0.0,0.0,0.0,0.0,0.0,0.0,0.0,0.0,0.0,0.0,0.0,0.0,0.0,0.0,0.0,0.0,0.0,0.0,0.0,0.0,0.0,0.28,0.0,0.0,0.0,0.0,0.0,0.0,0.72,0.0,0.0,0.0,0.0,0.0,0.0,0.0,0.0,0.0,744.0,11.113943352306835,006
170,0.0,0.0,0.0,0.0,0.0,0.0,0.0,0.0,0.0,0.0,0.0,0.0,0.0,0.0,0.0,0.0,0.0,0.0,0.0,0.0,0.0,0.0,0.28,0.0,0.0,0.0,0.0,0.0,0.0,0.72,0.0,0.0,0.0,0.0,0.0,0.0,0.0,0.0,0.0,1173.0,2.9050000000000002,006
171,0.0,0.0,0.0,0.0,0.0,0.0,0.0,0.0,0.0,0.0,0.0,0.0,0.0,0.0,0.0,0.0,0.0,0.0,0.0,0.0,0.0,0.0,0.28,0.0,0.0,0.0,0.0,0.0,0.0,0.72,0.0,0.0,0.0,0.0,0.0,0.0,0.0,0.0,0.0,1273.0,2.2649999999999997,006
172,0.0,0.0,0.0,0.0,0.0,0.0,0.0,0.0,0.0,0.0,0.0,0.0,0.0,0.0,0.0,0.0,0.0,0.0,0.0,0.0,0.0,0.0,0.28,0.0,0.0,0.0,0.0,0.0,0.0,0.72,0.0,0.0,0.0,0.0,0.0,0.0,0.0,0.0,0.0,1373.0,1.7899999999999998,006
173,0.0,0.0,0.0,0.0,0.0,0.0,0.0,0.0,0.0,0.0,0.0,0.0,0.0,0.0,0.0,0.0,0.0,0.0,0.0,0.0,0.0,0.0,0.28,0.0,0.0,0.0,0.0,0.0,0.0,0.72,0.0,0.0,0.0,0.0,0.0,0.0,0.0,0.0,0.0,1473.0,1.4,006
174,0.0,0.0,0.0,0.0,0.0,0.0,0.0,0.0,0.0,0.0,0.0,0.0,0.0,0.0,0.0,0.0,0.0,0.0,0.0,0.0,0.0,0.0,0.28,0.0,0.0,0.0,0.0,0.0,0.0,0.72,0.0,0.0,0.0,0.0,0.0,0.0,0.0,0.0,0.0,1573.0,1.105,006
175,0.0,0.0,0.0,0.0,0.0,0.0,0.0,0.0,0.0,0.0,0.0,0.0,0.0,0.0,0.0,0.0,0.0,0.0,0.0,0.0,0.0,0.0,0.28,0.0,0.0,0.0,0.0,0.0,0.0,0.72,0.0,0.0,0.0,0.0,0.0,0.0,0.0,0.0,0.0,1673.0,0.8250000000000001,006
4679,0.0,0.0,0.0,0.0,0.0,0.0,0.0,0.0,0.0,0.0,0.0,0.0,0.0,0.0,0.0,0.0,0.0,0.0,0.0,0.0,0.0,0.0,0.28,0.0,0.0,0.0,0.0,0.0,0.0,0.72,0.0,0.0,0.0,0.0,0.0,0.0,0.0,0.0,0.0,1073.0,3.33,006
20871,0.0,0.0,0.0,0.0,0.0,0.0,0.0,0.0,0.0,0.0,0.0,0.0,0.0,0.0,0.0,0.0,0.0,0.0,0.0,0.0,0.0,0.0,0.28,0.0,0.0,0.0,0.0,0.0,0.0,0.72,0.0,0.0,0.0,0.0,0.0,0.0,0.0,0.0,0.0,981.0,5.429752280002408,006
20872,0.0,0.0,0.0,0.0,0.0,0.0,0.0,0.0,0.0,0.0,0.0,0.0,0.0,0.0,0.0,0.0,0.0,0.0,0.0,0.0,0.0,0.0,0.28,0.0,0.0,0.0,0.0,0.0,0.0,0.72,0.0,0.0,0.0,0.0,0.0,0.0,0.0,0.0,0.0,1000.0,5.1003705451175625,006
20873,0.0,0.0,0.0,0.0,0.0,0.0,0.0,0.0,0.0,0.0,0.0,0.0,0.0,0.0,0.0,0.0,0.0,0.0,0.0,0.0,0.0,0.0,0.28,0.0,0.0,0.0,0.0,0.0,0.0,0.72,0.0,0.0,0.0,0.0,0.0,0.0,0.0,0.0,0.0,1010.0,4.900367128656471,006
20874,0.0,0.0,0.0,0.0,0.0,0.0,0.0,0.0,0.0,0.0,0.0,0.0,0.0,0.0,0.0,0.0,0.0,0.0,0.0,0.0,0.0,0.0,0.28,0.0,0.0,0.0,0.0,0.0,0.0,0.72,0.0,0.0,0.0,0.0,0.0,0.0,0.0,0.0,0.0,1020.0,4.749736315569062,006
20875,0.0,0.0,0.0,0.0,0.0,0.0,0.0,0.0,0.0,0.0,0.0,0.0,0.0,0.0,0.0,0.0,0.0,0.0,0.0,0.0,0.0,0.0,0.28,0.0,0.0,0.0,0.0,0.0,0.0,0.72,0.0,0.0,0.0,0.0,0.0,0.0,0.0,0.0,0.0,1030.0,4.569373909615046,006
20876,0.0,0.0,0.0,0.0,0.0,0.0,0.0,0.0,0.0,0.0,0.0,0.0,0.0,0.0,0.0,0.0,0.0,0.0,0.0,0.0,0.0,0.0,0.28,0.0,0.0,0.0,0.0,0.0,0.0,0.72,0.0,0.0,0.0,0.0,0.0,0.0,0.0,0.0,0.0,1035.0,4.450249108319361,006
20877,0.0,0.0,0.0,0.0,0.0,0.0,0.0,0.0,0.0,0.0,0.0,0.0,0.0,0.0,0.0,0.0,0.0,0.0,0.0,0.0,0.0,0.0,0.28,0.0,0.0,0.0,0.0,0.0,0.0,0.72,0.0,0.0,0.0,0.0,0.0,0.0,0.0,0.0,0.0,1040.0,4.352182518111363,006
21853,0.0,0.0,0.0,0.0,0.0,0.0,0.0,0.0,0.0,0.0,0.0,0.0,0.0,0.0,0.0,0.0,0.0,0.0,0.0,0.0,0.0,0.0,0.28,0.0,0.0,0.0,0.0,0.0,0.0,0.72,0.0,0.0,0.0,0.0,0.0,0.0,0.0,0.0,0.0,1773.0,0.6499999999999999,006
44242,0.0,0.0,0.0,0.0,0.0,0.0,0.0,0.0,0.0,0.0,0.0,0.0,0.0,0.0,0.0,0.0,0.0,0.0,0.0,0.0,0.0,0.0,0.28,0.0,0.0,0.0,0.0,0.0,0.0,0.72,0.0,0.0,0.0,0.0,0.0,0.0,0.0,0.0,0.0,758.0,11.0,006
138,0.0,0.0,0.0,0.0,0.0,0.0,0.0,0.0,0.0,0.0,0.0,0.0,0.0,0.0,0.0,0.0,0.0,0.0,0.0,0.0,0.0,0.0,0.33,0.0,0.0,0.0,0.0,0.0,0.0,0.67,0.0,0.0,0.0,0.0,0.0,0.0,0.0,0.0,0.0,720.0,11.880813592280793,007
139,0.0,0.0,0.0,0.0,0.0,0.0,0.0,0.0,0.0,0.0,0.0,0.0,0.0,0.0,0.0,0.0,0.0,0.0,0.0,0.0,0.0,0.0,0.33,0.0,0.0,0.0,0.0,0.0,0.0,0.67,0.0,0.0,0.0,0.0,0.0,0.0,0.0,0.0,0.0,729.0,11.21110964736696,007
140,0.0,0.0,0.0,0.0,0.0,0.0,0.0,0.0,0.0,0.0,0.0,0.0,0.0,0.0,0.0,0.0,0.0,0.0,0.0,0.0,0.0,0.0,0.33,0.0,0.0,0.0,0.0,0.0,0.0,0.67,0.0,0.0,0.0,0.0,0.0,0.0,0.0,0.0,0.0,732.0,11.146128035678238,007
141,0.0,0.0,0.0,0.0,0.0,0.0,0.0,0.0,0.0,0.0,0.0,0.0,0.0,0.0,0.0,0.0,0.0,0.0,0.0,0.0,0.0,0.0,0.33,0.0,0.0,0.0,0.0,0.0,0.0,0.67,0.0,0.0,0.0,0.0,0.0,0.0,0.0,0.0,0.0,739.0,10.662757831681574,007
142,0.0,0.0,0.0,0.0,0.0,0.0,0.0,0.0,0.0,0.0,0.0,0.0,0.0,0.0,0.0,0.0,0.0,0.0,0.0,0.0,0.0,0.0,0.33,0.0,0.0,0.0,0.0,0.0,0.0,0.67,0.0,0.0,0.0,0.0,0.0,0.0,0.0,0.0,0.0,744.0,10.342422680822207,007
188,0.0,0.0,0.0,0.0,0.0,0.0,0.0,0.0,0.0,0.0,0.0,0.0,0.0,0.0,0.0,0.0,0.0,0.0,0.0,0.0,0.0,0.0,0.33,0.0,0.0,0.0,0.0,0.0,0.0,0.67,0.0,0.0,0.0,0.0,0.0,0.0,0.0,0.0,0.0,1173.0,2.5,007
189,0.0,0.0,0.0,0.0,0.0,0.0,0.0,0.0,0.0,0.0,0.0,0.0,0.0,0.0,0.0,0.0,0.0,0.0,0.0,0.0,0.0,0.0,0.33,0.0,0.0,0.0,0.0,0.0,0.0,0.67,0.0,0.0,0.0,0.0,0.0,0.0,0.0,0.0,0.0,1273.0,1.9049999999999998,007
190,0.0,0.0,0.0,0.0,0.0,0.0,0.0,0.0,0.0,0.0,0.0,0.0,0.0,0.0,0.0,0.0,0.0,0.0,0.0,0.0,0.0,0.0,0.33,0.0,0.0,0.0,0.0,0.0,0.0,0.67,0.0,0.0,0.0,0.0,0.0,0.0,0.0,0.0,0.0,1373.0,1.5,007
191,0.0,0.0,0.0,0.0,0.0,0.0,0.0,0.0,0.0,0.0,0.0,0.0,0.0,0.0,0.0,0.0,0.0,0.0,0.0,0.0,0.0,0.0,0.33,0.0,0.0,0.0,0.0,0.0,0.0,0.67,0.0,0.0,0.0,0.0,0.0,0.0,0.0,0.0,0.0,1473.0,1.16,007
192,0.0,0.0,0.0,0.0,0.0,0.0,0.0,0.0,0.0,0.0,0.0,0.0,0.0,0.0,0.0,0.0,0.0,0.0,0.0,0.0,0.0,0.0,0.33,0.0,0.0,0.0,0.0,0.0,0.0,0.67,0.0,0.0,0.0,0.0,0.0,0.0,0.0,0.0,0.0,1573.0,0.85,007
193,0.0,0.0,0.0,0.0,0.0,0.0,0.0,0.0,0.0,0.0,0.0,0.0,0.0,0.0,0.0,0.0,0.0,0.0,0.0,0.0,0.0,0.0,0.33,0.0,0.0,0.0,0.0,0.0,0.0,0.67,0.0,0.0,0.0,0.0,0.0,0.0,0.0,0.0,0.0,1673.0,0.52,007
325,0.0,0.0,0.0,0.0,0.0,0.0,0.0,0.0,0.0,0.0,0.0,0.0,0.0,0.0,0.0,0.0,0.0,0.0,0.0,0.0,0.0,0.0,0.33,0.0,0.0,0.0,0.0,0.0,0.0,0.67,0.0,0.0,0.0,0.0,0.0,0.0,0.0,0.0,0.0,1633.0,0.6812412373755872,007
326,0.0,0.0,0.0,0.0,0.0,0.0,0.0,0.0,0.0,0.0,0.0,0.0,0.0,0.0,0.0,0.0,0.0,0.0,0.0,0.0,0.0,0.0,0.33,0.0,0.0,0.0,0.0,0.0,0.0,0.67,0.0,0.0,0.0,0.0,0.0,0.0,0.0,0.0,0.0,1533.0,0.9777236052888478,007
327,0.0,0.0,0.0,0.0,0.0,0.0,0.0,0.0,0.0,0.0,0.0,0.0,0.0,0.0,0.0,0.0,0.0,0.0,0.0,0.0,0.0,0.0,0.33,0.0,0.0,0.0,0.0,0.0,0.0,0.67,0.0,0.0,0.0,0.0,0.0,0.0,0.0,0.0,0.0,1433.0,1.3424226808222062,007
328,0.0,0.0,0.0,0.0,0.0,0.0,0.0,0.0,0.0,0.0,0.0,0.0,0.0,0.0,0.0,0.0,0.0,0.0,0.0,0.0,0.0,0.0,0.33,0.0,0.0,0.0,0.0,0.0,0.0,0.67,0.0,0.0,0.0,0.0,0.0,0.0,0.0,0.0,0.0,1333.0,1.7708520116421442,007
329,0.0,0.0,0.0,0.0,0.0,0.0,0.0,0.0,0.0,0.0,0.0,0.0,0.0,0.0,0.0,0.0,0.0,0.0,0.0,0.0,0.0,0.0,0.33,0.0,0.0,0.0,0.0,0.0,0.0,0.67,0.0,0.0,0.0,0.0,0.0,0.0,0.0,0.0,0.0,1253.0,2.184691430817599,007
330,0.0,0.0,0.0,0.0,0.0,0.0,0.0,0.0,0.0,0.0,0.0,0.0,0.0,0.0,0.0,0.0,0.0,0.0,0.0,0.0,0.0,0.0,0.33,0.0,0.0,0.0,0.0,0.0,0.0,0.67,0.0,0.0,0.0,0.0,0.0,0.0,0.0,0.0,0.0,1233.0,2.2944662261615933,007
331,0.0,0.0,0.0,0.0,0.0,0.0,0.0,0.0,0.0,0.0,0.0,0.0,0.0,0.0,0.0,0.0,0.0,0.0,0.0,0.0,0.0,0.0,0.33,0.0,0.0,0.0,0.0,0.0,0.0,0.67,0.0,0.0,0.0,0.0,0.0,0.0,0.0,0.0,0.0,1133.0,2.9242792860618816,007
332,0.0,0.0,0.0,0.0,0.0,0.0,0.0,0.0,0.0,0.0,0.0,0.0,0.0,0.0,0.0,0.0,0.0,0.0,0.0,0.0,0.0,0.0,0.33,0.0,0.0,0.0,0.0,0.0,0.0,0.67,0.0,0.0,0.0,0.0,0.0,0.0,0.0,0.0,0.0,1073.0,3.3,007
333,0.0,0.0,0.0,0.0,0.0,0.0,0.0,0.0,0.0,0.0,0.0,0.0,0.0,0.0,0.0,0.0,0.0,0.0,0.0,0.0,0.0,0.0,0.33,0.0,0.0,0.0,0.0,0.0,0.0,0.67,0.0,0.0,0.0,0.0,0.0,0.0,0.0,0.0,0.0,1033.0,3.804820678721162,007
443,0.0,0.0,0.0,0.0,0.0,0.0,0.0,0.0,0.0,0.0,0.0,0.0,0.0,0.0,0.0,0.0,0.0,0.0,0.0,0.0,0.0,0.0,0.33,0.0,0.0,0.0,0.0,0.0,0.0,0.67,0.0,0.0,0.0,0.0,0.0,0.0,0.0,0.0,0.0,1677.0,0.47,007
444,0.0,0.0,0.0,0.0,0.0,0.0,0.0,0.0,0.0,0.0,0.0,0.0,0.0,0.0,0.0,0.0,0.0,0.0,0.0,0.0,0.0,0.0,0.33,0.0,0.0,0.0,0.0,0.0,0.0,0.67,0.0,0.0,0.0,0.0,0.0,0.0,0.0,0.0,0.0,1576.0,0.78,007
445,0.0,0.0,0.0,0.0,0.0,0.0,0.0,0.0,0.0,0.0,0.0,0.0,0.0,0.0,0.0,0.0,0.0,0.0,0.0,0.0,0.0,0.0,0.33,0.0,0.0,0.0,0.0,0.0,0.0,0.67,0.0,0.0,0.0,0.0,0.0,0.0,0.0,0.0,0.0,1478.0,1.1800000000000002,007
446,0.0,0.0,0.0,0.0,0.0,0.0,0.0,0.0,0.0,0.0,0.0,0.0,0.0,0.0,0.0,0.0,0.0,0.0,0.0,0.0,0.0,0.0,0.33,0.0,0.0,0.0,0.0,0.0,0.0,0.67,0.0,0.0,0.0,0.0,0.0,0.0,0.0,0.0,0.0,1378.0,1.5699999999999998,007
447,0.0,0.0,0.0,0.0,0.0,0.0,0.0,0.0,0.0,0.0,0.0,0.0,0.0,0.0,0.0,0.0,0.0,0.0,0.0,0.0,0.0,0.0,0.33,0.0,0.0,0.0,0.0,0.0,0.0,0.67,0.0,0.0,0.0,0.0,0.0,0.0,0.0,0.0,0.0,1276.0,2.08,007
448,0.0,0.0,0.0,0.0,0.0,0.0,0.0,0.0,0.0,0.0,0.0,0.0,0.0,0.0,0.0,0.0,0.0,0.0,0.0,0.0,0.0,0.0,0.33,0.0,0.0,0.0,0.0,0.0,0.0,0.67,0.0,0.0,0.0,0.0,0.0,0.0,0.0,0.0,0.0,1172.0,2.66,007
2342,0.0,0.0,0.0,0.0,0.0,0.0,0.0,0.0,0.0,0.0,0.0,0.0,0.0,0.0,0.0,0.0,0.0,0.0,0.0,0.0,0.0,0.0,0.33,0.0,0.0,0.0,0.0,0.0,0.0,0.67,0.0,0.0,0.0,0.0,0.0,0.0,0.0,0.0,0.0,1423.0,1.4700000000000002,007
2343,0.0,0.0,0.0,0.0,0.0,0.0,0.0,0.0,0.0,0.0,0.0,0.0,0.0,0.0,0.0,0.0,0.0,0.0,0.0,0.0,0.0,0.0,0.33,0.0,0.0,0.0,0.0,0.0,0.0,0.67,0.0,0.0,0.0,0.0,0.0,0.0,0.0,0.0,0.0,1523.0,0.9500090775038316,007
2344,0.0,0.0,0.0,0.0,0.0,0.0,0.0,0.0,0.0,0.0,0.0,0.0,0.0,0.0,0.0,0.0,0.0,0.0,0.0,0.0,0.0,0.0,0.33,0.0,0.0,0.0,0.0,0.0,0.0,0.67,0.0,0.0,0.0,0.0,0.0,0.0,0.0,0.0,0.0,1623.0,0.64,007
2345,0.0,0.0,0.0,0.0,0.0,0.0,0.0,0.0,0.0,0.0,0.0,0.0,0.0,0.0,0.0,0.0,0.0,0.0,0.0,0.0,0.0,0.0,0.33,0.0,0.0,0.0,0.0,0.0,0.0,0.67,0.0,0.0,0.0,0.0,0.0,0.0,0.0,0.0,0.0,1723.0,0.3096301674258988,007
7486,0.0,0.0,0.0,0.0,0.0,0.0,0.0,0.0,0.0,0.0,0.0,0.0,0.0,0.0,0.0,0.0,0.0,0.0,0.0,0.0,0.0,0.0,0.33,0.0,0.0,0.0,0.0,0.0,0.0,0.67,0.0,0.0,0.0,0.0,0.0,0.0,0.0,0.0,0.0,752.0,11.0,007
7487,0.0,0.0,0.0,0.0,0.0,0.0,0.0,0.0,0.0,0.0,0.0,0.0,0.0,0.0,0.0,0.0,0.0,0.0,0.0,0.0,0.0,0.0,0.33,0.0,0.0,0.0,0.0,0.0,0.0,0.67,0.0,0.0,0.0,0.0,0.0,0.0,0.0,0.0,0.0,795.0,8.52,007
7488,0.0,0.0,0.0,0.0,0.0,0.0,0.0,0.0,0.0,0.0,0.0,0.0,0.0,0.0,0.0,0.0,0.0,0.0,0.0,0.0,0.0,0.0,0.33,0.0,0.0,0.0,0.0,0.0,0.0,0.67,0.0,0.0,0.0,0.0,0.0,0.0,0.0,0.0,0.0,850.0,7.0,007
7489,0.0,0.0,0.0,0.0,0.0,0.0,0.0,0.0,0.0,0.0,0.0,0.0,0.0,0.0,0.0,0.0,0.0,0.0,0.0,0.0,0.0,0.0,0.33,0.0,0.0,0.0,0.0,0.0,0.0,0.67,0.0,0.0,0.0,0.0,0.0,0.0,0.0,0.0,0.0,940.0,5.0,007
7490,0.0,0.0,0.0,0.0,0.0,0.0,0.0,0.0,0.0,0.0,0.0,0.0,0.0,0.0,0.0,0.0,0.0,0.0,0.0,0.0,0.0,0.0,0.33,0.0,0.0,0.0,0.0,0.0,0.0,0.67,0.0,0.0,0.0,0.0,0.0,0.0,0.0,0.0,0.0,1106.0,3.0,007
7491,0.0,0.0,0.0,0.0,0.0,0.0,0.0,0.0,0.0,0.0,0.0,0.0,0.0,0.0,0.0,0.0,0.0,0.0,0.0,0.0,0.0,0.0,0.33,0.0,0.0,0.0,0.0,0.0,0.0,0.67,0.0,0.0,0.0,0.0,0.0,0.0,0.0,0.0,0.0,1507.0,1.0,007
15802,0.0,0.0,0.0,0.0,0.0,0.0,0.0,0.0,0.0,0.0,0.0,0.0,0.0,0.0,0.0,0.0,0.0,0.0,0.0,0.0,0.0,0.0,0.33,0.0,0.0,0.0,0.0,0.0,0.0,0.67,0.0,0.0,0.0,0.0,0.0,0.0,0.0,0.0,0.0,984.0,5.03,007
15803,0.0,0.0,0.0,0.0,0.0,0.0,0.0,0.0,0.0,0.0,0.0,0.0,0.0,0.0,0.0,0.0,0.0,0.0,0.0,0.0,0.0,0.0,0.33,0.0,0.0,0.0,0.0,0.0,0.0,0.67,0.0,0.0,0.0,0.0,0.0,0.0,0.0,0.0,0.0,926.0,5.49,007
15804,0.0,0.0,0.0,0.0,0.0,0.0,0.0,0.0,0.0,0.0,0.0,0.0,0.0,0.0,0.0,0.0,0.0,0.0,0.0,0.0,0.0,0.0,0.33,0.0,0.0,0.0,0.0,0.0,0.0,0.67,0.0,0.0,0.0,0.0,0.0,0.0,0.0,0.0,0.0,880.0,6.24,007
15805,0.0,0.0,0.0,0.0,0.0,0.0,0.0,0.0,0.0,0.0,0.0,0.0,0.0,0.0,0.0,0.0,0.0,0.0,0.0,0.0,0.0,0.0,0.33,0.0,0.0,0.0,0.0,0.0,0.0,0.67,0.0,0.0,0.0,0.0,0.0,0.0,0.0,0.0,0.0,843.0,7.199999999999998,007
15806,0.0,0.0,0.0,0.0,0.0,0.0,0.0,0.0,0.0,0.0,0.0,0.0,0.0,0.0,0.0,0.0,0.0,0.0,0.0,0.0,0.0,0.0,0.33,0.0,0.0,0.0,0.0,0.0,0.0,0.67,0.0,0.0,0.0,0.0,0.0,0.0,0.0,0.0,0.0,812.0,8.24,007
15807,0.0,0.0,0.0,0.0,0.0,0.0,0.0,0.0,0.0,0.0,0.0,0.0,0.0,0.0,0.0,0.0,0.0,0.0,0.0,0.0,0.0,0.0,0.33,0.0,0.0,0.0,0.0,0.0,0.0,0.67,0.0,0.0,0.0,0.0,0.0,0.0,0.0,0.0,0.0,783.0,9.27,007
15808,0.0,0.0,0.0,0.0,0.0,0.0,0.0,0.0,0.0,0.0,0.0,0.0,0.0,0.0,0.0,0.0,0.0,0.0,0.0,0.0,0.0,0.0,0.33,0.0,0.0,0.0,0.0,0.0,0.0,0.67,0.0,0.0,0.0,0.0,0.0,0.0,0.0,0.0,0.0,756.0,10.3,007
15809,0.0,0.0,0.0,0.0,0.0,0.0,0.0,0.0,0.0,0.0,0.0,0.0,0.0,0.0,0.0,0.0,0.0,0.0,0.0,0.0,0.0,0.0,0.33,0.0,0.0,0.0,0.0,0.0,0.0,0.67,0.0,0.0,0.0,0.0,0.0,0.0,0.0,0.0,0.0,730.0,11.3,007
15862,0.0,0.0,0.0,0.0,0.0,0.0,0.0,0.0,0.0,0.0,0.0,0.0,0.0,0.0,0.0,0.0,0.0,0.0,0.0,0.0,0.0,0.0,0.33,0.0,0.0,0.0,0.0,0.0,0.0,0.67,0.0,0.0,0.0,0.0,0.0,0.0,0.0,0.0,0.0,773.0,9.9,007
15863,0.0,0.0,0.0,0.0,0.0,0.0,0.0,0.0,0.0,0.0,0.0,0.0,0.0,0.0,0.0,0.0,0.0,0.0,0.0,0.0,0.0,0.0,0.33,0.0,0.0,0.0,0.0,0.0,0.0,0.67,0.0,0.0,0.0,0.0,0.0,0.0,0.0,0.0,0.0,823.0,6.95,007
15864,0.0,0.0,0.0,0.0,0.0,0.0,0.0,0.0,0.0,0.0,0.0,0.0,0.0,0.0,0.0,0.0,0.0,0.0,0.0,0.0,0.0,0.0,0.33,0.0,0.0,0.0,0.0,0.0,0.0,0.67,0.0,0.0,0.0,0.0,0.0,0.0,0.0,0.0,0.0,873.0,6.3,007
15865,0.0,0.0,0.0,0.0,0.0,0.0,0.0,0.0,0.0,0.0,0.0,0.0,0.0,0.0,0.0,0.0,0.0,0.0,0.0,0.0,0.0,0.0,0.33,0.0,0.0,0.0,0.0,0.0,0.0,0.67,0.0,0.0,0.0,0.0,0.0,0.0,0.0,0.0,0.0,923.0,5.35,007
15866,0.0,0.0,0.0,0.0,0.0,0.0,0.0,0.0,0.0,0.0,0.0,0.0,0.0,0.0,0.0,0.0,0.0,0.0,0.0,0.0,0.0,0.0,0.33,0.0,0.0,0.0,0.0,0.0,0.0,0.67,0.0,0.0,0.0,0.0,0.0,0.0,0.0,0.0,0.0,973.0,4.415,007
17614,0.0,0.0,0.0,0.0,0.0,0.0,0.0,0.0,0.0,0.0,0.0,0.0,0.0,0.0,0.0,0.0,0.0,0.0,0.0,0.0,0.0,0.0,0.33,0.0,0.0,0.0,0.0,0.0,0.0,0.67,0.0,0.0,0.0,0.0,0.0,0.0,0.0,0.0,0.0,895.0,6.0,007
17615,0.0,0.0,0.0,0.0,0.0,0.0,0.0,0.0,0.0,0.0,0.0,0.0,0.0,0.0,0.0,0.0,0.0,0.0,0.0,0.0,0.0,0.0,0.33,0.0,0.0,0.0,0.0,0.0,0.0,0.67,0.0,0.0,0.0,0.0,0.0,0.0,0.0,0.0,0.0,855.0,7.0,007
17616,0.0,0.0,0.0,0.0,0.0,0.0,0.0,0.0,0.0,0.0,0.0,0.0,0.0,0.0,0.0,0.0,0.0,0.0,0.0,0.0,0.0,0.0,0.33,0.0,0.0,0.0,0.0,0.0,0.0,0.67,0.0,0.0,0.0,0.0,0.0,0.0,0.0,0.0,0.0,822.0,8.0,007
25751,0.0,0.0,0.0,0.0,0.0,0.0,0.0,0.0,0.0,0.0,0.0,0.0,0.0,0.0,0.0,0.0,0.0,0.0,0.0,0.0,0.0,0.0,0.33,0.0,0.0,0.0,0.0,0.0,0.0,0.67,0.0,0.0,0.0,0.0,0.0,0.0,0.0,0.0,0.0,1773.0,0.5,007
25752,0.0,0.0,0.0,0.0,0.0,0.0,0.0,0.0,0.0,0.0,0.0,0.0,0.0,0.0,0.0,0.0,0.0,0.0,0.0,0.0,0.0,0.0,0.33,0.0,0.0,0.0,0.0,0.0,0.0,0.67,0.0,0.0,0.0,0.0,0.0,0.0,0.0,0.0,0.0,1823.0,-0.003050751504618865,007
26866,0.0,0.0,0.0,0.0,0.0,0.0,0.0,0.0,0.0,0.0,0.0,0.0,0.0,0.0,0.0,0.0,0.0,0.0,0.0,0.0,0.0,0.0,0.33,0.0,0.0,0.0,0.0,0.0,0.0,0.67,0.0,0.0,0.0,0.0,0.0,0.0,0.0,0.0,0.0,967.0,4.9,007
26867,0.0,0.0,0.0,0.0,0.0,0.0,0.0,0.0,0.0,0.0,0.0,0.0,0.0,0.0,0.0,0.0,0.0,0.0,0.0,0.0,0.0,0.0,0.33,0.0,0.0,0.0,0.0,0.0,0.0,0.67,0.0,0.0,0.0,0.0,0.0,0.0,0.0,0.0,0.0,988.0,4.5,007
26868,0.0,0.0,0.0,0.0,0.0,0.0,0.0,0.0,0.0,0.0,0.0,0.0,0.0,0.0,0.0,0.0,0.0,0.0,0.0,0.0,0.0,0.0,0.33,0.0,0.0,0.0,0.0,0.0,0.0,0.67,0.0,0.0,0.0,0.0,0.0,0.0,0.0,0.0,0.0,1018.0,4.0,007
26869,0.0,0.0,0.0,0.0,0.0,0.0,0.0,0.0,0.0,0.0,0.0,0.0,0.0,0.0,0.0,0.0,0.0,0.0,0.0,0.0,0.0,0.0,0.33,0.0,0.0,0.0,0.0,0.0,0.0,0.67,0.0,0.0,0.0,0.0,0.0,0.0,0.0,0.0,0.0,1038.0,3.8,007
26870,0.0,0.0,0.0,0.0,0.0,0.0,0.0,0.0,0.0,0.0,0.0,0.0,0.0,0.0,0.0,0.0,0.0,0.0,0.0,0.0,0.0,0.0,0.33,0.0,0.0,0.0,0.0,0.0,0.0,0.67,0.0,0.0,0.0,0.0,0.0,0.0,0.0,0.0,0.0,1057.0,3.56,007
26871,0.0,0.0,0.0,0.0,0.0,0.0,0.0,0.0,0.0,0.0,0.0,0.0,0.0,0.0,0.0,0.0,0.0,0.0,0.0,0.0,0.0,0.0,0.33,0.0,0.0,0.0,0.0,0.0,0.0,0.67,0.0,0.0,0.0,0.0,0.0,0.0,0.0,0.0,0.0,1088.0,3.22,007
26872,0.0,0.0,0.0,0.0,0.0,0.0,0.0,0.0,0.0,0.0,0.0,0.0,0.0,0.0,0.0,0.0,0.0,0.0,0.0,0.0,0.0,0.0,0.33,0.0,0.0,0.0,0.0,0.0,0.0,0.67,0.0,0.0,0.0,0.0,0.0,0.0,0.0,0.0,0.0,1098.0,3.13,007
26873,0.0,0.0,0.0,0.0,0.0,0.0,0.0,0.0,0.0,0.0,0.0,0.0,0.0,0.0,0.0,0.0,0.0,0.0,0.0,0.0,0.0,0.0,0.33,0.0,0.0,0.0,0.0,0.0,0.0,0.67,0.0,0.0,0.0,0.0,0.0,0.0,0.0,0.0,0.0,1115.0,3.0,007
26874,0.0,0.0,0.0,0.0,0.0,0.0,0.0,0.0,0.0,0.0,0.0,0.0,0.0,0.0,0.0,0.0,0.0,0.0,0.0,0.0,0.0,0.0,0.33,0.0,0.0,0.0,0.0,0.0,0.0,0.67,0.0,0.0,0.0,0.0,0.0,0.0,0.0,0.0,0.0,1127.0,2.86,007
26875,0.0,0.0,0.0,0.0,0.0,0.0,0.0,0.0,0.0,0.0,0.0,0.0,0.0,0.0,0.0,0.0,0.0,0.0,0.0,0.0,0.0,0.0,0.33,0.0,0.0,0.0,0.0,0.0,0.0,0.67,0.0,0.0,0.0,0.0,0.0,0.0,0.0,0.0,0.0,1135.0,2.8,007
26876,0.0,0.0,0.0,0.0,0.0,0.0,0.0,0.0,0.0,0.0,0.0,0.0,0.0,0.0,0.0,0.0,0.0,0.0,0.0,0.0,0.0,0.0,0.33,0.0,0.0,0.0,0.0,0.0,0.0,0.67,0.0,0.0,0.0,0.0,0.0,0.0,0.0,0.0,0.0,1141.0,2.77,007
26877,0.0,0.0,0.0,0.0,0.0,0.0,0.0,0.0,0.0,0.0,0.0,0.0,0.0,0.0,0.0,0.0,0.0,0.0,0.0,0.0,0.0,0.0,0.33,0.0,0.0,0.0,0.0,0.0,0.0,0.67,0.0,0.0,0.0,0.0,0.0,0.0,0.0,0.0,0.0,1147.0,2.7,007
26878,0.0,0.0,0.0,0.0,0.0,0.0,0.0,0.0,0.0,0.0,0.0,0.0,0.0,0.0,0.0,0.0,0.0,0.0,0.0,0.0,0.0,0.0,0.33,0.0,0.0,0.0,0.0,0.0,0.0,0.67,0.0,0.0,0.0,0.0,0.0,0.0,0.0,0.0,0.0,896.0,5.9566485792052015,007
26879,0.0,0.0,0.0,0.0,0.0,0.0,0.0,0.0,0.0,0.0,0.0,0.0,0.0,0.0,0.0,0.0,0.0,0.0,0.0,0.0,0.0,0.0,0.33,0.0,0.0,0.0,0.0,0.0,0.0,0.67,0.0,0.0,0.0,0.0,0.0,0.0,0.0,0.0,0.0,957.0,4.9148718175400505,007
26880,0.0,0.0,0.0,0.0,0.0,0.0,0.0,0.0,0.0,0.0,0.0,0.0,0.0,0.0,0.0,0.0,0.0,0.0,0.0,0.0,0.0,0.0,0.33,0.0,0.0,0.0,0.0,0.0,0.0,0.67,0.0,0.0,0.0,0.0,0.0,0.0,0.0,0.0,0.0,1020.0,4.089905111439398,007
26881,0.0,0.0,0.0,0.0,0.0,0.0,0.0,0.0,0.0,0.0,0.0,0.0,0.0,0.0,0.0,0.0,0.0,0.0,0.0,0.0,0.0,0.0,0.33,0.0,0.0,0.0,0.0,0.0,0.0,0.67,0.0,0.0,0.0,0.0,0.0,0.0,0.0,0.0,0.0,1096.0,3.3443922736851115,007
26882,0.0,0.0,0.0,0.0,0.0,0.0,0.0,0.0,0.0,0.0,0.0,0.0,0.0,0.0,0.0,0.0,0.0,0.0,0.0,0.0,0.0,0.0,0.33,0.0,0.0,0.0,0.0,0.0,0.0,0.67,0.0,0.0,0.0,0.0,0.0,0.0,0.0,0.0,0.0,1158.0,2.8426092396105616,007
26883,0.0,0.0,0.0,0.0,0.0,0.0,0.0,0.0,0.0,0.0,0.0,0.0,0.0,0.0,0.0,0.0,0.0,0.0,0.0,0.0,0.0,0.0,0.33,0.0,0.0,0.0,0.0,0.0,0.0,0.67,0.0,0.0,0.0,0.0,0.0,0.0,0.0,0.0,0.0,1230.0,2.619917741169944,007
26884,0.0,0.0,0.0,0.0,0.0,0.0,0.0,0.0,0.0,0.0,0.0,0.0,0.0,0.0,0.0,0.0,0.0,0.0,0.0,0.0,0.0,0.0,0.33,0.0,0.0,0.0,0.0,0.0,0.0,0.67,0.0,0.0,0.0,0.0,0.0,0.0,0.0,0.0,0.0,1295.0,1.988112840268352,007
26885,0.0,0.0,0.0,0.0,0.0,0.0,0.0,0.0,0.0,0.0,0.0,0.0,0.0,0.0,0.0,0.0,0.0,0.0,0.0,0.0,0.0,0.0,0.33,0.0,0.0,0.0,0.0,0.0,0.0,0.67,0.0,0.0,0.0,0.0,0.0,0.0,0.0,0.0,0.0,1371.0,1.635483746814912,007
26886,0.0,0.0,0.0,0.0,0.0,0.0,0.0,0.0,0.0,0.0,0.0,0.0,0.0,0.0,0.0,0.0,0.0,0.0,0.0,0.0,0.0,0.0,0.33,0.0,0.0,0.0,0.0,0.0,0.0,0.67,0.0,0.0,0.0,0.0,0.0,0.0,0.0,0.0,0.0,1442.0,1.3324384599156054,007
26887,0.0,0.0,0.0,0.0,0.0,0.0,0.0,0.0,0.0,0.0,0.0,0.0,0.0,0.0,0.0,0.0,0.0,0.0,0.0,0.0,0.0,0.0,0.33,0.0,0.0,0.0,0.0,0.0,0.0,0.67,0.0,0.0,0.0,0.0,0.0,0.0,0.0,0.0,0.0,1513.0,1.0644579892269186,007
26888,0.0,0.0,0.0,0.0,0.0,0.0,0.0,0.0,0.0,0.0,0.0,0.0,0.0,0.0,0.0,0.0,0.0,0.0,0.0,0.0,0.0,0.0,0.33,0.0,0.0,0.0,0.0,0.0,0.0,0.67,0.0,0.0,0.0,0.0,0.0,0.0,0.0,0.0,0.0,1578.0,0.842609239610562,007
26889,0.0,0.0,0.0,0.0,0.0,0.0,0.0,0.0,0.0,0.0,0.0,0.0,0.0,0.0,0.0,0.0,0.0,0.0,0.0,0.0,0.0,0.0,0.33,0.0,0.0,0.0,0.0,0.0,0.0,0.67,0.0,0.0,0.0,0.0,0.0,0.0,0.0,0.0,0.0,834.0,7.344392273685111,007
26890,0.0,0.0,0.0,0.0,0.0,0.0,0.0,0.0,0.0,0.0,0.0,0.0,0.0,0.0,0.0,0.0,0.0,0.0,0.0,0.0,0.0,0.0,0.33,0.0,0.0,0.0,0.0,0.0,0.0,0.67,0.0,0.0,0.0,0.0,0.0,0.0,0.0,0.0,0.0,847.0,6.817228994613459,007
26891,0.0,0.0,0.0,0.0,0.0,0.0,0.0,0.0,0.0,0.0,0.0,0.0,0.0,0.0,0.0,0.0,0.0,0.0,0.0,0.0,0.0,0.0,0.33,0.0,0.0,0.0,0.0,0.0,0.0,0.67,0.0,0.0,0.0,0.0,0.0,0.0,0.0,0.0,0.0,858.0,6.706717782336758,007
26892,0.0,0.0,0.0,0.0,0.0,0.0,0.0,0.0,0.0,0.0,0.0,0.0,0.0,0.0,0.0,0.0,0.0,0.0,0.0,0.0,0.0,0.0,0.33,0.0,0.0,0.0,0.0,0.0,0.0,0.67,0.0,0.0,0.0,0.0,0.0,0.0,0.0,0.0,0.0,871.0,6.53655844257153,007
26893,0.0,0.0,0.0,0.0,0.0,0.0,0.0,0.0,0.0,0.0,0.0,0.0,0.0,0.0,0.0,0.0,0.0,0.0,0.0,0.0,0.0,0.0,0.33,0.0,0.0,0.0,0.0,0.0,0.0,0.67,0.0,0.0,0.0,0.0,0.0,0.0,0.0,0.0,0.0,882.0,6.276461804173244,007
26894,0.0,0.0,0.0,0.0,0.0,0.0,0.0,0.0,0.0,0.0,0.0,0.0,0.0,0.0,0.0,0.0,0.0,0.0,0.0,0.0,0.0,0.0,0.33,0.0,0.0,0.0,0.0,0.0,0.0,0.67,0.0,0.0,0.0,0.0,0.0,0.0,0.0,0.0,0.0,893.0,6.060697840353613,007
26895,0.0,0.0,0.0,0.0,0.0,0.0,0.0,0.0,0.0,0.0,0.0,0.0,0.0,0.0,0.0,0.0,0.0,0.0,0.0,0.0,0.0,0.0,0.33,0.0,0.0,0.0,0.0,0.0,0.0,0.67,0.0,0.0,0.0,0.0,0.0,0.0,0.0,0.0,0.0,903.0,5.9084850188786495,007
26896,0.0,0.0,0.0,0.0,0.0,0.0,0.0,0.0,0.0,0.0,0.0,0.0,0.0,0.0,0.0,0.0,0.0,0.0,0.0,0.0,0.0,0.0,0.33,0.0,0.0,0.0,0.0,0.0,0.0,0.67,0.0,0.0,0.0,0.0,0.0,0.0,0.0,0.0,0.0,913.0,5.7466341989375795,007
26897,0.0,0.0,0.0,0.0,0.0,0.0,0.0,0.0,0.0,0.0,0.0,0.0,0.0,0.0,0.0,0.0,0.0,0.0,0.0,0.0,0.0,0.0,0.33,0.0,0.0,0.0,0.0,0.0,0.0,0.67,0.0,0.0,0.0,0.0,0.0,0.0,0.0,0.0,0.0,933.0,5.535294120042771,007
26898,0.0,0.0,0.0,0.0,0.0,0.0,0.0,0.0,0.0,0.0,0.0,0.0,0.0,0.0,0.0,0.0,0.0,0.0,0.0,0.0,0.0,0.0,0.33,0.0,0.0,0.0,0.0,0.0,0.0,0.67,0.0,0.0,0.0,0.0,0.0,0.0,0.0,0.0,0.0,943.0,5.380211241711607,007
26899,0.0,0.0,0.0,0.0,0.0,0.0,0.0,0.0,0.0,0.0,0.0,0.0,0.0,0.0,0.0,0.0,0.0,0.0,0.0,0.0,0.0,0.0,0.33,0.0,0.0,0.0,0.0,0.0,0.0,0.67,0.0,0.0,0.0,0.0,0.0,0.0,0.0,0.0,0.0,953.0,5.315970345456917,007
26900,0.0,0.0,0.0,0.0,0.0,0.0,0.0,0.0,0.0,0.0,0.0,0.0,0.0,0.0,0.0,0.0,0.0,0.0,0.0,0.0,0.0,0.0,0.33,0.0,0.0,0.0,0.0,0.0,0.0,0.67,0.0,0.0,0.0,0.0,0.0,0.0,0.0,0.0,0.0,963.0,5.320146286111054,007
27622,0.0,0.0,0.0,0.0,0.0,0.0,0.0,0.0,0.0,0.0,0.0,0.0,0.0,0.0,0.0,0.0,0.0,0.0,0.0,0.0,0.0,0.0,0.33,0.0,0.0,0.0,0.0,0.0,0.0,0.67,0.0,0.0,0.0,0.0,0.0,0.0,0.0,0.0,0.0,743.0,10.95,007
29919,0.0,0.0,0.0,0.0,0.0,0.0,0.0,0.0,0.0,0.0,0.0,0.0,0.0,0.0,0.0,0.0,0.0,0.0,0.0,0.0,0.0,0.0,0.33,0.0,0.0,0.0,0.0,0.0,0.0,0.67,0.0,0.0,0.0,0.0,0.0,0.0,0.0,0.0,0.0,1873.0,0.3999999999999999,007
29920,0.0,0.0,0.0,0.0,0.0,0.0,0.0,0.0,0.0,0.0,0.0,0.0,0.0,0.0,0.0,0.0,0.0,0.0,0.0,0.0,0.0,0.0,0.33,0.0,0.0,0.0,0.0,0.0,0.0,0.67,0.0,0.0,0.0,0.0,0.0,0.0,0.0,0.0,0.0,1973.0,0.30000000000000004,007
29921,0.0,0.0,0.0,0.0,0.0,0.0,0.0,0.0,0.0,0.0,0.0,0.0,0.0,0.0,0.0,0.0,0.0,0.0,0.0,0.0,0.0,0.0,0.33,0.0,0.0,0.0,0.0,0.0,0.0,0.67,0.0,0.0,0.0,0.0,0.0,0.0,0.0,0.0,0.0,2073.0,0.2,007
29922,0.0,0.0,0.0,0.0,0.0,0.0,0.0,0.0,0.0,0.0,0.0,0.0,0.0,0.0,0.0,0.0,0.0,0.0,0.0,0.0,0.0,0.0,0.33,0.0,0.0,0.0,0.0,0.0,0.0,0.67,0.0,0.0,0.0,0.0,0.0,0.0,0.0,0.0,0.0,2173.0,0.10000000000000007,007
29923,0.0,0.0,0.0,0.0,0.0,0.0,0.0,0.0,0.0,0.0,0.0,0.0,0.0,0.0,0.0,0.0,0.0,0.0,0.0,0.0,0.0,0.0,0.33,0.0,0.0,0.0,0.0,0.0,0.0,0.67,0.0,0.0,0.0,0.0,0.0,0.0,0.0,0.0,0.0,2273.0,0.0,007
31453,0.0,0.0,0.0,0.0,0.0,0.0,0.0,0.0,0.0,0.0,0.0,0.0,0.0,0.0,0.0,0.0,0.0,0.0,0.0,0.0,0.0,0.0,0.33,0.0,0.0,0.0,0.0,0.0,0.0,0.67,0.0,0.0,0.0,0.0,0.0,0.0,0.0,0.0,0.0,1203.0,3.37,007
35825,0.0,0.0,0.0,0.0,0.0,0.0,0.0,0.0,0.0,0.0,0.0,0.0,0.0,0.0,0.0,0.0,0.0,0.0,0.0,0.0,0.0,0.0,0.33,0.0,0.0,0.0,0.0,0.0,0.0,0.67,0.0,0.0,0.0,0.0,0.0,0.0,0.0,0.0,0.0,869.0,6.6,007
44243,0.0,0.0,0.0,0.0,0.0,0.0,0.0,0.0,0.0,0.0,0.0,0.0,0.0,0.0,0.0,0.0,0.0,0.0,0.0,0.0,0.0,0.0,0.33,0.0,0.0,0.0,0.0,0.0,0.0,0.67,0.0,0.0,0.0,0.0,0.0,0.0,0.0,0.0,0.0,741.0,11.0,007
81276,0.0,0.0,0.0,0.0,0.0,0.0,0.0,0.0,0.0,0.0,0.0,0.0,0.0,0.0,0.0,0.0,0.0,0.0,0.0,0.0,0.0,0.0,0.33,0.0,0.0,0.0,0.0,0.0,0.0,0.67,0.0,0.0,0.0,0.0,0.0,0.0,0.0,0.0,0.0,703.0,12.0,007
81277,0.0,0.0,0.0,0.0,0.0,0.0,0.0,0.0,0.0,0.0,0.0,0.0,0.0,0.0,0.0,0.0,0.0,0.0,0.0,0.0,0.0,0.0,0.33,0.0,0.0,0.0,0.0,0.0,0.0,0.67,0.0,0.0,0.0,0.0,0.0,0.0,0.0,0.0,0.0,713.0,11.84,007
81278,0.0,0.0,0.0,0.0,0.0,0.0,0.0,0.0,0.0,0.0,0.0,0.0,0.0,0.0,0.0,0.0,0.0,0.0,0.0,0.0,0.0,0.0,0.33,0.0,0.0,0.0,0.0,0.0,0.0,0.67,0.0,0.0,0.0,0.0,0.0,0.0,0.0,0.0,0.0,728.0,11.7,007
81279,0.0,0.0,0.0,0.0,0.0,0.0,0.0,0.0,0.0,0.0,0.0,0.0,0.0,0.0,0.0,0.0,0.0,0.0,0.0,0.0,0.0,0.0,0.33,0.0,0.0,0.0,0.0,0.0,0.0,0.67,0.0,0.0,0.0,0.0,0.0,0.0,0.0,0.0,0.0,738.0,11.0,007
