Repository: R3sten/glass_dynamics

# GlassDynamics: Ridge Regression for Glass Viscosity Prediction

## Bachelor's thesis in physics

### Università degli Studi di Trieste

The main goal of this project is to develop a reliable and interpretable predictive model for glass viscosity, moving beyond "black-box" machine learning to provide physically meaningful insights for materials science applications.


This repository implements a workflow that bridges the gap between empirical models and modern data science techniques.

File: data/viscosity_raw_data.csv (part 3 of 81)
,Al2O3,As2O3,B2O3,BaO,BeO,Bi2O3,CaO,CdO,CoO,Cs2O,CuO,Fe2O3,FeO,Ga2O3,GeO2,HfO2,K2O,La2O3,Li2O,MgO,MnO,MoO3,Na2O,Nb2O5,NiO,P2O5,PbO,Rb2O,Sb2O3,SiO2,SrO,Ta2O5,TeO2,TiO2,Tl2O,WO3,Y2O3,ZnO,ZrO2,T,log_visc,ID
81280,0.0,0.0,0.0,0.0,0.0,0.0,0.0,0.0,0.0,0.0,0.0,0.0,0.0,0.0,0.0,0.0,0.0,0.0,0.0,0.0,0.0,0.0,0.33,0.0,0.0,0.0,0.0,0.0,0.0,0.67,0.0,0.0,0.0,0.0,0.0,0.0,0.0,0.0,0.0,753.0,10.285,007
81281,0.0,0.0,0.0,0.0,0.0,0.0,0.0,0.0,0.0,0.0,0.0,0.0,0.0,0.0,0.0,0.0,0.0,0.0,0.0,0.0,0.0,0.0,0.33,0.0,0.0,0.0,0.0,0.0,0.0,0.67,0.0,0.0,0.0,0.0,0.0,0.0,0.0,0.0,0.0,768.0,9.7,007
81282,0.0,0.0,0.0,0.0,0.0,0.0,0.0,0.0,0.0,0.0,0.0,0.0,0.0,0.0,0.0,0.0,0.0,0.0,0.0,0.0,0.0,0.0,0.33,0.0,0.0,0.0,0.0,0.0,0.0,0.67,0.0,0.0,0.0,0.0,0.0,0.0,0.0,0.0,0.0,1268.0,2.1,007
81283,0.0,0.0,0.0,0.0,0.0,0.0,0.0,0.0,0.0,0.0,0.0,0.0,0.0,0.0,0.0,0.0,0.0,0.0,0.0,0.0,0.0,0.0,0.33,0.0,0.0,0.0,0.0,0.0,0.0,0.67,0.0,0.0,0.0,0.0,0.0,0.0,0.0,0.0,0.0,1318.0,1.9,007
81284,0.0,0.0,0.0,0.0,0.0,0.0,0.0,0.0,0.0,0.0,0.0,0.0,0.0,0.0,0.0,0.0,0.0,0.0,0.0,0.0,0.0,0.0,0.33,0.0,0.0,0.0,0.0,0.0,0.0,0.67,0.0,0.0,0.0,0.0,0.0,0.0,0.0,0.0,0.0,1368.0,1.7,007
81285,0.0,0.0,0.0,0.0,0.0,0.0,0.0,0.0,0.0,0.0,0.0,0.0,0.0,0.0,0.0,0.0,0.0,0.0,0.0,0.0,0.0,0.0,0.33,0.0,0.0,0.0,0.0,0.0,0.0,0.67,0.0,0.0,0.0,0.0,0.0,0.0,0.0,0.0,0.0,1468.0,1.2,007
81286,0.0,0.0,0.0,0.0,0.0,0.0,0.0,0.0,0.0,0.0,0.0,0.0,0.0,0.0,0.0,0.0,0.0,0.0,0.0,0.0,0.0,0.0,0.33,0.0,0.0,0.0,0.0,0.0,0.0,0.67,0.0,0.0,0.0,0.0,0.0,0.0,0.0,0.0,0.0,1518.0,1.1,007
81287,0.0,0.0,0.0,0.0,0.0,0.0,0.0,0.0,0.0,0.0,0.0,0.0,0.0,0.0,0.0,0.0,0.0,0.0,0.0,0.0,0.0,0.0,0.33,0.0,0.0,0.0,0.0,0.0,0.0,0.67,0.0,0.0,0.0,0.0,0.0,0.0,0.0,0.0,0.0,1568.0,0.9,007
81417,0.0,0.0,0.0,0.0,0.0,0.0,0.0,0.0,0.0,0.0,0.0,0.0,0.0,0.0,0.0,0.0,0.0,0.0,0.0,0.0,0.0,0.0,0.33,0.0,0.0,0.0,0.0,0.0,0.0,0.67,0.0,0.0,0.0,0.0,0.0,0.0,0.0,0.0,0.0,906.0,5.65,007
81418,0.0,0.0,0.0,0.0,0.0,0.0,0.0,0.0,0.0,0.0,0.0,0.0,0.0,0.0,0.0,0.0,0.0,0.0,0.0,0.0,0.0,0.0,0.33,0.0,0.0,0.0,0.0,0.0,0.0,0.67,0.0,0.0,0.0,0.0,0.0,0.0,0.0,0.0,0.0,866.0,6.23,007
81419,0.0,0.0,0.0,0.0,0.0,0.0,0.0,0.0,0.0,0.0,0.0,0.0,0.0,0.0,0.0,0.0,0.0,0.0,0.0,0.0,0.0,0.0,0.33,0.0,0.0,0.0,0.0,0.0,0.0,0.67,0.0,0.0,0.0,0.0,0.0,0.0,0.0,0.0,0.0,862.0,6.44,007
81420,0.0,0.0,0.0,0.0,0.0,0.0,0.0,0.0,0.0,0.0,0.0,0.0,0.0,0.0,0.0,0.0,0.0,0.0,0.0,0.0,0.0,0.0,0.33,0.0,0.0,0.0,0.0,0.0,0.0,0.67,0.0,0.0,0.0,0.0,0.0,0.0,0.0,0.0,0.0,859.0,6.3,007
81421,0.0,0.0,0.0,0.0,0.0,0.0,0.0,0.0,0.0,0.0,0.0,0.0,0.0,0.0,0.0,0.0,0.0,0.0,0.0,0.0,0.0,0.0,0.33,0.0,0.0,0.0,0.0,0.0,0.0,0.67,0.0,0.0,0.0,0.0,0.0,0.0,0.0,0.0,0.0,851.0,6.55,007
81422,0.0,0.0,0.0,0.0,0.0,0.0,0.0,0.0,0.0,0.0,0.0,0.0,0.0,0.0,0.0,0.0,0.0,0.0,0.0,0.0,0.0,0.0,0.33,0.0,0.0,0.0,0.0,0.0,0.0,0.67,0.0,0.0,0.0,0.0,0.0,0.0,0.0,0.0,0.0,845.0,6.74,007
81423,0.0,0.0,0.0,0.0,0.0,0.0,0.0,0.0,0.0,0.0,0.0,0.0,0.0,0.0,0.0,0.0,0.0,0.0,0.0,0.0,0.0,0.0,0.33,0.0,0.0,0.0,0.0,0.0,0.0,0.67,0.0,0.0,0.0,0.0,0.0,0.0,0.0,0.0,0.0,838.0,6.74,007
81424,0.0,0.0,0.0,0.0,0.0,0.0,0.0,0.0,0.0,0.0,0.0,0.0,0.0,0.0,0.0,0.0,0.0,0.0,0.0,0.0,0.0,0.0,0.33,0.0,0.0,0.0,0.0,0.0,0.0,0.67,0.0,0.0,0.0,0.0,0.0,0.0,0.0,0.0,0.0,828.0,6.95,007
81425,0.0,0.0,0.0,0.0,0.0,0.0,0.0,0.0,0.0,0.0,0.0,0.0,0.0,0.0,0.0,0.0,0.0,0.0,0.0,0.0,0.0,0.0,0.33,0.0,0.0,0.0,0.0,0.0,0.0,0.67,0.0,0.0,0.0,0.0,0.0,0.0,0.0,0.0,0.0,810.0,7.3599999999999985,007
81426,0.0,0.0,0.0,0.0,0.0,0.0,0.0,0.0,0.0,0.0,0.0,0.0,0.0,0.0,0.0,0.0,0.0,0.0,0.0,0.0,0.0,0.0,0.33,0.0,0.0,0.0,0.0,0.0,0.0,0.67,0.0,0.0,0.0,0.0,0.0,0.0,0.0,0.0,0.0,808.0,7.539999999999999,007
81427,0.0,0.0,0.0,0.0,0.0,0.0,0.0,0.0,0.0,0.0,0.0,0.0,0.0,0.0,0.0,0.0,0.0,0.0,0.0,0.0,0.0,0.0,0.33,0.0,0.0,0.0,0.0,0.0,0.0,0.67,0.0,0.0,0.0,0.0,0.0,0.0,0.0,0.0,0.0,799.0,7.8599999999999985,007
81428,0.0,0.0,0.0,0.0,0.0,0.0,0.0,0.0,0.0,0.0,0.0,0.0,0.0,0.0,0.0,0.0,0.0,0.0,0.0,0.0,0.0,0.0,0.33,0.0,0.0,0.0,0.0,0.0,0.0,0.67,0.0,0.0,0.0,0.0,0.0,0.0,0.0,0.0,0.0,784.0,8.52,007
81429,0.0,0.0,0.0,0.0,0.0,0.0,0.0,0.0,0.0,0.0,0.0,0.0,0.0,0.0,0.0,0.0,0.0,0.0,0.0,0.0,0.0,0.0,0.33,0.0,0.0,0.0,0.0,0.0,0.0,0.67,0.0,0.0,0.0,0.0,0.0,0.0,0.0,0.0,0.0,769.0,8.95,007
82060,0.0,0.0,0.0,0.0,0.0,0.0,0.0,0.0,0.0,0.0,0.0,0.0,0.0,0.0,0.0,0.0,0.0,0.0,0.0,0.0,0.0,0.0,0.33,0.0,0.0,0.0,0.0,0.0,0.0,0.67,0.0,0.0,0.0,0.0,0.0,0.0,0.0,0.0,0.0,747.0,10.1,007
82061,0.0,0.0,0.0,0.0,0.0,0.0,0.0,0.0,0.0,0.0,0.0,0.0,0.0,0.0,0.0,0.0,0.0,0.0,0.0,0.0,0.0,0.0,0.33,0.0,0.0,0.0,0.0,0.0,0.0,0.67,0.0,0.0,0.0,0.0,0.0,0.0,0.0,0.0,0.0,742.0,10.4,007
82062,0.0,0.0,0.0,0.0,0.0,0.0,0.0,0.0,0.0,0.0,0.0,0.0,0.0,0.0,0.0,0.0,0.0,0.0,0.0,0.0,0.0,0.0,0.33,0.0,0.0,0.0,0.0,0.0,0.0,0.67,0.0,0.0,0.0,0.0,0.0,0.0,0.0,0.0,0.0,734.0,10.8,007
82063,0.0,0.0,0.0,0.0,0.0,0.0,0.0,0.0,0.0,0.0,0.0,0.0,0.0,0.0,0.0,0.0,0.0,0.0,0.0,0.0,0.0,0.0,0.33,0.0,0.0,0.0,0.0,0.0,0.0,0.67,0.0,0.0,0.0,0.0,0.0,0.0,0.0,0.0,0.0,724.0,11.4,007
82064,0.0,0.0,0.0,0.0,0.0,0.0,0.0,0.0,0.0,0.0,0.0,0.0,0.0,0.0,0.0,0.0,0.0,0.0,0.0,0.0,0.0,0.0,0.33,0.0,0.0,0.0,0.0,0.0,0.0,0.67,0.0,0.0,0.0,0.0,0.0,0.0,0.0,0.0,0.0,719.0,11.7,007
83869,0.0,0.0,0.0,0.0,0.0,0.0,0.0,0.0,0.0,0.0,0.0,0.0,0.0,0.0,0.0,0.0,0.0,0.0,0.0,0.0,0.0,0.0,0.33,0.0,0.0,0.0,0.0,0.0,0.0,0.67,0.0,0.0,0.0,0.0,0.0,0.0,0.0,0.0,0.0,733.0,11.35,007
91896,0.0,0.0,0.0,0.0,0.0,0.0,0.0,0.0,0.0,0.0,0.0,0.0,0.0,0.0,0.0,0.0,0.0,0.0,0.0,0.0,0.0,0.0,0.33,0.0,0.0,0.0,0.0,0.0,0.0,0.67,0.0,0.0,0.0,0.0,0.0,0.0,0.0,0.0,0.0,1000.0,4.545,007
91897,0.0,0.0,0.0,0.0,0.0,0.0,0.0,0.0,0.0,0.0,0.0,0.0,0.0,0.0,0.0,0.0,0.0,0.0,0.0,0.0,0.0,0.0,0.33,0.0,0.0,0.0,0.0,0.0,0.0,0.67,0.0,0.0,0.0,0.0,0.0,0.0,0.0,0.0,0.0,1100.0,3.616,007
91898,0.0,0.0,0.0,0.0,0.0,0.0,0.0,0.0,0.0,0.0,0.0,0.0,0.0,0.0,0.0,0.0,0.0,0.0,0.0,0.0,0.0,0.0,0.33,0.0,0.0,0.0,0.0,0.0,0.0,0.67,0.0,0.0,0.0,0.0,0.0,0.0,0.0,0.0,0.0,1200.0,2.9610000000000003,007
91899,0.0,0.0,0.0,0.0,0.0,0.0,0.0,0.0,0.0,0.0,0.0,0.0,0.0,0.0,0.0,0.0,0.0,0.0,0.0,0.0,0.0,0.0,0.33,0.0,0.0,0.0,0.0,0.0,0.0,0.67,0.0,0.0,0.0,0.0,0.0,0.0,0.0,0.0,0.0,1300.0,2.474,007
92903,0.0,0.0,0.0,0.0,0.0,0.0,0.0,0.0,0.0,0.0,0.0,0.0,0.0,0.0,0.0,0.0,0.0,0.0,0.0,0.0,0.0,0.0,0.33,0.0,0.0,0.0,0.0,0.0,0.0,0.67,0.0,0.0,0.0,0.0,0.0,0.0,0.0,0.0,0.0,1023.0,3.84,007
95830,0.0,0.0,0.0,0.0,0.0,0.0,0.0,0.0,0.0,0.0,0.0,0.0,0.0,0.0,0.0,0.0,0.0,0.0,0.0,0.0,0.0,0.0,0.33,0.0,0.0,0.0,0.0,0.0,0.0,0.67,0.0,0.0,0.0,0.0,0.0,0.0,0.0,0.0,0.0,1123.0,2.83,007
95831,0.0,0.0,0.0,0.0,0.0,0.0,0.0,0.0,0.0,0.0,0.0,0.0,0.0,0.0,0.0,0.0,0.0,0.0,0.0,0.0,0.0,0.0,0.33,0.0,0.0,0.0,0.0,0.0,0.0,0.67,0.0,0.0,0.0,0.0,0.0,0.0,0.0,0.0,0.0,1223.0,2.28,007
144,0.0,0.0,0.0,0.0,0.0,0.0,0.0,0.0,0.0,0.0,0.0,0.0,0.0,0.0,0.0,0.0,0.0,0.0,0.0,0.0,0.0,0.0,0.17,0.0,0.0,0.0,0.0,0.0,0.0,0.83,0.0,0.0,0.0,0.0,0.0,0.0,0.0,0.0,0.0,1473.0,2.18,008
145,0.0,0.0,0.0,0.0,0.0,0.0,0.0,0.0,0.0,0.0,0.0,0.0,0.0,0.0,0.0,0.0,0.0,0.0,0.0,0.0,0.0,0.0,0.17,0.0,0.0,0.0,0.0,0.0,0.0,0.83,0.0,0.0,0.0,0.0,0.0,0.0,0.0,0.0,0.0,1573.0,1.83,008
146,0.0,0.0,0.0,0.0,0.0,0.0,0.0,0.0,0.0,0.0,0.0,0.0,0.0,0.0,0.0,0.0,0.0,0.0,0.0,0.0,0.0,0.0,0.17,0.0,0.0,0.0,0.0,0.0,0.0,0.83,0.0,0.0,0.0,0.0,0.0,0.0,0.0,0.0,0.0,1673.0,1.4500000000000002,008
15640,0.0,0.0,0.0,0.0,0.0,0.0,0.0,0.0,0.0,0.0,0.0,0.0,0.0,0.0,0.0,0.0,0.0,0.0,0.0,0.0,0.0,0.0,0.17,0.0,0.0,0.0,0.0,0.0,0.0,0.83,0.0,0.0,0.0,0.0,0.0,0.0,0.0,0.0,0.0,749.0,11.99,008
15641,0.0,0.0,0.0,0.0,0.0,0.0,0.0,0.0,0.0,0.0,0.0,0.0,0.0,0.0,0.0,0.0,0.0,0.0,0.0,0.0,0.0,0.0,0.17,0.0,0.0,0.0,0.0,0.0,0.0,0.83,0.0,0.0,0.0,0.0,0.0,0.0,0.0,0.0,0.0,778.0,10.99,008
15642,0.0,0.0,0.0,0.0,0.0,0.0,0.0,0.0,0.0,0.0,0.0,0.0,0.0,0.0,0.0,0.0,0.0,0.0,0.0,0.0,0.0,0.0,0.17,0.0,0.0,0.0,0.0,0.0,0.0,0.83,0.0,0.0,0.0,0.0,0.0,0.0,0.0,0.0,0.0,808.0,9.99,008
15643,0.0,0.0,0.0,0.0,0.0,0.0,0.0,0.0,0.0,0.0,0.0,0.0,0.0,0.0,0.0,0.0,0.0,0.0,0.0,0.0,0.0,0.0,0.17,0.0,0.0,0.0,0.0,0.0,0.0,0.83,0.0,0.0,0.0,0.0,0.0,0.0,0.0,0.0,0.0,837.0,9.135,008
28937,0.0,0.0,0.0,0.0,0.0,0.0,0.0,0.0,0.0,0.0,0.0,0.0,0.0,0.0,0.0,0.0,0.0,0.0,0.0,0.0,0.0,0.0,0.17,0.0,0.0,0.0,0.0,0.0,0.0,0.83,0.0,0.0,0.0,0.0,0.0,0.0,0.0,0.0,0.0,848.0,9.02,008
28938,0.0,0.0,0.0,0.0,0.0,0.0,0.0,0.0,0.0,0.0,0.0,0.0,0.0,0.0,0.0,0.0,0.0,0.0,0.0,0.0,0.0,0.0,0.17,0.0,0.0,0.0,0.0,0.0,0.0,0.83,0.0,0.0,0.0,0.0,0.0,0.0,0.0,0.0,0.0,827.0,9.63,008
28939,0.0,0.0,0.0,0.0,0.0,0.0,0.0,0.0,0.0,0.0,0.0,0.0,0.0,0.0,0.0,0.0,0.0,0.0,0.0,0.0,0.0,0.0,0.17,0.0,0.0,0.0,0.0,0.0,0.0,0.83,0.0,0.0,0.0,0.0,0.0,0.0,0.0,0.0,0.0,816.0,9.94,008
28940,0.0,0.0,0.0,0.0,0.0,0.0,0.0,0.0,0.0,0.0,0.0,0.0,0.0,0.0,0.0,0.0,0.0,0.0,0.0,0.0,0.0,0.0,0.17,0.0,0.0,0.0,0.0,0.0,0.0,0.83,0.0,0.0,0.0,0.0,0.0,0.0,0.0,0.0,0.0,805.0,10.29,008
28941,0.0,0.0,0.0,0.0,0.0,0.0,0.0,0.0,0.0,0.0,0.0,0.0,0.0,0.0,0.0,0.0,0.0,0.0,0.0,0.0,0.0,0.0,0.17,0.0,0.0,0.0,0.0,0.0,0.0,0.83,0.0,0.0,0.0,0.0,0.0,0.0,0.0,0.0,0.0,792.0,10.77,008
28942,0.0,0.0,0.0,0.0,0.0,0.0,0.0,0.0,0.0,0.0,0.0,0.0,0.0,0.0,0.0,0.0,0.0,0.0,0.0,0.0,0.0,0.0,0.17,0.0,0.0,0.0,0.0,0.0,0.0,0.83,0.0,0.0,0.0,0.0,0.0,0.0,0.0,0.0,0.0,781.0,11.17,008
28943,0.0,0.0,0.0,0.0,0.0,0.0,0.0,0.0,0.0,0.0,0.0,0.0,0.0,0.0,0.0,0.0,0.0,0.0,0.0,0.0,0.0,0.0,0.17,0.0,0.0,0.0,0.0,0.0,0.0,0.83,0.0,0.0,0.0,0.0,0.0,0.0,0.0,0.0,0.0,774.0,11.33,008
28944,0.0,0.0,0.0,0.0,0.0,0.0,0.0,0.0,0.0,0.0,0.0,0.0,0.0,0.0,0.0,0.0,0.0,0.0,0.0,0.0,0.0,0.0,0.17,0.0,0.0,0.0,0.0,0.0,0.0,0.83,0.0,0.0,0.0,0.0,0.0,0.0,0.0,0.0,0.0,771.0,11.56,008
28945,0.0,0.0,0.0,0.0,0.0,0.0,0.0,0.0,0.0,0.0,0.0,0.0,0.0,0.0,0.0,0.0,0.0,0.0,0.0,0.0,0.0,0.0,0.17,0.0,0.0,0.0,0.0,0.0,0.0,0.83,0.0,0.0,0.0,0.0,0.0,0.0,0.0,0.0,0.0,764.0,11.8,008
93075,0.0,0.0,0.0,0.0,0.0,0.0,0.0,0.0,0.0,0.0,0.0,0.0,0.0,0.0,0.0,0.0,0.0,0.0,0.0,0.0,0.0,0.0,0.17,0.0,0.0,0.0,0.0,0.0,0.0,0.83,0.0,0.0,0.0,0.0,0.0,0.0,0.0,0.0,0.0,822.0,10.08,008
93076,0.0,0.0,0.0,0.0,0.0,0.0,0.0,0.0,0.0,0.0,0.0,0.0,0.0,0.0,0.0,0.0,0.0,0.0,0.0,0.0,0.0,0.0,0.17,0.0,0.0,0.0,0.0,0.0,0.0,0.83,0.0,0.0,0.0,0.0,0.0,0.0,0.0,0.0,0.0,800.0,10.69,008
93077,0.0,0.0,0.0,0.0,0.0,0.0,0.0,0.0,0.0,0.0,0.0,0.0,0.0,0.0,0.0,0.0,0.0,0.0,0.0,0.0,0.0,0.0,0.17,0.0,0.0,0.0,0.0,0.0,0.0,0.83,0.0,0.0,0.0,0.0,0.0,0.0,0.0,0.0,0.0,780.0,11.09,008
93078,0.0,0.0,0.0,0.0,0.0,0.0,0.0,0.0,0.0,0.0,0.0,0.0,0.0,0.0,0.0,0.0,0.0,0.0,0.0,0.0,0.0,0.0,0.17,0.0,0.0,0.0,0.0,0.0,0.0,0.83,0.0,0.0,0.0,0.0,0.0,0.0,0.0,0.0,0.0,759.0,11.82,008
158,0.0,0.0,0.0,0.0,0.0,0.0,0.0,0.0,0.0,0.0,0.0,0.0,0.0,0.0,0.0,0.0,0.0,0.0,0.0,0.0,0.0,0.0,0.26,0.0,0.0,0.0,0.0,0.0,0.0,0.74,0.0,0.0,0.0,0.0,0.0,0.0,0.0,0.0,0.0,1173.0,3.1202746241412997,009
159,0.0,0.0,0.0,0.0,0.0,0.0,0.0,0.0,0.0,0.0,0.0,0.0,0.0,0.0,0.0,0.0,0.0,0.0,0.0,0.0,0.0,0.0,0.26,0.0,0.0,0.0,0.0,0.0,0.0,0.74,0.0,0.0,0.0,0.0,0.0,0.0,0.0,0.0,0.0,1273.0,2.49,009
160,0.0,0.0,0.0,0.0,0.0,0.0,0.0,0.0,0.0,0.0,0.0,0.0,0.0,0.0,0.0,0.0,0.0,0.0,0.0,0.0,0.0,0.0,0.26,0.0,0.0,0.0,0.0,0.0,0.0,0.74,0.0,0.0,0.0,0.0,0.0,0.0,0.0,0.0,0.0,1373.0,1.936544993495972,009
161,0.0,0.0,0.0,0.0,0.0,0.0,0.0,0.0,0.0,0.0,0.0,0.0,0.0,0.0,0.0,0.0,0.0,0.0,0.0,0.0,0.0,0.0,0.26,0.0,0.0,0.0,0.0,0.0,0.0,0.74,0.0,0.0,0.0,0.0,0.0,0.0,0.0,0.0,0.0,1473.0,1.5085606273598313,009
162,0.0,0.0,0.0,0.0,0.0,0.0,0.0,0.0,0.0,0.0,0.0,0.0,0.0,0.0,0.0,0.0,0.0,0.0,0.0,0.0,0.0,0.0,0.26,0.0,0.0,0.0,0.0,0.0,0.0,0.74,0.0,0.0,0.0,0.0,0.0,0.0,0.0,0.0,0.0,1573.0,1.153552399182404,009
163,0.0,0.0,0.0,0.0,0.0,0.0,0.0,0.0,0.0,0.0,0.0,0.0,0.0,0.0,0.0,0.0,0.0,0.0,0.0,0.0,0.0,0.0,0.26,0.0,0.0,0.0,0.0,0.0,0.0,0.74,0.0,0.0,0.0,0.0,0.0,0.0,0.0,0.0,0.0,1673.0,0.8600000000000001,009
303,0.0,0.0,0.0,0.0,0.0,0.0,0.0,0.0,0.0,0.0,0.0,0.0,0.0,0.0,0.0,0.0,0.0,0.0,0.0,0.0,0.0,0.0,0.26,0.0,0.0,0.0,0.0,0.0,0.0,0.74,0.0,0.0,0.0,0.0,0.0,0.0,0.0,0.0,0.0,1693.0,0.8162893780857525,009
304,0.0,0.0,0.0,0.0,0.0,0.0,0.0,0.0,0.0,0.0,0.0,0.0,0.0,0.0,0.0,0.0,0.0,0.0,0.0,0.0,0.0,0.0,0.26,0.0,0.0,0.0,0.0,0.0,0.0,0.74,0.0,0.0,0.0,0.0,0.0,0.0,0.0,0.0,0.0,1633.0,0.9938331324631374,009
305,0.0,0.0,0.0,0.0,0.0,0.0,0.0,0.0,0.0,0.0,0.0,0.0,0.0,0.0,0.0,0.0,0.0,0.0,0.0,0.0,0.0,0.0,0.26,0.0,0.0,0.0,0.0,0.0,0.0,0.74,0.0,0.0,0.0,0.0,0.0,0.0,0.0,0.0,0.0,1533.0,1.3294824213322176,009
306,0.0,0.0,0.0,0.0,0.0,0.0,0.0,0.0,0.0,0.0,0.0,0.0,0.0,0.0,0.0,0.0,0.0,0.0,0.0,0.0,0.0,0.0,0.26,0.0,0.0,0.0,0.0,0.0,0.0,0.74,0.0,0.0,0.0,0.0,0.0,0.0,0.0,0.0,0.0,1433.0,1.6930889038954429,009
307,0.0,0.0,0.0,0.0,0.0,0.0,0.0,0.0,0.0,0.0,0.0,0.0,0.0,0.0,0.0,0.0,0.0,0.0,0.0,0.0,0.0,0.0,0.26,0.0,0.0,0.0,0.0,0.0,0.0,0.74,0.0,0.0,0.0,0.0,0.0,0.0,0.0,0.0,0.0,1333.0,2.17,009
308,0.0,0.0,0.0,0.0,0.0,0.0,0.0,0.0,0.0,0.0,0.0,0.0,0.0,0.0,0.0,0.0,0.0,0.0,0.0,0.0,0.0,0.0,0.26,0.0,0.0,0.0,0.0,0.0,0.0,0.74,0.0,0.0,0.0,0.0,0.0,0.0,0.0,0.0,0.0,1253.0,2.587465796764221,009
309,0.0,0.0,0.0,0.0,0.0,0.0,0.0,0.0,0.0,0.0,0.0,0.0,0.0,0.0,0.0,0.0,0.0,0.0,0.0,0.0,0.0,0.0,0.26,0.0,0.0,0.0,0.0,0.0,0.0,0.74,0.0,0.0,0.0,0.0,0.0,0.0,0.0,0.0,0.0,1233.0,2.710555064896717,009
310,0.0,0.0,0.0,0.0,0.0,0.0,0.0,0.0,0.0,0.0,0.0,0.0,0.0,0.0,0.0,0.0,0.0,0.0,0.0,0.0,0.0,0.0,0.26,0.0,0.0,0.0,0.0,0.0,0.0,0.74,0.0,0.0,0.0,0.0,0.0,0.0,0.0,0.0,0.0,1133.0,3.3802112417116064,009
4562,0.0,0.0,0.0,0.0,0.0,0.0,0.0,0.0,0.0,0.0,0.0,0.0,0.0,0.0,0.0,0.0,0.0,0.0,0.0,0.0,0.0,0.0,0.26,0.0,0.0,0.0,0.0,0.0,0.0,0.74,0.0,0.0,0.0,0.0,0.0,0.0,0.0,0.0,0.0,1073.0,3.46,009
16052,0.0,0.0,0.0,0.0,0.0,0.0,0.0,0.0,0.0,0.0,0.0,0.0,0.0,0.0,0.0,0.0,0.0,0.0,0.0,0.0,0.0,0.0,0.26,0.0,0.0,0.0,0.0,0.0,0.0,0.74,0.0,0.0,0.0,0.0,0.0,0.0,0.0,0.0,0.0,759.0,10.17,009
16053,0.0,0.0,0.0,0.0,0.0,0.0,0.0,0.0,0.0,0.0,0.0,0.0,0.0,0.0,0.0,0.0,0.0,0.0,0.0,0.0,0.0,0.0,0.26,0.0,0.0,0.0,0.0,0.0,0.0,0.74,0.0,0.0,0.0,0.0,0.0,0.0,0.0,0.0,0.0,814.0,8.25,009
16054,0.0,0.0,0.0,0.0,0.0,0.0,0.0,0.0,0.0,0.0,0.0,0.0,0.0,0.0,0.0,0.0,0.0,0.0,0.0,0.0,0.0,0.0,0.26,0.0,0.0,0.0,0.0,0.0,0.0,0.74,0.0,0.0,0.0,0.0,0.0,0.0,0.0,0.0,0.0,784.0,9.12,009
16055,0.0,0.0,0.0,0.0,0.0,0.0,0.0,0.0,0.0,0.0,0.0,0.0,0.0,0.0,0.0,0.0,0.0,0.0,0.0,0.0,0.0,0.0,0.26,0.0,0.0,0.0,0.0,0.0,0.0,0.74,0.0,0.0,0.0,0.0,0.0,0.0,0.0,0.0,0.0,741.0,10.5,009
16056,0.0,0.0,0.0,0.0,0.0,0.0,0.0,0.0,0.0,0.0,0.0,0.0,0.0,0.0,0.0,0.0,0.0,0.0,0.0,0.0,0.0,0.0,0.26,0.0,0.0,0.0,0.0,0.0,0.0,0.74,0.0,0.0,0.0,0.0,0.0,0.0,0.0,0.0,0.0,767.0,9.67,009
19777,0.0,0.0,0.0,0.0,0.0,0.0,0.0,0.0,0.0,0.0,0.0,0.0,0.0,0.0,0.0,0.0,0.0,0.0,0.0,0.0,0.0,0.0,0.26,0.0,0.0,0.0,0.0,0.0,0.0,0.74,0.0,0.0,0.0,0.0,0.0,0.0,0.0,0.0,0.0,1562.0,1.21,009
19778,0.0,0.0,0.0,0.0,0.0,0.0,0.0,0.0,0.0,0.0,0.0,0.0,0.0,0.0,0.0,0.0,0.0,0.0,0.0,0.0,0.0,0.0,0.26,0.0,0.0,0.0,0.0,0.0,0.0,0.74,0.0,0.0,0.0,0.0,0.0,0.0,0.0,0.0,0.0,1538.0,1.31,009
19779,0.0,0.0,0.0,0.0,0.0,0.0,0.0,0.0,0.0,0.0,0.0,0.0,0.0,0.0,0.0,0.0,0.0,0.0,0.0,0.0,0.0,0.0,0.26,0.0,0.0,0.0,0.0,0.0,0.0,0.74,0.0,0.0,0.0,0.0,0.0,0.0,0.0,0.0,0.0,1515.0,1.39,009
19780,0.0,0.0,0.0,0.0,0.0,0.0,0.0,0.0,0.0,0.0,0.0,0.0,0.0,0.0,0.0,0.0,0.0,0.0,0.0,0.0,0.0,0.0,0.26,0.0,0.0,0.0,0.0,0.0,0.0,0.74,0.0,0.0,0.0,0.0,0.0,0.0,0.0,0.0,0.0,1493.0,1.48,009
19781,0.0,0.0,0.0,0.0,0.0,0.0,0.0,0.0,0.0,0.0,0.0,0.0,0.0,0.0,0.0,0.0,0.0,0.0,0.0,0.0,0.0,0.0,0.26,0.0,0.0,0.0,0.0,0.0,0.0,0.74,0.0,0.0,0.0,0.0,0.0,0.0,0.0,0.0,0.0,1471.0,1.56,009
19782,0.0,0.0,0.0,0.0,0.0,0.0,0.0,0.0,0.0,0.0,0.0,0.0,0.0,0.0,0.0,0.0,0.0,0.0,0.0,0.0,0.0,0.0,0.26,0.0,0.0,0.0,0.0,0.0,0.0,0.74,0.0,0.0,0.0,0.0,0.0,0.0,0.0,0.0,0.0,1449.0,1.65,009
19783,0.0,0.0,0.0,0.0,0.0,0.0,0.0,0.0,0.0,0.0,0.0,0.0,0.0,0.0,0.0,0.0,0.0,0.0,0.0,0.0,0.0,0.0,0.26,0.0,0.0,0.0,0.0,0.0,0.0,0.74,0.0,0.0,0.0,0.0,0.0,0.0,0.0,0.0,0.0,1429.0,1.73,009
19784,0.0,0.0,0.0,0.0,0.0,0.0,0.0,0.0,0.0,0.0,0.0,0.0,0.0,0.0,0.0,0.0,0.0,0.0,0.0,0.0,0.0,0.0,0.26,0.0,0.0,0.0,0.0,0.0,0.0,0.74,0.0,0.0,0.0,0.0,0.0,0.0,0.0,0.0,0.0,1408.0,1.82,009
19785,0.0,0.0,0.0,0.0,0.0,0.0,0.0,0.0,0.0,0.0,0.0,0.0,0.0,0.0,0.0,0.0,0.0,0.0,0.0,0.0,0.0,0.0,0.26,0.0,0.0,0.0,0.0,0.0,0.0,0.74,0.0,0.0,0.0,0.0,0.0,0.0,0.0,0.0,0.0,1389.0,1.91,009
19786,0.0,0.0,0.0,0.0,0.0,0.0,0.0,0.0,0.0,0.0,0.0,0.0,0.0,0.0,0.0,0.0,0.0,0.0,0.0,0.0,0.0,0.0,0.26,0.0,0.0,0.0,0.0,0.0,0.0,0.74,0.0,0.0,0.0,0.0,0.0,0.0,0.0,0.0,0.0,1370.0,2.0,009
19787,0.0,0.0,0.0,0.0,0.0,0.0,0.0,0.0,0.0,0.0,0.0,0.0,0.0,0.0,0.0,0.0,0.0,0.0,0.0,0.0,0.0,0.0,0.26,0.0,0.0,0.0,0.0,0.0,0.0,0.74,0.0,0.0,0.0,0.0,0.0,0.0,0.0,0.0,0.0,1351.0,2.09,009
19788,0.0,0.0,0.0,0.0,0.0,0.0,0.0,0.0,0.0,0.0,0.0,0.0,0.0,0.0,0.0,0.0,0.0,0.0,0.0,0.0,0.0,0.0,0.26,0.0,0.0,0.0,0.0,0.0,0.0,0.74,0.0,0.0,0.0,0.0,0.0,0.0,0.0,0.0,0.0,1316.0,2.26,009
19789,0.0,0.0,0.0,0.0,0.0,0.0,0.0,0.0,0.0,0.0,0.0,0.0,0.0,0.0,0.0,0.0,0.0,0.0,0.0,0.0,0.0,0.0,0.26,0.0,0.0,0.0,0.0,0.0,0.0,0.74,0.0,0.0,0.0,0.0,0.0,0.0,0.0,0.0,0.0,1299.0,2.35,009
19790,0.0,0.0,0.0,0.0,0.0,0.0,0.0,0.0,0.0,0.0,0.0,0.0,0.0,0.0,0.0,0.0,0.0,0.0,0.0,0.0,0.0,0.0,0.26,0.0,0.0,0.0,0.0,0.0,0.0,0.74,0.0,0.0,0.0,0.0,0.0,0.0,0.0,0.0,0.0,1282.0,2.44,009
21851,0.0,0.0,0.0,0.0,0.0,0.0,0.0,0.0,0.0,0.0,0.0,0.0,0.0,0.0,0.0,0.0,0.0,0.0,0.0,0.0,0.0,0.0,0.26,0.0,0.0,0.0,0.0,0.0,0.0,0.74,0.0,0.0,0.0,0.0,0.0,0.0,0.0,0.0,0.0,1523.0,1.4500000000000002,009
21852,0.0,0.0,0.0,0.0,0.0,0.0,0.0,0.0,0.0,0.0,0.0,0.0,0.0,0.0,0.0,0.0,0.0,0.0,0.0,0.0,0.0,0.0,0.26,0.0,0.0,0.0,0.0,0.0,0.0,0.74,0.0,0.0,0.0,0.0,0.0,0.0,0.0,0.0,0.0,1773.0,0.74,009
26791,0.0,0.0,0.0,0.0,0.0,0.0,0.0,0.0,0.0,0.0,0.0,0.0,0.0,0.0,0.0,0.0,0.0,0.0,0.0,0.0,0.0,0.0,0.26,0.0,0.0,0.0,0.0,0.0,0.0,0.74,0.0,0.0,0.0,0.0,0.0,0.0,0.0,0.0,0.0,1193.0,3.0,009
182,0.0,0.0,0.0,0.0,0.0,0.0,0.0,0.0,0.0,0.0,0.0,0.0,0.0,0.0,0.0,0.0,0.0,0.0,0.0,0.0,0.0,0.0,0.32,0.0,0.0,0.0,0.0,0.0,0.0,0.68,0.0,0.0,0.0,0.0,0.0,0.0,0.0,0.0,0.0,1173.0,2.74,010
183,0.0,0.0,0.0,0.0,0.0,0.0,0.0,0.0,0.0,0.0,0.0,0.0,0.0,0.0,0.0,0.0,0.0,0.0,0.0,0.0,0.0,0.0,0.32,0.0,0.0,0.0,0.0,0.0,0.0,0.68,0.0,0.0,0.0,0.0,0.0,0.0,0.0,0.0,0.0,1273.0,2.0700000000000003,010
184,0.0,0.0,0.0,0.0,0.0,0.0,0.0,0.0,0.0,0.0,0.0,0.0,0.0,0.0,0.0,0.0,0.0,0.0,0.0,0.0,0.0,0.0,0.32,0.0,0.0,0.0,0.0,0.0,0.0,0.68,0.0,0.0,0.0,0.0,0.0,0.0,0.0,0.0,0.0,1373.0,1.58,010
185,0.0,0.0,0.0,0.0,0.0,0.0,0.0,0.0,0.0,0.0,0.0,0.0,0.0,0.0,0.0,0.0,0.0,0.0,0.0,0.0,0.0,0.0,0.32,0.0,0.0,0.0,0.0,0.0,0.0,0.68,0.0,0.0,0.0,0.0,0.0,0.0,0.0,0.0,0.0,1473.0,1.15,010
186,0.0,0.0,0.0,0.0,0.0,0.0,0.0,0.0,0.0,0.0,0.0,0.0,0.0,0.0,0.0,0.0,0.0,0.0,0.0,0.0,0.0,0.0,0.32,0.0,0.0,0.0,0.0,0.0,0.0,0.68,0.0,0.0,0.0,0.0,0.0,0.0,0.0,0.0,0.0,1573.0,0.8550000000000001,010
187,0.0,0.0,0.0,0.0,0.0,0.0,0.0,0.0,0.0,0.0,0.0,0.0,0.0,0.0,0.0,0.0,0.0,0.0,0.0,0.0,0.0,0.0,0.32,0.0,0.0,0.0,0.0,0.0,0.0,0.68,0.0,0.0,0.0,0.0,0.0,0.0,0.0,0.0,0.0,1673.0,0.5800000000000001,010
318,0.0,0.0,0.0,0.0,0.0,0.0,0.0,0.0,0.0,0.0,0.0,0.0,0.0,0.0,0.0,0.0,0.0,0.0,0.0,0.0,0.0,0.0,0.32,0.0,0.0,0.0,0.0,0.0,0.0,0.68,0.0,0.0,0.0,0.0,0.0,0.0,0.0,0.0,0.0,1633.0,0.7853298350107671,010
319,0.0,0.0,0.0,0.0,0.0,0.0,0.0,0.0,0.0,0.0,0.0,0.0,0.0,0.0,0.0,0.0,0.0,0.0,0.0,0.0,0.0,0.0,0.32,0.0,0.0,0.0,0.0,0.0,0.0,0.68,0.0,0.0,0.0,0.0,0.0,0.0,0.0,0.0,0.0,1533.0,1.12057393120585,010
320,0.0,0.0,0.0,0.0,0.0,0.0,0.0,0.0,0.0,0.0,0.0,0.0,0.0,0.0,0.0,0.0,0.0,0.0,0.0,0.0,0.0,0.0,0.32,0.0,0.0,0.0,0.0,0.0,0.0,0.68,0.0,0.0,0.0,0.0,0.0,0.0,0.0,0.0,0.0,1433.0,1.4014005407815442,010
321,0.0,0.0,0.0,0.0,0.0,0.0,0.0,0.0,0.0,0.0,0.0,0.0,0.0,0.0,0.0,0.0,0.0,0.0,0.0,0.0,0.0,0.0,0.32,0.0,0.0,0.0,0.0,0.0,0.0,0.68,0.0,0.0,0.0,0.0,0.0,0.0,0.0,0.0,0.0,1333.0,1.8920946026904804,010
322,0.0,0.0,0.0,0.0,0.0,0.0,0.0,0.0,0.0,0.0,0.0,0.0,0.0,0.0,0.0,0.0,0.0,0.0,0.0,0.0,0.0,0.0,0.32,0.0,0.0,0.0,0.0,0.0,0.0,0.68,0.0,0.0,0.0,0.0,0.0,0.0,0.0,0.0,0.0,1253.0,2.3873898263387296,010
323,0.0,0.0,0.0,0.0,0.0,0.0,0.0,0.0,0.0,0.0,0.0,0.0,0.0,0.0,0.0,0.0,0.0,0.0,0.0,0.0,0.0,0.0,0.32,0.0,0.0,0.0,0.0,0.0,0.0,0.68,0.0,0.0,0.0,0.0,0.0,0.0,0.0,0.0,0.0,1233.0,2.505149978319906,010
324,0.0,0.0,0.0,0.0,0.0,0.0,0.0,0.0,0.0,0.0,0.0,0.0,0.0,0.0,0.0,0.0,0.0,0.0,0.0,0.0,0.0,0.0,0.32,0.0,0.0,0.0,0.0,0.0,0.0,0.68,0.0,0.0,0.0,0.0,0.0,0.0,0.0,0.0,0.0,1133.0,3.2041199826559246,010
4681,0.0,0.0,0.0,0.0,0.0,0.0,0.0,0.0,0.0,0.0,0.0,0.0,0.0,0.0,0.0,0.0,0.0,0.0,0.0,0.0,0.0,0.0,0.32,0.0,0.0,0.0,0.0,0.0,0.0,0.68,0.0,0.0,0.0,0.0,0.0,0.0,0.0,0.0,0.0,1073.0,3.215,010
21855,0.0,0.0,0.0,0.0,0.0,0.0,0.0,0.0,0.0,0.0,0.0,0.0,0.0,0.0,0.0,0.0,0.0,0.0,0.0,0.0,0.0,0.0,0.32,0.0,0.0,0.0,0.0,0.0,0.0,0.68,0.0,0.0,0.0,0.0,0.0,0.0,0.0,0.0,0.0,1523.0,1.2400000000000002,010
37697,0.0,0.0,0.0,0.0,0.0,0.0,0.0,0.0,0.0,0.0,0.0,0.0,0.0,0.0,0.0,0.0,0.0,0.0,0.0,0.0,0.0,0.0,0.32,0.0,0.0,0.0,0.0,0.0,0.0,0.68,0.0,0.0,0.0,0.0,0.0,0.0,0.0,0.0,0.0,839.0,6.58,010
37698,0.0,0.0,0.0,0.0,0.0,0.0,0.0,0.0,0.0,0.0,0.0,0.0,0.0,0.0,0.0,0.0,0.0,0.0,0.0,0.0,0.0,0.0,0.32,0.0,0.0,0.0,0.0,0.0,0.0,0.68,0.0,0.0,0.0,0.0,0.0,0.0,0.0,0.0,0.0,815.0,7.369999999999999,010
37699,0.0,0.0,0.0,0.0,0.0,0.0,0.0,0.0,0.0,0.0,0.0,0.0,0.0,0.0,0.0,0.0,0.0,0.0,0.0,0.0,0.0,0.0,0.32,0.0,0.0,0.0,0.0,0.0,0.0,0.68,0.0,0.0,0.0,0.0,0.0,0.0,0.0,0.0,0.0,799.0,7.880000000000001,010
37700,0.0,0.0,0.0,0.0,0.0,0.0,0.0,0.0,0.0,0.0,0.0,0.0,0.0,0.0,0.0,0.0,0.0,0.0,0.0,0.0,0.0,0.0,0.32,0.0,0.0,0.0,0.0,0.0,0.0,0.68,0.0,0.0,0.0,0.0,0.0,0.0,0.0,0.0,0.0,768.0,9.06,010
37701,0.0,0.0,0.0,0.0,0.0,0.0,0.0,0.0,0.0,0.0,0.0,0.0,0.0,0.0,0.0,0.0,0.0,0.0,0.0,0.0,0.0,0.0,0.32,0.0,0.0,0.0,0.0,0.0,0.0,0.68,0.0,0.0,0.0,0.0,0.0,0.0,0.0,0.0,0.0,742.0,10.69,010
37702,0.0,0.0,0.0,0.0,0.0,0.0,0.0,0.0,0.0,0.0,0.0,0.0,0.0,0.0,0.0,0.0,0.0,0.0,0.0,0.0,0.0,0.0,0.32,0.0,0.0,0.0,0.0,0.0,0.0,0.68,0.0,0.0,0.0,0.0,0.0,0.0,0.0,0.0,0.0,730.0,11.35,010
45728,0.0,0.0,0.0,0.0,0.0,0.0,0.0,0.0,0.0,0.0,0.0,0.0,0.0,0.0,0.0,0.0,0.0,0.0,0.0,0.0,0.0,0.0,0.32,0.0,0.0,0.0,0.0,0.0,0.0,0.68,0.0,0.0,0.0,0.0,0.0,0.0,0.0,0.0,0.0,1248.0,2.3263358609287508,010
45729,0.0,0.0,0.0,0.0,0.0,0.0,0.0,0.0,0.0,0.0,0.0,0.0,0.0,0.0,0.0,0.0,0.0,0.0,0.0,0.0,0.0,0.0,0.32,0.0,0.0,0.0,0.0,0.0,0.0,0.68,0.0,0.0,0.0,0.0,0.0,0.0,0.0,0.0,0.0,1298.0,2.071882007306125,010
45730,0.0,0.0,0.0,0.0,0.0,0.0,0.0,0.0,0.0,0.0,0.0,0.0,0.0,0.0,0.0,0.0,0.0,0.0,0.0,0.0,0.0,0.0,0.32,0.0,0.0,0.0,0.0,0.0,0.0,0.68,0.0,0.0,0.0,0.0,0.0,0.0,0.0,0.0,0.0,1323.0,1.9684829485539352,010
45731,0.0,0.0,0.0,0.0,0.0,0.0,0.0,0.0,0.0,0.0,0.0,0.0,0.0,0.0,0.0,0.0,0.0,0.0,0.0,0.0,0.0,0.0,0.32,0.0,0.0,0.0,0.0,0.0,0.0,0.68,0.0,0.0,0.0,0.0,0.0,0.0,0.0,0.0,0.0,1348.0,1.863322860120456,010
45732,0.0,0.0,0.0,0.0,0.0,0.0,0.0,0.0,0.0,0.0,0.0,0.0,0.0,0.0,0.0,0.0,0.0,0.0,0.0,0.0,0.0,0.0,0.32,0.0,0.0,0.0,0.0,0.0,0.0,0.68,0.0,0.0,0.0,0.0,0.0,0.0,0.0,0.0,0.0,1398.0,1.6720978579357175,010
45733,0.0,0.0,0.0,0.0,0.0,0.0,0.0,0.0,0.0,0.0,0.0,0.0,0.0,0.0,0.0,0.0,0.0,0.0,0.0,0.0,0.0,0.0,0.32,0.0,0.0,0.0,0.0,0.0,0.0,0.68,0.0,0.0,0.0,0.0,0.0,0.0,0.0,0.0,0.0,1423.0,1.6127838567197357,010
48106,0.0,0.0,0.0,0.0,0.0,0.0,0.0,0.0,0.0,0.0,0.0,0.0,0.0,0.0,0.0,0.0,0.0,0.0,0.0,0.0,0.0,0.0,0.32,0.0,0.0,0.0,0.0,0.0,0.0,0.68,0.0,0.0,0.0,0.0,0.0,0.0,0.0,0.0,0.0,1723.0,0.51,010
195,0.0,0.0,0.0,0.0,0.0,0.0,0.0,0.0,0.0,0.0,0.0,0.0,0.0,0.0,0.0,0.0,0.0,0.0,0.0,0.0,0.0,0.0,0.35,0.0,0.0,0.0,0.0,0.0,0.0,0.65,0.0,0.0,0.0,0.0,0.0,0.0,0.0,0.0,0.0,1173.0,2.55,011
196,0.0,0.0,0.0,0.0,0.0,0.0,0.0,0.0,0.0,0.0,0.0,0.0,0.0,0.0,0.0,0.0,0.0,0.0,0.0,0.0,0.0,0.0,0.35,0.0,0.0,0.0,0.0,0.0,0.0,0.65,0.0,0.0,0.0,0.0,0.0,0.0,0.0,0.0,0.0,1273.0,1.94,011
197,0.0,0.0,0.0,0.0,0.0,0.0,0.0,0.0,0.0,0.0,0.0,0.0,0.0,0.0,0.0,0.0,0.0,0.0,0.0,0.0,0.0,0.0,0.35,0.0,0.0,0.0,0.0,0.0,0.0,0.65,0.0,0.0,0.0,0.0,0.0,0.0,0.0,0.0,0.0,1373.0,1.434977874244879,011
198,0.0,0.0,0.0,0.0,0.0,0.0,0.0,0.0,0.0,0.0,0.0,0.0,0.0,0.0,0.0,0.0,0.0,0.0,0.0,0.0,0.0,0.0,0.35,0.0,0.0,0.0,0.0,0.0,0.0,0.65,0.0,0.0,0.0,0.0,0.0,0.0,0.0,0.0,0.0,1473.0,1.0443000858809588,011
199,0.0,0.0,0.0,0.0,0.0,0.0,0.0,0.0,0.0,0.0,0.0,0.0,0.0,0.0,0.0,0.0,0.0,0.0,0.0,0.0,0.0,0.0,0.35,0.0,0.0,0.0,0.0,0.0,0.0,0.65,0.0,0.0,0.0,0.0,0.0,0.0,0.0,0.0,0.0,1573.0,0.725,011
200,0.0,0.0,0.0,0.0,0.0,0.0,0.0,0.0,0.0,0.0,0.0,0.0,0.0,0.0,0.0,0.0,0.0,0.0,0.0,0.0,0.0,0.0,0.35,0.0,0.0,0.0,0.0,0.0,0.0,0.65,0.0,0.0,0.0,0.0,0.0,0.0,0.0,0.0,0.0,1673.0,0.45,011
255,0.0,0.0,0.0,0.0,0.0,0.0,0.0,0.0,0.0,0.0,0.0,0.0,0.0,0.0,0.0,0.0,0.0,0.0,0.0,0.0,0.0,0.0,0.35,0.0,0.0,0.0,0.0,0.0,0.0,0.65,0.0,0.0,0.0,0.0,0.0,0.0,0.0,0.0,0.0,1123.0,2.975,011
256,0.0,0.0,0.0,0.0,0.0,0.0,0.0,0.0,0.0,0.0,0.0,0.0,0.0,0.0,0.0,0.0,0.0,0.0,0.0,0.0,0.0,0.0,0.35,0.0,0.0,0.0,0.0,0.0,0.0,0.65,0.0,0.0,0.0,0.0,0.0,0.0,0.0,0.0,0.0,1223.0,2.26,011
257,0.0,0.0,0.0,0.0,0.0,0.0,0.0,0.0,0.0,0.0,0.0,0.0,0.0,0.0,0.0,0.0,0.0,0.0,0.0,0.0,0.0,0.0,0.35,0.0,0.0,0.0,0.0,0.0,0.0,0.65,0.0,0.0,0.0,0.0,0.0,0.0,0.0,0.0,0.0,1323.0,1.7000000000000002,011
258,0.0,0.0,0.0,0.0,0.0,0.0,0.0,0.0,0.0,0.0,0.0,0.0,0.0,0.0,0.0,0.0,0.0,0.0,0.0,0.0,0.0,0.0,0.35,0.0,0.0,0.0,0.0,0.0,0.0,0.65,0.0,0.0,0.0,0.0,0.0,0.0,0.0,0.0,0.0,1423.0,1.2297575072713154,011
259,0.0,0.0,0.0,0.0,0.0,0.0,0.0,0.0,0.0,0.0,0.0,0.0,0.0,0.0,0.0,0.0,0.0,0.0,0.0,0.0,0.0,0.0,0.35,0.0,0.0,0.0,0.0,0.0,0.0,0.65,0.0,0.0,0.0,0.0,0.0,0.0,0.0,0.0,0.0,1523.0,0.94,011
260,0.0,0.0,0.0,0.0,0.0,0.0,0.0,0.0,0.0,0.0,0.0,0.0,0.0,0.0,0.0,0.0,0.0,0.0,0.0,0.0,0.0,0.0,0.35,0.0,0.0,0.0,0.0,0.0,0.0,0.65,0.0,0.0,0.0,0.0,0.0,0.0,0.0,0.0,0.0,1623.0,0.605272505103306,011
261,0.0,0.0,0.0,0.0,0.0,0.0,0.0,0.0,0.0,0.0,0.0,0.0,0.0,0.0,0.0,0.0,0.0,0.0,0.0,0.0,0.0,0.0,0.35,0.0,0.0,0.0,0.0,0.0,0.0,0.65,0.0,0.0,0.0,0.0,0.0,0.0,0.0,0.0,0.0,1723.0,0.3350540440200276,011
2346,0.0,0.0,0.0,0.0,0.0,0.0,0.0,0.0,0.0,0.0,0.0,0.0,0.0,0.0,0.0,0.0,0.0,0.0,0.0,0.0,0.0,0.0,0.35,0.0,0.0,0.0,0.0,0.0,0.0,0.65,0.0,0.0,0.0,0.0,0.0,0.0,0.0,0.0,0.0,1773.0,0.19459062302381247,011
7896,0.0,0.0,0.0,0.0,0.0,0.0,0.0,0.0,0.0,0.0,0.0,0.0,0.0,0.0,0.0,0.0,0.0,0.0,0.0,0.0,0.0,0.0,0.35,0.0,0.0,0.0,0.0,0.0,0.0,0.65,0.0,0.0,0.0,0.0,0.0,0.0,0.0,0.0,0.0,715.0,11.44,011
7897,0.0,0.0,0.0,0.0,0.0,0.0,0.0,0.0,0.0,0.0,0.0,0.0,0.0,0.0,0.0,0.0,0.0,0.0,0.0,0.0,0.0,0.0,0.35,0.0,0.0,0.0,0.0,0.0,0.0,0.65,0.0,0.0,0.0,0.0,0.0,0.0,0.0,0.0,0.0,731.0,10.49,011
7898,0.0,0.0,0.0,0.0,0.0,0.0,0.0,0.0,0.0,0.0,0.0,0.0,0.0,0.0,0.0,0.0,0.0,0.0,0.0,0.0,0.0,0.0,0.35,0.0,0.0,0.0,0.0,0.0,0.0,0.65,0.0,0.0,0.0,0.0,0.0,0.0,0.0,0.0,0.0,739.0,10.39,011
7899,0.0,0.0,0.0,0.0,0.0,0.0,0.0,0.0,0.0,0.0,0.0,0.0,0.0,0.0,0.0,0.0,0.0,0.0,0.0,0.0,0.0,0.0,0.35,0.0,0.0,0.0,0.0,0.0,0.0,0.65,0.0,0.0,0.0,0.0,0.0,0.0,0.0,0.0,0.0,751.0,9.52,011
13198,0.0,0.0,0.0,0.0,0.0,0.0,0.0,0.0,0.0,0.0,0.0,0.0,0.0,0.0,0.0,0.0,0.0,0.0,0.0,0.0,0.0,0.0,0.35,0.0,0.0,0.0,0.0,0.0,0.0,0.65,0.0,0.0,0.0,0.0,0.0,0.0,0.0,0.0,0.0,1503.0,1.0,011
13199,0.0,0.0,0.0,0.0,0.0,0.0,0.0,0.0,0.0,0.0,0.0,0.0,0.0,0.0,0.0,0.0,0.0,0.0,0.0,0.0,0.0,0.0,0.35,0.0,0.0,0.0,0.0,0.0,0.0,0.65,0.0,0.0,0.0,0.0,0.0,0.0,0.0,0.0,0.0,1008.0,4.0,011
13200,0.0,0.0,0.0,0.0,0.0,0.0,0.0,0.0,0.0,0.0,0.0,0.0,0.0,0.0,0.0,0.0,0.0,0.0,0.0,0.0,0.0,0.0,0.35,0.0,0.0,0.0,0.0,0.0,0.0,0.65,0.0,0.0,0.0,0.0,0.0,0.0,0.0,0.0,0.0,810.0,8.0,011
13201,0.0,0.0,0.0,0.0,0.0,0.0,0.0,0.0,0.0,0.0,0.0,0.0,0.0,0.0,0.0,0.0,0.0,0.0,0.0,0.0,0.0,0.0,0.35,0.0,0.0,0.0,0.0,0.0,0.0,0.65,0.0,0.0,0.0,0.0,0.0,0.0,0.0,0.0,0.0,778.0,9.0,011
13202,0.0,0.0,0.0,0.0,0.0,0.0,0.0,0.0,0.0,0.0,0.0,0.0,0.0,0.0,0.0,0.0,0.0,0.0,0.0,0.0,0.0,0.0,0.35,0.0,0.0,0.0,0.0,0.0,0.0,0.65,0.0,0.0,0.0,0.0,0.0,0.0,0.0,0.0,0.0,760.0,10.0,011
13203,0.0,0.0,0.0,0.0,0.0,0.0,0.0,0.0,0.0,0.0,0.0,0.0,0.0,0.0,0.0,0.0,0.0,0.0,0.0,0.0,0.0,0.0,0.35,0.0,0.0,0.0,0.0,0.0,0.0,0.65,0.0,0.0,0.0,0.0,0.0,0.0,0.0,0.0,0.0,736.0,11.0,011
13204,0.0,0.0,0.0,0.0,0.0,0.0,0.0,0.0,0.0,0.0,0.0,0.0,0.0,0.0,0.0,0.0,0.0,0.0,0.0,0.0,0.0,0.0,0.35,0.0,0.0,0.0,0.0,0.0,0.0,0.65,0.0,0.0,0.0,0.0,0.0,0.0,0.0,0.0,0.0,716.0,12.0,011
26858,0.0,0.0,0.0,0.0,0.0,0.0,0.0,0.0,0.0,0.0,0.0,0.0,0.0,0.0,0.0,0.0,0.0,0.0,0.0,0.0,0.0,0.0,0.35,0.0,0.0,0.0,0.0,0.0,0.0,0.65,0.0,0.0,0.0,0.0,0.0,0.0,0.0,0.0,0.0,843.0,6.68,011
26859,0.0,0.0,0.0,0.0,0.0,0.0,0.0,0.0,0.0,0.0,0.0,0.0,0.0,0.0,0.0,0.0,0.0,0.0,0.0,0.0,0.0,0.0,0.35,0.0,0.0,0.0,0.0,0.0,0.0,0.65,0.0,0.0,0.0,0.0,0.0,0.0,0.0,0.0,0.0,807.0,7.81,011
26860,0.0,0.0,0.0,0.0,0.0,0.0,0.0,0.0,0.0,0.0,0.0,0.0,0.0,0.0,0.0,0.0,0.0,0.0,0.0,0.0,0.0,0.0,0.35,0.0,0.0,0.0,0.0,0.0,0.0,0.65,0.0,0.0,0.0,0.0,0.0,0.0,0.0,0.0,0.0,750.0,9.98,011
26861,0.0,0.0,0.0,0.0,0.0,0.0,0.0,0.0,0.0,0.0,0.0,0.0,0.0,0.0,0.0,0.0,0.0,0.0,0.0,0.0,0.0,0.0,0.35,0.0,0.0,0.0,0.0,0.0,0.0,0.65,0.0,0.0,0.0,0.0,0.0,0.0,0.0,0.0,0.0,721.0,11.81,011
52026,0.0,0.0,0.0,0.0,0.0,0.0,0.0,0.0,0.0,0.0,0.0,0.0,0.0,0.0,0.0,0.0,0.0,0.0,0.0,0.0,0.0,0.0,0.35,0.0,0.0,0.0,0.0,0.0,0.0,0.65,0.0,0.0,0.0,0.0,0.0,0.0,0.0,0.0,0.0,1371.0,1.5,011
52027,0.0,0.0,0.0,0.0,0.0,0.0,0.0,0.0,0.0,0.0,0.0,0.0,0.0,0.0,0.0,0.0,0.0,0.0,0.0,0.0,0.0,0.0,0.35,0.0,0.0,0.0,0.0,0.0,0.0,0.65,0.0,0.0,0.0,0.0,0.0,0.0,0.0,0.0,0.0,1259.0,2.0,011
52028,0.0,0.0,0.0,0.0,0.0,0.0,0.0,0.0,0.0,0.0,0.0,0.0,0.0,0.0,0.0,0.0,0.0,0.0,0.0,0.0,0.0,0.0,0.35,0.0,0.0,0.0,0.0,0.0,0.0,0.65,0.0,0.0,0.0,0.0,0.0,0.0,0.0,0.0,0.0,1109.0,3.0,011
52029,0.0,0.0,0.0,0.0,0.0,0.0,0.0,0.0,0.0,0.0,0.0,0.0,0.0,0.0,0.0,0.0,0.0,0.0,0.0,0.0,0.0,0.0,0.35,0.0,0.0,0.0,0.0,0.0,0.0,0.65,0.0,0.0,0.0,0.0,0.0,0.0,0.0,0.0,0.0,1073.0,3.26,011
91738,0.0,0.0,0.0,0.0,0.0,0.0,0.0,0.0,0.0,0.0,0.0,0.0,0.0,0.0,0.0,0.0,0.0,0.0,0.0,0.0,0.0,0.0,0.35,0.0,0.0,0.0,0.0,0.0,0.0,0.65,0.0,0.0,0.0,0.0,0.0,0.0,0.0,0.0,0.0,1825.0,0.11394335230683672,011
91739,0.0,0.0,0.0,0.0,0.0,0.0,0.0,0.0,0.0,0.0,0.0,0.0,0.0,0.0,0.0,0.0,0.0,0.0,0.0,0.0,0.0,0.0,0.35,0.0,0.0,0.0,0.0,0.0,0.0,0.65,0.0,0.0,0.0,0.0,0.0,0.0,0.0,0.0,0.0,1775.0,0.2304489213782739,011
91740,0.0,0.0,0.0,0.0,0.0,0.0,0.0,0.0,0.0,0.0,0.0,0.0,0.0,0.0,0.0,0.0,0.0,0.0,0.0,0.0,0.0,0.0,0.35,0.0,0.0,0.0,0.0,0.0,0.0,0.65,0.0,0.0,0.0,0.0,0.0,0.0,0.0,0.0,0.0,1725.0,0.3802112417116059,011
91741,0.0,0.0,0.0,0.0,0.0,0.0,0.0,0.0,0.0,0.0,0.0,0.0,0.0,0.0,0.0,0.0,0.0,0.0,0.0,0.0,0.0,0.0,0.35,0.0,0.0,0.0,0.0,0.0,0.0,0.65,0.0,0.0,0.0,0.0,0.0,0.0,0.0,0.0,0.0,1675.0,0.5314789170422551,011
91742,0.0,0.0,0.0,0.0,0.0,0.0,0.0,0.0,0.0,0.0,0.0,0.0,0.0,0.0,0.0,0.0,0.0,0.0,0.0,0.0,0.0,0.0,0.35,0.0,0.0,0.0,0.0,0.0,0.0,0.65,0.0,0.0,0.0,0.0,0.0,0.0,0.0,0.0,0.0,1625.0,0.6989700043360187,011
207,0.0,0.0,0.0,0.0,0.0,0.0,0.0,0.0,0.0,0.0,0.0,0.0,0.0,0.0,0.0,0.0,0.0,0.0,0.0,0.0,0.0,0.0,0.37,0.0,0.0,0.0,0.0,0.0,0.0,0.63,0.0,0.0,0.0,0.0,0.0,0.0,0.0,0.0,0.0,1173.0,2.325,012
208,0.0,0.0,0.0,0.0,0.0,0.0,0.0,0.0,0.0,0.0,0.0,0.0,0.0,0.0,0.0,0.0,0.0,0.0,0.0,0.0,0.0,0.0,0.37,0.0,0.0,0.0,0.0,0.0,0.0,0.63,0.0,0.0,0.0,0.0,0.0,0.0,0.0,0.0,0.0,1273.0,1.73,012
209,0.0,0.0,0.0,0.0,0.0,0.0,0.0,0.0,0.0,0.0,0.0,0.0,0.0,0.0,0.0,0.0,0.0,0.0,0.0,0.0,0.0,0.0,0.37,0.0,0.0,0.0,0.0,0.0,0.0,0.63,0.0,0.0,0.0,0.0,0.0,0.0,0.0,0.0,0.0,1373.0,1.295,012
210,0.0,0.0,0.0,0.0,0.0,0.0,0.0,0.0,0.0,0.0,0.0,0.0,0.0,0.0,0.0,0.0,0.0,0.0,0.0,0.0,0.0,0.0,0.37,0.0,0.0,0.0,0.0,0.0,0.0,0.63,0.0,0.0,0.0,0.0,0.0,0.0,0.0,0.0,0.0,1473.0,0.905,012
211,0.0,0.0,0.0,0.0,0.0,0.0,0.0,0.0,0.0,0.0,0.0,0.0,0.0,0.0,0.0,0.0,0.0,0.0,0.0,0.0,0.0,0.0,0.37,0.0,0.0,0.0,0.0,0.0,0.0,0.63,0.0,0.0,0.0,0.0,0.0,0.0,0.0,0.0,0.0,1573.0,0.5850000000000001,012
212,0.0,0.0,0.0,0.0,0.0,0.0,0.0,0.0,0.0,0.0,0.0,0.0,0.0,0.0,0.0,0.0,0.0,0.0,0.0,0.0,0.0,0.0,0.37,0.0,0.0,0.0,0.0,0.0,0.0,0.63,0.0,0.0,0.0,0.0,0.0,0.0,0.0,0.0,0.0,1673.0,0.30000000000000004,012
4691,0.0,0.0,0.0,0.0,0.0,0.0,0.0,0.0,0.0,0.0,0.0,0.0,0.0,0.0,0.0,0.0,0.0,0.0,0.0,0.0,0.0,0.0,0.37,0.0,0.0,0.0,0.0,0.0,0.0,0.63,0.0,0.0,0.0,0.0,0.0,0.0,0.0,0.0,0.0,1073.0,2.98,012
26862,0.0,0.0,0.0,0.0,0.0,0.0,0.0,0.0,0.0,0.0,0.0,0.0,0.0,0.0,0.0,0.0,0.0,0.0,0.0,0.0,0.0,0.0,0.37,0.0,0.0,0.0,0.0,0.0,0.0,0.63,0.0,0.0,0.0,0.0,0.0,0.0,0.0,0.0,0.0,811.0,6.81,012
26863,0.0,0.0,0.0,0.0,0.0,0.0,0.0,0.0,0.0,0.0,0.0,0.0,0.0,0.0,0.0,0.0,0.0,0.0,0.0,0.0,0.0,0.0,0.37,0.0,0.0,0.0,0.0,0.0,0.0,0.63,0.0,0.0,0.0,0.0,0.0,0.0,0.0,0.0,0.0,768.0,8.6,012
26864,0.0,0.0,0.0,0.0,0.0,0.0,0.0,0.0,0.0,0.0,0.0,0.0,0.0,0.0,0.0,0.0,0.0,0.0,0.0,0.0,0.0,0.0,0.37,0.0,0.0,0.0,0.0,0.0,0.0,0.63,0.0,0.0,0.0,0.0,0.0,0.0,0.0,0.0,0.0,755.0,9.77,012
26865,0.0,0.0,0.0,0.0,0.0,0.0,0.0,0.0,0.0,0.0,0.0,0.0,0.0,0.0,0.0,0.0,0.0,0.0,0.0,0.0,0.0,0.0,0.37,0.0,0.0,0.0,0.0,0.0,0.0,0.63,0.0,0.0,0.0,0.0,0.0,0.0,0.0,0.0,0.0,703.0,11.74,012
213,0.0,0.0,0.0,0.0,0.0,0.0,0.0,0.0,0.0,0.0,0.0,0.0,0.0,0.0,0.0,0.0,0.0,0.0,0.0,0.0,0.0,0.0,0.42,0.0,0.0,0.0,0.0,0.0,0.0,0.58,0.0,0.0,0.0,0.0,0.0,0.0,0.0,0.0,0.0,1273.0,1.365,013
214,0.0,0.0,0.0,0.0,0.0,0.0,0.0,0.0,0.0,0.0,0.0,0.0,0.0,0.0,0.0,0.0,0.0,0.0,0.0,0.0,0.0,0.0,0.42,0.0,0.0,0.0,0.0,0.0,0.0,0.58,0.0,0.0,0.0,0.0,0.0,0.0,0.0,0.0,0.0,1373.0,0.91,013
215,0.0,0.0,0.0,0.0,0.0,0.0,0.0,0.0,0.0,0.0,0.0,0.0,0.0,0.0,0.0,0.0,0.0,0.0,0.0,0.0,0.0,0.0,0.42,0.0,0.0,0.0,0.0,0.0,0.0,0.58,0.0,0.0,0.0,0.0,0.0,0.0,0.0,0.0,0.0,1473.0,0.525,013
216,0.0,0.0,0.0,0.0,0.0,0.0,0.0,0.0,0.0,0.0,0.0,0.0,0.0,0.0,0.0,0.0,0.0,0.0,0.0,0.0,0.0,0.0,0.42,0.0,0.0,0.0,0.0,0.0,0.0,0.58,0.0,0.0,0.0,0.0,0.0,0.0,0.0,0.0,0.0,1573.0,0.1499999999999999,013
217,0.0,0.0,0.0,0.0,0.0,0.0,0.0,0.0,0.0,0.0,0.0,0.0,0.0,0.0,0.0,0.0,0.0,0.0,0.0,0.0,0.0,0.0,0.42,0.0,0.0,0.0,0.0,0.0,0.0,0.58,0.0,0.0,0.0,0.0,0.0,0.0,0.0,0.0,0.0,1673.0,-0.11,013
4694,0.0,0.0,0.0,0.0,0.0,0.0,0.0,0.0,0.0,0.0,0.0,0.0,0.0,0.0,0.0,0.0,0.0,0.0,0.0,0.0,0.0,0.0,0.42,0.0,0.0,0.0,0.0,0.0,0.0,0.58,0.0,0.0,0.0,0.0,0.0,0.0,0.0,0.0,0.0,1073.0,2.56,013
4695,0.0,0.0,0.0,0.0,0.0,0.0,0.0,0.0,0.0,0.0,0.0,0.0,0.0,0.0,0.0,0.0,0.0,0.0,0.0,0.0,0.0,0.0,0.42,0.0,0.0,0.0,0.0,0.0,0.0,0.58,0.0,0.0,0.0,0.0,0.0,0.0,0.0,0.0,0.0,1173.0,1.83,013
15818,0.0,0.0,0.0,0.0,0.0,0.0,0.0,0.0,0.0,0.0,0.0,0.0,0.0,0.0,0.0,0.0,0.0,0.0,0.0,0.0,0.0,0.0,0.42,0.0,0.0,0.0,0.0,0.0,0.0,0.58,0.0,0.0,0.0,0.0,0.0,0.0,0.0,0.0,0.0,933.0,4.96,013
15819,0.0,0.0,0.0,0.0,0.0,0.0,0.0,0.0,0.0,0.0,0.0,0.0,0.0,0.0,0.0,0.0,0.0,0.0,0.0,0.0,0.0,0.0,0.42,0.0,0.0,0.0,0.0,0.0,0.0,0.58,0.0,0.0,0.0,0.0,0.0,0.0,0.0,0.0,0.0,871.0,5.45,013
15820,0.0,0.0,0.0,0.0,0.0,0.0,0.0,0.0,0.0,0.0,0.0,0.0,0.0,0.0,0.0,0.0,0.0,0.0,0.0,0.0,0.0,0.0,0.42,0.0,0.0,0.0,0.0,0.0,0.0,0.58,0.0,0.0,0.0,0.0,0.0,0.0,0.0,0.0,0.0,821.0,6.37,013
15821,0.0,0.0,0.0,0.0,0.0,0.0,0.0,0.0,0.0,0.0,0.0,0.0,0.0,0.0,0.0,0.0,0.0,0.0,0.0,0.0,0.0,0.0,0.42,0.0,0.0,0.0,0.0,0.0,0.0,0.58,0.0,0.0,0.0,0.0,0.0,0.0,0.0,0.0,0.0,782.0,7.48,013
15822,0.0,0.0,0.0,0.0,0.0,0.0,0.0,0.0,0.0,0.0,0.0,0.0,0.0,0.0,0.0,0.0,0.0,0.0,0.0,0.0,0.0,0.0,0.42,0.0,0.0,0.0,0.0,0.0,0.0,0.58,0.0,0.0,0.0,0.0,0.0,0.0,0.0,0.0,0.0,747.0,8.68,013
15823,0.0,0.0,0.0,0.0,0.0,0.0,0.0,0.0,0.0,0.0,0.0,0.0,0.0,0.0,0.0,0.0,0.0,0.0,0.0,0.0,0.0,0.0,0.42,0.0,0.0,0.0,0.0,0.0,0.0,0.58,0.0,0.0,0.0,0.0,0.0,0.0,0.0,0.0,0.0,715.0,9.87,013
15824,0.0,0.0,0.0,0.0,0.0,0.0,0.0,0.0,0.0,0.0,0.0,0.0,0.0,0.0,0.0,0.0,0.0,0.0,0.0,0.0,0.0,0.0,0.42,0.0,0.0,0.0,0.0,0.0,0.0,0.58,0.0,0.0,0.0,0.0,0.0,0.0,0.0,0.0,0.0,686.0,11.04,013
21861,0.0,0.0,0.0,0.0,0.0,0.0,0.0,0.0,0.0,0.0,0.0,0.0,0.0,0.0,0.0,0.0,0.0,0.0,0.0,0.0,0.0,0.0,0.42,0.0,0.0,0.0,0.0,0.0,0.0,0.58,0.0,0.0,0.0,0.0,0.0,0.0,0.0,0.0,0.0,1523.0,0.5,013
223,0.0,0.0,0.0,0.0,0.0,0.0,0.0,0.0,0.0,0.0,0.0,0.0,0.0,0.0,0.0,0.0,0.0,0.0,0.0,0.0,0.0,0.0,0.15,0.0,0.0,0.0,0.0,0.0,0.0,0.85,0.0,0.0,0.0,0.0,0.0,0.0,0.0,0.0,0.0,1573.0,2.045,014
224,0.0,0.0,0.0,0.0,0.0,0.0,0.0,0.0,0.0,0.0,0.0,0.0,0.0,0.0,0.0,0.0,0.0,0.0,0.0,0.0,0.0,0.0,0.15,0.0,0.0,0.0,0.0,0.0,0.0,0.85,0.0,0.0,0.0,0.0,0.0,0.0,0.0,0.0,0.0,1623.0,1.7799999999999998,014
225,0.0,0.0,0.0,0.0,0.0,0.0,0.0,0.0,0.0,0.0,0.0,0.0,0.0,0.0,0.0,0.0,0.0,0.0,0.0,0.0,0.0,0.0,0.15,0.0,0.0,0.0,0.0,0.0,0.0,0.85,0.0,0.0,0.0,0.0,0.0,0.0,0.0,0.0,0.0,1673.0,1.605,014
226,0.0,0.0,0.0,0.0,0.0,0.0,0.0,0.0,0.0,0.0,0.0,0.0,0.0,0.0,0.0,0.0,0.0,0.0,0.0,0.0,0.0,0.0,0.15,0.0,0.0,0.0,0.0,0.0,0.0,0.85,0.0,0.0,0.0,0.0,0.0,0.0,0.0,0.0,0.0,1723.0,1.3802112417116061,014
227,0.0,0.0,0.0,0.0,0.0,0.0,0.0,0.0,0.0,0.0,0.0,0.0,0.0,0.0,0.0,0.0,0.0,0.0,0.0,0.0,0.0,0.0,0.15,0.0,0.0,0.0,0.0,0.0,0.0,0.85,0.0,0.0,0.0,0.0,0.0,0.0,0.0,0.0,0.0,1773.0,1.25,014
2334,0.0,0.0,0.0,0.0,0.0,0.0,0.0,0.0,0.0,0.0,0.0,0.0,0.0,0.0,0.0,0.0,0.0,0.0,0.0,0.0,0.0,0.0,0.15,0.0,0.0,0.0,0.0,0.0,0.0,0.85,0.0,0.0,0.0,0.0,0.0,0.0,0.0,0.0,0.0,1823.0,1.0791812460476249,014
2335,0.0,0.0,0.0,0.0,0.0,0.0,0.0,0.0,0.0,0.0,0.0,0.0,0.0,0.0,0.0,0.0,0.0,0.0,0.0,0.0,0.0,0.0,0.15,0.0,0.0,0.0,0.0,0.0,0.0,0.85,0.0,0.0,0.0,0.0,0.0,0.0,0.0,0.0,0.0,1873.0,0.9449308606290943,014
7808,0.0,0.0,0.0,0.0,0.0,0.0,0.0,0.0,0.0,0.0,0.0,0.0,0.0,0.0,0.0,0.0,0.0,0.0,0.0,0.0,0.0,0.0,0.15,0.0,0.0,0.0,0.0,0.0,0.0,0.85,0.0,0.0,0.0,0.0,0.0,0.0,0.0,0.0,0.0,1373.0,3.075,014
7809,0.0,0.0,0.0,0.0,0.0,0.0,0.0,0.0,0.0,0.0,0.0,0.0,0.0,0.0,0.0,0.0,0.0,0.0,0.0,0.0,0.0,0.0,0.15,0.0,0.0,0.0,0.0,0.0,0.0,0.85,0.0,0.0,0.0,0.0,0.0,0.0,0.0,0.0,0.0,1473.0,2.54,014
13164,0.0,0.0,0.0,0.0,0.0,0.0,0.0,0.0,0.0,0.0,0.0,0.0,0.0,0.0,0.0,0.0,0.0,0.0,0.0,0.0,0.0,0.0,0.15,0.0,0.0,0.0,0.0,0.0,0.0,0.85,0.0,0.0,0.0,0.0,0.0,0.0,0.0,0.0,0.0,1813.0,1.0,014
13165,0.0,0.0,0.0,0.0,0.0,0.0,0.0,0.0,0.0,0.0,0.0,0.0,0.0,0.0,0.0,0.0,0.0,0.0,0.0,0.0,0.0,0.0,0.15,0.0,0.0,0.0,0.0,0.0,0.0,0.85,0.0,0.0,0.0,0.0,0.0,0.0,0.0,0.0,0.0,1575.0,2.0,014
15779,0.0,0.0,0.0,0.0,0.0,0.0,0.0,0.0,0.0,0.0,0.0,0.0,0.0,0.0,0.0,0.0,0.0,0.0,0.0,0.0,0.0,0.0,0.15,0.0,0.0,0.0,0.0,0.0,0.0,0.85,0.0,0.0,0.0,0.0,0.0,0.0,0.0,0.0,0.0,1085.0,5.59,014
15780,0.0,0.0,0.0,0.0,0.0,0.0,0.0,0.0,0.0,0.0,0.0,0.0,0.0,0.0,0.0,0.0,0.0,0.0,0.0,0.0,0.0,0.0,0.15,0.0,0.0,0.0,0.0,0.0,0.0,0.85,0.0,0.0,0.0,0.0,0.0,0.0,0.0,0.0,0.0,1027.0,6.17,014
15781,0.0,0.0,0.0,0.0,0.0,0.0,0.0,0.0,0.0,0.0,0.0,0.0,0.0,0.0,0.0,0.0,0.0,0.0,0.0,0.0,0.0,0.0,0.15,0.0,0.0,0.0,0.0,0.0,0.0,0.85,0.0,0.0,0.0,0.0,0.0,0.0,0.0,0.0,0.0,995.0,7.16,014
15782,0.0,0.0,0.0,0.0,0.0,0.0,0.0,0.0,0.0,0.0,0.0,0.0,0.0,0.0,0.0,0.0,0.0,0.0,0.0,0.0,0.0,0.0,0.15,0.0,0.0,0.0,0.0,0.0,0.0,0.85,0.0,0.0,0.0,0.0,0.0,0.0,0.0,0.0,0.0,973.0,7.6099999999999985,014
15785,0.0,0.0,0.0,0.0,0.0,0.0,0.0,0.0,0.0,0.0,0.0,0.0,0.0,0.0,0.0,0.0,0.0,0.0,0.0,0.0,0.0,0.0,0.15,0.0,0.0,0.0,0.0,0.0,0.0,0.85,0.0,0.0,0.0,0.0,0.0,0.0,0.0,0.0,0.0,871.0,10.78,014
15786,0.0,0.0,0.0,0.0,0.0,0.0,0.0,0.0,0.0,0.0,0.0,0.0,0.0,0.0,0.0,0.0,0.0,0.0,0.0,0.0,0.0,0.0,0.15,0.0,0.0,0.0,0.0,0.0,0.0,0.85,0.0,0.0,0.0,0.0,0.0,0.0,0.0,0.0,0.0,837.0,11.51,014
29924,0.0,0.0,0.0,0.0,0.0,0.0,0.0,0.0,0.0,0.0,0.0,0.0,0.0,0.0,0.0,0.0,0.0,0.0,0.0,0.0,0.0,0.0,0.15,0.0,0.0,0.0,0.0,0.0,0.0,0.85,0.0,0.0,0.0,0.0,0.0,0.0,0.0,0.0,0.0,773.0,11.975,014
29925,0.0,0.0,0.0,0.0,0.0,0.0,0.0,0.0,0.0,0.0,0.0,0.0,0.0,0.0,0.0,0.0,0.0,0.0,0.0,0.0,0.0,0.0,0.15,0.0,0.0,0.0,0.0,0.0,0.0,0.85,0.0,0.0,0.0,0.0,0.0,0.0,0.0,0.0,0.0,873.0,9.47,014
29926,0.0,0.0,0.0,0.0,0.0,0.0,0.0,0.0,0.0,0.0,0.0,0.0,0.0,0.0,0.0,0.0,0.0,0.0,0.0,0.0,0.0,0.0,0.15,0.0,0.0,0.0,0.0,0.0,0.0,0.85,0.0,0.0,0.0,0.0,0.0,0.0,0.0,0.0,0.0,1073.0,5.88,014
29927,0.0,0.0,0.0,0.0,0.0,0.0,0.0,0.0,0.0,0.0,0.0,0.0,0.0,0.0,0.0,0.0,0.0,0.0,0.0,0.0,0.0,0.0,0.15,0.0,0.0,0.0,0.0,0.0,0.0,0.85,0.0,0.0,0.0,0.0,0.0,0.0,0.0,0.0,0.0,1173.0,4.755,014
29928,0.0,0.0,0.0,0.0,0.0,0.0,0.0,0.0,0.0,0.0,0.0,0.0,0.0,0.0,0.0,0.0,0.0,0.0,0.0,0.0,0.0,0.0,0.15,0.0,0.0,0.0,0.0,0.0,0.0,0.85,0.0,0.0,0.0,0.0,0.0,0.0,0.0,0.0,0.0,1273.0,3.625,014
29929,0.0,0.0,0.0,0.0,0.0,0.0,0.0,0.0,0.0,0.0,0.0,0.0,0.0,0.0,0.0,0.0,0.0,0.0,0.0,0.0,0.0,0.0,0.15,0.0,0.0,0.0,0.0,0.0,0.0,0.85,0.0,0.0,0.0,0.0,0.0,0.0,0.0,0.0,0.0,1973.0,0.8,014
29930,0.0,0.0,0.0,0.0,0.0,0.0,0.0,0.0,0.0,0.0,0.0,0.0,0.0,0.0,0.0,0.0,0.0,0.0,0.0,0.0,0.0,0.0,0.15,0.0,0.0,0.0,0.0,0.0,0.0,0.85,0.0,0.0,0.0,0.0,0.0,0.0,0.0,0.0,0.0,2073.0,0.5,014
29931,0.0,0.0,0.0,0.0,0.0,0.0,0.0,0.0,0.0,0.0,0.0,0.0,0.0,0.0,0.0,0.0,0.0,0.0,0.0,0.0,0.0,0.0,0.15,0.0,0.0,0.0,0.0,0.0,0.0,0.85,0.0,0.0,0.0,0.0,0.0,0.0,0.0,0.0,0.0,2173.0,0.3999999999999999,014
29932,0.0,0.0,0.0,0.0,0.0,0.0,0.0,0.0,0.0,0.0,0.0,0.0,0.0,0.0,0.0,0.0,0.0,0.0,0.0,0.0,0.0,0.0,0.15,0.0,0.0,0.0,0.0,0.0,0.0,0.85,0.0,0.0,0.0,0.0,0.0,0.0,0.0,0.0,0.0,2273.0,0.2,014
61027,0.0,0.0,0.0,0.0,0.0,0.0,0.0,0.0,0.0,0.0,0.0,0.0,0.0,0.0,0.0,0.0,0.0,0.0,0.0,0.0,0.0,0.0,0.15,0.0,0.0,0.0,0.0,0.0,0.0,0.85,0.0,0.0,0.0,0.0,0.0,0.0,0.0,0.0,0.0,1323.0,3.65,014
92224,0.0,0.0,0.0,0.0,0.0,0.0,0.0,0.0,0.0,0.0,0.0,0.0,0.0,0.0,0.0,0.0,0.0,0.0,0.0,0.0,0.0,0.0,0.15,0.0,0.0,0.0,0.0,0.0,0.0,0.85,0.0,0.0,0.0,0.0,0.0,0.0,0.0,0.0,0.0,1828.0,1.12,014
92225,0.0,0.0,0.0,0.0,0.0,0.0,0.0,0.0,0.0,0.0,0.0,0.0,0.0,0.0,0.0,0.0,0.0,0.0,0.0,0.0,0.0,0.0,0.15,0.0,0.0,0.0,0.0,0.0,0.0,0.85,0.0,0.0,0.0,0.0,0.0,0.0,0.0,0.0,0.0,1727.0,1.31,014
93060,0.0,0.0,0.0,0.0,0.0,0.0,0.0,0.0,0.0,0.0,0.0,0.0,0.0,0.0,0.0,0.0,0.0,0.0,0.0,0.0,0.0,0.0,0.15,0.0,0.0,0.0,0.0,0.0,0.0,0.85,0.0,0.0,0.0,0.0,0.0,0.0,0.0,0.0,0.0,840.0,11.32,014
93061,0.0,0.0,0.0,0.0,0.0,0.0,0.0,0.0,0.0,0.0,0.0,0.0,0.0,0.0,0.0,0.0,0.0,0.0,0.0,0.0,0.0,0.0,0.15,0.0,0.0,0.0,0.0,0.0,0.0,0.85,0.0,0.0,0.0,0.0,0.0,0.0,0.0,0.0,0.0,799.0,11.9,014
93062,0.0,0.0,0.0,0.0,0.0,0.0,0.0,0.0,0.0,0.0,0.0,0.0,0.0,0.0,0.0,0.0,0.0,0.0,0.0,0.0,0.0,0.0,0.15,0.0,0.0,0.0,0.0,0.0,0.0,0.85,0.0,0.0,0.0,0.0,0.0,0.0,0.0,0.0,0.0,794.0,11.99,014
93064,0.0,0.0,0.0,0.0,0.0,0.0,0.0,0.0,0.0,0.0,0.0,0.0,0.0,0.0,0.0,0.0,0.0,0.0,0.0,0.0,0.0,0.0,0.15,0.0,0.0,0.0,0.0,0.0,0.0,0.85,0.0,0.0,0.0,0.0,0.0,0.0,0.0,0.0,0.0,825.0,11.79,014
229,0.0,0.0,0.0,0.0,0.0,0.0,0.0,0.0,0.0,0.0,0.0,0.0,0.0,0.0,0.0,0.0,0.0,0.0,0.0,0.0,0.0,0.0,0.25,0.0,0.0,0.0,0.0,0.0,0.0,0.75,0.0,0.0,0.0,0.0,0.0,0.0,0.0,0.0,0.0,1123.0,3.69,015
230,0.0,0.0,0.0,0.0,0.0,0.0,0.0,0.0,0.0,0.0,0.0,0.0,0.0,0.0,0.0,0.0,0.0,0.0,0.0,0.0,0.0,0.0,0.25,0.0,0.0,0.0,0.0,0.0,0.0,0.75,0.0,0.0,0.0,0.0,0.0,0.0,0.0,0.0,0.0,1173.0,3.2350000000000003,015
