Repository: R3sten/glass_dynamics

# GlassDynamics: Ridge Regression for Glass Viscosity Prediction

## Bachelor's thesis in physics

### Università degli Studi di Trieste

The main goal of this project is to develop a reliable and interpretable predictive model for glass viscosity, moving beyond "black-box" machine learning to provide physically meaningful insights for materials science applications.


This repository implements a workflow that bridges the gap between empirical models and modern data science techniques.

File: data/viscosity_raw_data.csv (part 4 of 81)
,Al2O3,As2O3,B2O3,BaO,BeO,Bi2O3,CaO,CdO,CoO,Cs2O,CuO,Fe2O3,FeO,Ga2O3,GeO2,HfO2,K2O,La2O3,Li2O,MgO,MnO,MoO3,Na2O,Nb2O5,NiO,P2O5,PbO,Rb2O,Sb2O3,SiO2,SrO,Ta2O5,TeO2,TiO2,Tl2O,WO3,Y2O3,ZnO,ZrO2,T,log_visc,ID
231,0.0,0.0,0.0,0.0,0.0,0.0,0.0,0.0,0.0,0.0,0.0,0.0,0.0,0.0,0.0,0.0,0.0,0.0,0.0,0.0,0.0,0.0,0.25,0.0,0.0,0.0,0.0,0.0,0.0,0.75,0.0,0.0,0.0,0.0,0.0,0.0,0.0,0.0,0.0,1223.0,2.86,015
232,0.0,0.0,0.0,0.0,0.0,0.0,0.0,0.0,0.0,0.0,0.0,0.0,0.0,0.0,0.0,0.0,0.0,0.0,0.0,0.0,0.0,0.0,0.25,0.0,0.0,0.0,0.0,0.0,0.0,0.75,0.0,0.0,0.0,0.0,0.0,0.0,0.0,0.0,0.0,1273.0,2.55,015
233,0.0,0.0,0.0,0.0,0.0,0.0,0.0,0.0,0.0,0.0,0.0,0.0,0.0,0.0,0.0,0.0,0.0,0.0,0.0,0.0,0.0,0.0,0.25,0.0,0.0,0.0,0.0,0.0,0.0,0.75,0.0,0.0,0.0,0.0,0.0,0.0,0.0,0.0,0.0,1323.0,2.24,015
234,0.0,0.0,0.0,0.0,0.0,0.0,0.0,0.0,0.0,0.0,0.0,0.0,0.0,0.0,0.0,0.0,0.0,0.0,0.0,0.0,0.0,0.0,0.25,0.0,0.0,0.0,0.0,0.0,0.0,0.75,0.0,0.0,0.0,0.0,0.0,0.0,0.0,0.0,0.0,1373.0,2.005,015
235,0.0,0.0,0.0,0.0,0.0,0.0,0.0,0.0,0.0,0.0,0.0,0.0,0.0,0.0,0.0,0.0,0.0,0.0,0.0,0.0,0.0,0.0,0.25,0.0,0.0,0.0,0.0,0.0,0.0,0.75,0.0,0.0,0.0,0.0,0.0,0.0,0.0,0.0,0.0,1423.0,1.7700576473935508,015
236,0.0,0.0,0.0,0.0,0.0,0.0,0.0,0.0,0.0,0.0,0.0,0.0,0.0,0.0,0.0,0.0,0.0,0.0,0.0,0.0,0.0,0.0,0.25,0.0,0.0,0.0,0.0,0.0,0.0,0.75,0.0,0.0,0.0,0.0,0.0,0.0,0.0,0.0,0.0,1473.0,1.58,015
237,0.0,0.0,0.0,0.0,0.0,0.0,0.0,0.0,0.0,0.0,0.0,0.0,0.0,0.0,0.0,0.0,0.0,0.0,0.0,0.0,0.0,0.0,0.25,0.0,0.0,0.0,0.0,0.0,0.0,0.75,0.0,0.0,0.0,0.0,0.0,0.0,0.0,0.0,0.0,1523.0,1.42,015
238,0.0,0.0,0.0,0.0,0.0,0.0,0.0,0.0,0.0,0.0,0.0,0.0,0.0,0.0,0.0,0.0,0.0,0.0,0.0,0.0,0.0,0.0,0.25,0.0,0.0,0.0,0.0,0.0,0.0,0.75,0.0,0.0,0.0,0.0,0.0,0.0,0.0,0.0,0.0,1573.0,1.2200000000000002,015
239,0.0,0.0,0.0,0.0,0.0,0.0,0.0,0.0,0.0,0.0,0.0,0.0,0.0,0.0,0.0,0.0,0.0,0.0,0.0,0.0,0.0,0.0,0.25,0.0,0.0,0.0,0.0,0.0,0.0,0.75,0.0,0.0,0.0,0.0,0.0,0.0,0.0,0.0,0.0,1623.0,1.0896918888426046,015
240,0.0,0.0,0.0,0.0,0.0,0.0,0.0,0.0,0.0,0.0,0.0,0.0,0.0,0.0,0.0,0.0,0.0,0.0,0.0,0.0,0.0,0.0,0.25,0.0,0.0,0.0,0.0,0.0,0.0,0.75,0.0,0.0,0.0,0.0,0.0,0.0,0.0,0.0,0.0,1673.0,0.91,015
241,0.0,0.0,0.0,0.0,0.0,0.0,0.0,0.0,0.0,0.0,0.0,0.0,0.0,0.0,0.0,0.0,0.0,0.0,0.0,0.0,0.0,0.0,0.25,0.0,0.0,0.0,0.0,0.0,0.0,0.75,0.0,0.0,0.0,0.0,0.0,0.0,0.0,0.0,0.0,1723.0,0.8299871428497778,015
2336,0.0,0.0,0.0,0.0,0.0,0.0,0.0,0.0,0.0,0.0,0.0,0.0,0.0,0.0,0.0,0.0,0.0,0.0,0.0,0.0,0.0,0.0,0.25,0.0,0.0,0.0,0.0,0.0,0.0,0.75,0.0,0.0,0.0,0.0,0.0,0.0,0.0,0.0,0.0,1773.0,0.6799748006628539,015
4351,0.0,0.0,0.0,0.0,0.0,0.0,0.0,0.0,0.0,0.0,0.0,0.0,0.0,0.0,0.0,0.0,0.0,0.0,0.0,0.0,0.0,0.0,0.25,0.0,0.0,0.0,0.0,0.0,0.0,0.75,0.0,0.0,0.0,0.0,0.0,0.0,0.0,0.0,0.0,1073.0,3.52,015
13175,0.0,0.0,0.0,0.0,0.0,0.0,0.0,0.0,0.0,0.0,0.0,0.0,0.0,0.0,0.0,0.0,0.0,0.0,0.0,0.0,0.0,0.0,0.25,0.0,0.0,0.0,0.0,0.0,0.0,0.75,0.0,0.0,0.0,0.0,0.0,0.0,0.0,0.0,0.0,1643.0,1.0,015
13176,0.0,0.0,0.0,0.0,0.0,0.0,0.0,0.0,0.0,0.0,0.0,0.0,0.0,0.0,0.0,0.0,0.0,0.0,0.0,0.0,0.0,0.0,0.25,0.0,0.0,0.0,0.0,0.0,0.0,0.75,0.0,0.0,0.0,0.0,0.0,0.0,0.0,0.0,0.0,1383.0,2.0,015
13177,0.0,0.0,0.0,0.0,0.0,0.0,0.0,0.0,0.0,0.0,0.0,0.0,0.0,0.0,0.0,0.0,0.0,0.0,0.0,0.0,0.0,0.0,0.25,0.0,0.0,0.0,0.0,0.0,0.0,0.75,0.0,0.0,0.0,0.0,0.0,0.0,0.0,0.0,0.0,1217.0,3.0,015
13178,0.0,0.0,0.0,0.0,0.0,0.0,0.0,0.0,0.0,0.0,0.0,0.0,0.0,0.0,0.0,0.0,0.0,0.0,0.0,0.0,0.0,0.0,0.25,0.0,0.0,0.0,0.0,0.0,0.0,0.75,0.0,0.0,0.0,0.0,0.0,0.0,0.0,0.0,0.0,1083.0,4.0,015
13179,0.0,0.0,0.0,0.0,0.0,0.0,0.0,0.0,0.0,0.0,0.0,0.0,0.0,0.0,0.0,0.0,0.0,0.0,0.0,0.0,0.0,0.0,0.25,0.0,0.0,0.0,0.0,0.0,0.0,0.75,0.0,0.0,0.0,0.0,0.0,0.0,0.0,0.0,0.0,995.0,5.0,015
13180,0.0,0.0,0.0,0.0,0.0,0.0,0.0,0.0,0.0,0.0,0.0,0.0,0.0,0.0,0.0,0.0,0.0,0.0,0.0,0.0,0.0,0.0,0.25,0.0,0.0,0.0,0.0,0.0,0.0,0.75,0.0,0.0,0.0,0.0,0.0,0.0,0.0,0.0,0.0,927.0,6.0,015
13181,0.0,0.0,0.0,0.0,0.0,0.0,0.0,0.0,0.0,0.0,0.0,0.0,0.0,0.0,0.0,0.0,0.0,0.0,0.0,0.0,0.0,0.0,0.25,0.0,0.0,0.0,0.0,0.0,0.0,0.75,0.0,0.0,0.0,0.0,0.0,0.0,0.0,0.0,0.0,875.0,7.0,015
13182,0.0,0.0,0.0,0.0,0.0,0.0,0.0,0.0,0.0,0.0,0.0,0.0,0.0,0.0,0.0,0.0,0.0,0.0,0.0,0.0,0.0,0.0,0.25,0.0,0.0,0.0,0.0,0.0,0.0,0.75,0.0,0.0,0.0,0.0,0.0,0.0,0.0,0.0,0.0,841.0,8.0,015
13183,0.0,0.0,0.0,0.0,0.0,0.0,0.0,0.0,0.0,0.0,0.0,0.0,0.0,0.0,0.0,0.0,0.0,0.0,0.0,0.0,0.0,0.0,0.25,0.0,0.0,0.0,0.0,0.0,0.0,0.75,0.0,0.0,0.0,0.0,0.0,0.0,0.0,0.0,0.0,809.0,9.0,015
13184,0.0,0.0,0.0,0.0,0.0,0.0,0.0,0.0,0.0,0.0,0.0,0.0,0.0,0.0,0.0,0.0,0.0,0.0,0.0,0.0,0.0,0.0,0.25,0.0,0.0,0.0,0.0,0.0,0.0,0.75,0.0,0.0,0.0,0.0,0.0,0.0,0.0,0.0,0.0,783.0,10.0,015
13185,0.0,0.0,0.0,0.0,0.0,0.0,0.0,0.0,0.0,0.0,0.0,0.0,0.0,0.0,0.0,0.0,0.0,0.0,0.0,0.0,0.0,0.0,0.25,0.0,0.0,0.0,0.0,0.0,0.0,0.75,0.0,0.0,0.0,0.0,0.0,0.0,0.0,0.0,0.0,757.0,11.0,015
13186,0.0,0.0,0.0,0.0,0.0,0.0,0.0,0.0,0.0,0.0,0.0,0.0,0.0,0.0,0.0,0.0,0.0,0.0,0.0,0.0,0.0,0.0,0.25,0.0,0.0,0.0,0.0,0.0,0.0,0.75,0.0,0.0,0.0,0.0,0.0,0.0,0.0,0.0,0.0,731.0,12.0,015
15432,0.0,0.0,0.0,0.0,0.0,0.0,0.0,0.0,0.0,0.0,0.0,0.0,0.0,0.0,0.0,0.0,0.0,0.0,0.0,0.0,0.0,0.0,0.25,0.0,0.0,0.0,0.0,0.0,0.0,0.75,0.0,0.0,0.0,0.0,0.0,0.0,0.0,0.0,0.0,1339.0,2.17,015
15433,0.0,0.0,0.0,0.0,0.0,0.0,0.0,0.0,0.0,0.0,0.0,0.0,0.0,0.0,0.0,0.0,0.0,0.0,0.0,0.0,0.0,0.0,0.25,0.0,0.0,0.0,0.0,0.0,0.0,0.75,0.0,0.0,0.0,0.0,0.0,0.0,0.0,0.0,0.0,1402.0,1.86,015
15434,0.0,0.0,0.0,0.0,0.0,0.0,0.0,0.0,0.0,0.0,0.0,0.0,0.0,0.0,0.0,0.0,0.0,0.0,0.0,0.0,0.0,0.0,0.25,0.0,0.0,0.0,0.0,0.0,0.0,0.75,0.0,0.0,0.0,0.0,0.0,0.0,0.0,0.0,0.0,1471.0,1.5499999999999998,015
15435,0.0,0.0,0.0,0.0,0.0,0.0,0.0,0.0,0.0,0.0,0.0,0.0,0.0,0.0,0.0,0.0,0.0,0.0,0.0,0.0,0.0,0.0,0.25,0.0,0.0,0.0,0.0,0.0,0.0,0.75,0.0,0.0,0.0,0.0,0.0,0.0,0.0,0.0,0.0,1521.0,1.37,015
15436,0.0,0.0,0.0,0.0,0.0,0.0,0.0,0.0,0.0,0.0,0.0,0.0,0.0,0.0,0.0,0.0,0.0,0.0,0.0,0.0,0.0,0.0,0.25,0.0,0.0,0.0,0.0,0.0,0.0,0.75,0.0,0.0,0.0,0.0,0.0,0.0,0.0,0.0,0.0,1571.0,1.2000000000000002,015
15437,0.0,0.0,0.0,0.0,0.0,0.0,0.0,0.0,0.0,0.0,0.0,0.0,0.0,0.0,0.0,0.0,0.0,0.0,0.0,0.0,0.0,0.0,0.25,0.0,0.0,0.0,0.0,0.0,0.0,0.75,0.0,0.0,0.0,0.0,0.0,0.0,0.0,0.0,0.0,1637.0,1.0,015
15795,0.0,0.0,0.0,0.0,0.0,0.0,0.0,0.0,0.0,0.0,0.0,0.0,0.0,0.0,0.0,0.0,0.0,0.0,0.0,0.0,0.0,0.0,0.25,0.0,0.0,0.0,0.0,0.0,0.0,0.75,0.0,0.0,0.0,0.0,0.0,0.0,0.0,0.0,0.0,1021.0,5.05,015
15796,0.0,0.0,0.0,0.0,0.0,0.0,0.0,0.0,0.0,0.0,0.0,0.0,0.0,0.0,0.0,0.0,0.0,0.0,0.0,0.0,0.0,0.0,0.25,0.0,0.0,0.0,0.0,0.0,0.0,0.75,0.0,0.0,0.0,0.0,0.0,0.0,0.0,0.0,0.0,947.0,5.77,015
15797,0.0,0.0,0.0,0.0,0.0,0.0,0.0,0.0,0.0,0.0,0.0,0.0,0.0,0.0,0.0,0.0,0.0,0.0,0.0,0.0,0.0,0.0,0.25,0.0,0.0,0.0,0.0,0.0,0.0,0.75,0.0,0.0,0.0,0.0,0.0,0.0,0.0,0.0,0.0,890.0,6.8,015
15798,0.0,0.0,0.0,0.0,0.0,0.0,0.0,0.0,0.0,0.0,0.0,0.0,0.0,0.0,0.0,0.0,0.0,0.0,0.0,0.0,0.0,0.0,0.25,0.0,0.0,0.0,0.0,0.0,0.0,0.75,0.0,0.0,0.0,0.0,0.0,0.0,0.0,0.0,0.0,845.0,7.99,015
15799,0.0,0.0,0.0,0.0,0.0,0.0,0.0,0.0,0.0,0.0,0.0,0.0,0.0,0.0,0.0,0.0,0.0,0.0,0.0,0.0,0.0,0.0,0.25,0.0,0.0,0.0,0.0,0.0,0.0,0.75,0.0,0.0,0.0,0.0,0.0,0.0,0.0,0.0,0.0,806.0,9.27,015
15800,0.0,0.0,0.0,0.0,0.0,0.0,0.0,0.0,0.0,0.0,0.0,0.0,0.0,0.0,0.0,0.0,0.0,0.0,0.0,0.0,0.0,0.0,0.25,0.0,0.0,0.0,0.0,0.0,0.0,0.75,0.0,0.0,0.0,0.0,0.0,0.0,0.0,0.0,0.0,771.0,10.325,015
15801,0.0,0.0,0.0,0.0,0.0,0.0,0.0,0.0,0.0,0.0,0.0,0.0,0.0,0.0,0.0,0.0,0.0,0.0,0.0,0.0,0.0,0.0,0.25,0.0,0.0,0.0,0.0,0.0,0.0,0.75,0.0,0.0,0.0,0.0,0.0,0.0,0.0,0.0,0.0,739.0,11.605,015
17632,0.0,0.0,0.0,0.0,0.0,0.0,0.0,0.0,0.0,0.0,0.0,0.0,0.0,0.0,0.0,0.0,0.0,0.0,0.0,0.0,0.0,0.0,0.25,0.0,0.0,0.0,0.0,0.0,0.0,0.75,0.0,0.0,0.0,0.0,0.0,0.0,0.0,0.0,0.0,900.0,7.0,015
17633,0.0,0.0,0.0,0.0,0.0,0.0,0.0,0.0,0.0,0.0,0.0,0.0,0.0,0.0,0.0,0.0,0.0,0.0,0.0,0.0,0.0,0.0,0.25,0.0,0.0,0.0,0.0,0.0,0.0,0.75,0.0,0.0,0.0,0.0,0.0,0.0,0.0,0.0,0.0,864.0,8.0,015
19013,0.0,0.0,0.0,0.0,0.0,0.0,0.0,0.0,0.0,0.0,0.0,0.0,0.0,0.0,0.0,0.0,0.0,0.0,0.0,0.0,0.0,0.0,0.25,0.0,0.0,0.0,0.0,0.0,0.0,0.75,0.0,0.0,0.0,0.0,0.0,0.0,0.0,0.0,0.0,737.0,11.58,015
19014,0.0,0.0,0.0,0.0,0.0,0.0,0.0,0.0,0.0,0.0,0.0,0.0,0.0,0.0,0.0,0.0,0.0,0.0,0.0,0.0,0.0,0.0,0.25,0.0,0.0,0.0,0.0,0.0,0.0,0.75,0.0,0.0,0.0,0.0,0.0,0.0,0.0,0.0,0.0,742.0,11.35,015
19015,0.0,0.0,0.0,0.0,0.0,0.0,0.0,0.0,0.0,0.0,0.0,0.0,0.0,0.0,0.0,0.0,0.0,0.0,0.0,0.0,0.0,0.0,0.25,0.0,0.0,0.0,0.0,0.0,0.0,0.75,0.0,0.0,0.0,0.0,0.0,0.0,0.0,0.0,0.0,758.0,10.73,015
20862,0.0,0.0,0.0,0.0,0.0,0.0,0.0,0.0,0.0,0.0,0.0,0.0,0.0,0.0,0.0,0.0,0.0,0.0,0.0,0.0,0.0,0.0,0.25,0.0,0.0,0.0,0.0,0.0,0.0,0.75,0.0,0.0,0.0,0.0,0.0,0.0,0.0,0.0,0.0,1000.0,5.2988530764097055,015
20863,0.0,0.0,0.0,0.0,0.0,0.0,0.0,0.0,0.0,0.0,0.0,0.0,0.0,0.0,0.0,0.0,0.0,0.0,0.0,0.0,0.0,0.0,0.25,0.0,0.0,0.0,0.0,0.0,0.0,0.75,0.0,0.0,0.0,0.0,0.0,0.0,0.0,0.0,0.0,1011.0,5.1003705451175625,015
20864,0.0,0.0,0.0,0.0,0.0,0.0,0.0,0.0,0.0,0.0,0.0,0.0,0.0,0.0,0.0,0.0,0.0,0.0,0.0,0.0,0.0,0.0,0.25,0.0,0.0,0.0,0.0,0.0,0.0,0.75,0.0,0.0,0.0,0.0,0.0,0.0,0.0,0.0,0.0,1015.0,5.049218022670181,015
20865,0.0,0.0,0.0,0.0,0.0,0.0,0.0,0.0,0.0,0.0,0.0,0.0,0.0,0.0,0.0,0.0,0.0,0.0,0.0,0.0,0.0,0.0,0.25,0.0,0.0,0.0,0.0,0.0,0.0,0.75,0.0,0.0,0.0,0.0,0.0,0.0,0.0,0.0,0.0,1018.0,5.014691888842605,015
20866,0.0,0.0,0.0,0.0,0.0,0.0,0.0,0.0,0.0,0.0,0.0,0.0,0.0,0.0,0.0,0.0,0.0,0.0,0.0,0.0,0.0,0.0,0.25,0.0,0.0,0.0,0.0,0.0,0.0,0.75,0.0,0.0,0.0,0.0,0.0,0.0,0.0,0.0,0.0,1020.0,5.0,015
20867,0.0,0.0,0.0,0.0,0.0,0.0,0.0,0.0,0.0,0.0,0.0,0.0,0.0,0.0,0.0,0.0,0.0,0.0,0.0,0.0,0.0,0.0,0.25,0.0,0.0,0.0,0.0,0.0,0.0,0.75,0.0,0.0,0.0,0.0,0.0,0.0,0.0,0.0,0.0,1023.0,4.949390006644912,015
20868,0.0,0.0,0.0,0.0,0.0,0.0,0.0,0.0,0.0,0.0,0.0,0.0,0.0,0.0,0.0,0.0,0.0,0.0,0.0,0.0,0.0,0.0,0.25,0.0,0.0,0.0,0.0,0.0,0.0,0.75,0.0,0.0,0.0,0.0,0.0,0.0,0.0,0.0,0.0,1030.0,4.845098040014257,015
20869,0.0,0.0,0.0,0.0,0.0,0.0,0.0,0.0,0.0,0.0,0.0,0.0,0.0,0.0,0.0,0.0,0.0,0.0,0.0,0.0,0.0,0.0,0.25,0.0,0.0,0.0,0.0,0.0,0.0,0.75,0.0,0.0,0.0,0.0,0.0,0.0,0.0,0.0,0.0,1035.0,4.763427993562937,015
20870,0.0,0.0,0.0,0.0,0.0,0.0,0.0,0.0,0.0,0.0,0.0,0.0,0.0,0.0,0.0,0.0,0.0,0.0,0.0,0.0,0.0,0.0,0.25,0.0,0.0,0.0,0.0,0.0,0.0,0.75,0.0,0.0,0.0,0.0,0.0,0.0,0.0,0.0,0.0,1040.0,4.720159303405957,015
39475,0.0,0.0,0.0,0.0,0.0,0.0,0.0,0.0,0.0,0.0,0.0,0.0,0.0,0.0,0.0,0.0,0.0,0.0,0.0,0.0,0.0,0.0,0.25,0.0,0.0,0.0,0.0,0.0,0.0,0.75,0.0,0.0,0.0,0.0,0.0,0.0,0.0,0.0,0.0,842.0,7.6,015
39476,0.0,0.0,0.0,0.0,0.0,0.0,0.0,0.0,0.0,0.0,0.0,0.0,0.0,0.0,0.0,0.0,0.0,0.0,0.0,0.0,0.0,0.0,0.25,0.0,0.0,0.0,0.0,0.0,0.0,0.75,0.0,0.0,0.0,0.0,0.0,0.0,0.0,0.0,0.0,816.0,8.4,015
39477,0.0,0.0,0.0,0.0,0.0,0.0,0.0,0.0,0.0,0.0,0.0,0.0,0.0,0.0,0.0,0.0,0.0,0.0,0.0,0.0,0.0,0.0,0.25,0.0,0.0,0.0,0.0,0.0,0.0,0.75,0.0,0.0,0.0,0.0,0.0,0.0,0.0,0.0,0.0,791.0,9.3,015
39478,0.0,0.0,0.0,0.0,0.0,0.0,0.0,0.0,0.0,0.0,0.0,0.0,0.0,0.0,0.0,0.0,0.0,0.0,0.0,0.0,0.0,0.0,0.25,0.0,0.0,0.0,0.0,0.0,0.0,0.75,0.0,0.0,0.0,0.0,0.0,0.0,0.0,0.0,0.0,770.0,10.2,015
39479,0.0,0.0,0.0,0.0,0.0,0.0,0.0,0.0,0.0,0.0,0.0,0.0,0.0,0.0,0.0,0.0,0.0,0.0,0.0,0.0,0.0,0.0,0.25,0.0,0.0,0.0,0.0,0.0,0.0,0.75,0.0,0.0,0.0,0.0,0.0,0.0,0.0,0.0,0.0,736.0,11.5,015
46240,0.0,0.0,0.0,0.0,0.0,0.0,0.0,0.0,0.0,0.0,0.0,0.0,0.0,0.0,0.0,0.0,0.0,0.0,0.0,0.0,0.0,0.0,0.25,0.0,0.0,0.0,0.0,0.0,0.0,0.75,0.0,0.0,0.0,0.0,0.0,0.0,0.0,0.0,0.0,1583.0,0.8899999999999999,015
46241,0.0,0.0,0.0,0.0,0.0,0.0,0.0,0.0,0.0,0.0,0.0,0.0,0.0,0.0,0.0,0.0,0.0,0.0,0.0,0.0,0.0,0.0,0.25,0.0,0.0,0.0,0.0,0.0,0.0,0.75,0.0,0.0,0.0,0.0,0.0,0.0,0.0,0.0,0.0,1513.0,0.98,015
46242,0.0,0.0,0.0,0.0,0.0,0.0,0.0,0.0,0.0,0.0,0.0,0.0,0.0,0.0,0.0,0.0,0.0,0.0,0.0,0.0,0.0,0.0,0.25,0.0,0.0,0.0,0.0,0.0,0.0,0.75,0.0,0.0,0.0,0.0,0.0,0.0,0.0,0.0,0.0,1409.0,1.58,015
46243,0.0,0.0,0.0,0.0,0.0,0.0,0.0,0.0,0.0,0.0,0.0,0.0,0.0,0.0,0.0,0.0,0.0,0.0,0.0,0.0,0.0,0.0,0.25,0.0,0.0,0.0,0.0,0.0,0.0,0.75,0.0,0.0,0.0,0.0,0.0,0.0,0.0,0.0,0.0,1301.0,2.25,015
46244,0.0,0.0,0.0,0.0,0.0,0.0,0.0,0.0,0.0,0.0,0.0,0.0,0.0,0.0,0.0,0.0,0.0,0.0,0.0,0.0,0.0,0.0,0.25,0.0,0.0,0.0,0.0,0.0,0.0,0.75,0.0,0.0,0.0,0.0,0.0,0.0,0.0,0.0,0.0,1193.0,3.03,015
46245,0.0,0.0,0.0,0.0,0.0,0.0,0.0,0.0,0.0,0.0,0.0,0.0,0.0,0.0,0.0,0.0,0.0,0.0,0.0,0.0,0.0,0.0,0.25,0.0,0.0,0.0,0.0,0.0,0.0,0.75,0.0,0.0,0.0,0.0,0.0,0.0,0.0,0.0,0.0,1093.0,4.02,015
46246,0.0,0.0,0.0,0.0,0.0,0.0,0.0,0.0,0.0,0.0,0.0,0.0,0.0,0.0,0.0,0.0,0.0,0.0,0.0,0.0,0.0,0.0,0.25,0.0,0.0,0.0,0.0,0.0,0.0,0.75,0.0,0.0,0.0,0.0,0.0,0.0,0.0,0.0,0.0,1063.0,4.43,015
46247,0.0,0.0,0.0,0.0,0.0,0.0,0.0,0.0,0.0,0.0,0.0,0.0,0.0,0.0,0.0,0.0,0.0,0.0,0.0,0.0,0.0,0.0,0.25,0.0,0.0,0.0,0.0,0.0,0.0,0.75,0.0,0.0,0.0,0.0,0.0,0.0,0.0,0.0,0.0,974.0,5.7,015
46248,0.0,0.0,0.0,0.0,0.0,0.0,0.0,0.0,0.0,0.0,0.0,0.0,0.0,0.0,0.0,0.0,0.0,0.0,0.0,0.0,0.0,0.0,0.25,0.0,0.0,0.0,0.0,0.0,0.0,0.75,0.0,0.0,0.0,0.0,0.0,0.0,0.0,0.0,0.0,923.0,6.8,015
46249,0.0,0.0,0.0,0.0,0.0,0.0,0.0,0.0,0.0,0.0,0.0,0.0,0.0,0.0,0.0,0.0,0.0,0.0,0.0,0.0,0.0,0.0,0.25,0.0,0.0,0.0,0.0,0.0,0.0,0.75,0.0,0.0,0.0,0.0,0.0,0.0,0.0,0.0,0.0,897.0,7.369999999999999,015
46250,0.0,0.0,0.0,0.0,0.0,0.0,0.0,0.0,0.0,0.0,0.0,0.0,0.0,0.0,0.0,0.0,0.0,0.0,0.0,0.0,0.0,0.0,0.25,0.0,0.0,0.0,0.0,0.0,0.0,0.75,0.0,0.0,0.0,0.0,0.0,0.0,0.0,0.0,0.0,873.0,7.8599999999999985,015
46251,0.0,0.0,0.0,0.0,0.0,0.0,0.0,0.0,0.0,0.0,0.0,0.0,0.0,0.0,0.0,0.0,0.0,0.0,0.0,0.0,0.0,0.0,0.25,0.0,0.0,0.0,0.0,0.0,0.0,0.75,0.0,0.0,0.0,0.0,0.0,0.0,0.0,0.0,0.0,848.0,8.58,015
46252,0.0,0.0,0.0,0.0,0.0,0.0,0.0,0.0,0.0,0.0,0.0,0.0,0.0,0.0,0.0,0.0,0.0,0.0,0.0,0.0,0.0,0.0,0.25,0.0,0.0,0.0,0.0,0.0,0.0,0.75,0.0,0.0,0.0,0.0,0.0,0.0,0.0,0.0,0.0,823.0,9.24,015
46253,0.0,0.0,0.0,0.0,0.0,0.0,0.0,0.0,0.0,0.0,0.0,0.0,0.0,0.0,0.0,0.0,0.0,0.0,0.0,0.0,0.0,0.0,0.25,0.0,0.0,0.0,0.0,0.0,0.0,0.75,0.0,0.0,0.0,0.0,0.0,0.0,0.0,0.0,0.0,797.0,10.13,015
46254,0.0,0.0,0.0,0.0,0.0,0.0,0.0,0.0,0.0,0.0,0.0,0.0,0.0,0.0,0.0,0.0,0.0,0.0,0.0,0.0,0.0,0.0,0.25,0.0,0.0,0.0,0.0,0.0,0.0,0.75,0.0,0.0,0.0,0.0,0.0,0.0,0.0,0.0,0.0,773.0,10.89,015
51865,0.0,0.0,0.0,0.0,0.0,0.0,0.0,0.0,0.0,0.0,0.0,0.0,0.0,0.0,0.0,0.0,0.0,0.0,0.0,0.0,0.0,0.0,0.25,0.0,0.0,0.0,0.0,0.0,0.0,0.75,0.0,0.0,0.0,0.0,0.0,0.0,0.0,0.0,0.0,1624.0,1.14,015
51866,0.0,0.0,0.0,0.0,0.0,0.0,0.0,0.0,0.0,0.0,0.0,0.0,0.0,0.0,0.0,0.0,0.0,0.0,0.0,0.0,0.0,0.0,0.25,0.0,0.0,0.0,0.0,0.0,0.0,0.75,0.0,0.0,0.0,0.0,0.0,0.0,0.0,0.0,0.0,1519.0,1.5,015
51867,0.0,0.0,0.0,0.0,0.0,0.0,0.0,0.0,0.0,0.0,0.0,0.0,0.0,0.0,0.0,0.0,0.0,0.0,0.0,0.0,0.0,0.0,0.25,0.0,0.0,0.0,0.0,0.0,0.0,0.75,0.0,0.0,0.0,0.0,0.0,0.0,0.0,0.0,0.0,1470.0,1.7000000000000002,015
51868,0.0,0.0,0.0,0.0,0.0,0.0,0.0,0.0,0.0,0.0,0.0,0.0,0.0,0.0,0.0,0.0,0.0,0.0,0.0,0.0,0.0,0.0,0.25,0.0,0.0,0.0,0.0,0.0,0.0,0.75,0.0,0.0,0.0,0.0,0.0,0.0,0.0,0.0,0.0,1425.0,1.92,015
51869,0.0,0.0,0.0,0.0,0.0,0.0,0.0,0.0,0.0,0.0,0.0,0.0,0.0,0.0,0.0,0.0,0.0,0.0,0.0,0.0,0.0,0.0,0.25,0.0,0.0,0.0,0.0,0.0,0.0,0.75,0.0,0.0,0.0,0.0,0.0,0.0,0.0,0.0,0.0,1368.0,2.13,015
82056,0.0,0.0,0.0,0.0,0.0,0.0,0.0,0.0,0.0,0.0,0.0,0.0,0.0,0.0,0.0,0.0,0.0,0.0,0.0,0.0,0.0,0.0,0.25,0.0,0.0,0.0,0.0,0.0,0.0,0.75,0.0,0.0,0.0,0.0,0.0,0.0,0.0,0.0,0.0,759.0,10.5,015
82057,0.0,0.0,0.0,0.0,0.0,0.0,0.0,0.0,0.0,0.0,0.0,0.0,0.0,0.0,0.0,0.0,0.0,0.0,0.0,0.0,0.0,0.0,0.25,0.0,0.0,0.0,0.0,0.0,0.0,0.75,0.0,0.0,0.0,0.0,0.0,0.0,0.0,0.0,0.0,754.0,10.7,015
82058,0.0,0.0,0.0,0.0,0.0,0.0,0.0,0.0,0.0,0.0,0.0,0.0,0.0,0.0,0.0,0.0,0.0,0.0,0.0,0.0,0.0,0.0,0.25,0.0,0.0,0.0,0.0,0.0,0.0,0.75,0.0,0.0,0.0,0.0,0.0,0.0,0.0,0.0,0.0,751.0,10.9,015
82059,0.0,0.0,0.0,0.0,0.0,0.0,0.0,0.0,0.0,0.0,0.0,0.0,0.0,0.0,0.0,0.0,0.0,0.0,0.0,0.0,0.0,0.0,0.25,0.0,0.0,0.0,0.0,0.0,0.0,0.75,0.0,0.0,0.0,0.0,0.0,0.0,0.0,0.0,0.0,745.0,11.1,015
91867,0.0,0.0,0.0,0.0,0.0,0.0,0.0,0.0,0.0,0.0,0.0,0.0,0.0,0.0,0.0,0.0,0.0,0.0,0.0,0.0,0.0,0.0,0.25,0.0,0.0,0.0,0.0,0.0,0.0,0.75,0.0,0.0,0.0,0.0,0.0,0.0,0.0,0.0,0.0,768.0,11.0,015
242,0.0,0.0,0.0,0.0,0.0,0.0,0.0,0.0,0.0,0.0,0.0,0.0,0.0,0.0,0.0,0.0,0.0,0.0,0.0,0.0,0.0,0.0,0.3,0.0,0.0,0.0,0.0,0.0,0.0,0.7,0.0,0.0,0.0,0.0,0.0,0.0,0.0,0.0,0.0,1123.0,3.3,016
243,0.0,0.0,0.0,0.0,0.0,0.0,0.0,0.0,0.0,0.0,0.0,0.0,0.0,0.0,0.0,0.0,0.0,0.0,0.0,0.0,0.0,0.0,0.3,0.0,0.0,0.0,0.0,0.0,0.0,0.7,0.0,0.0,0.0,0.0,0.0,0.0,0.0,0.0,0.0,1173.0,3.0,016
244,0.0,0.0,0.0,0.0,0.0,0.0,0.0,0.0,0.0,0.0,0.0,0.0,0.0,0.0,0.0,0.0,0.0,0.0,0.0,0.0,0.0,0.0,0.3,0.0,0.0,0.0,0.0,0.0,0.0,0.7,0.0,0.0,0.0,0.0,0.0,0.0,0.0,0.0,0.0,1223.0,2.54,016
245,0.0,0.0,0.0,0.0,0.0,0.0,0.0,0.0,0.0,0.0,0.0,0.0,0.0,0.0,0.0,0.0,0.0,0.0,0.0,0.0,0.0,0.0,0.3,0.0,0.0,0.0,0.0,0.0,0.0,0.7,0.0,0.0,0.0,0.0,0.0,0.0,0.0,0.0,0.0,1273.0,2.2912113404111034,016
246,0.0,0.0,0.0,0.0,0.0,0.0,0.0,0.0,0.0,0.0,0.0,0.0,0.0,0.0,0.0,0.0,0.0,0.0,0.0,0.0,0.0,0.0,0.3,0.0,0.0,0.0,0.0,0.0,0.0,0.7,0.0,0.0,0.0,0.0,0.0,0.0,0.0,0.0,0.0,1323.0,1.97,016
247,0.0,0.0,0.0,0.0,0.0,0.0,0.0,0.0,0.0,0.0,0.0,0.0,0.0,0.0,0.0,0.0,0.0,0.0,0.0,0.0,0.0,0.0,0.3,0.0,0.0,0.0,0.0,0.0,0.0,0.7,0.0,0.0,0.0,0.0,0.0,0.0,0.0,0.0,0.0,1373.0,1.7200000000000002,016
248,0.0,0.0,0.0,0.0,0.0,0.0,0.0,0.0,0.0,0.0,0.0,0.0,0.0,0.0,0.0,0.0,0.0,0.0,0.0,0.0,0.0,0.0,0.3,0.0,0.0,0.0,0.0,0.0,0.0,0.7,0.0,0.0,0.0,0.0,0.0,0.0,0.0,0.0,0.0,1423.0,1.4998435413092022,016
249,0.0,0.0,0.0,0.0,0.0,0.0,0.0,0.0,0.0,0.0,0.0,0.0,0.0,0.0,0.0,0.0,0.0,0.0,0.0,0.0,0.0,0.0,0.3,0.0,0.0,0.0,0.0,0.0,0.0,0.7,0.0,0.0,0.0,0.0,0.0,0.0,0.0,0.0,0.0,1473.0,1.3055149978319907,016
250,0.0,0.0,0.0,0.0,0.0,0.0,0.0,0.0,0.0,0.0,0.0,0.0,0.0,0.0,0.0,0.0,0.0,0.0,0.0,0.0,0.0,0.0,0.3,0.0,0.0,0.0,0.0,0.0,0.0,0.7,0.0,0.0,0.0,0.0,0.0,0.0,0.0,0.0,0.0,1523.0,1.1402948551496244,016
251,0.0,0.0,0.0,0.0,0.0,0.0,0.0,0.0,0.0,0.0,0.0,0.0,0.0,0.0,0.0,0.0,0.0,0.0,0.0,0.0,0.0,0.0,0.3,0.0,0.0,0.0,0.0,0.0,0.0,0.7,0.0,0.0,0.0,0.0,0.0,0.0,0.0,0.0,0.0,1573.0,0.9900090775038316,016
252,0.0,0.0,0.0,0.0,0.0,0.0,0.0,0.0,0.0,0.0,0.0,0.0,0.0,0.0,0.0,0.0,0.0,0.0,0.0,0.0,0.0,0.0,0.3,0.0,0.0,0.0,0.0,0.0,0.0,0.7,0.0,0.0,0.0,0.0,0.0,0.0,0.0,0.0,0.0,1623.0,0.7701152947871015,016
253,0.0,0.0,0.0,0.0,0.0,0.0,0.0,0.0,0.0,0.0,0.0,0.0,0.0,0.0,0.0,0.0,0.0,0.0,0.0,0.0,0.0,0.0,0.3,0.0,0.0,0.0,0.0,0.0,0.0,0.7,0.0,0.0,0.0,0.0,0.0,0.0,0.0,0.0,0.0,1673.0,0.6350680274868787,016
254,0.0,0.0,0.0,0.0,0.0,0.0,0.0,0.0,0.0,0.0,0.0,0.0,0.0,0.0,0.0,0.0,0.0,0.0,0.0,0.0,0.0,0.0,0.3,0.0,0.0,0.0,0.0,0.0,0.0,0.7,0.0,0.0,0.0,0.0,0.0,0.0,0.0,0.0,0.0,1723.0,0.48,016
311,0.0,0.0,0.0,0.0,0.0,0.0,0.0,0.0,0.0,0.0,0.0,0.0,0.0,0.0,0.0,0.0,0.0,0.0,0.0,0.0,0.0,0.0,0.3,0.0,0.0,0.0,0.0,0.0,0.0,0.7,0.0,0.0,0.0,0.0,0.0,0.0,0.0,0.0,0.0,1633.0,0.8633228601204559,016
312,0.0,0.0,0.0,0.0,0.0,0.0,0.0,0.0,0.0,0.0,0.0,0.0,0.0,0.0,0.0,0.0,0.0,0.0,0.0,0.0,0.0,0.0,0.3,0.0,0.0,0.0,0.0,0.0,0.0,0.7,0.0,0.0,0.0,0.0,0.0,0.0,0.0,0.0,0.0,1533.0,1.1818435879447726,016
313,0.0,0.0,0.0,0.0,0.0,0.0,0.0,0.0,0.0,0.0,0.0,0.0,0.0,0.0,0.0,0.0,0.0,0.0,0.0,0.0,0.0,0.0,0.3,0.0,0.0,0.0,0.0,0.0,0.0,0.7,0.0,0.0,0.0,0.0,0.0,0.0,0.0,0.0,0.0,1433.0,1.5502283530550942,016
314,0.0,0.0,0.0,0.0,0.0,0.0,0.0,0.0,0.0,0.0,0.0,0.0,0.0,0.0,0.0,0.0,0.0,0.0,0.0,0.0,0.0,0.0,0.3,0.0,0.0,0.0,0.0,0.0,0.0,0.7,0.0,0.0,0.0,0.0,0.0,0.0,0.0,0.0,0.0,1333.0,1.9822712330395684,016
315,0.0,0.0,0.0,0.0,0.0,0.0,0.0,0.0,0.0,0.0,0.0,0.0,0.0,0.0,0.0,0.0,0.0,0.0,0.0,0.0,0.0,0.0,0.3,0.0,0.0,0.0,0.0,0.0,0.0,0.7,0.0,0.0,0.0,0.0,0.0,0.0,0.0,0.0,0.0,1253.0,2.4471580313422194,016
316,0.0,0.0,0.0,0.0,0.0,0.0,0.0,0.0,0.0,0.0,0.0,0.0,0.0,0.0,0.0,0.0,0.0,0.0,0.0,0.0,0.0,0.0,0.3,0.0,0.0,0.0,0.0,0.0,0.0,0.7,0.0,0.0,0.0,0.0,0.0,0.0,0.0,0.0,0.0,1233.0,2.5843312243675305,016
317,0.0,0.0,0.0,0.0,0.0,0.0,0.0,0.0,0.0,0.0,0.0,0.0,0.0,0.0,0.0,0.0,0.0,0.0,0.0,0.0,0.0,0.0,0.3,0.0,0.0,0.0,0.0,0.0,0.0,0.7,0.0,0.0,0.0,0.0,0.0,0.0,0.0,0.0,0.0,1133.0,3.3222192947339195,016
438,0.0,0.0,0.0,0.0,0.0,0.0,0.0,0.0,0.0,0.0,0.0,0.0,0.0,0.0,0.0,0.0,0.0,0.0,0.0,0.0,0.0,0.0,0.3,0.0,0.0,0.0,0.0,0.0,0.0,0.7,0.0,0.0,0.0,0.0,0.0,0.0,0.0,0.0,0.0,1676.0,0.69,016
439,0.0,0.0,0.0,0.0,0.0,0.0,0.0,0.0,0.0,0.0,0.0,0.0,0.0,0.0,0.0,0.0,0.0,0.0,0.0,0.0,0.0,0.0,0.3,0.0,0.0,0.0,0.0,0.0,0.0,0.7,0.0,0.0,0.0,0.0,0.0,0.0,0.0,0.0,0.0,1468.0,1.25,016
440,0.0,0.0,0.0,0.0,0.0,0.0,0.0,0.0,0.0,0.0,0.0,0.0,0.0,0.0,0.0,0.0,0.0,0.0,0.0,0.0,0.0,0.0,0.3,0.0,0.0,0.0,0.0,0.0,0.0,0.7,0.0,0.0,0.0,0.0,0.0,0.0,0.0,0.0,0.0,1370.0,1.7200000000000002,016
441,0.0,0.0,0.0,0.0,0.0,0.0,0.0,0.0,0.0,0.0,0.0,0.0,0.0,0.0,0.0,0.0,0.0,0.0,0.0,0.0,0.0,0.0,0.3,0.0,0.0,0.0,0.0,0.0,0.0,0.7,0.0,0.0,0.0,0.0,0.0,0.0,0.0,0.0,0.0,1268.0,2.25,016
442,0.0,0.0,0.0,0.0,0.0,0.0,0.0,0.0,0.0,0.0,0.0,0.0,0.0,0.0,0.0,0.0,0.0,0.0,0.0,0.0,0.0,0.0,0.3,0.0,0.0,0.0,0.0,0.0,0.0,0.7,0.0,0.0,0.0,0.0,0.0,0.0,0.0,0.0,0.0,1167.0,2.91,016
7893,0.0,0.0,0.0,0.0,0.0,0.0,0.0,0.0,0.0,0.0,0.0,0.0,0.0,0.0,0.0,0.0,0.0,0.0,0.0,0.0,0.0,0.0,0.3,0.0,0.0,0.0,0.0,0.0,0.0,0.7,0.0,0.0,0.0,0.0,0.0,0.0,0.0,0.0,0.0,732.0,11.13,016
7894,0.0,0.0,0.0,0.0,0.0,0.0,0.0,0.0,0.0,0.0,0.0,0.0,0.0,0.0,0.0,0.0,0.0,0.0,0.0,0.0,0.0,0.0,0.3,0.0,0.0,0.0,0.0,0.0,0.0,0.7,0.0,0.0,0.0,0.0,0.0,0.0,0.0,0.0,0.0,739.0,10.93,016
7895,0.0,0.0,0.0,0.0,0.0,0.0,0.0,0.0,0.0,0.0,0.0,0.0,0.0,0.0,0.0,0.0,0.0,0.0,0.0,0.0,0.0,0.0,0.3,0.0,0.0,0.0,0.0,0.0,0.0,0.7,0.0,0.0,0.0,0.0,0.0,0.0,0.0,0.0,0.0,755.0,10.18,016
13187,0.0,0.0,0.0,0.0,0.0,0.0,0.0,0.0,0.0,0.0,0.0,0.0,0.0,0.0,0.0,0.0,0.0,0.0,0.0,0.0,0.0,0.0,0.3,0.0,0.0,0.0,0.0,0.0,0.0,0.7,0.0,0.0,0.0,0.0,0.0,0.0,0.0,0.0,0.0,1563.0,1.0,016
13188,0.0,0.0,0.0,0.0,0.0,0.0,0.0,0.0,0.0,0.0,0.0,0.0,0.0,0.0,0.0,0.0,0.0,0.0,0.0,0.0,0.0,0.0,0.3,0.0,0.0,0.0,0.0,0.0,0.0,0.7,0.0,0.0,0.0,0.0,0.0,0.0,0.0,0.0,0.0,1329.0,2.0,016
13189,0.0,0.0,0.0,0.0,0.0,0.0,0.0,0.0,0.0,0.0,0.0,0.0,0.0,0.0,0.0,0.0,0.0,0.0,0.0,0.0,0.0,0.0,0.3,0.0,0.0,0.0,0.0,0.0,0.0,0.7,0.0,0.0,0.0,0.0,0.0,0.0,0.0,0.0,0.0,1053.0,4.0,016
13190,0.0,0.0,0.0,0.0,0.0,0.0,0.0,0.0,0.0,0.0,0.0,0.0,0.0,0.0,0.0,0.0,0.0,0.0,0.0,0.0,0.0,0.0,0.3,0.0,0.0,0.0,0.0,0.0,0.0,0.7,0.0,0.0,0.0,0.0,0.0,0.0,0.0,0.0,0.0,967.0,5.0,016
13191,0.0,0.0,0.0,0.0,0.0,0.0,0.0,0.0,0.0,0.0,0.0,0.0,0.0,0.0,0.0,0.0,0.0,0.0,0.0,0.0,0.0,0.0,0.3,0.0,0.0,0.0,0.0,0.0,0.0,0.7,0.0,0.0,0.0,0.0,0.0,0.0,0.0,0.0,0.0,903.0,6.0,016
13192,0.0,0.0,0.0,0.0,0.0,0.0,0.0,0.0,0.0,0.0,0.0,0.0,0.0,0.0,0.0,0.0,0.0,0.0,0.0,0.0,0.0,0.0,0.3,0.0,0.0,0.0,0.0,0.0,0.0,0.7,0.0,0.0,0.0,0.0,0.0,0.0,0.0,0.0,0.0,856.0,7.0,016
13193,0.0,0.0,0.0,0.0,0.0,0.0,0.0,0.0,0.0,0.0,0.0,0.0,0.0,0.0,0.0,0.0,0.0,0.0,0.0,0.0,0.0,0.0,0.3,0.0,0.0,0.0,0.0,0.0,0.0,0.7,0.0,0.0,0.0,0.0,0.0,0.0,0.0,0.0,0.0,826.0,8.0,016
13194,0.0,0.0,0.0,0.0,0.0,0.0,0.0,0.0,0.0,0.0,0.0,0.0,0.0,0.0,0.0,0.0,0.0,0.0,0.0,0.0,0.0,0.0,0.3,0.0,0.0,0.0,0.0,0.0,0.0,0.7,0.0,0.0,0.0,0.0,0.0,0.0,0.0,0.0,0.0,799.0,9.0,016
13195,0.0,0.0,0.0,0.0,0.0,0.0,0.0,0.0,0.0,0.0,0.0,0.0,0.0,0.0,0.0,0.0,0.0,0.0,0.0,0.0,0.0,0.0,0.3,0.0,0.0,0.0,0.0,0.0,0.0,0.7,0.0,0.0,0.0,0.0,0.0,0.0,0.0,0.0,0.0,769.0,10.0,016
13196,0.0,0.0,0.0,0.0,0.0,0.0,0.0,0.0,0.0,0.0,0.0,0.0,0.0,0.0,0.0,0.0,0.0,0.0,0.0,0.0,0.0,0.0,0.3,0.0,0.0,0.0,0.0,0.0,0.0,0.7,0.0,0.0,0.0,0.0,0.0,0.0,0.0,0.0,0.0,747.0,11.0,016
13197,0.0,0.0,0.0,0.0,0.0,0.0,0.0,0.0,0.0,0.0,0.0,0.0,0.0,0.0,0.0,0.0,0.0,0.0,0.0,0.0,0.0,0.0,0.3,0.0,0.0,0.0,0.0,0.0,0.0,0.7,0.0,0.0,0.0,0.0,0.0,0.0,0.0,0.0,0.0,727.0,12.0,016
21854,0.0,0.0,0.0,0.0,0.0,0.0,0.0,0.0,0.0,0.0,0.0,0.0,0.0,0.0,0.0,0.0,0.0,0.0,0.0,0.0,0.0,0.0,0.3,0.0,0.0,0.0,0.0,0.0,0.0,0.7,0.0,0.0,0.0,0.0,0.0,0.0,0.0,0.0,0.0,1773.0,0.46,016
25750,0.0,0.0,0.0,0.0,0.0,0.0,0.0,0.0,0.0,0.0,0.0,0.0,0.0,0.0,0.0,0.0,0.0,0.0,0.0,0.0,0.0,0.0,0.3,0.0,0.0,0.0,0.0,0.0,0.0,0.7,0.0,0.0,0.0,0.0,0.0,0.0,0.0,0.0,0.0,1823.0,0.14207646107328475,016
37084,0.0,0.0,0.0,0.0,0.0,0.0,0.0,0.0,0.0,0.0,0.0,0.0,0.0,0.0,0.0,0.0,0.0,0.0,0.0,0.0,0.0,0.0,0.3,0.0,0.0,0.0,0.0,0.0,0.0,0.7,0.0,0.0,0.0,0.0,0.0,0.0,0.0,0.0,0.0,776.0,10.0,016
37085,0.0,0.0,0.0,0.0,0.0,0.0,0.0,0.0,0.0,0.0,0.0,0.0,0.0,0.0,0.0,0.0,0.0,0.0,0.0,0.0,0.0,0.0,0.3,0.0,0.0,0.0,0.0,0.0,0.0,0.7,0.0,0.0,0.0,0.0,0.0,0.0,0.0,0.0,0.0,764.0,10.5,016
37086,0.0,0.0,0.0,0.0,0.0,0.0,0.0,0.0,0.0,0.0,0.0,0.0,0.0,0.0,0.0,0.0,0.0,0.0,0.0,0.0,0.0,0.0,0.3,0.0,0.0,0.0,0.0,0.0,0.0,0.7,0.0,0.0,0.0,0.0,0.0,0.0,0.0,0.0,0.0,754.0,11.0,016
37087,0.0,0.0,0.0,0.0,0.0,0.0,0.0,0.0,0.0,0.0,0.0,0.0,0.0,0.0,0.0,0.0,0.0,0.0,0.0,0.0,0.0,0.0,0.3,0.0,0.0,0.0,0.0,0.0,0.0,0.7,0.0,0.0,0.0,0.0,0.0,0.0,0.0,0.0,0.0,744.0,11.5,016
37088,0.0,0.0,0.0,0.0,0.0,0.0,0.0,0.0,0.0,0.0,0.0,0.0,0.0,0.0,0.0,0.0,0.0,0.0,0.0,0.0,0.0,0.0,0.3,0.0,0.0,0.0,0.0,0.0,0.0,0.7,0.0,0.0,0.0,0.0,0.0,0.0,0.0,0.0,0.0,736.0,12.0,016
38449,0.0,0.0,0.0,0.0,0.0,0.0,0.0,0.0,0.0,0.0,0.0,0.0,0.0,0.0,0.0,0.0,0.0,0.0,0.0,0.0,0.0,0.0,0.3,0.0,0.0,0.0,0.0,0.0,0.0,0.7,0.0,0.0,0.0,0.0,0.0,0.0,0.0,0.0,0.0,1583.0,1.0,016
38450,0.0,0.0,0.0,0.0,0.0,0.0,0.0,0.0,0.0,0.0,0.0,0.0,0.0,0.0,0.0,0.0,0.0,0.0,0.0,0.0,0.0,0.0,0.3,0.0,0.0,0.0,0.0,0.0,0.0,0.7,0.0,0.0,0.0,0.0,0.0,0.0,0.0,0.0,0.0,1339.0,2.0,016
38451,0.0,0.0,0.0,0.0,0.0,0.0,0.0,0.0,0.0,0.0,0.0,0.0,0.0,0.0,0.0,0.0,0.0,0.0,0.0,0.0,0.0,0.0,0.3,0.0,0.0,0.0,0.0,0.0,0.0,0.7,0.0,0.0,0.0,0.0,0.0,0.0,0.0,0.0,0.0,900.0,6.0,016
38452,0.0,0.0,0.0,0.0,0.0,0.0,0.0,0.0,0.0,0.0,0.0,0.0,0.0,0.0,0.0,0.0,0.0,0.0,0.0,0.0,0.0,0.0,0.3,0.0,0.0,0.0,0.0,0.0,0.0,0.7,0.0,0.0,0.0,0.0,0.0,0.0,0.0,0.0,0.0,858.0,7.0,016
38453,0.0,0.0,0.0,0.0,0.0,0.0,0.0,0.0,0.0,0.0,0.0,0.0,0.0,0.0,0.0,0.0,0.0,0.0,0.0,0.0,0.0,0.0,0.3,0.0,0.0,0.0,0.0,0.0,0.0,0.7,0.0,0.0,0.0,0.0,0.0,0.0,0.0,0.0,0.0,821.0,8.0,016
38454,0.0,0.0,0.0,0.0,0.0,0.0,0.0,0.0,0.0,0.0,0.0,0.0,0.0,0.0,0.0,0.0,0.0,0.0,0.0,0.0,0.0,0.0,0.3,0.0,0.0,0.0,0.0,0.0,0.0,0.7,0.0,0.0,0.0,0.0,0.0,0.0,0.0,0.0,0.0,751.0,11.0,016
38455,0.0,0.0,0.0,0.0,0.0,0.0,0.0,0.0,0.0,0.0,0.0,0.0,0.0,0.0,0.0,0.0,0.0,0.0,0.0,0.0,0.0,0.0,0.3,0.0,0.0,0.0,0.0,0.0,0.0,0.7,0.0,0.0,0.0,0.0,0.0,0.0,0.0,0.0,0.0,737.0,12.0,016
38921,0.0,0.0,0.0,0.0,0.0,0.0,0.0,0.0,0.0,0.0,0.0,0.0,0.0,0.0,0.0,0.0,0.0,0.0,0.0,0.0,0.0,0.0,0.3,0.0,0.0,0.0,0.0,0.0,0.0,0.7,0.0,0.0,0.0,0.0,0.0,0.0,0.0,0.0,0.0,822.0,8.0,016
38922,0.0,0.0,0.0,0.0,0.0,0.0,0.0,0.0,0.0,0.0,0.0,0.0,0.0,0.0,0.0,0.0,0.0,0.0,0.0,0.0,0.0,0.0,0.3,0.0,0.0,0.0,0.0,0.0,0.0,0.7,0.0,0.0,0.0,0.0,0.0,0.0,0.0,0.0,0.0,793.0,9.0,016
92239,0.0,0.0,0.0,0.0,0.0,0.0,0.0,0.0,0.0,0.0,0.0,0.0,0.0,0.0,0.0,0.0,0.0,0.0,0.0,0.0,0.0,0.0,0.3,0.0,0.0,0.0,0.0,0.0,0.0,0.7,0.0,0.0,0.0,0.0,0.0,0.0,0.0,0.0,0.0,1721.0,0.5800000000000001,016
92240,0.0,0.0,0.0,0.0,0.0,0.0,0.0,0.0,0.0,0.0,0.0,0.0,0.0,0.0,0.0,0.0,0.0,0.0,0.0,0.0,0.0,0.0,0.3,0.0,0.0,0.0,0.0,0.0,0.0,0.7,0.0,0.0,0.0,0.0,0.0,0.0,0.0,0.0,0.0,1675.0,0.71,016
92241,0.0,0.0,0.0,0.0,0.0,0.0,0.0,0.0,0.0,0.0,0.0,0.0,0.0,0.0,0.0,0.0,0.0,0.0,0.0,0.0,0.0,0.0,0.3,0.0,0.0,0.0,0.0,0.0,0.0,0.7,0.0,0.0,0.0,0.0,0.0,0.0,0.0,0.0,0.0,1626.0,0.8400000000000001,016
92242,0.0,0.0,0.0,0.0,0.0,0.0,0.0,0.0,0.0,0.0,0.0,0.0,0.0,0.0,0.0,0.0,0.0,0.0,0.0,0.0,0.0,0.0,0.3,0.0,0.0,0.0,0.0,0.0,0.0,0.7,0.0,0.0,0.0,0.0,0.0,0.0,0.0,0.0,0.0,1575.0,0.99,016
92243,0.0,0.0,0.0,0.0,0.0,0.0,0.0,0.0,0.0,0.0,0.0,0.0,0.0,0.0,0.0,0.0,0.0,0.0,0.0,0.0,0.0,0.0,0.3,0.0,0.0,0.0,0.0,0.0,0.0,0.7,0.0,0.0,0.0,0.0,0.0,0.0,0.0,0.0,0.0,1513.0,1.13,016
262,0.0,0.0,0.0,0.0,0.0,0.0,0.0,0.0,0.0,0.0,0.0,0.0,0.0,0.0,0.0,0.0,0.0,0.0,0.0,0.0,0.0,0.0,0.4,0.0,0.0,0.0,0.0,0.0,0.0,0.6,0.0,0.0,0.0,0.0,0.0,0.0,0.0,0.0,0.0,1123.0,2.57,017
263,0.0,0.0,0.0,0.0,0.0,0.0,0.0,0.0,0.0,0.0,0.0,0.0,0.0,0.0,0.0,0.0,0.0,0.0,0.0,0.0,0.0,0.0,0.4,0.0,0.0,0.0,0.0,0.0,0.0,0.6,0.0,0.0,0.0,0.0,0.0,0.0,0.0,0.0,0.0,1173.0,2.27,017
264,0.0,0.0,0.0,0.0,0.0,0.0,0.0,0.0,0.0,0.0,0.0,0.0,0.0,0.0,0.0,0.0,0.0,0.0,0.0,0.0,0.0,0.0,0.4,0.0,0.0,0.0,0.0,0.0,0.0,0.6,0.0,0.0,0.0,0.0,0.0,0.0,0.0,0.0,0.0,1223.0,1.97,017
265,0.0,0.0,0.0,0.0,0.0,0.0,0.0,0.0,0.0,0.0,0.0,0.0,0.0,0.0,0.0,0.0,0.0,0.0,0.0,0.0,0.0,0.0,0.4,0.0,0.0,0.0,0.0,0.0,0.0,0.6,0.0,0.0,0.0,0.0,0.0,0.0,0.0,0.0,0.0,1273.0,1.63,017
266,0.0,0.0,0.0,0.0,0.0,0.0,0.0,0.0,0.0,0.0,0.0,0.0,0.0,0.0,0.0,0.0,0.0,0.0,0.0,0.0,0.0,0.0,0.4,0.0,0.0,0.0,0.0,0.0,0.0,0.6,0.0,0.0,0.0,0.0,0.0,0.0,0.0,0.0,0.0,1323.0,1.3900000000000001,017
267,0.0,0.0,0.0,0.0,0.0,0.0,0.0,0.0,0.0,0.0,0.0,0.0,0.0,0.0,0.0,0.0,0.0,0.0,0.0,0.0,0.0,0.0,0.4,0.0,0.0,0.0,0.0,0.0,0.0,0.6,0.0,0.0,0.0,0.0,0.0,0.0,0.0,0.0,0.0,1373.0,1.13,017
268,0.0,0.0,0.0,0.0,0.0,0.0,0.0,0.0,0.0,0.0,0.0,0.0,0.0,0.0,0.0,0.0,0.0,0.0,0.0,0.0,0.0,0.0,0.4,0.0,0.0,0.0,0.0,0.0,0.0,0.6,0.0,0.0,0.0,0.0,0.0,0.0,0.0,0.0,0.0,1423.0,0.93,017
269,0.0,0.0,0.0,0.0,0.0,0.0,0.0,0.0,0.0,0.0,0.0,0.0,0.0,0.0,0.0,0.0,0.0,0.0,0.0,0.0,0.0,0.0,0.4,0.0,0.0,0.0,0.0,0.0,0.0,0.6,0.0,0.0,0.0,0.0,0.0,0.0,0.0,0.0,0.0,1473.0,0.68,017
270,0.0,0.0,0.0,0.0,0.0,0.0,0.0,0.0,0.0,0.0,0.0,0.0,0.0,0.0,0.0,0.0,0.0,0.0,0.0,0.0,0.0,0.0,0.4,0.0,0.0,0.0,0.0,0.0,0.0,0.6,0.0,0.0,0.0,0.0,0.0,0.0,0.0,0.0,0.0,1523.0,0.495,017
271,0.0,0.0,0.0,0.0,0.0,0.0,0.0,0.0,0.0,0.0,0.0,0.0,0.0,0.0,0.0,0.0,0.0,0.0,0.0,0.0,0.0,0.0,0.4,0.0,0.0,0.0,0.0,0.0,0.0,0.6,0.0,0.0,0.0,0.0,0.0,0.0,0.0,0.0,0.0,1573.0,0.36999999999999994,017
272,0.0,0.0,0.0,0.0,0.0,0.0,0.0,0.0,0.0,0.0,0.0,0.0,0.0,0.0,0.0,0.0,0.0,0.0,0.0,0.0,0.0,0.0,0.4,0.0,0.0,0.0,0.0,0.0,0.0,0.6,0.0,0.0,0.0,0.0,0.0,0.0,0.0,0.0,0.0,1623.0,0.26,017
273,0.0,0.0,0.0,0.0,0.0,0.0,0.0,0.0,0.0,0.0,0.0,0.0,0.0,0.0,0.0,0.0,0.0,0.0,0.0,0.0,0.0,0.0,0.4,0.0,0.0,0.0,0.0,0.0,0.0,0.6,0.0,0.0,0.0,0.0,0.0,0.0,0.0,0.0,0.0,1673.0,0.08000000000000006,017
274,0.0,0.0,0.0,0.0,0.0,0.0,0.0,0.0,0.0,0.0,0.0,0.0,0.0,0.0,0.0,0.0,0.0,0.0,0.0,0.0,0.0,0.0,0.4,0.0,0.0,0.0,0.0,0.0,0.0,0.6,0.0,0.0,0.0,0.0,0.0,0.0,0.0,0.0,0.0,1723.0,0.025000000000000026,017
13205,0.0,0.0,0.0,0.0,0.0,0.0,0.0,0.0,0.0,0.0,0.0,0.0,0.0,0.0,0.0,0.0,0.0,0.0,0.0,0.0,0.0,0.0,0.4,0.0,0.0,0.0,0.0,0.0,0.0,0.6,0.0,0.0,0.0,0.0,0.0,0.0,0.0,0.0,0.0,1398.0,1.0,017
13206,0.0,0.0,0.0,0.0,0.0,0.0,0.0,0.0,0.0,0.0,0.0,0.0,0.0,0.0,0.0,0.0,0.0,0.0,0.0,0.0,0.0,0.0,0.4,0.0,0.0,0.0,0.0,0.0,0.0,0.6,0.0,0.0,0.0,0.0,0.0,0.0,0.0,0.0,0.0,1193.0,2.0,017
13207,0.0,0.0,0.0,0.0,0.0,0.0,0.0,0.0,0.0,0.0,0.0,0.0,0.0,0.0,0.0,0.0,0.0,0.0,0.0,0.0,0.0,0.0,0.4,0.0,0.0,0.0,0.0,0.0,0.0,0.6,0.0,0.0,0.0,0.0,0.0,0.0,0.0,0.0,0.0,776.0,8.0,017
13208,0.0,0.0,0.0,0.0,0.0,0.0,0.0,0.0,0.0,0.0,0.0,0.0,0.0,0.0,0.0,0.0,0.0,0.0,0.0,0.0,0.0,0.0,0.4,0.0,0.0,0.0,0.0,0.0,0.0,0.6,0.0,0.0,0.0,0.0,0.0,0.0,0.0,0.0,0.0,755.0,9.0,017
13209,0.0,0.0,0.0,0.0,0.0,0.0,0.0,0.0,0.0,0.0,0.0,0.0,0.0,0.0,0.0,0.0,0.0,0.0,0.0,0.0,0.0,0.0,0.4,0.0,0.0,0.0,0.0,0.0,0.0,0.6,0.0,0.0,0.0,0.0,0.0,0.0,0.0,0.0,0.0,733.0,10.0,017
13210,0.0,0.0,0.0,0.0,0.0,0.0,0.0,0.0,0.0,0.0,0.0,0.0,0.0,0.0,0.0,0.0,0.0,0.0,0.0,0.0,0.0,0.0,0.4,0.0,0.0,0.0,0.0,0.0,0.0,0.6,0.0,0.0,0.0,0.0,0.0,0.0,0.0,0.0,0.0,712.0,10.75,017
13211,0.0,0.0,0.0,0.0,0.0,0.0,0.0,0.0,0.0,0.0,0.0,0.0,0.0,0.0,0.0,0.0,0.0,0.0,0.0,0.0,0.0,0.0,0.4,0.0,0.0,0.0,0.0,0.0,0.0,0.6,0.0,0.0,0.0,0.0,0.0,0.0,0.0,0.0,0.0,691.0,11.9,017
15810,0.0,0.0,0.0,0.0,0.0,0.0,0.0,0.0,0.0,0.0,0.0,0.0,0.0,0.0,0.0,0.0,0.0,0.0,0.0,0.0,0.0,0.0,0.4,0.0,0.0,0.0,0.0,0.0,0.0,0.6,0.0,0.0,0.0,0.0,0.0,0.0,0.0,0.0,0.0,932.0,5.01,017
15811,0.0,0.0,0.0,0.0,0.0,0.0,0.0,0.0,0.0,0.0,0.0,0.0,0.0,0.0,0.0,0.0,0.0,0.0,0.0,0.0,0.0,0.0,0.4,0.0,0.0,0.0,0.0,0.0,0.0,0.6,0.0,0.0,0.0,0.0,0.0,0.0,0.0,0.0,0.0,876.0,5.53,017
15812,0.0,0.0,0.0,0.0,0.0,0.0,0.0,0.0,0.0,0.0,0.0,0.0,0.0,0.0,0.0,0.0,0.0,0.0,0.0,0.0,0.0,0.0,0.4,0.0,0.0,0.0,0.0,0.0,0.0,0.6,0.0,0.0,0.0,0.0,0.0,0.0,0.0,0.0,0.0,833.0,6.34,017
15813,0.0,0.0,0.0,0.0,0.0,0.0,0.0,0.0,0.0,0.0,0.0,0.0,0.0,0.0,0.0,0.0,0.0,0.0,0.0,0.0,0.0,0.0,0.4,0.0,0.0,0.0,0.0,0.0,0.0,0.6,0.0,0.0,0.0,0.0,0.0,0.0,0.0,0.0,0.0,797.0,7.289999999999999,017
15814,0.0,0.0,0.0,0.0,0.0,0.0,0.0,0.0,0.0,0.0,0.0,0.0,0.0,0.0,0.0,0.0,0.0,0.0,0.0,0.0,0.0,0.0,0.4,0.0,0.0,0.0,0.0,0.0,0.0,0.6,0.0,0.0,0.0,0.0,0.0,0.0,0.0,0.0,0.0,766.0,8.31,017
15815,0.0,0.0,0.0,0.0,0.0,0.0,0.0,0.0,0.0,0.0,0.0,0.0,0.0,0.0,0.0,0.0,0.0,0.0,0.0,0.0,0.0,0.0,0.4,0.0,0.0,0.0,0.0,0.0,0.0,0.6,0.0,0.0,0.0,0.0,0.0,0.0,0.0,0.0,0.0,737.0,9.35,017
15816,0.0,0.0,0.0,0.0,0.0,0.0,0.0,0.0,0.0,0.0,0.0,0.0,0.0,0.0,0.0,0.0,0.0,0.0,0.0,0.0,0.0,0.0,0.4,0.0,0.0,0.0,0.0,0.0,0.0,0.6,0.0,0.0,0.0,0.0,0.0,0.0,0.0,0.0,0.0,711.0,10.39,017
15817,0.0,0.0,0.0,0.0,0.0,0.0,0.0,0.0,0.0,0.0,0.0,0.0,0.0,0.0,0.0,0.0,0.0,0.0,0.0,0.0,0.0,0.0,0.4,0.0,0.0,0.0,0.0,0.0,0.0,0.6,0.0,0.0,0.0,0.0,0.0,0.0,0.0,0.0,0.0,687.0,11.39,017
38989,0.0,0.0,0.0,0.0,0.0,0.0,0.0,0.0,0.0,0.0,0.0,0.0,0.0,0.0,0.0,0.0,0.0,0.0,0.0,0.0,0.0,0.0,0.4,0.0,0.0,0.0,0.0,0.0,0.0,0.6,0.0,0.0,0.0,0.0,0.0,0.0,0.0,0.0,0.0,1078.0,3.0,017
38990,0.0,0.0,0.0,0.0,0.0,0.0,0.0,0.0,0.0,0.0,0.0,0.0,0.0,0.0,0.0,0.0,0.0,0.0,0.0,0.0,0.0,0.0,0.4,0.0,0.0,0.0,0.0,0.0,0.0,0.6,0.0,0.0,0.0,0.0,0.0,0.0,0.0,0.0,0.0,810.0,7.0,017
38991,0.0,0.0,0.0,0.0,0.0,0.0,0.0,0.0,0.0,0.0,0.0,0.0,0.0,0.0,0.0,0.0,0.0,0.0,0.0,0.0,0.0,0.0,0.4,0.0,0.0,0.0,0.0,0.0,0.0,0.6,0.0,0.0,0.0,0.0,0.0,0.0,0.0,0.0,0.0,779.0,8.0,017
38992,0.0,0.0,0.0,0.0,0.0,0.0,0.0,0.0,0.0,0.0,0.0,0.0,0.0,0.0,0.0,0.0,0.0,0.0,0.0,0.0,0.0,0.0,0.4,0.0,0.0,0.0,0.0,0.0,0.0,0.6,0.0,0.0,0.0,0.0,0.0,0.0,0.0,0.0,0.0,751.0,9.0,017
38993,0.0,0.0,0.0,0.0,0.0,0.0,0.0,0.0,0.0,0.0,0.0,0.0,0.0,0.0,0.0,0.0,0.0,0.0,0.0,0.0,0.0,0.0,0.4,0.0,0.0,0.0,0.0,0.0,0.0,0.6,0.0,0.0,0.0,0.0,0.0,0.0,0.0,0.0,0.0,727.0,10.0,017
38994,0.0,0.0,0.0,0.0,0.0,0.0,0.0,0.0,0.0,0.0,0.0,0.0,0.0,0.0,0.0,0.0,0.0,0.0,0.0,0.0,0.0,0.0,0.4,0.0,0.0,0.0,0.0,0.0,0.0,0.6,0.0,0.0,0.0,0.0,0.0,0.0,0.0,0.0,0.0,710.0,11.36,017
51218,0.0,0.0,0.0,0.0,0.0,0.0,0.0,0.0,0.0,0.0,0.0,0.0,0.0,0.0,0.0,0.0,0.0,0.0,0.0,0.0,0.0,0.0,0.4,0.0,0.0,0.0,0.0,0.0,0.0,0.6,0.0,0.0,0.0,0.0,0.0,0.0,0.0,0.0,0.0,702.0,11.92,017
51219,0.0,0.0,0.0,0.0,0.0,0.0,0.0,0.0,0.0,0.0,0.0,0.0,0.0,0.0,0.0,0.0,0.0,0.0,0.0,0.0,0.0,0.0,0.4,0.0,0.0,0.0,0.0,0.0,0.0,0.6,0.0,0.0,0.0,0.0,0.0,0.0,0.0,0.0,0.0,715.0,11.02,017
51220,0.0,0.0,0.0,0.0,0.0,0.0,0.0,0.0,0.0,0.0,0.0,0.0,0.0,0.0,0.0,0.0,0.0,0.0,0.0,0.0,0.0,0.0,0.4,0.0,0.0,0.0,0.0,0.0,0.0,0.6,0.0,0.0,0.0,0.0,0.0,0.0,0.0,0.0,0.0,725.0,10.51,017
51221,0.0,0.0,0.0,0.0,0.0,0.0,0.0,0.0,0.0,0.0,0.0,0.0,0.0,0.0,0.0,0.0,0.0,0.0,0.0,0.0,0.0,0.0,0.4,0.0,0.0,0.0,0.0,0.0,0.0,0.6,0.0,0.0,0.0,0.0,0.0,0.0,0.0,0.0,0.0,734.0,10.06,017
51222,0.0,0.0,0.0,0.0,0.0,0.0,0.0,0.0,0.0,0.0,0.0,0.0,0.0,0.0,0.0,0.0,0.0,0.0,0.0,0.0,0.0,0.0,0.4,0.0,0.0,0.0,0.0,0.0,0.0,0.6,0.0,0.0,0.0,0.0,0.0,0.0,0.0,0.0,0.0,743.0,9.64,017
51223,0.0,0.0,0.0,0.0,0.0,0.0,0.0,0.0,0.0,0.0,0.0,0.0,0.0,0.0,0.0,0.0,0.0,0.0,0.0,0.0,0.0,0.0,0.4,0.0,0.0,0.0,0.0,0.0,0.0,0.6,0.0,0.0,0.0,0.0,0.0,0.0,0.0,0.0,0.0,752.0,9.25,017
51224,0.0,0.0,0.0,0.0,0.0,0.0,0.0,0.0,0.0,0.0,0.0,0.0,0.0,0.0,0.0,0.0,0.0,0.0,0.0,0.0,0.0,0.0,0.4,0.0,0.0,0.0,0.0,0.0,0.0,0.6,0.0,0.0,0.0,0.0,0.0,0.0,0.0,0.0,0.0,763.0,8.81,017
51225,0.0,0.0,0.0,0.0,0.0,0.0,0.0,0.0,0.0,0.0,0.0,0.0,0.0,0.0,0.0,0.0,0.0,0.0,0.0,0.0,0.0,0.0,0.4,0.0,0.0,0.0,0.0,0.0,0.0,0.6,0.0,0.0,0.0,0.0,0.0,0.0,0.0,0.0,0.0,1113.0,2.72,017
51226,0.0,0.0,0.0,0.0,0.0,0.0,0.0,0.0,0.0,0.0,0.0,0.0,0.0,0.0,0.0,0.0,0.0,0.0,0.0,0.0,0.0,0.0,0.4,0.0,0.0,0.0,0.0,0.0,0.0,0.6,0.0,0.0,0.0,0.0,0.0,0.0,0.0,0.0,0.0,1170.0,2.27,017
51227,0.0,0.0,0.0,0.0,0.0,0.0,0.0,0.0,0.0,0.0,0.0,0.0,0.0,0.0,0.0,0.0,0.0,0.0,0.0,0.0,0.0,0.0,0.4,0.0,0.0,0.0,0.0,0.0,0.0,0.6,0.0,0.0,0.0,0.0,0.0,0.0,0.0,0.0,0.0,1222.0,2.0,017
51228,0.0,0.0,0.0,0.0,0.0,0.0,0.0,0.0,0.0,0.0,0.0,0.0,0.0,0.0,0.0,0.0,0.0,0.0,0.0,0.0,0.0,0.0,0.4,0.0,0.0,0.0,0.0,0.0,0.0,0.6,0.0,0.0,0.0,0.0,0.0,0.0,0.0,0.0,0.0,1304.0,1.5499999999999998,017
51229,0.0,0.0,0.0,0.0,0.0,0.0,0.0,0.0,0.0,0.0,0.0,0.0,0.0,0.0,0.0,0.0,0.0,0.0,0.0,0.0,0.0,0.0,0.4,0.0,0.0,0.0,0.0,0.0,0.0,0.6,0.0,0.0,0.0,0.0,0.0,0.0,0.0,0.0,0.0,1318.0,1.4900000000000002,017
51230,0.0,0.0,0.0,0.0,0.0,0.0,0.0,0.0,0.0,0.0,0.0,0.0,0.0,0.0,0.0,0.0,0.0,0.0,0.0,0.0,0.0,0.0,0.4,0.0,0.0,0.0,0.0,0.0,0.0,0.6,0.0,0.0,0.0,0.0,0.0,0.0,0.0,0.0,0.0,1319.0,1.4500000000000002,017
51231,0.0,0.0,0.0,0.0,0.0,0.0,0.0,0.0,0.0,0.0,0.0,0.0,0.0,0.0,0.0,0.0,0.0,0.0,0.0,0.0,0.0,0.0,0.4,0.0,0.0,0.0,0.0,0.0,0.0,0.6,0.0,0.0,0.0,0.0,0.0,0.0,0.0,0.0,0.0,1401.0,1.14,017
51232,0.0,0.0,0.0,0.0,0.0,0.0,0.0,0.0,0.0,0.0,0.0,0.0,0.0,0.0,0.0,0.0,0.0,0.0,0.0,0.0,0.0,0.0,0.4,0.0,0.0,0.0,0.0,0.0,0.0,0.6,0.0,0.0,0.0,0.0,0.0,0.0,0.0,0.0,0.0,1444.0,0.97,017
51233,0.0,0.0,0.0,0.0,0.0,0.0,0.0,0.0,0.0,0.0,0.0,0.0,0.0,0.0,0.0,0.0,0.0,0.0,0.0,0.0,0.0,0.0,0.4,0.0,0.0,0.0,0.0,0.0,0.0,0.6,0.0,0.0,0.0,0.0,0.0,0.0,0.0,0.0,0.0,1563.0,0.54,017
59941,0.0,0.0,0.0,0.0,0.0,0.0,0.0,0.0,0.0,0.0,0.0,0.0,0.0,0.0,0.0,0.0,0.0,0.0,0.0,0.0,0.0,0.0,0.4,0.0,0.0,0.0,0.0,0.0,0.0,0.6,0.0,0.0,0.0,0.0,0.0,0.0,0.0,0.0,0.0,1492.0,0.78,017
73917,0.0,0.0,0.0,0.0,0.0,0.0,0.0,0.0,0.0,0.0,0.0,0.0,0.0,0.0,0.0,0.0,0.0,0.0,0.0,0.0,0.0,0.0,0.4,0.0,0.0,0.0,0.0,0.0,0.0,0.6,0.0,0.0,0.0,0.0,0.0,0.0,0.0,0.0,0.0,1443.0,0.71,017
73918,0.0,0.0,0.0,0.0,0.0,0.0,0.0,0.0,0.0,0.0,0.0,0.0,0.0,0.0,0.0,0.0,0.0,0.0,0.0,0.0,0.0,0.0,0.4,0.0,0.0,0.0,0.0,0.0,0.0,0.6,0.0,0.0,0.0,0.0,0.0,0.0,0.0,0.0,0.0,1413.0,0.92,017
73919,0.0,0.0,0.0,0.0,0.0,0.0,0.0,0.0,0.0,0.0,0.0,0.0,0.0,0.0,0.0,0.0,0.0,0.0,0.0,0.0,0.0,0.0,0.4,0.0,0.0,0.0,0.0,0.0,0.0,0.6,0.0,0.0,0.0,0.0,0.0,0.0,0.0,0.0,0.0,1383.0,1.11,017
73920,0.0,0.0,0.0,0.0,0.0,0.0,0.0,0.0,0.0,0.0,0.0,0.0,0.0,0.0,0.0,0.0,0.0,0.0,0.0,0.0,0.0,0.0,0.4,0.0,0.0,0.0,0.0,0.0,0.0,0.6,0.0,0.0,0.0,0.0,0.0,0.0,0.0,0.0,0.0,1353.0,1.26,017
73921,0.0,0.0,0.0,0.0,0.0,0.0,0.0,0.0,0.0,0.0,0.0,0.0,0.0,0.0,0.0,0.0,0.0,0.0,0.0,0.0,0.0,0.0,0.4,0.0,0.0,0.0,0.0,0.0,0.0,0.6,0.0,0.0,0.0,0.0,0.0,0.0,0.0,0.0,0.0,1313.0,1.48,017
82065,0.0,0.0,0.0,0.0,0.0,0.0,0.0,0.0,0.0,0.0,0.0,0.0,0.0,0.0,0.0,0.0,0.0,0.0,0.0,0.0,0.0,0.0,0.4,0.0,0.0,0.0,0.0,0.0,0.0,0.6,0.0,0.0,0.0,0.0,0.0,0.0,0.0,0.0,0.0,722.0,9.9,017
82066,0.0,0.0,0.0,0.0,0.0,0.0,0.0,0.0,0.0,0.0,0.0,0.0,0.0,0.0,0.0,0.0,0.0,0.0,0.0,0.0,0.0,0.0,0.4,0.0,0.0,0.0,0.0,0.0,0.0,0.6,0.0,0.0,0.0,0.0,0.0,0.0,0.0,0.0,0.0,717.0,10.2,017
82067,0.0,0.0,0.0,0.0,0.0,0.0,0.0,0.0,0.0,0.0,0.0,0.0,0.0,0.0,0.0,0.0,0.0,0.0,0.0,0.0,0.0,0.0,0.4,0.0,0.0,0.0,0.0,0.0,0.0,0.6,0.0,0.0,0.0,0.0,0.0,0.0,0.0,0.0,0.0,709.0,10.7,017
82068,0.0,0.0,0.0,0.0,0.0,0.0,0.0,0.0,0.0,0.0,0.0,0.0,0.0,0.0,0.0,0.0,0.0,0.0,0.0,0.0,0.0,0.0,0.4,0.0,0.0,0.0,0.0,0.0,0.0,0.6,0.0,0.0,0.0,0.0,0.0,0.0,0.0,0.0,0.0,701.0,11.0,017
82069,0.0,0.0,0.0,0.0,0.0,0.0,0.0,0.0,0.0,0.0,0.0,0.0,0.0,0.0,0.0,0.0,0.0,0.0,0.0,0.0,0.0,0.0,0.4,0.0,0.0,0.0,0.0,0.0,0.0,0.6,0.0,0.0,0.0,0.0,0.0,0.0,0.0,0.0,0.0,697.0,11.4,017
82070,0.0,0.0,0.0,0.0,0.0,0.0,0.0,0.0,0.0,0.0,0.0,0.0,0.0,0.0,0.0,0.0,0.0,0.0,0.0,0.0,0.0,0.0,0.4,0.0,0.0,0.0,0.0,0.0,0.0,0.6,0.0,0.0,0.0,0.0,0.0,0.0,0.0,0.0,0.0,694.0,11.6,017
84244,0.0,0.0,0.0,0.0,0.0,0.0,0.0,0.0,0.0,0.0,0.0,0.0,0.0,0.0,0.0,0.0,0.0,0.0,0.0,0.0,0.0,0.0,0.4,0.0,0.0,0.0,0.0,0.0,0.0,0.6,0.0,0.0,0.0,0.0,0.0,0.0,0.0,0.0,0.0,723.0,10.54,017
84245,0.0,0.0,0.0,0.0,0.0,0.0,0.0,0.0,0.0,0.0,0.0,0.0,0.0,0.0,0.0,0.0,0.0,0.0,0.0,0.0,0.0,0.0,0.4,0.0,0.0,0.0,0.0,0.0,0.0,0.6,0.0,0.0,0.0,0.0,0.0,0.0,0.0,0.0,0.0,746.0,8.98,017
92265,0.0,0.0,0.0,0.0,0.0,0.0,0.0,0.0,0.0,0.0,0.0,0.0,0.0,0.0,0.0,0.0,0.0,0.0,0.0,0.0,0.0,0.0,0.4,0.0,0.0,0.0,0.0,0.0,0.0,0.6,0.0,0.0,0.0,0.0,0.0,0.0,0.0,0.0,0.0,1773.0,-0.06000000000000005,017
92266,0.0,0.0,0.0,0.0,0.0,0.0,0.0,0.0,0.0,0.0,0.0,0.0,0.0,0.0,0.0,0.0,0.0,0.0,0.0,0.0,0.0,0.0,0.4,0.0,0.0,0.0,0.0,0.0,0.0,0.6,0.0,0.0,0.0,0.0,0.0,0.0,0.0,0.0,0.0,1724.0,0.06000000000000005,017
92267,0.0,0.0,0.0,0.0,0.0,0.0,0.0,0.0,0.0,0.0,0.0,0.0,0.0,0.0,0.0,0.0,0.0,0.0,0.0,0.0,0.0,0.0,0.4,0.0,0.0,0.0,0.0,0.0,0.0,0.6,0.0,0.0,0.0,0.0,0.0,0.0,0.0,0.0,0.0,1672.0,0.17999999999999994,017
92268,0.0,0.0,0.0,0.0,0.0,0.0,0.0,0.0,0.0,0.0,0.0,0.0,0.0,0.0,0.0,0.0,0.0,0.0,0.0,0.0,0.0,0.0,0.4,0.0,0.0,0.0,0.0,0.0,0.0,0.6,0.0,0.0,0.0,0.0,0.0,0.0,0.0,0.0,0.0,1575.0,0.49,017
92269,0.0,0.0,0.0,0.0,0.0,0.0,0.0,0.0,0.0,0.0,0.0,0.0,0.0,0.0,0.0,0.0,0.0,0.0,0.0,0.0,0.0,0.0,0.4,0.0,0.0,0.0,0.0,0.0,0.0,0.6,0.0,0.0,0.0,0.0,0.0,0.0,0.0,0.0,0.0,1524.0,0.6299999999999999,017
383,0.0,0.0,0.0,0.0,0.0,0.0,0.0,0.0,0.0,0.0,0.0,0.0,0.0,0.0,0.0,0.0,0.0,0.0,0.0,0.0,0.0,0.0,0.5,0.0,0.0,0.0,0.0,0.0,0.0,0.5,0.0,0.0,0.0,0.0,0.0,0.0,0.0,0.0,0.0,1533.0,-0.4559319556497243,018
384,0.0,0.0,0.0,0.0,0.0,0.0,0.0,0.0,0.0,0.0,0.0,0.0,0.0,0.0,0.0,0.0,0.0,0.0,0.0,0.0,0.0,0.0,0.5,0.0,0.0,0.0,0.0,0.0,0.0,0.5,0.0,0.0,0.0,0.0,0.0,0.0,0.0,0.0,0.0,1473.0,-0.3372421683184259,018
385,0.0,0.0,0.0,0.0,0.0,0.0,0.0,0.0,0.0,0.0,0.0,0.0,0.0,0.0,0.0,0.0,0.0,0.0,0.0,0.0,0.0,0.0,0.5,0.0,0.0,0.0,0.0,0.0,0.0,0.5,0.0,0.0,0.0,0.0,0.0,0.0,0.0,0.0,0.0,1433.0,-0.21467016498923294,018
386,0.0,0.0,0.0,0.0,0.0,0.0,0.0,0.0,0.0,0.0,0.0,0.0,0.0,0.0,0.0,0.0,0.0,0.0,0.0,0.0,0.0,0.0,0.5,0.0,0.0,0.0,0.0,0.0,0.0,0.5,0.0,0.0,0.0,0.0,0.0,0.0,0.0,0.0,0.0,1373.0,0.07000000000000006,018
387,0.0,0.0,0.0,0.0,0.0,0.0,0.0,0.0,0.0,0.0,0.0,0.0,0.0,0.0,0.0,0.0,0.0,0.0,0.0,0.0,0.0,0.0,0.5,0.0,0.0,0.0,0.0,0.0,0.0,0.5,0.0,0.0,0.0,0.0,0.0,0.0,0.0,0.0,0.0,1333.0,0.1303337684950061,018
388,0.0,0.0,0.0,0.0,0.0,0.0,0.0,0.0,0.0,0.0,0.0,0.0,0.0,0.0,0.0,0.0,0.0,0.0,0.0,0.0,0.0,0.0,0.5,0.0,0.0,0.0,0.0,0.0,0.0,0.5,0.0,0.0,0.0,0.0,0.0,0.0,0.0,0.0,0.0,1273.0,0.3765769570565121,018
21863,0.0,0.0,0.0,0.0,0.0,0.0,0.0,0.0,0.0,0.0,0.0,0.0,0.0,0.0,0.0,0.0,0.0,0.0,0.0,0.0,0.0,0.0,0.5,0.0,0.0,0.0,0.0,0.0,0.0,0.5,0.0,0.0,0.0,0.0,0.0,0.0,0.0,0.0,0.0,1523.0,-0.42500000000000004,018
44390,0.0,0.0,0.0,0.0,0.0,0.0,0.0,0.0,0.0,0.0,0.0,0.0,0.0,0.0,0.0,0.0,0.0,0.0,0.0,0.0,0.0,0.0,0.5,0.0,0.0,0.0,0.0,0.0,0.0,0.5,0.0,0.0,0.0,0.0,0.0,0.0,0.0,0.0,0.0,1623.0,-0.79,018
44391,0.0,0.0,0.0,0.0,0.0,0.0,0.0,0.0,0.0,0.0,0.0,0.0,0.0,0.0,0.0,0.0,0.0,0.0,0.0,0.0,0.0,0.0,0.5,0.0,0.0,0.0,0.0,0.0,0.0,0.5,0.0,0.0,0.0,0.0,0.0,0.0,0.0,0.0,0.0,1573.0,-0.6699999999999999,018
