Repository: R3sten/glass_dynamics

# GlassDynamics: Ridge Regression for Glass Viscosity Prediction

## Bachelor's thesis in physics

### Università degli Studi di Trieste

The main goal of this project is to develop a reliable and interpretable predictive model for glass viscosity, moving beyond "black-box" machine learning to provide physically meaningful insights for materials science applications.


This repository implements a workflow that bridges the gap between empirical models and modern data science techniques.

File: data/viscosity_raw_data.csv (part 5 of 81)
,Al2O3,As2O3,B2O3,BaO,BeO,Bi2O3,CaO,CdO,CoO,Cs2O,CuO,Fe2O3,FeO,Ga2O3,GeO2,HfO2,K2O,La2O3,Li2O,MgO,MnO,MoO3,Na2O,Nb2O5,NiO,P2O5,PbO,Rb2O,Sb2O3,SiO2,SrO,Ta2O5,TeO2,TiO2,Tl2O,WO3,Y2O3,ZnO,ZrO2,T,log_visc,ID
48109,0.0,0.0,0.0,0.0,0.0,0.0,0.0,0.0,0.0,0.0,0.0,0.0,0.0,0.0,0.0,0.0,0.0,0.0,0.0,0.0,0.0,0.0,0.5,0.0,0.0,0.0,0.0,0.0,0.0,0.5,0.0,0.0,0.0,0.0,0.0,0.0,0.0,0.0,0.0,1424.0,-0.09999999999999998,018
48110,0.0,0.0,0.0,0.0,0.0,0.0,0.0,0.0,0.0,0.0,0.0,0.0,0.0,0.0,0.0,0.0,0.0,0.0,0.0,0.0,0.0,0.0,0.5,0.0,0.0,0.0,0.0,0.0,0.0,0.5,0.0,0.0,0.0,0.0,0.0,0.0,0.0,0.0,0.0,1474.0,-0.27,018
48111,0.0,0.0,0.0,0.0,0.0,0.0,0.0,0.0,0.0,0.0,0.0,0.0,0.0,0.0,0.0,0.0,0.0,0.0,0.0,0.0,0.0,0.0,0.5,0.0,0.0,0.0,0.0,0.0,0.0,0.5,0.0,0.0,0.0,0.0,0.0,0.0,0.0,0.0,0.0,1524.0,-0.4300000000000001,018
48112,0.0,0.0,0.0,0.0,0.0,0.0,0.0,0.0,0.0,0.0,0.0,0.0,0.0,0.0,0.0,0.0,0.0,0.0,0.0,0.0,0.0,0.0,0.5,0.0,0.0,0.0,0.0,0.0,0.0,0.5,0.0,0.0,0.0,0.0,0.0,0.0,0.0,0.0,0.0,1673.0,-0.78,018
48113,0.0,0.0,0.0,0.0,0.0,0.0,0.0,0.0,0.0,0.0,0.0,0.0,0.0,0.0,0.0,0.0,0.0,0.0,0.0,0.0,0.0,0.0,0.5,0.0,0.0,0.0,0.0,0.0,0.0,0.5,0.0,0.0,0.0,0.0,0.0,0.0,0.0,0.0,0.0,1723.0,-0.96,018
48114,0.0,0.0,0.0,0.0,0.0,0.0,0.0,0.0,0.0,0.0,0.0,0.0,0.0,0.0,0.0,0.0,0.0,0.0,0.0,0.0,0.0,0.0,0.5,0.0,0.0,0.0,0.0,0.0,0.0,0.5,0.0,0.0,0.0,0.0,0.0,0.0,0.0,0.0,0.0,1773.0,-1.04,018
73926,0.0,0.0,0.0,0.0,0.0,0.0,0.0,0.0,0.0,0.0,0.0,0.0,0.0,0.0,0.0,0.0,0.0,0.0,0.0,0.0,0.0,0.0,0.5,0.0,0.0,0.0,0.0,0.0,0.0,0.5,0.0,0.0,0.0,0.0,0.0,0.0,0.0,0.0,0.0,1435.0,-0.01,018
73927,0.0,0.0,0.0,0.0,0.0,0.0,0.0,0.0,0.0,0.0,0.0,0.0,0.0,0.0,0.0,0.0,0.0,0.0,0.0,0.0,0.0,0.0,0.5,0.0,0.0,0.0,0.0,0.0,0.0,0.5,0.0,0.0,0.0,0.0,0.0,0.0,0.0,0.0,0.0,1413.0,0.07,018
82071,0.0,0.0,0.0,0.0,0.0,0.0,0.0,0.0,0.0,0.0,0.0,0.0,0.0,0.0,0.0,0.0,0.0,0.0,0.0,0.0,0.0,0.0,0.5,0.0,0.0,0.0,0.0,0.0,0.0,0.5,0.0,0.0,0.0,0.0,0.0,0.0,0.0,0.0,0.0,711.0,9.8,018
82072,0.0,0.0,0.0,0.0,0.0,0.0,0.0,0.0,0.0,0.0,0.0,0.0,0.0,0.0,0.0,0.0,0.0,0.0,0.0,0.0,0.0,0.0,0.5,0.0,0.0,0.0,0.0,0.0,0.0,0.5,0.0,0.0,0.0,0.0,0.0,0.0,0.0,0.0,0.0,707.0,10.2,018
82073,0.0,0.0,0.0,0.0,0.0,0.0,0.0,0.0,0.0,0.0,0.0,0.0,0.0,0.0,0.0,0.0,0.0,0.0,0.0,0.0,0.0,0.0,0.5,0.0,0.0,0.0,0.0,0.0,0.0,0.5,0.0,0.0,0.0,0.0,0.0,0.0,0.0,0.0,0.0,703.0,10.6,018
82074,0.0,0.0,0.0,0.0,0.0,0.0,0.0,0.0,0.0,0.0,0.0,0.0,0.0,0.0,0.0,0.0,0.0,0.0,0.0,0.0,0.0,0.0,0.5,0.0,0.0,0.0,0.0,0.0,0.0,0.5,0.0,0.0,0.0,0.0,0.0,0.0,0.0,0.0,0.0,698.0,11.1,018
82075,0.0,0.0,0.0,0.0,0.0,0.0,0.0,0.0,0.0,0.0,0.0,0.0,0.0,0.0,0.0,0.0,0.0,0.0,0.0,0.0,0.0,0.0,0.5,0.0,0.0,0.0,0.0,0.0,0.0,0.5,0.0,0.0,0.0,0.0,0.0,0.0,0.0,0.0,0.0,695.0,11.3,018
82076,0.0,0.0,0.0,0.0,0.0,0.0,0.0,0.0,0.0,0.0,0.0,0.0,0.0,0.0,0.0,0.0,0.0,0.0,0.0,0.0,0.0,0.0,0.5,0.0,0.0,0.0,0.0,0.0,0.0,0.5,0.0,0.0,0.0,0.0,0.0,0.0,0.0,0.0,0.0,692.0,11.8,018
389,0.0,0.0,0.0,0.0,0.0,0.0,0.0,0.0,0.0,0.0,0.0,0.0,0.0,0.0,0.0,0.0,0.17,0.0,0.0,0.0,0.0,0.0,0.0,0.0,0.0,0.0,0.0,0.0,0.0,0.83,0.0,0.0,0.0,0.0,0.0,0.0,0.0,0.0,0.0,735.0,11.230448921378274,019
390,0.0,0.0,0.0,0.0,0.0,0.0,0.0,0.0,0.0,0.0,0.0,0.0,0.0,0.0,0.0,0.0,0.17,0.0,0.0,0.0,0.0,0.0,0.0,0.0,0.0,0.0,0.0,0.0,0.0,0.83,0.0,0.0,0.0,0.0,0.0,0.0,0.0,0.0,0.0,749.0,11.596592920346946,019
391,0.0,0.0,0.0,0.0,0.0,0.0,0.0,0.0,0.0,0.0,0.0,0.0,0.0,0.0,0.0,0.0,0.17,0.0,0.0,0.0,0.0,0.0,0.0,0.0,0.0,0.0,0.0,0.0,0.0,0.83,0.0,0.0,0.0,0.0,0.0,0.0,0.0,0.0,0.0,763.0,10.993876914941213,019
392,0.0,0.0,0.0,0.0,0.0,0.0,0.0,0.0,0.0,0.0,0.0,0.0,0.0,0.0,0.0,0.0,0.17,0.0,0.0,0.0,0.0,0.0,0.0,0.0,0.0,0.0,0.0,0.0,0.0,0.83,0.0,0.0,0.0,0.0,0.0,0.0,0.0,0.0,0.0,767.0,10.939519252618618,019
452,0.0,0.0,0.0,0.0,0.0,0.0,0.0,0.0,0.0,0.0,0.0,0.0,0.0,0.0,0.0,0.0,0.17,0.0,0.0,0.0,0.0,0.0,0.0,0.0,0.0,0.0,0.0,0.0,0.0,0.83,0.0,0.0,0.0,0.0,0.0,0.0,0.0,0.0,0.0,1666.0,1.61,019
453,0.0,0.0,0.0,0.0,0.0,0.0,0.0,0.0,0.0,0.0,0.0,0.0,0.0,0.0,0.0,0.0,0.17,0.0,0.0,0.0,0.0,0.0,0.0,0.0,0.0,0.0,0.0,0.0,0.0,0.83,0.0,0.0,0.0,0.0,0.0,0.0,0.0,0.0,0.0,1578.0,1.91,019
454,0.0,0.0,0.0,0.0,0.0,0.0,0.0,0.0,0.0,0.0,0.0,0.0,0.0,0.0,0.0,0.0,0.17,0.0,0.0,0.0,0.0,0.0,0.0,0.0,0.0,0.0,0.0,0.0,0.0,0.83,0.0,0.0,0.0,0.0,0.0,0.0,0.0,0.0,0.0,1475.0,2.35,019
455,0.0,0.0,0.0,0.0,0.0,0.0,0.0,0.0,0.0,0.0,0.0,0.0,0.0,0.0,0.0,0.0,0.17,0.0,0.0,0.0,0.0,0.0,0.0,0.0,0.0,0.0,0.0,0.0,0.0,0.83,0.0,0.0,0.0,0.0,0.0,0.0,0.0,0.0,0.0,1373.0,2.855016628844884,019
456,0.0,0.0,0.0,0.0,0.0,0.0,0.0,0.0,0.0,0.0,0.0,0.0,0.0,0.0,0.0,0.0,0.17,0.0,0.0,0.0,0.0,0.0,0.0,0.0,0.0,0.0,0.0,0.0,0.0,0.83,0.0,0.0,0.0,0.0,0.0,0.0,0.0,0.0,0.0,1274.0,3.49,019
457,0.0,0.0,0.0,0.0,0.0,0.0,0.0,0.0,0.0,0.0,0.0,0.0,0.0,0.0,0.0,0.0,0.17,0.0,0.0,0.0,0.0,0.0,0.0,0.0,0.0,0.0,0.0,0.0,0.0,0.83,0.0,0.0,0.0,0.0,0.0,0.0,0.0,0.0,0.0,1182.0,4.19,019
2397,0.0,0.0,0.0,0.0,0.0,0.0,0.0,0.0,0.0,0.0,0.0,0.0,0.0,0.0,0.0,0.0,0.17,0.0,0.0,0.0,0.0,0.0,0.0,0.0,0.0,0.0,0.0,0.0,0.0,0.83,0.0,0.0,0.0,0.0,0.0,0.0,0.0,0.0,0.0,1423.0,2.6803355134145628,019
2398,0.0,0.0,0.0,0.0,0.0,0.0,0.0,0.0,0.0,0.0,0.0,0.0,0.0,0.0,0.0,0.0,0.17,0.0,0.0,0.0,0.0,0.0,0.0,0.0,0.0,0.0,0.0,0.0,0.0,0.83,0.0,0.0,0.0,0.0,0.0,0.0,0.0,0.0,0.0,1473.0,2.3502480183341627,019
2399,0.0,0.0,0.0,0.0,0.0,0.0,0.0,0.0,0.0,0.0,0.0,0.0,0.0,0.0,0.0,0.0,0.17,0.0,0.0,0.0,0.0,0.0,0.0,0.0,0.0,0.0,0.0,0.0,0.0,0.83,0.0,0.0,0.0,0.0,0.0,0.0,0.0,0.0,0.0,1523.0,2.1398790864012365,019
2400,0.0,0.0,0.0,0.0,0.0,0.0,0.0,0.0,0.0,0.0,0.0,0.0,0.0,0.0,0.0,0.0,0.17,0.0,0.0,0.0,0.0,0.0,0.0,0.0,0.0,0.0,0.0,0.0,0.0,0.83,0.0,0.0,0.0,0.0,0.0,0.0,0.0,0.0,0.0,1573.0,1.920123326290724,019
2401,0.0,0.0,0.0,0.0,0.0,0.0,0.0,0.0,0.0,0.0,0.0,0.0,0.0,0.0,0.0,0.0,0.17,0.0,0.0,0.0,0.0,0.0,0.0,0.0,0.0,0.0,0.0,0.0,0.0,0.83,0.0,0.0,0.0,0.0,0.0,0.0,0.0,0.0,0.0,1623.0,1.850033257689769,019
2402,0.0,0.0,0.0,0.0,0.0,0.0,0.0,0.0,0.0,0.0,0.0,0.0,0.0,0.0,0.0,0.0,0.17,0.0,0.0,0.0,0.0,0.0,0.0,0.0,0.0,0.0,0.0,0.0,0.0,0.83,0.0,0.0,0.0,0.0,0.0,0.0,0.0,0.0,0.0,1673.0,1.5502283530550942,019
401,0.0,0.0,0.0,0.0,0.0,0.0,0.0,0.0,0.0,0.0,0.0,0.0,0.0,0.0,0.0,0.0,0.0,0.0,0.3,0.0,0.0,0.0,0.0,0.0,0.0,0.0,0.0,0.0,0.0,0.7,0.0,0.0,0.0,0.0,0.0,0.0,0.0,0.0,0.0,1664.0,0.43,020
402,0.0,0.0,0.0,0.0,0.0,0.0,0.0,0.0,0.0,0.0,0.0,0.0,0.0,0.0,0.0,0.0,0.0,0.0,0.3,0.0,0.0,0.0,0.0,0.0,0.0,0.0,0.0,0.0,0.0,0.7,0.0,0.0,0.0,0.0,0.0,0.0,0.0,0.0,0.0,1561.0,0.77,020
403,0.0,0.0,0.0,0.0,0.0,0.0,0.0,0.0,0.0,0.0,0.0,0.0,0.0,0.0,0.0,0.0,0.0,0.0,0.3,0.0,0.0,0.0,0.0,0.0,0.0,0.0,0.0,0.0,0.0,0.7,0.0,0.0,0.0,0.0,0.0,0.0,0.0,0.0,0.0,1515.0,0.94,020
404,0.0,0.0,0.0,0.0,0.0,0.0,0.0,0.0,0.0,0.0,0.0,0.0,0.0,0.0,0.0,0.0,0.0,0.0,0.3,0.0,0.0,0.0,0.0,0.0,0.0,0.0,0.0,0.0,0.0,0.7,0.0,0.0,0.0,0.0,0.0,0.0,0.0,0.0,0.0,1466.0,1.17,020
405,0.0,0.0,0.0,0.0,0.0,0.0,0.0,0.0,0.0,0.0,0.0,0.0,0.0,0.0,0.0,0.0,0.0,0.0,0.3,0.0,0.0,0.0,0.0,0.0,0.0,0.0,0.0,0.0,0.0,0.7,0.0,0.0,0.0,0.0,0.0,0.0,0.0,0.0,0.0,1416.0,1.35,020
406,0.0,0.0,0.0,0.0,0.0,0.0,0.0,0.0,0.0,0.0,0.0,0.0,0.0,0.0,0.0,0.0,0.0,0.0,0.3,0.0,0.0,0.0,0.0,0.0,0.0,0.0,0.0,0.0,0.0,0.7,0.0,0.0,0.0,0.0,0.0,0.0,0.0,0.0,0.0,1367.0,1.52,020
407,0.0,0.0,0.0,0.0,0.0,0.0,0.0,0.0,0.0,0.0,0.0,0.0,0.0,0.0,0.0,0.0,0.0,0.0,0.3,0.0,0.0,0.0,0.0,0.0,0.0,0.0,0.0,0.0,0.0,0.7,0.0,0.0,0.0,0.0,0.0,0.0,0.0,0.0,0.0,1321.0,1.7000000000000002,020
408,0.0,0.0,0.0,0.0,0.0,0.0,0.0,0.0,0.0,0.0,0.0,0.0,0.0,0.0,0.0,0.0,0.0,0.0,0.3,0.0,0.0,0.0,0.0,0.0,0.0,0.0,0.0,0.0,0.0,0.7,0.0,0.0,0.0,0.0,0.0,0.0,0.0,0.0,0.0,1273.0,1.93,020
2281,0.0,0.0,0.0,0.0,0.0,0.0,0.0,0.0,0.0,0.0,0.0,0.0,0.0,0.0,0.0,0.0,0.0,0.0,0.3,0.0,0.0,0.0,0.0,0.0,0.0,0.0,0.0,0.0,0.0,0.7,0.0,0.0,0.0,0.0,0.0,0.0,0.0,0.0,0.0,1473.0,1.0606978403536118,020
2282,0.0,0.0,0.0,0.0,0.0,0.0,0.0,0.0,0.0,0.0,0.0,0.0,0.0,0.0,0.0,0.0,0.0,0.0,0.3,0.0,0.0,0.0,0.0,0.0,0.0,0.0,0.0,0.0,0.0,0.7,0.0,0.0,0.0,0.0,0.0,0.0,0.0,0.0,0.0,1523.0,0.8898617212581885,020
2283,0.0,0.0,0.0,0.0,0.0,0.0,0.0,0.0,0.0,0.0,0.0,0.0,0.0,0.0,0.0,0.0,0.0,0.0,0.3,0.0,0.0,0.0,0.0,0.0,0.0,0.0,0.0,0.0,0.0,0.7,0.0,0.0,0.0,0.0,0.0,0.0,0.0,0.0,0.0,1573.0,0.7403626894942439,020
2284,0.0,0.0,0.0,0.0,0.0,0.0,0.0,0.0,0.0,0.0,0.0,0.0,0.0,0.0,0.0,0.0,0.0,0.0,0.3,0.0,0.0,0.0,0.0,0.0,0.0,0.0,0.0,0.0,0.0,0.7,0.0,0.0,0.0,0.0,0.0,0.0,0.0,0.0,0.0,1623.0,0.5899496013257077,020
2285,0.0,0.0,0.0,0.0,0.0,0.0,0.0,0.0,0.0,0.0,0.0,0.0,0.0,0.0,0.0,0.0,0.0,0.0,0.3,0.0,0.0,0.0,0.0,0.0,0.0,0.0,0.0,0.0,0.0,0.7,0.0,0.0,0.0,0.0,0.0,0.0,0.0,0.0,0.0,1673.0,0.427113535994358,020
2286,0.0,0.0,0.0,0.0,0.0,0.0,0.0,0.0,0.0,0.0,0.0,0.0,0.0,0.0,0.0,0.0,0.0,0.0,0.3,0.0,0.0,0.0,0.0,0.0,0.0,0.0,0.0,0.0,0.0,0.7,0.0,0.0,0.0,0.0,0.0,0.0,0.0,0.0,0.0,1723.0,0.29482961516448514,020
2287,0.0,0.0,0.0,0.0,0.0,0.0,0.0,0.0,0.0,0.0,0.0,0.0,0.0,0.0,0.0,0.0,0.0,0.0,0.3,0.0,0.0,0.0,0.0,0.0,0.0,0.0,0.0,0.0,0.0,0.7,0.0,0.0,0.0,0.0,0.0,0.0,0.0,0.0,0.0,1773.0,0.17204968502903362,020
36584,0.0,0.0,0.0,0.0,0.0,0.0,0.0,0.0,0.0,0.0,0.0,0.0,0.0,0.0,0.0,0.0,0.0,0.0,0.3,0.0,0.0,0.0,0.0,0.0,0.0,0.0,0.0,0.0,0.0,0.7,0.0,0.0,0.0,0.0,0.0,0.0,0.0,0.0,0.0,848.0,7.0,020
36585,0.0,0.0,0.0,0.0,0.0,0.0,0.0,0.0,0.0,0.0,0.0,0.0,0.0,0.0,0.0,0.0,0.0,0.0,0.3,0.0,0.0,0.0,0.0,0.0,0.0,0.0,0.0,0.0,0.0,0.7,0.0,0.0,0.0,0.0,0.0,0.0,0.0,0.0,0.0,806.0,8.0,020
36586,0.0,0.0,0.0,0.0,0.0,0.0,0.0,0.0,0.0,0.0,0.0,0.0,0.0,0.0,0.0,0.0,0.0,0.0,0.3,0.0,0.0,0.0,0.0,0.0,0.0,0.0,0.0,0.0,0.0,0.7,0.0,0.0,0.0,0.0,0.0,0.0,0.0,0.0,0.0,779.0,9.0,020
36587,0.0,0.0,0.0,0.0,0.0,0.0,0.0,0.0,0.0,0.0,0.0,0.0,0.0,0.0,0.0,0.0,0.0,0.0,0.3,0.0,0.0,0.0,0.0,0.0,0.0,0.0,0.0,0.0,0.0,0.7,0.0,0.0,0.0,0.0,0.0,0.0,0.0,0.0,0.0,755.0,10.275,020
36588,0.0,0.0,0.0,0.0,0.0,0.0,0.0,0.0,0.0,0.0,0.0,0.0,0.0,0.0,0.0,0.0,0.0,0.0,0.3,0.0,0.0,0.0,0.0,0.0,0.0,0.0,0.0,0.0,0.0,0.7,0.0,0.0,0.0,0.0,0.0,0.0,0.0,0.0,0.0,732.0,11.0,020
36589,0.0,0.0,0.0,0.0,0.0,0.0,0.0,0.0,0.0,0.0,0.0,0.0,0.0,0.0,0.0,0.0,0.0,0.0,0.3,0.0,0.0,0.0,0.0,0.0,0.0,0.0,0.0,0.0,0.0,0.7,0.0,0.0,0.0,0.0,0.0,0.0,0.0,0.0,0.0,711.0,12.0,020
44232,0.0,0.0,0.0,0.0,0.0,0.0,0.0,0.0,0.0,0.0,0.0,0.0,0.0,0.0,0.0,0.0,0.0,0.0,0.3,0.0,0.0,0.0,0.0,0.0,0.0,0.0,0.0,0.0,0.0,0.7,0.0,0.0,0.0,0.0,0.0,0.0,0.0,0.0,0.0,747.0,11.0,020
44352,0.0,0.0,0.0,0.0,0.0,0.0,0.0,0.0,0.0,0.0,0.0,0.0,0.0,0.0,0.0,0.0,0.0,0.0,0.3,0.0,0.0,0.0,0.0,0.0,0.0,0.0,0.0,0.0,0.0,0.7,0.0,0.0,0.0,0.0,0.0,0.0,0.0,0.0,0.0,1729.0,0.32,020
44353,0.0,0.0,0.0,0.0,0.0,0.0,0.0,0.0,0.0,0.0,0.0,0.0,0.0,0.0,0.0,0.0,0.0,0.0,0.3,0.0,0.0,0.0,0.0,0.0,0.0,0.0,0.0,0.0,0.0,0.7,0.0,0.0,0.0,0.0,0.0,0.0,0.0,0.0,0.0,1705.0,0.38,020
44354,0.0,0.0,0.0,0.0,0.0,0.0,0.0,0.0,0.0,0.0,0.0,0.0,0.0,0.0,0.0,0.0,0.0,0.0,0.3,0.0,0.0,0.0,0.0,0.0,0.0,0.0,0.0,0.0,0.0,0.7,0.0,0.0,0.0,0.0,0.0,0.0,0.0,0.0,0.0,1679.0,0.44,020
44355,0.0,0.0,0.0,0.0,0.0,0.0,0.0,0.0,0.0,0.0,0.0,0.0,0.0,0.0,0.0,0.0,0.0,0.0,0.3,0.0,0.0,0.0,0.0,0.0,0.0,0.0,0.0,0.0,0.0,0.7,0.0,0.0,0.0,0.0,0.0,0.0,0.0,0.0,0.0,1656.0,0.5,020
44356,0.0,0.0,0.0,0.0,0.0,0.0,0.0,0.0,0.0,0.0,0.0,0.0,0.0,0.0,0.0,0.0,0.0,0.0,0.3,0.0,0.0,0.0,0.0,0.0,0.0,0.0,0.0,0.0,0.0,0.7,0.0,0.0,0.0,0.0,0.0,0.0,0.0,0.0,0.0,1632.0,0.58,020
44357,0.0,0.0,0.0,0.0,0.0,0.0,0.0,0.0,0.0,0.0,0.0,0.0,0.0,0.0,0.0,0.0,0.0,0.0,0.3,0.0,0.0,0.0,0.0,0.0,0.0,0.0,0.0,0.0,0.0,0.7,0.0,0.0,0.0,0.0,0.0,0.0,0.0,0.0,0.0,1605.0,0.65,020
44358,0.0,0.0,0.0,0.0,0.0,0.0,0.0,0.0,0.0,0.0,0.0,0.0,0.0,0.0,0.0,0.0,0.0,0.0,0.3,0.0,0.0,0.0,0.0,0.0,0.0,0.0,0.0,0.0,0.0,0.7,0.0,0.0,0.0,0.0,0.0,0.0,0.0,0.0,0.0,1578.0,0.73,020
44359,0.0,0.0,0.0,0.0,0.0,0.0,0.0,0.0,0.0,0.0,0.0,0.0,0.0,0.0,0.0,0.0,0.0,0.0,0.3,0.0,0.0,0.0,0.0,0.0,0.0,0.0,0.0,0.0,0.0,0.7,0.0,0.0,0.0,0.0,0.0,0.0,0.0,0.0,0.0,1554.0,0.79,020
44360,0.0,0.0,0.0,0.0,0.0,0.0,0.0,0.0,0.0,0.0,0.0,0.0,0.0,0.0,0.0,0.0,0.0,0.0,0.3,0.0,0.0,0.0,0.0,0.0,0.0,0.0,0.0,0.0,0.0,0.7,0.0,0.0,0.0,0.0,0.0,0.0,0.0,0.0,0.0,1527.0,0.88,020
44361,0.0,0.0,0.0,0.0,0.0,0.0,0.0,0.0,0.0,0.0,0.0,0.0,0.0,0.0,0.0,0.0,0.0,0.0,0.3,0.0,0.0,0.0,0.0,0.0,0.0,0.0,0.0,0.0,0.0,0.7,0.0,0.0,0.0,0.0,0.0,0.0,0.0,0.0,0.0,1502.0,0.97,020
44362,0.0,0.0,0.0,0.0,0.0,0.0,0.0,0.0,0.0,0.0,0.0,0.0,0.0,0.0,0.0,0.0,0.0,0.0,0.3,0.0,0.0,0.0,0.0,0.0,0.0,0.0,0.0,0.0,0.0,0.7,0.0,0.0,0.0,0.0,0.0,0.0,0.0,0.0,0.0,1478.0,1.04,020
44363,0.0,0.0,0.0,0.0,0.0,0.0,0.0,0.0,0.0,0.0,0.0,0.0,0.0,0.0,0.0,0.0,0.0,0.0,0.3,0.0,0.0,0.0,0.0,0.0,0.0,0.0,0.0,0.0,0.0,0.7,0.0,0.0,0.0,0.0,0.0,0.0,0.0,0.0,0.0,1453.0,1.14,020
46808,0.0,0.0,0.0,0.0,0.0,0.0,0.0,0.0,0.0,0.0,0.0,0.0,0.0,0.0,0.0,0.0,0.0,0.0,0.3,0.0,0.0,0.0,0.0,0.0,0.0,0.0,0.0,0.0,0.0,0.7,0.0,0.0,0.0,0.0,0.0,0.0,0.0,0.0,0.0,775.0,9.62,020
46809,0.0,0.0,0.0,0.0,0.0,0.0,0.0,0.0,0.0,0.0,0.0,0.0,0.0,0.0,0.0,0.0,0.0,0.0,0.3,0.0,0.0,0.0,0.0,0.0,0.0,0.0,0.0,0.0,0.0,0.7,0.0,0.0,0.0,0.0,0.0,0.0,0.0,0.0,0.0,774.0,9.67,020
46810,0.0,0.0,0.0,0.0,0.0,0.0,0.0,0.0,0.0,0.0,0.0,0.0,0.0,0.0,0.0,0.0,0.0,0.0,0.3,0.0,0.0,0.0,0.0,0.0,0.0,0.0,0.0,0.0,0.0,0.7,0.0,0.0,0.0,0.0,0.0,0.0,0.0,0.0,0.0,772.0,9.8,020
46811,0.0,0.0,0.0,0.0,0.0,0.0,0.0,0.0,0.0,0.0,0.0,0.0,0.0,0.0,0.0,0.0,0.0,0.0,0.3,0.0,0.0,0.0,0.0,0.0,0.0,0.0,0.0,0.0,0.0,0.7,0.0,0.0,0.0,0.0,0.0,0.0,0.0,0.0,0.0,769.0,9.89,020
46812,0.0,0.0,0.0,0.0,0.0,0.0,0.0,0.0,0.0,0.0,0.0,0.0,0.0,0.0,0.0,0.0,0.0,0.0,0.3,0.0,0.0,0.0,0.0,0.0,0.0,0.0,0.0,0.0,0.0,0.7,0.0,0.0,0.0,0.0,0.0,0.0,0.0,0.0,0.0,766.0,10.0,020
46813,0.0,0.0,0.0,0.0,0.0,0.0,0.0,0.0,0.0,0.0,0.0,0.0,0.0,0.0,0.0,0.0,0.0,0.0,0.3,0.0,0.0,0.0,0.0,0.0,0.0,0.0,0.0,0.0,0.0,0.7,0.0,0.0,0.0,0.0,0.0,0.0,0.0,0.0,0.0,764.0,10.09,020
46814,0.0,0.0,0.0,0.0,0.0,0.0,0.0,0.0,0.0,0.0,0.0,0.0,0.0,0.0,0.0,0.0,0.0,0.0,0.3,0.0,0.0,0.0,0.0,0.0,0.0,0.0,0.0,0.0,0.0,0.7,0.0,0.0,0.0,0.0,0.0,0.0,0.0,0.0,0.0,762.0,10.25,020
46815,0.0,0.0,0.0,0.0,0.0,0.0,0.0,0.0,0.0,0.0,0.0,0.0,0.0,0.0,0.0,0.0,0.0,0.0,0.3,0.0,0.0,0.0,0.0,0.0,0.0,0.0,0.0,0.0,0.0,0.7,0.0,0.0,0.0,0.0,0.0,0.0,0.0,0.0,0.0,759.0,10.34,020
46816,0.0,0.0,0.0,0.0,0.0,0.0,0.0,0.0,0.0,0.0,0.0,0.0,0.0,0.0,0.0,0.0,0.0,0.0,0.3,0.0,0.0,0.0,0.0,0.0,0.0,0.0,0.0,0.0,0.0,0.7,0.0,0.0,0.0,0.0,0.0,0.0,0.0,0.0,0.0,757.0,10.49,020
46817,0.0,0.0,0.0,0.0,0.0,0.0,0.0,0.0,0.0,0.0,0.0,0.0,0.0,0.0,0.0,0.0,0.0,0.0,0.3,0.0,0.0,0.0,0.0,0.0,0.0,0.0,0.0,0.0,0.0,0.7,0.0,0.0,0.0,0.0,0.0,0.0,0.0,0.0,0.0,751.0,10.8,020
46818,0.0,0.0,0.0,0.0,0.0,0.0,0.0,0.0,0.0,0.0,0.0,0.0,0.0,0.0,0.0,0.0,0.0,0.0,0.3,0.0,0.0,0.0,0.0,0.0,0.0,0.0,0.0,0.0,0.0,0.7,0.0,0.0,0.0,0.0,0.0,0.0,0.0,0.0,0.0,749.0,10.93,020
46819,0.0,0.0,0.0,0.0,0.0,0.0,0.0,0.0,0.0,0.0,0.0,0.0,0.0,0.0,0.0,0.0,0.0,0.0,0.3,0.0,0.0,0.0,0.0,0.0,0.0,0.0,0.0,0.0,0.0,0.7,0.0,0.0,0.0,0.0,0.0,0.0,0.0,0.0,0.0,746.0,11.05,020
46820,0.0,0.0,0.0,0.0,0.0,0.0,0.0,0.0,0.0,0.0,0.0,0.0,0.0,0.0,0.0,0.0,0.0,0.0,0.3,0.0,0.0,0.0,0.0,0.0,0.0,0.0,0.0,0.0,0.0,0.7,0.0,0.0,0.0,0.0,0.0,0.0,0.0,0.0,0.0,744.0,11.19,020
46821,0.0,0.0,0.0,0.0,0.0,0.0,0.0,0.0,0.0,0.0,0.0,0.0,0.0,0.0,0.0,0.0,0.0,0.0,0.3,0.0,0.0,0.0,0.0,0.0,0.0,0.0,0.0,0.0,0.0,0.7,0.0,0.0,0.0,0.0,0.0,0.0,0.0,0.0,0.0,741.0,11.34,020
46822,0.0,0.0,0.0,0.0,0.0,0.0,0.0,0.0,0.0,0.0,0.0,0.0,0.0,0.0,0.0,0.0,0.0,0.0,0.3,0.0,0.0,0.0,0.0,0.0,0.0,0.0,0.0,0.0,0.0,0.7,0.0,0.0,0.0,0.0,0.0,0.0,0.0,0.0,0.0,739.0,11.47,020
46823,0.0,0.0,0.0,0.0,0.0,0.0,0.0,0.0,0.0,0.0,0.0,0.0,0.0,0.0,0.0,0.0,0.0,0.0,0.3,0.0,0.0,0.0,0.0,0.0,0.0,0.0,0.0,0.0,0.0,0.7,0.0,0.0,0.0,0.0,0.0,0.0,0.0,0.0,0.0,735.0,11.65,020
46824,0.0,0.0,0.0,0.0,0.0,0.0,0.0,0.0,0.0,0.0,0.0,0.0,0.0,0.0,0.0,0.0,0.0,0.0,0.3,0.0,0.0,0.0,0.0,0.0,0.0,0.0,0.0,0.0,0.0,0.7,0.0,0.0,0.0,0.0,0.0,0.0,0.0,0.0,0.0,731.0,11.95,020
409,0.0,0.0,0.0,0.0,0.0,0.0,0.0,0.0,0.0,0.0,0.0,0.0,0.0,0.0,0.0,0.0,0.0,0.0,0.33,0.0,0.0,0.0,0.0,0.0,0.0,0.0,0.0,0.0,0.0,0.67,0.0,0.0,0.0,0.0,0.0,0.0,0.0,0.0,0.0,1675.0,0.30000000000000004,021
410,0.0,0.0,0.0,0.0,0.0,0.0,0.0,0.0,0.0,0.0,0.0,0.0,0.0,0.0,0.0,0.0,0.0,0.0,0.33,0.0,0.0,0.0,0.0,0.0,0.0,0.0,0.0,0.0,0.0,0.67,0.0,0.0,0.0,0.0,0.0,0.0,0.0,0.0,0.0,1575.0,0.6000000000000001,021
411,0.0,0.0,0.0,0.0,0.0,0.0,0.0,0.0,0.0,0.0,0.0,0.0,0.0,0.0,0.0,0.0,0.0,0.0,0.33,0.0,0.0,0.0,0.0,0.0,0.0,0.0,0.0,0.0,0.0,0.67,0.0,0.0,0.0,0.0,0.0,0.0,0.0,0.0,0.0,1475.0,0.92,021
412,0.0,0.0,0.0,0.0,0.0,0.0,0.0,0.0,0.0,0.0,0.0,0.0,0.0,0.0,0.0,0.0,0.0,0.0,0.33,0.0,0.0,0.0,0.0,0.0,0.0,0.0,0.0,0.0,0.0,0.67,0.0,0.0,0.0,0.0,0.0,0.0,0.0,0.0,0.0,1375.0,1.33,021
413,0.0,0.0,0.0,0.0,0.0,0.0,0.0,0.0,0.0,0.0,0.0,0.0,0.0,0.0,0.0,0.0,0.0,0.0,0.33,0.0,0.0,0.0,0.0,0.0,0.0,0.0,0.0,0.0,0.0,0.67,0.0,0.0,0.0,0.0,0.0,0.0,0.0,0.0,0.0,1663.0,0.3400000000000001,021
414,0.0,0.0,0.0,0.0,0.0,0.0,0.0,0.0,0.0,0.0,0.0,0.0,0.0,0.0,0.0,0.0,0.0,0.0,0.33,0.0,0.0,0.0,0.0,0.0,0.0,0.0,0.0,0.0,0.0,0.67,0.0,0.0,0.0,0.0,0.0,0.0,0.0,0.0,0.0,1563.0,0.5800000000000001,021
415,0.0,0.0,0.0,0.0,0.0,0.0,0.0,0.0,0.0,0.0,0.0,0.0,0.0,0.0,0.0,0.0,0.0,0.0,0.33,0.0,0.0,0.0,0.0,0.0,0.0,0.0,0.0,0.0,0.0,0.67,0.0,0.0,0.0,0.0,0.0,0.0,0.0,0.0,0.0,1466.0,0.93,021
416,0.0,0.0,0.0,0.0,0.0,0.0,0.0,0.0,0.0,0.0,0.0,0.0,0.0,0.0,0.0,0.0,0.0,0.0,0.33,0.0,0.0,0.0,0.0,0.0,0.0,0.0,0.0,0.0,0.0,0.67,0.0,0.0,0.0,0.0,0.0,0.0,0.0,0.0,0.0,1382.0,1.25,021
2288,0.0,0.0,0.0,0.0,0.0,0.0,0.0,0.0,0.0,0.0,0.0,0.0,0.0,0.0,0.0,0.0,0.0,0.0,0.33,0.0,0.0,0.0,0.0,0.0,0.0,0.0,0.0,0.0,0.0,0.67,0.0,0.0,0.0,0.0,0.0,0.0,0.0,0.0,0.0,1423.0,1.0899051114393978,021
2289,0.0,0.0,0.0,0.0,0.0,0.0,0.0,0.0,0.0,0.0,0.0,0.0,0.0,0.0,0.0,0.0,0.0,0.0,0.33,0.0,0.0,0.0,0.0,0.0,0.0,0.0,0.0,0.0,0.0,0.67,0.0,0.0,0.0,0.0,0.0,0.0,0.0,0.0,0.0,1473.0,0.8400452727970341,021
2290,0.0,0.0,0.0,0.0,0.0,0.0,0.0,0.0,0.0,0.0,0.0,0.0,0.0,0.0,0.0,0.0,0.0,0.0,0.33,0.0,0.0,0.0,0.0,0.0,0.0,0.0,0.0,0.0,0.0,0.67,0.0,0.0,0.0,0.0,0.0,0.0,0.0,0.0,0.0,1523.0,0.7403626894942439,021
2291,0.0,0.0,0.0,0.0,0.0,0.0,0.0,0.0,0.0,0.0,0.0,0.0,0.0,0.0,0.0,0.0,0.0,0.0,0.33,0.0,0.0,0.0,0.0,0.0,0.0,0.0,0.0,0.0,0.0,0.67,0.0,0.0,0.0,0.0,0.0,0.0,0.0,0.0,0.0,1573.0,0.56,021
2292,0.0,0.0,0.0,0.0,0.0,0.0,0.0,0.0,0.0,0.0,0.0,0.0,0.0,0.0,0.0,0.0,0.0,0.0,0.33,0.0,0.0,0.0,0.0,0.0,0.0,0.0,0.0,0.0,0.0,0.67,0.0,0.0,0.0,0.0,0.0,0.0,0.0,0.0,0.0,1623.0,0.5396663469151313,021
2293,0.0,0.0,0.0,0.0,0.0,0.0,0.0,0.0,0.0,0.0,0.0,0.0,0.0,0.0,0.0,0.0,0.0,0.0,0.33,0.0,0.0,0.0,0.0,0.0,0.0,0.0,0.0,0.0,0.0,0.67,0.0,0.0,0.0,0.0,0.0,0.0,0.0,0.0,0.0,1673.0,0.41551499783199064,021
2294,0.0,0.0,0.0,0.0,0.0,0.0,0.0,0.0,0.0,0.0,0.0,0.0,0.0,0.0,0.0,0.0,0.0,0.0,0.33,0.0,0.0,0.0,0.0,0.0,0.0,0.0,0.0,0.0,0.0,0.67,0.0,0.0,0.0,0.0,0.0,0.0,0.0,0.0,0.0,1723.0,0.2994884736465847,021
6856,0.0,0.0,0.0,0.0,0.0,0.0,0.0,0.0,0.0,0.0,0.0,0.0,0.0,0.0,0.0,0.0,0.0,0.0,0.33,0.0,0.0,0.0,0.0,0.0,0.0,0.0,0.0,0.0,0.0,0.67,0.0,0.0,0.0,0.0,0.0,0.0,0.0,0.0,0.0,786.0,9.54,021
6857,0.0,0.0,0.0,0.0,0.0,0.0,0.0,0.0,0.0,0.0,0.0,0.0,0.0,0.0,0.0,0.0,0.0,0.0,0.33,0.0,0.0,0.0,0.0,0.0,0.0,0.0,0.0,0.0,0.0,0.67,0.0,0.0,0.0,0.0,0.0,0.0,0.0,0.0,0.0,783.0,9.579999999999998,021
6858,0.0,0.0,0.0,0.0,0.0,0.0,0.0,0.0,0.0,0.0,0.0,0.0,0.0,0.0,0.0,0.0,0.0,0.0,0.33,0.0,0.0,0.0,0.0,0.0,0.0,0.0,0.0,0.0,0.0,0.67,0.0,0.0,0.0,0.0,0.0,0.0,0.0,0.0,0.0,778.0,9.850000000000001,021
6859,0.0,0.0,0.0,0.0,0.0,0.0,0.0,0.0,0.0,0.0,0.0,0.0,0.0,0.0,0.0,0.0,0.0,0.0,0.33,0.0,0.0,0.0,0.0,0.0,0.0,0.0,0.0,0.0,0.0,0.67,0.0,0.0,0.0,0.0,0.0,0.0,0.0,0.0,0.0,774.0,9.98,021
6860,0.0,0.0,0.0,0.0,0.0,0.0,0.0,0.0,0.0,0.0,0.0,0.0,0.0,0.0,0.0,0.0,0.0,0.0,0.33,0.0,0.0,0.0,0.0,0.0,0.0,0.0,0.0,0.0,0.0,0.67,0.0,0.0,0.0,0.0,0.0,0.0,0.0,0.0,0.0,770.0,10.205,021
6861,0.0,0.0,0.0,0.0,0.0,0.0,0.0,0.0,0.0,0.0,0.0,0.0,0.0,0.0,0.0,0.0,0.0,0.0,0.33,0.0,0.0,0.0,0.0,0.0,0.0,0.0,0.0,0.0,0.0,0.67,0.0,0.0,0.0,0.0,0.0,0.0,0.0,0.0,0.0,766.0,10.100000000000001,021
6862,0.0,0.0,0.0,0.0,0.0,0.0,0.0,0.0,0.0,0.0,0.0,0.0,0.0,0.0,0.0,0.0,0.0,0.0,0.33,0.0,0.0,0.0,0.0,0.0,0.0,0.0,0.0,0.0,0.0,0.67,0.0,0.0,0.0,0.0,0.0,0.0,0.0,0.0,0.0,765.0,9.975000000000001,021
6863,0.0,0.0,0.0,0.0,0.0,0.0,0.0,0.0,0.0,0.0,0.0,0.0,0.0,0.0,0.0,0.0,0.0,0.0,0.33,0.0,0.0,0.0,0.0,0.0,0.0,0.0,0.0,0.0,0.0,0.67,0.0,0.0,0.0,0.0,0.0,0.0,0.0,0.0,0.0,761.0,10.57,021
6864,0.0,0.0,0.0,0.0,0.0,0.0,0.0,0.0,0.0,0.0,0.0,0.0,0.0,0.0,0.0,0.0,0.0,0.0,0.33,0.0,0.0,0.0,0.0,0.0,0.0,0.0,0.0,0.0,0.0,0.67,0.0,0.0,0.0,0.0,0.0,0.0,0.0,0.0,0.0,760.0,10.45,021
6865,0.0,0.0,0.0,0.0,0.0,0.0,0.0,0.0,0.0,0.0,0.0,0.0,0.0,0.0,0.0,0.0,0.0,0.0,0.33,0.0,0.0,0.0,0.0,0.0,0.0,0.0,0.0,0.0,0.0,0.67,0.0,0.0,0.0,0.0,0.0,0.0,0.0,0.0,0.0,756.0,10.445,021
6866,0.0,0.0,0.0,0.0,0.0,0.0,0.0,0.0,0.0,0.0,0.0,0.0,0.0,0.0,0.0,0.0,0.0,0.0,0.33,0.0,0.0,0.0,0.0,0.0,0.0,0.0,0.0,0.0,0.0,0.67,0.0,0.0,0.0,0.0,0.0,0.0,0.0,0.0,0.0,752.0,10.44,021
6867,0.0,0.0,0.0,0.0,0.0,0.0,0.0,0.0,0.0,0.0,0.0,0.0,0.0,0.0,0.0,0.0,0.0,0.0,0.33,0.0,0.0,0.0,0.0,0.0,0.0,0.0,0.0,0.0,0.0,0.67,0.0,0.0,0.0,0.0,0.0,0.0,0.0,0.0,0.0,749.0,11.1,021
6868,0.0,0.0,0.0,0.0,0.0,0.0,0.0,0.0,0.0,0.0,0.0,0.0,0.0,0.0,0.0,0.0,0.0,0.0,0.33,0.0,0.0,0.0,0.0,0.0,0.0,0.0,0.0,0.0,0.0,0.67,0.0,0.0,0.0,0.0,0.0,0.0,0.0,0.0,0.0,743.0,10.78,021
6869,0.0,0.0,0.0,0.0,0.0,0.0,0.0,0.0,0.0,0.0,0.0,0.0,0.0,0.0,0.0,0.0,0.0,0.0,0.33,0.0,0.0,0.0,0.0,0.0,0.0,0.0,0.0,0.0,0.0,0.67,0.0,0.0,0.0,0.0,0.0,0.0,0.0,0.0,0.0,772.0,9.76,021
6870,0.0,0.0,0.0,0.0,0.0,0.0,0.0,0.0,0.0,0.0,0.0,0.0,0.0,0.0,0.0,0.0,0.0,0.0,0.33,0.0,0.0,0.0,0.0,0.0,0.0,0.0,0.0,0.0,0.0,0.67,0.0,0.0,0.0,0.0,0.0,0.0,0.0,0.0,0.0,769.0,9.815000000000001,021
6871,0.0,0.0,0.0,0.0,0.0,0.0,0.0,0.0,0.0,0.0,0.0,0.0,0.0,0.0,0.0,0.0,0.0,0.0,0.33,0.0,0.0,0.0,0.0,0.0,0.0,0.0,0.0,0.0,0.0,0.67,0.0,0.0,0.0,0.0,0.0,0.0,0.0,0.0,0.0,764.0,10.02,021
6872,0.0,0.0,0.0,0.0,0.0,0.0,0.0,0.0,0.0,0.0,0.0,0.0,0.0,0.0,0.0,0.0,0.0,0.0,0.33,0.0,0.0,0.0,0.0,0.0,0.0,0.0,0.0,0.0,0.0,0.67,0.0,0.0,0.0,0.0,0.0,0.0,0.0,0.0,0.0,759.0,10.055,021
6873,0.0,0.0,0.0,0.0,0.0,0.0,0.0,0.0,0.0,0.0,0.0,0.0,0.0,0.0,0.0,0.0,0.0,0.0,0.33,0.0,0.0,0.0,0.0,0.0,0.0,0.0,0.0,0.0,0.0,0.67,0.0,0.0,0.0,0.0,0.0,0.0,0.0,0.0,0.0,755.0,10.44,021
6874,0.0,0.0,0.0,0.0,0.0,0.0,0.0,0.0,0.0,0.0,0.0,0.0,0.0,0.0,0.0,0.0,0.0,0.0,0.33,0.0,0.0,0.0,0.0,0.0,0.0,0.0,0.0,0.0,0.0,0.67,0.0,0.0,0.0,0.0,0.0,0.0,0.0,0.0,0.0,754.0,10.51,021
6875,0.0,0.0,0.0,0.0,0.0,0.0,0.0,0.0,0.0,0.0,0.0,0.0,0.0,0.0,0.0,0.0,0.0,0.0,0.33,0.0,0.0,0.0,0.0,0.0,0.0,0.0,0.0,0.0,0.0,0.67,0.0,0.0,0.0,0.0,0.0,0.0,0.0,0.0,0.0,751.0,10.65,021
6876,0.0,0.0,0.0,0.0,0.0,0.0,0.0,0.0,0.0,0.0,0.0,0.0,0.0,0.0,0.0,0.0,0.0,0.0,0.33,0.0,0.0,0.0,0.0,0.0,0.0,0.0,0.0,0.0,0.0,0.67,0.0,0.0,0.0,0.0,0.0,0.0,0.0,0.0,0.0,748.0,10.875,021
6877,0.0,0.0,0.0,0.0,0.0,0.0,0.0,0.0,0.0,0.0,0.0,0.0,0.0,0.0,0.0,0.0,0.0,0.0,0.33,0.0,0.0,0.0,0.0,0.0,0.0,0.0,0.0,0.0,0.0,0.67,0.0,0.0,0.0,0.0,0.0,0.0,0.0,0.0,0.0,746.0,10.765,021
6878,0.0,0.0,0.0,0.0,0.0,0.0,0.0,0.0,0.0,0.0,0.0,0.0,0.0,0.0,0.0,0.0,0.0,0.0,0.33,0.0,0.0,0.0,0.0,0.0,0.0,0.0,0.0,0.0,0.0,0.67,0.0,0.0,0.0,0.0,0.0,0.0,0.0,0.0,0.0,742.0,11.025,021
6879,0.0,0.0,0.0,0.0,0.0,0.0,0.0,0.0,0.0,0.0,0.0,0.0,0.0,0.0,0.0,0.0,0.0,0.0,0.33,0.0,0.0,0.0,0.0,0.0,0.0,0.0,0.0,0.0,0.0,0.67,0.0,0.0,0.0,0.0,0.0,0.0,0.0,0.0,0.0,741.0,11.17,021
6880,0.0,0.0,0.0,0.0,0.0,0.0,0.0,0.0,0.0,0.0,0.0,0.0,0.0,0.0,0.0,0.0,0.0,0.0,0.33,0.0,0.0,0.0,0.0,0.0,0.0,0.0,0.0,0.0,0.0,0.67,0.0,0.0,0.0,0.0,0.0,0.0,0.0,0.0,0.0,739.0,11.29,021
6881,0.0,0.0,0.0,0.0,0.0,0.0,0.0,0.0,0.0,0.0,0.0,0.0,0.0,0.0,0.0,0.0,0.0,0.0,0.33,0.0,0.0,0.0,0.0,0.0,0.0,0.0,0.0,0.0,0.0,0.67,0.0,0.0,0.0,0.0,0.0,0.0,0.0,0.0,0.0,737.0,11.309999999999999,021
6882,0.0,0.0,0.0,0.0,0.0,0.0,0.0,0.0,0.0,0.0,0.0,0.0,0.0,0.0,0.0,0.0,0.0,0.0,0.33,0.0,0.0,0.0,0.0,0.0,0.0,0.0,0.0,0.0,0.0,0.67,0.0,0.0,0.0,0.0,0.0,0.0,0.0,0.0,0.0,735.0,11.465,021
6883,0.0,0.0,0.0,0.0,0.0,0.0,0.0,0.0,0.0,0.0,0.0,0.0,0.0,0.0,0.0,0.0,0.0,0.0,0.33,0.0,0.0,0.0,0.0,0.0,0.0,0.0,0.0,0.0,0.0,0.67,0.0,0.0,0.0,0.0,0.0,0.0,0.0,0.0,0.0,733.0,11.35,021
44233,0.0,0.0,0.0,0.0,0.0,0.0,0.0,0.0,0.0,0.0,0.0,0.0,0.0,0.0,0.0,0.0,0.0,0.0,0.33,0.0,0.0,0.0,0.0,0.0,0.0,0.0,0.0,0.0,0.0,0.67,0.0,0.0,0.0,0.0,0.0,0.0,0.0,0.0,0.0,740.0,10.975,021
46825,0.0,0.0,0.0,0.0,0.0,0.0,0.0,0.0,0.0,0.0,0.0,0.0,0.0,0.0,0.0,0.0,0.0,0.0,0.33,0.0,0.0,0.0,0.0,0.0,0.0,0.0,0.0,0.0,0.0,0.67,0.0,0.0,0.0,0.0,0.0,0.0,0.0,0.0,0.0,767.0,9.47,021
46827,0.0,0.0,0.0,0.0,0.0,0.0,0.0,0.0,0.0,0.0,0.0,0.0,0.0,0.0,0.0,0.0,0.0,0.0,0.33,0.0,0.0,0.0,0.0,0.0,0.0,0.0,0.0,0.0,0.0,0.67,0.0,0.0,0.0,0.0,0.0,0.0,0.0,0.0,0.0,734.0,11.38,021
46828,0.0,0.0,0.0,0.0,0.0,0.0,0.0,0.0,0.0,0.0,0.0,0.0,0.0,0.0,0.0,0.0,0.0,0.0,0.33,0.0,0.0,0.0,0.0,0.0,0.0,0.0,0.0,0.0,0.0,0.67,0.0,0.0,0.0,0.0,0.0,0.0,0.0,0.0,0.0,730.0,11.54,021
46829,0.0,0.0,0.0,0.0,0.0,0.0,0.0,0.0,0.0,0.0,0.0,0.0,0.0,0.0,0.0,0.0,0.0,0.0,0.33,0.0,0.0,0.0,0.0,0.0,0.0,0.0,0.0,0.0,0.0,0.67,0.0,0.0,0.0,0.0,0.0,0.0,0.0,0.0,0.0,726.0,11.83,021
73971,0.0,0.0,0.0,0.0,0.0,0.0,0.0,0.0,0.0,0.0,0.0,0.0,0.0,0.0,0.0,0.0,0.0,0.0,0.33,0.0,0.0,0.0,0.0,0.0,0.0,0.0,0.0,0.0,0.0,0.67,0.0,0.0,0.0,0.0,0.0,0.0,0.0,0.0,0.0,771.0,9.9,021
73972,0.0,0.0,0.0,0.0,0.0,0.0,0.0,0.0,0.0,0.0,0.0,0.0,0.0,0.0,0.0,0.0,0.0,0.0,0.33,0.0,0.0,0.0,0.0,0.0,0.0,0.0,0.0,0.0,0.0,0.67,0.0,0.0,0.0,0.0,0.0,0.0,0.0,0.0,0.0,803.0,8.3,021
73973,0.0,0.0,0.0,0.0,0.0,0.0,0.0,0.0,0.0,0.0,0.0,0.0,0.0,0.0,0.0,0.0,0.0,0.0,0.33,0.0,0.0,0.0,0.0,0.0,0.0,0.0,0.0,0.0,0.0,0.67,0.0,0.0,0.0,0.0,0.0,0.0,0.0,0.0,0.0,830.0,7.300000000000002,021
73974,0.0,0.0,0.0,0.0,0.0,0.0,0.0,0.0,0.0,0.0,0.0,0.0,0.0,0.0,0.0,0.0,0.0,0.0,0.33,0.0,0.0,0.0,0.0,0.0,0.0,0.0,0.0,0.0,0.0,0.67,0.0,0.0,0.0,0.0,0.0,0.0,0.0,0.0,0.0,851.0,6.6,021
73975,0.0,0.0,0.0,0.0,0.0,0.0,0.0,0.0,0.0,0.0,0.0,0.0,0.0,0.0,0.0,0.0,0.0,0.0,0.33,0.0,0.0,0.0,0.0,0.0,0.0,0.0,0.0,0.0,0.0,0.67,0.0,0.0,0.0,0.0,0.0,0.0,0.0,0.0,0.0,875.0,6.0,021
73976,0.0,0.0,0.0,0.0,0.0,0.0,0.0,0.0,0.0,0.0,0.0,0.0,0.0,0.0,0.0,0.0,0.0,0.0,0.33,0.0,0.0,0.0,0.0,0.0,0.0,0.0,0.0,0.0,0.0,0.67,0.0,0.0,0.0,0.0,0.0,0.0,0.0,0.0,0.0,903.0,5.3,021
73977,0.0,0.0,0.0,0.0,0.0,0.0,0.0,0.0,0.0,0.0,0.0,0.0,0.0,0.0,0.0,0.0,0.0,0.0,0.33,0.0,0.0,0.0,0.0,0.0,0.0,0.0,0.0,0.0,0.0,0.67,0.0,0.0,0.0,0.0,0.0,0.0,0.0,0.0,0.0,925.0,4.9,021
73978,0.0,0.0,0.0,0.0,0.0,0.0,0.0,0.0,0.0,0.0,0.0,0.0,0.0,0.0,0.0,0.0,0.0,0.0,0.33,0.0,0.0,0.0,0.0,0.0,0.0,0.0,0.0,0.0,0.0,0.67,0.0,0.0,0.0,0.0,0.0,0.0,0.0,0.0,0.0,949.0,4.4,021
73979,0.0,0.0,0.0,0.0,0.0,0.0,0.0,0.0,0.0,0.0,0.0,0.0,0.0,0.0,0.0,0.0,0.0,0.0,0.33,0.0,0.0,0.0,0.0,0.0,0.0,0.0,0.0,0.0,0.0,0.67,0.0,0.0,0.0,0.0,0.0,0.0,0.0,0.0,0.0,973.0,3.975,021
81198,0.0,0.0,0.0,0.0,0.0,0.0,0.0,0.0,0.0,0.0,0.0,0.0,0.0,0.0,0.0,0.0,0.0,0.0,0.33,0.0,0.0,0.0,0.0,0.0,0.0,0.0,0.0,0.0,0.0,0.67,0.0,0.0,0.0,0.0,0.0,0.0,0.0,0.0,0.0,723.0,12.0,021
81199,0.0,0.0,0.0,0.0,0.0,0.0,0.0,0.0,0.0,0.0,0.0,0.0,0.0,0.0,0.0,0.0,0.0,0.0,0.33,0.0,0.0,0.0,0.0,0.0,0.0,0.0,0.0,0.0,0.0,0.67,0.0,0.0,0.0,0.0,0.0,0.0,0.0,0.0,0.0,728.0,11.79,021
81200,0.0,0.0,0.0,0.0,0.0,0.0,0.0,0.0,0.0,0.0,0.0,0.0,0.0,0.0,0.0,0.0,0.0,0.0,0.33,0.0,0.0,0.0,0.0,0.0,0.0,0.0,0.0,0.0,0.0,0.67,0.0,0.0,0.0,0.0,0.0,0.0,0.0,0.0,0.0,738.0,11.4,021
81201,0.0,0.0,0.0,0.0,0.0,0.0,0.0,0.0,0.0,0.0,0.0,0.0,0.0,0.0,0.0,0.0,0.0,0.0,0.33,0.0,0.0,0.0,0.0,0.0,0.0,0.0,0.0,0.0,0.0,0.67,0.0,0.0,0.0,0.0,0.0,0.0,0.0,0.0,0.0,758.0,10.280000000000001,021
81202,0.0,0.0,0.0,0.0,0.0,0.0,0.0,0.0,0.0,0.0,0.0,0.0,0.0,0.0,0.0,0.0,0.0,0.0,0.33,0.0,0.0,0.0,0.0,0.0,0.0,0.0,0.0,0.0,0.0,0.67,0.0,0.0,0.0,0.0,0.0,0.0,0.0,0.0,0.0,768.0,9.7,021
81203,0.0,0.0,0.0,0.0,0.0,0.0,0.0,0.0,0.0,0.0,0.0,0.0,0.0,0.0,0.0,0.0,0.0,0.0,0.33,0.0,0.0,0.0,0.0,0.0,0.0,0.0,0.0,0.0,0.0,0.67,0.0,0.0,0.0,0.0,0.0,0.0,0.0,0.0,0.0,1318.0,1.3,021
81204,0.0,0.0,0.0,0.0,0.0,0.0,0.0,0.0,0.0,0.0,0.0,0.0,0.0,0.0,0.0,0.0,0.0,0.0,0.33,0.0,0.0,0.0,0.0,0.0,0.0,0.0,0.0,0.0,0.0,0.67,0.0,0.0,0.0,0.0,0.0,0.0,0.0,0.0,0.0,1373.0,1.11,021
81205,0.0,0.0,0.0,0.0,0.0,0.0,0.0,0.0,0.0,0.0,0.0,0.0,0.0,0.0,0.0,0.0,0.0,0.0,0.33,0.0,0.0,0.0,0.0,0.0,0.0,0.0,0.0,0.0,0.0,0.67,0.0,0.0,0.0,0.0,0.0,0.0,0.0,0.0,0.0,1468.0,0.7,021
81206,0.0,0.0,0.0,0.0,0.0,0.0,0.0,0.0,0.0,0.0,0.0,0.0,0.0,0.0,0.0,0.0,0.0,0.0,0.33,0.0,0.0,0.0,0.0,0.0,0.0,0.0,0.0,0.0,0.0,0.67,0.0,0.0,0.0,0.0,0.0,0.0,0.0,0.0,0.0,1568.0,0.4,021
83802,0.0,0.0,0.0,0.0,0.0,0.0,0.0,0.0,0.0,0.0,0.0,0.0,0.0,0.0,0.0,0.0,0.0,0.0,0.33,0.0,0.0,0.0,0.0,0.0,0.0,0.0,0.0,0.0,0.0,0.67,0.0,0.0,0.0,0.0,0.0,0.0,0.0,0.0,0.0,713.0,11.91,021
84129,0.0,0.0,0.0,0.0,0.0,0.0,0.0,0.0,0.0,0.0,0.0,0.0,0.0,0.0,0.0,0.0,0.0,0.0,0.33,0.0,0.0,0.0,0.0,0.0,0.0,0.0,0.0,0.0,0.0,0.67,0.0,0.0,0.0,0.0,0.0,0.0,0.0,0.0,0.0,1273.0,1.5899999999999999,021
91721,0.0,0.0,0.0,0.0,0.0,0.0,0.0,0.0,0.0,0.0,0.0,0.0,0.0,0.0,0.0,0.0,0.0,0.0,0.33,0.0,0.0,0.0,0.0,0.0,0.0,0.0,0.0,0.0,0.0,0.67,0.0,0.0,0.0,0.0,0.0,0.0,0.0,0.0,0.0,745.0,10.8,021
95785,0.0,0.0,0.0,0.0,0.0,0.0,0.0,0.0,0.0,0.0,0.0,0.0,0.0,0.0,0.0,0.0,0.0,0.0,0.33,0.0,0.0,0.0,0.0,0.0,0.0,0.0,0.0,0.0,0.0,0.67,0.0,0.0,0.0,0.0,0.0,0.0,0.0,0.0,0.0,1023.0,3.34,021
95786,0.0,0.0,0.0,0.0,0.0,0.0,0.0,0.0,0.0,0.0,0.0,0.0,0.0,0.0,0.0,0.0,0.0,0.0,0.33,0.0,0.0,0.0,0.0,0.0,0.0,0.0,0.0,0.0,0.0,0.67,0.0,0.0,0.0,0.0,0.0,0.0,0.0,0.0,0.0,1073.0,2.86,021
95787,0.0,0.0,0.0,0.0,0.0,0.0,0.0,0.0,0.0,0.0,0.0,0.0,0.0,0.0,0.0,0.0,0.0,0.0,0.33,0.0,0.0,0.0,0.0,0.0,0.0,0.0,0.0,0.0,0.0,0.67,0.0,0.0,0.0,0.0,0.0,0.0,0.0,0.0,0.0,1123.0,2.47,021
95788,0.0,0.0,0.0,0.0,0.0,0.0,0.0,0.0,0.0,0.0,0.0,0.0,0.0,0.0,0.0,0.0,0.0,0.0,0.33,0.0,0.0,0.0,0.0,0.0,0.0,0.0,0.0,0.0,0.0,0.67,0.0,0.0,0.0,0.0,0.0,0.0,0.0,0.0,0.0,1173.0,1.97,021
95789,0.0,0.0,0.0,0.0,0.0,0.0,0.0,0.0,0.0,0.0,0.0,0.0,0.0,0.0,0.0,0.0,0.0,0.0,0.33,0.0,0.0,0.0,0.0,0.0,0.0,0.0,0.0,0.0,0.0,0.67,0.0,0.0,0.0,0.0,0.0,0.0,0.0,0.0,0.0,1223.0,1.73,021
417,0.0,0.0,0.0,0.0,0.0,0.0,0.0,0.0,0.0,0.0,0.0,0.0,0.0,0.0,0.0,0.0,0.0,0.0,0.36,0.0,0.0,0.0,0.0,0.0,0.0,0.0,0.0,0.0,0.0,0.64,0.0,0.0,0.0,0.0,0.0,0.0,0.0,0.0,0.0,1674.0,0.08000000000000007,022
418,0.0,0.0,0.0,0.0,0.0,0.0,0.0,0.0,0.0,0.0,0.0,0.0,0.0,0.0,0.0,0.0,0.0,0.0,0.36,0.0,0.0,0.0,0.0,0.0,0.0,0.0,0.0,0.0,0.0,0.64,0.0,0.0,0.0,0.0,0.0,0.0,0.0,0.0,0.0,1580.0,0.31000000000000005,022
419,0.0,0.0,0.0,0.0,0.0,0.0,0.0,0.0,0.0,0.0,0.0,0.0,0.0,0.0,0.0,0.0,0.0,0.0,0.36,0.0,0.0,0.0,0.0,0.0,0.0,0.0,0.0,0.0,0.0,0.64,0.0,0.0,0.0,0.0,0.0,0.0,0.0,0.0,0.0,1477.0,0.6599999999999999,022
420,0.0,0.0,0.0,0.0,0.0,0.0,0.0,0.0,0.0,0.0,0.0,0.0,0.0,0.0,0.0,0.0,0.0,0.0,0.36,0.0,0.0,0.0,0.0,0.0,0.0,0.0,0.0,0.0,0.0,0.64,0.0,0.0,0.0,0.0,0.0,0.0,0.0,0.0,0.0,1383.0,1.0299999999999998,022
31750,0.0,0.0,0.0,0.0,0.0,0.0,0.0,0.0,0.0,0.0,0.0,0.0,0.0,0.0,0.0,0.0,0.0,0.0,0.36,0.0,0.0,0.0,0.0,0.0,0.0,0.0,0.0,0.0,0.0,0.64,0.0,0.0,0.0,0.0,0.0,0.0,0.0,0.0,0.0,1384.0,1.0299999999999998,022
31751,0.0,0.0,0.0,0.0,0.0,0.0,0.0,0.0,0.0,0.0,0.0,0.0,0.0,0.0,0.0,0.0,0.0,0.0,0.36,0.0,0.0,0.0,0.0,0.0,0.0,0.0,0.0,0.0,0.0,0.64,0.0,0.0,0.0,0.0,0.0,0.0,0.0,0.0,0.0,1478.0,0.8600000000000001,022
31752,0.0,0.0,0.0,0.0,0.0,0.0,0.0,0.0,0.0,0.0,0.0,0.0,0.0,0.0,0.0,0.0,0.0,0.0,0.36,0.0,0.0,0.0,0.0,0.0,0.0,0.0,0.0,0.0,0.0,0.64,0.0,0.0,0.0,0.0,0.0,0.0,0.0,0.0,0.0,1567.0,0.6000000000000001,022
31753,0.0,0.0,0.0,0.0,0.0,0.0,0.0,0.0,0.0,0.0,0.0,0.0,0.0,0.0,0.0,0.0,0.0,0.0,0.36,0.0,0.0,0.0,0.0,0.0,0.0,0.0,0.0,0.0,0.0,0.64,0.0,0.0,0.0,0.0,0.0,0.0,0.0,0.0,0.0,1671.0,0.46,022
46830,0.0,0.0,0.0,0.0,0.0,0.0,0.0,0.0,0.0,0.0,0.0,0.0,0.0,0.0,0.0,0.0,0.0,0.0,0.36,0.0,0.0,0.0,0.0,0.0,0.0,0.0,0.0,0.0,0.0,0.64,0.0,0.0,0.0,0.0,0.0,0.0,0.0,0.0,0.0,762.0,9.55,022
46831,0.0,0.0,0.0,0.0,0.0,0.0,0.0,0.0,0.0,0.0,0.0,0.0,0.0,0.0,0.0,0.0,0.0,0.0,0.36,0.0,0.0,0.0,0.0,0.0,0.0,0.0,0.0,0.0,0.0,0.64,0.0,0.0,0.0,0.0,0.0,0.0,0.0,0.0,0.0,760.0,9.62,022
46832,0.0,0.0,0.0,0.0,0.0,0.0,0.0,0.0,0.0,0.0,0.0,0.0,0.0,0.0,0.0,0.0,0.0,0.0,0.36,0.0,0.0,0.0,0.0,0.0,0.0,0.0,0.0,0.0,0.0,0.64,0.0,0.0,0.0,0.0,0.0,0.0,0.0,0.0,0.0,758.0,9.76,022
46833,0.0,0.0,0.0,0.0,0.0,0.0,0.0,0.0,0.0,0.0,0.0,0.0,0.0,0.0,0.0,0.0,0.0,0.0,0.36,0.0,0.0,0.0,0.0,0.0,0.0,0.0,0.0,0.0,0.0,0.64,0.0,0.0,0.0,0.0,0.0,0.0,0.0,0.0,0.0,754.0,9.96,022
46834,0.0,0.0,0.0,0.0,0.0,0.0,0.0,0.0,0.0,0.0,0.0,0.0,0.0,0.0,0.0,0.0,0.0,0.0,0.36,0.0,0.0,0.0,0.0,0.0,0.0,0.0,0.0,0.0,0.0,0.64,0.0,0.0,0.0,0.0,0.0,0.0,0.0,0.0,0.0,752.0,10.09,022
46835,0.0,0.0,0.0,0.0,0.0,0.0,0.0,0.0,0.0,0.0,0.0,0.0,0.0,0.0,0.0,0.0,0.0,0.0,0.36,0.0,0.0,0.0,0.0,0.0,0.0,0.0,0.0,0.0,0.0,0.64,0.0,0.0,0.0,0.0,0.0,0.0,0.0,0.0,0.0,749.0,10.25,022
46836,0.0,0.0,0.0,0.0,0.0,0.0,0.0,0.0,0.0,0.0,0.0,0.0,0.0,0.0,0.0,0.0,0.0,0.0,0.36,0.0,0.0,0.0,0.0,0.0,0.0,0.0,0.0,0.0,0.0,0.64,0.0,0.0,0.0,0.0,0.0,0.0,0.0,0.0,0.0,747.0,10.4,022
46837,0.0,0.0,0.0,0.0,0.0,0.0,0.0,0.0,0.0,0.0,0.0,0.0,0.0,0.0,0.0,0.0,0.0,0.0,0.36,0.0,0.0,0.0,0.0,0.0,0.0,0.0,0.0,0.0,0.0,0.64,0.0,0.0,0.0,0.0,0.0,0.0,0.0,0.0,0.0,744.0,10.56,022
46838,0.0,0.0,0.0,0.0,0.0,0.0,0.0,0.0,0.0,0.0,0.0,0.0,0.0,0.0,0.0,0.0,0.0,0.0,0.36,0.0,0.0,0.0,0.0,0.0,0.0,0.0,0.0,0.0,0.0,0.64,0.0,0.0,0.0,0.0,0.0,0.0,0.0,0.0,0.0,742.0,10.66,022
46839,0.0,0.0,0.0,0.0,0.0,0.0,0.0,0.0,0.0,0.0,0.0,0.0,0.0,0.0,0.0,0.0,0.0,0.0,0.36,0.0,0.0,0.0,0.0,0.0,0.0,0.0,0.0,0.0,0.0,0.64,0.0,0.0,0.0,0.0,0.0,0.0,0.0,0.0,0.0,740.0,10.75,022
46840,0.0,0.0,0.0,0.0,0.0,0.0,0.0,0.0,0.0,0.0,0.0,0.0,0.0,0.0,0.0,0.0,0.0,0.0,0.36,0.0,0.0,0.0,0.0,0.0,0.0,0.0,0.0,0.0,0.0,0.64,0.0,0.0,0.0,0.0,0.0,0.0,0.0,0.0,0.0,737.0,10.96,022
46841,0.0,0.0,0.0,0.0,0.0,0.0,0.0,0.0,0.0,0.0,0.0,0.0,0.0,0.0,0.0,0.0,0.0,0.0,0.36,0.0,0.0,0.0,0.0,0.0,0.0,0.0,0.0,0.0,0.0,0.64,0.0,0.0,0.0,0.0,0.0,0.0,0.0,0.0,0.0,735.0,11.1,022
46842,0.0,0.0,0.0,0.0,0.0,0.0,0.0,0.0,0.0,0.0,0.0,0.0,0.0,0.0,0.0,0.0,0.0,0.0,0.36,0.0,0.0,0.0,0.0,0.0,0.0,0.0,0.0,0.0,0.0,0.64,0.0,0.0,0.0,0.0,0.0,0.0,0.0,0.0,0.0,733.0,11.26,022
46843,0.0,0.0,0.0,0.0,0.0,0.0,0.0,0.0,0.0,0.0,0.0,0.0,0.0,0.0,0.0,0.0,0.0,0.0,0.36,0.0,0.0,0.0,0.0,0.0,0.0,0.0,0.0,0.0,0.0,0.64,0.0,0.0,0.0,0.0,0.0,0.0,0.0,0.0,0.0,730.0,11.41,022
46844,0.0,0.0,0.0,0.0,0.0,0.0,0.0,0.0,0.0,0.0,0.0,0.0,0.0,0.0,0.0,0.0,0.0,0.0,0.36,0.0,0.0,0.0,0.0,0.0,0.0,0.0,0.0,0.0,0.0,0.64,0.0,0.0,0.0,0.0,0.0,0.0,0.0,0.0,0.0,728.0,11.53,022
46845,0.0,0.0,0.0,0.0,0.0,0.0,0.0,0.0,0.0,0.0,0.0,0.0,0.0,0.0,0.0,0.0,0.0,0.0,0.36,0.0,0.0,0.0,0.0,0.0,0.0,0.0,0.0,0.0,0.0,0.64,0.0,0.0,0.0,0.0,0.0,0.0,0.0,0.0,0.0,726.0,11.72,022
46846,0.0,0.0,0.0,0.0,0.0,0.0,0.0,0.0,0.0,0.0,0.0,0.0,0.0,0.0,0.0,0.0,0.0,0.0,0.36,0.0,0.0,0.0,0.0,0.0,0.0,0.0,0.0,0.0,0.0,0.64,0.0,0.0,0.0,0.0,0.0,0.0,0.0,0.0,0.0,722.0,11.86,022
421,0.0,0.0,0.0,0.0,0.0,0.0,0.0,0.0,0.0,0.0,0.0,0.0,0.0,0.0,0.0,0.0,0.0,0.0,0.39,0.0,0.0,0.0,0.0,0.0,0.0,0.0,0.0,0.0,0.0,0.61,0.0,0.0,0.0,0.0,0.0,0.0,0.0,0.0,0.0,1659.0,-0.11,023
422,0.0,0.0,0.0,0.0,0.0,0.0,0.0,0.0,0.0,0.0,0.0,0.0,0.0,0.0,0.0,0.0,0.0,0.0,0.39,0.0,0.0,0.0,0.0,0.0,0.0,0.0,0.0,0.0,0.0,0.61,0.0,0.0,0.0,0.0,0.0,0.0,0.0,0.0,0.0,1568.0,0.3400000000000001,023
423,0.0,0.0,0.0,0.0,0.0,0.0,0.0,0.0,0.0,0.0,0.0,0.0,0.0,0.0,0.0,0.0,0.0,0.0,0.39,0.0,0.0,0.0,0.0,0.0,0.0,0.0,0.0,0.0,0.0,0.61,0.0,0.0,0.0,0.0,0.0,0.0,0.0,0.0,0.0,1468.0,0.56,023
424,0.0,0.0,0.0,0.0,0.0,0.0,0.0,0.0,0.0,0.0,0.0,0.0,0.0,0.0,0.0,0.0,0.0,0.0,0.39,0.0,0.0,0.0,0.0,0.0,0.0,0.0,0.0,0.0,0.0,0.61,0.0,0.0,0.0,0.0,0.0,0.0,0.0,0.0,0.0,1372.0,0.8200000000000001,023
46847,0.0,0.0,0.0,0.0,0.0,0.0,0.0,0.0,0.0,0.0,0.0,0.0,0.0,0.0,0.0,0.0,0.0,0.0,0.39,0.0,0.0,0.0,0.0,0.0,0.0,0.0,0.0,0.0,0.0,0.61,0.0,0.0,0.0,0.0,0.0,0.0,0.0,0.0,0.0,758.0,9.45,023
46848,0.0,0.0,0.0,0.0,0.0,0.0,0.0,0.0,0.0,0.0,0.0,0.0,0.0,0.0,0.0,0.0,0.0,0.0,0.39,0.0,0.0,0.0,0.0,0.0,0.0,0.0,0.0,0.0,0.0,0.61,0.0,0.0,0.0,0.0,0.0,0.0,0.0,0.0,0.0,756.0,9.53,023
46849,0.0,0.0,0.0,0.0,0.0,0.0,0.0,0.0,0.0,0.0,0.0,0.0,0.0,0.0,0.0,0.0,0.0,0.0,0.39,0.0,0.0,0.0,0.0,0.0,0.0,0.0,0.0,0.0,0.0,0.61,0.0,0.0,0.0,0.0,0.0,0.0,0.0,0.0,0.0,754.0,9.67,023
46850,0.0,0.0,0.0,0.0,0.0,0.0,0.0,0.0,0.0,0.0,0.0,0.0,0.0,0.0,0.0,0.0,0.0,0.0,0.39,0.0,0.0,0.0,0.0,0.0,0.0,0.0,0.0,0.0,0.0,0.61,0.0,0.0,0.0,0.0,0.0,0.0,0.0,0.0,0.0,751.0,9.85,023
46851,0.0,0.0,0.0,0.0,0.0,0.0,0.0,0.0,0.0,0.0,0.0,0.0,0.0,0.0,0.0,0.0,0.0,0.0,0.39,0.0,0.0,0.0,0.0,0.0,0.0,0.0,0.0,0.0,0.0,0.61,0.0,0.0,0.0,0.0,0.0,0.0,0.0,0.0,0.0,749.0,10.0,023
46852,0.0,0.0,0.0,0.0,0.0,0.0,0.0,0.0,0.0,0.0,0.0,0.0,0.0,0.0,0.0,0.0,0.0,0.0,0.39,0.0,0.0,0.0,0.0,0.0,0.0,0.0,0.0,0.0,0.0,0.61,0.0,0.0,0.0,0.0,0.0,0.0,0.0,0.0,0.0,747.0,10.11,023
46853,0.0,0.0,0.0,0.0,0.0,0.0,0.0,0.0,0.0,0.0,0.0,0.0,0.0,0.0,0.0,0.0,0.0,0.0,0.39,0.0,0.0,0.0,0.0,0.0,0.0,0.0,0.0,0.0,0.0,0.61,0.0,0.0,0.0,0.0,0.0,0.0,0.0,0.0,0.0,744.0,10.3,023
46854,0.0,0.0,0.0,0.0,0.0,0.0,0.0,0.0,0.0,0.0,0.0,0.0,0.0,0.0,0.0,0.0,0.0,0.0,0.39,0.0,0.0,0.0,0.0,0.0,0.0,0.0,0.0,0.0,0.0,0.61,0.0,0.0,0.0,0.0,0.0,0.0,0.0,0.0,0.0,742.0,10.39,023
46855,0.0,0.0,0.0,0.0,0.0,0.0,0.0,0.0,0.0,0.0,0.0,0.0,0.0,0.0,0.0,0.0,0.0,0.0,0.39,0.0,0.0,0.0,0.0,0.0,0.0,0.0,0.0,0.0,0.0,0.61,0.0,0.0,0.0,0.0,0.0,0.0,0.0,0.0,0.0,739.0,10.61,023
46856,0.0,0.0,0.0,0.0,0.0,0.0,0.0,0.0,0.0,0.0,0.0,0.0,0.0,0.0,0.0,0.0,0.0,0.0,0.39,0.0,0.0,0.0,0.0,0.0,0.0,0.0,0.0,0.0,0.0,0.61,0.0,0.0,0.0,0.0,0.0,0.0,0.0,0.0,0.0,736.0,10.83,023
46857,0.0,0.0,0.0,0.0,0.0,0.0,0.0,0.0,0.0,0.0,0.0,0.0,0.0,0.0,0.0,0.0,0.0,0.0,0.39,0.0,0.0,0.0,0.0,0.0,0.0,0.0,0.0,0.0,0.0,0.61,0.0,0.0,0.0,0.0,0.0,0.0,0.0,0.0,0.0,733.0,11.03,023
46858,0.0,0.0,0.0,0.0,0.0,0.0,0.0,0.0,0.0,0.0,0.0,0.0,0.0,0.0,0.0,0.0,0.0,0.0,0.39,0.0,0.0,0.0,0.0,0.0,0.0,0.0,0.0,0.0,0.0,0.61,0.0,0.0,0.0,0.0,0.0,0.0,0.0,0.0,0.0,731.0,11.15,023
46859,0.0,0.0,0.0,0.0,0.0,0.0,0.0,0.0,0.0,0.0,0.0,0.0,0.0,0.0,0.0,0.0,0.0,0.0,0.39,0.0,0.0,0.0,0.0,0.0,0.0,0.0,0.0,0.0,0.0,0.61,0.0,0.0,0.0,0.0,0.0,0.0,0.0,0.0,0.0,728.0,11.33,023
46860,0.0,0.0,0.0,0.0,0.0,0.0,0.0,0.0,0.0,0.0,0.0,0.0,0.0,0.0,0.0,0.0,0.0,0.0,0.39,0.0,0.0,0.0,0.0,0.0,0.0,0.0,0.0,0.0,0.0,0.61,0.0,0.0,0.0,0.0,0.0,0.0,0.0,0.0,0.0,724.0,11.6,023
46861,0.0,0.0,0.0,0.0,0.0,0.0,0.0,0.0,0.0,0.0,0.0,0.0,0.0,0.0,0.0,0.0,0.0,0.0,0.39,0.0,0.0,0.0,0.0,0.0,0.0,0.0,0.0,0.0,0.0,0.61,0.0,0.0,0.0,0.0,0.0,0.0,0.0,0.0,0.0,722.0,11.76,023
550,0.0,0.0,0.0,0.0,0.0,0.0,0.0,0.0,0.0,0.0,0.0,0.0,0.0,0.0,0.0,0.0,0.33,0.0,0.0,0.0,0.0,0.0,0.0,0.0,0.0,0.0,0.0,0.0,0.0,0.67,0.0,0.0,0.0,0.0,0.0,0.0,0.0,0.0,0.0,1679.0,0.6699999999999999,024
551,0.0,0.0,0.0,0.0,0.0,0.0,0.0,0.0,0.0,0.0,0.0,0.0,0.0,0.0,0.0,0.0,0.33,0.0,0.0,0.0,0.0,0.0,0.0,0.0,0.0,0.0,0.0,0.0,0.0,0.67,0.0,0.0,0.0,0.0,0.0,0.0,0.0,0.0,0.0,1578.0,1.08,024
552,0.0,0.0,0.0,0.0,0.0,0.0,0.0,0.0,0.0,0.0,0.0,0.0,0.0,0.0,0.0,0.0,0.33,0.0,0.0,0.0,0.0,0.0,0.0,0.0,0.0,0.0,0.0,0.0,0.0,0.67,0.0,0.0,0.0,0.0,0.0,0.0,0.0,0.0,0.0,1481.0,1.52,024
553,0.0,0.0,0.0,0.0,0.0,0.0,0.0,0.0,0.0,0.0,0.0,0.0,0.0,0.0,0.0,0.0,0.33,0.0,0.0,0.0,0.0,0.0,0.0,0.0,0.0,0.0,0.0,0.0,0.0,0.67,0.0,0.0,0.0,0.0,0.0,0.0,0.0,0.0,0.0,1376.0,2.03,024
554,0.0,0.0,0.0,0.0,0.0,0.0,0.0,0.0,0.0,0.0,0.0,0.0,0.0,0.0,0.0,0.0,0.33,0.0,0.0,0.0,0.0,0.0,0.0,0.0,0.0,0.0,0.0,0.0,0.0,0.67,0.0,0.0,0.0,0.0,0.0,0.0,0.0,0.0,0.0,1278.0,2.65,024
555,0.0,0.0,0.0,0.0,0.0,0.0,0.0,0.0,0.0,0.0,0.0,0.0,0.0,0.0,0.0,0.0,0.33,0.0,0.0,0.0,0.0,0.0,0.0,0.0,0.0,0.0,0.0,0.0,0.0,0.67,0.0,0.0,0.0,0.0,0.0,0.0,0.0,0.0,0.0,1165.0,3.24,024
3941,0.0,0.0,0.0,0.0,0.0,0.0,0.0,0.0,0.0,0.0,0.0,0.0,0.0,0.0,0.0,0.0,0.33,0.0,0.0,0.0,0.0,0.0,0.0,0.0,0.0,0.0,0.0,0.0,0.0,0.67,0.0,0.0,0.0,0.0,0.0,0.0,0.0,0.0,0.0,1373.0,2.1,024
3942,0.0,0.0,0.0,0.0,0.0,0.0,0.0,0.0,0.0,0.0,0.0,0.0,0.0,0.0,0.0,0.0,0.33,0.0,0.0,0.0,0.0,0.0,0.0,0.0,0.0,0.0,0.0,0.0,0.0,0.67,0.0,0.0,0.0,0.0,0.0,0.0,0.0,0.0,0.0,1423.0,1.814973347970818,024
3943,0.0,0.0,0.0,0.0,0.0,0.0,0.0,0.0,0.0,0.0,0.0,0.0,0.0,0.0,0.0,0.0,0.33,0.0,0.0,0.0,0.0,0.0,0.0,0.0,0.0,0.0,0.0,0.0,0.0,0.67,0.0,0.0,0.0,0.0,0.0,0.0,0.0,0.0,0.0,1473.0,1.5955323035132496,024
3944,0.0,0.0,0.0,0.0,0.0,0.0,0.0,0.0,0.0,0.0,0.0,0.0,0.0,0.0,0.0,0.0,0.33,0.0,0.0,0.0,0.0,0.0,0.0,0.0,0.0,0.0,0.0,0.0,0.0,0.67,0.0,0.0,0.0,0.0,0.0,0.0,0.0,0.0,0.0,1523.0,1.4301240091670813,024
3945,0.0,0.0,0.0,0.0,0.0,0.0,0.0,0.0,0.0,0.0,0.0,0.0,0.0,0.0,0.0,0.0,0.33,0.0,0.0,0.0,0.0,0.0,0.0,0.0,0.0,0.0,0.0,0.0,0.0,0.67,0.0,0.0,0.0,0.0,0.0,0.0,0.0,0.0,0.0,1573.0,1.1856840011174874,024
3946,0.0,0.0,0.0,0.0,0.0,0.0,0.0,0.0,0.0,0.0,0.0,0.0,0.0,0.0,0.0,0.0,0.33,0.0,0.0,0.0,0.0,0.0,0.0,0.0,0.0,0.0,0.0,0.0,0.0,0.67,0.0,0.0,0.0,0.0,0.0,0.0,0.0,0.0,0.0,1623.0,0.9949999999999999,024
3947,0.0,0.0,0.0,0.0,0.0,0.0,0.0,0.0,0.0,0.0,0.0,0.0,0.0,0.0,0.0,0.0,0.33,0.0,0.0,0.0,0.0,0.0,0.0,0.0,0.0,0.0,0.0,0.0,0.0,0.67,0.0,0.0,0.0,0.0,0.0,0.0,0.0,0.0,0.0,1673.0,0.8101586560700756,024
5859,0.0,0.0,0.0,0.0,0.0,0.0,0.0,0.0,0.0,0.0,0.0,0.0,0.0,0.0,0.0,0.0,0.33,0.0,0.0,0.0,0.0,0.0,0.0,0.0,0.0,0.0,0.0,0.0,0.0,0.67,0.0,0.0,0.0,0.0,0.0,0.0,0.0,0.0,0.0,1223.0,3.22,024
5860,0.0,0.0,0.0,0.0,0.0,0.0,0.0,0.0,0.0,0.0,0.0,0.0,0.0,0.0,0.0,0.0,0.33,0.0,0.0,0.0,0.0,0.0,0.0,0.0,0.0,0.0,0.0,0.0,0.0,0.67,0.0,0.0,0.0,0.0,0.0,0.0,0.0,0.0,0.0,1273.0,2.73,024
28039,0.0,0.0,0.0,0.0,0.0,0.0,0.0,0.0,0.0,0.0,0.0,0.0,0.0,0.0,0.0,0.0,0.33,0.0,0.0,0.0,0.0,0.0,0.0,0.0,0.0,0.0,0.0,0.0,0.0,0.67,0.0,0.0,0.0,0.0,0.0,0.0,0.0,0.0,0.0,1449.0,2.0,024
28040,0.0,0.0,0.0,0.0,0.0,0.0,0.0,0.0,0.0,0.0,0.0,0.0,0.0,0.0,0.0,0.0,0.33,0.0,0.0,0.0,0.0,0.0,0.0,0.0,0.0,0.0,0.0,0.0,0.0,0.67,0.0,0.0,0.0,0.0,0.0,0.0,0.0,0.0,0.0,1308.0,3.0,024
35826,0.0,0.0,0.0,0.0,0.0,0.0,0.0,0.0,0.0,0.0,0.0,0.0,0.0,0.0,0.0,0.0,0.33,0.0,0.0,0.0,0.0,0.0,0.0,0.0,0.0,0.0,0.0,0.0,0.0,0.67,0.0,0.0,0.0,0.0,0.0,0.0,0.0,0.0,0.0,929.0,6.425,024
48120,0.0,0.0,0.0,0.0,0.0,0.0,0.0,0.0,0.0,0.0,0.0,0.0,0.0,0.0,0.0,0.0,0.33,0.0,0.0,0.0,0.0,0.0,0.0,0.0,0.0,0.0,0.0,0.0,0.0,0.67,0.0,0.0,0.0,0.0,0.0,0.0,0.0,0.0,0.0,1723.0,0.6299999999999999,024
81288,0.0,0.0,0.0,0.0,0.0,0.0,0.0,0.0,0.0,0.0,0.0,0.0,0.0,0.0,0.0,0.0,0.33,0.0,0.0,0.0,0.0,0.0,0.0,0.0,0.0,0.0,0.0,0.0,0.0,0.67,0.0,0.0,0.0,0.0,0.0,0.0,0.0,0.0,0.0,763.0,12.0,024
