Repository: R3sten/glass_dynamics

# GlassDynamics: Ridge Regression for Glass Viscosity Prediction

## Bachelor's thesis in physics

### Università degli Studi di Trieste

The main goal of this project is to develop a reliable and interpretable predictive model for glass viscosity, moving beyond "black-box" machine learning to provide physically meaningful insights for materials science applications.


This repository implements a workflow that bridges the gap between empirical models and modern data science techniques.

File: data/viscosity_raw_data.csv (part 6 of 81)
,Al2O3,As2O3,B2O3,BaO,BeO,Bi2O3,CaO,CdO,CoO,Cs2O,CuO,Fe2O3,FeO,Ga2O3,GeO2,HfO2,K2O,La2O3,Li2O,MgO,MnO,MoO3,Na2O,Nb2O5,NiO,P2O5,PbO,Rb2O,Sb2O3,SiO2,SrO,Ta2O5,TeO2,TiO2,Tl2O,WO3,Y2O3,ZnO,ZrO2,T,log_visc,ID
81289,0.0,0.0,0.0,0.0,0.0,0.0,0.0,0.0,0.0,0.0,0.0,0.0,0.0,0.0,0.0,0.0,0.33,0.0,0.0,0.0,0.0,0.0,0.0,0.0,0.0,0.0,0.0,0.0,0.0,0.67,0.0,0.0,0.0,0.0,0.0,0.0,0.0,0.0,0.0,773.0,11.715,024
81290,0.0,0.0,0.0,0.0,0.0,0.0,0.0,0.0,0.0,0.0,0.0,0.0,0.0,0.0,0.0,0.0,0.33,0.0,0.0,0.0,0.0,0.0,0.0,0.0,0.0,0.0,0.0,0.0,0.0,0.67,0.0,0.0,0.0,0.0,0.0,0.0,0.0,0.0,0.0,778.0,11.8,024
81291,0.0,0.0,0.0,0.0,0.0,0.0,0.0,0.0,0.0,0.0,0.0,0.0,0.0,0.0,0.0,0.0,0.33,0.0,0.0,0.0,0.0,0.0,0.0,0.0,0.0,0.0,0.0,0.0,0.0,0.67,0.0,0.0,0.0,0.0,0.0,0.0,0.0,0.0,0.0,783.0,11.6,024
81294,0.0,0.0,0.0,0.0,0.0,0.0,0.0,0.0,0.0,0.0,0.0,0.0,0.0,0.0,0.0,0.0,0.33,0.0,0.0,0.0,0.0,0.0,0.0,0.0,0.0,0.0,0.0,0.0,0.0,0.67,0.0,0.0,0.0,0.0,0.0,0.0,0.0,0.0,0.0,823.0,9.835,024
81295,0.0,0.0,0.0,0.0,0.0,0.0,0.0,0.0,0.0,0.0,0.0,0.0,0.0,0.0,0.0,0.0,0.33,0.0,0.0,0.0,0.0,0.0,0.0,0.0,0.0,0.0,0.0,0.0,0.0,0.67,0.0,0.0,0.0,0.0,0.0,0.0,0.0,0.0,0.0,833.0,9.6,024
81296,0.0,0.0,0.0,0.0,0.0,0.0,0.0,0.0,0.0,0.0,0.0,0.0,0.0,0.0,0.0,0.0,0.33,0.0,0.0,0.0,0.0,0.0,0.0,0.0,0.0,0.0,0.0,0.0,0.0,0.67,0.0,0.0,0.0,0.0,0.0,0.0,0.0,0.0,0.0,1518.0,1.4,024
81297,0.0,0.0,0.0,0.0,0.0,0.0,0.0,0.0,0.0,0.0,0.0,0.0,0.0,0.0,0.0,0.0,0.33,0.0,0.0,0.0,0.0,0.0,0.0,0.0,0.0,0.0,0.0,0.0,0.0,0.67,0.0,0.0,0.0,0.0,0.0,0.0,0.0,0.0,0.0,1568.0,1.2,024
81430,0.0,0.0,0.0,0.0,0.0,0.0,0.0,0.0,0.0,0.0,0.0,0.0,0.0,0.0,0.0,0.0,0.33,0.0,0.0,0.0,0.0,0.0,0.0,0.0,0.0,0.0,0.0,0.0,0.0,0.67,0.0,0.0,0.0,0.0,0.0,0.0,0.0,0.0,0.0,941.0,5.99,024
81431,0.0,0.0,0.0,0.0,0.0,0.0,0.0,0.0,0.0,0.0,0.0,0.0,0.0,0.0,0.0,0.0,0.33,0.0,0.0,0.0,0.0,0.0,0.0,0.0,0.0,0.0,0.0,0.0,0.0,0.67,0.0,0.0,0.0,0.0,0.0,0.0,0.0,0.0,0.0,923.0,6.34,024
81432,0.0,0.0,0.0,0.0,0.0,0.0,0.0,0.0,0.0,0.0,0.0,0.0,0.0,0.0,0.0,0.0,0.33,0.0,0.0,0.0,0.0,0.0,0.0,0.0,0.0,0.0,0.0,0.0,0.0,0.67,0.0,0.0,0.0,0.0,0.0,0.0,0.0,0.0,0.0,921.0,6.47,024
81433,0.0,0.0,0.0,0.0,0.0,0.0,0.0,0.0,0.0,0.0,0.0,0.0,0.0,0.0,0.0,0.0,0.33,0.0,0.0,0.0,0.0,0.0,0.0,0.0,0.0,0.0,0.0,0.0,0.0,0.67,0.0,0.0,0.0,0.0,0.0,0.0,0.0,0.0,0.0,912.0,6.58,024
81434,0.0,0.0,0.0,0.0,0.0,0.0,0.0,0.0,0.0,0.0,0.0,0.0,0.0,0.0,0.0,0.0,0.33,0.0,0.0,0.0,0.0,0.0,0.0,0.0,0.0,0.0,0.0,0.0,0.0,0.67,0.0,0.0,0.0,0.0,0.0,0.0,0.0,0.0,0.0,906.0,6.75,024
81435,0.0,0.0,0.0,0.0,0.0,0.0,0.0,0.0,0.0,0.0,0.0,0.0,0.0,0.0,0.0,0.0,0.33,0.0,0.0,0.0,0.0,0.0,0.0,0.0,0.0,0.0,0.0,0.0,0.0,0.67,0.0,0.0,0.0,0.0,0.0,0.0,0.0,0.0,0.0,898.0,6.83,024
81436,0.0,0.0,0.0,0.0,0.0,0.0,0.0,0.0,0.0,0.0,0.0,0.0,0.0,0.0,0.0,0.0,0.33,0.0,0.0,0.0,0.0,0.0,0.0,0.0,0.0,0.0,0.0,0.0,0.0,0.67,0.0,0.0,0.0,0.0,0.0,0.0,0.0,0.0,0.0,889.0,7.09,024
81437,0.0,0.0,0.0,0.0,0.0,0.0,0.0,0.0,0.0,0.0,0.0,0.0,0.0,0.0,0.0,0.0,0.33,0.0,0.0,0.0,0.0,0.0,0.0,0.0,0.0,0.0,0.0,0.0,0.0,0.67,0.0,0.0,0.0,0.0,0.0,0.0,0.0,0.0,0.0,878.0,7.34,024
81438,0.0,0.0,0.0,0.0,0.0,0.0,0.0,0.0,0.0,0.0,0.0,0.0,0.0,0.0,0.0,0.0,0.33,0.0,0.0,0.0,0.0,0.0,0.0,0.0,0.0,0.0,0.0,0.0,0.0,0.67,0.0,0.0,0.0,0.0,0.0,0.0,0.0,0.0,0.0,867.0,7.6,024
81439,0.0,0.0,0.0,0.0,0.0,0.0,0.0,0.0,0.0,0.0,0.0,0.0,0.0,0.0,0.0,0.0,0.33,0.0,0.0,0.0,0.0,0.0,0.0,0.0,0.0,0.0,0.0,0.0,0.0,0.67,0.0,0.0,0.0,0.0,0.0,0.0,0.0,0.0,0.0,863.0,7.710000000000001,024
81440,0.0,0.0,0.0,0.0,0.0,0.0,0.0,0.0,0.0,0.0,0.0,0.0,0.0,0.0,0.0,0.0,0.33,0.0,0.0,0.0,0.0,0.0,0.0,0.0,0.0,0.0,0.0,0.0,0.0,0.67,0.0,0.0,0.0,0.0,0.0,0.0,0.0,0.0,0.0,857.0,7.789999999999999,024
81441,0.0,0.0,0.0,0.0,0.0,0.0,0.0,0.0,0.0,0.0,0.0,0.0,0.0,0.0,0.0,0.0,0.33,0.0,0.0,0.0,0.0,0.0,0.0,0.0,0.0,0.0,0.0,0.0,0.0,0.67,0.0,0.0,0.0,0.0,0.0,0.0,0.0,0.0,0.0,844.0,8.27,024
81442,0.0,0.0,0.0,0.0,0.0,0.0,0.0,0.0,0.0,0.0,0.0,0.0,0.0,0.0,0.0,0.0,0.33,0.0,0.0,0.0,0.0,0.0,0.0,0.0,0.0,0.0,0.0,0.0,0.0,0.67,0.0,0.0,0.0,0.0,0.0,0.0,0.0,0.0,0.0,840.0,8.43,024
81443,0.0,0.0,0.0,0.0,0.0,0.0,0.0,0.0,0.0,0.0,0.0,0.0,0.0,0.0,0.0,0.0,0.33,0.0,0.0,0.0,0.0,0.0,0.0,0.0,0.0,0.0,0.0,0.0,0.0,0.67,0.0,0.0,0.0,0.0,0.0,0.0,0.0,0.0,0.0,831.0,8.73,024
81444,0.0,0.0,0.0,0.0,0.0,0.0,0.0,0.0,0.0,0.0,0.0,0.0,0.0,0.0,0.0,0.0,0.33,0.0,0.0,0.0,0.0,0.0,0.0,0.0,0.0,0.0,0.0,0.0,0.0,0.67,0.0,0.0,0.0,0.0,0.0,0.0,0.0,0.0,0.0,824.0,8.915,024
81445,0.0,0.0,0.0,0.0,0.0,0.0,0.0,0.0,0.0,0.0,0.0,0.0,0.0,0.0,0.0,0.0,0.33,0.0,0.0,0.0,0.0,0.0,0.0,0.0,0.0,0.0,0.0,0.0,0.0,0.67,0.0,0.0,0.0,0.0,0.0,0.0,0.0,0.0,0.0,810.0,9.13,024
83937,0.0,0.0,0.0,0.0,0.0,0.0,0.0,0.0,0.0,0.0,0.0,0.0,0.0,0.0,0.0,0.0,0.33,0.0,0.0,0.0,0.0,0.0,0.0,0.0,0.0,0.0,0.0,0.0,0.0,0.67,0.0,0.0,0.0,0.0,0.0,0.0,0.0,0.0,0.0,753.0,11.86,024
84153,0.0,0.0,0.0,0.0,0.0,0.0,0.0,0.0,0.0,0.0,0.0,0.0,0.0,0.0,0.0,0.0,0.33,0.0,0.0,0.0,0.0,0.0,0.0,0.0,0.0,0.0,0.0,0.0,0.0,0.67,0.0,0.0,0.0,0.0,0.0,0.0,0.0,0.0,0.0,1073.0,4.48,024
556,0.01,0.0,0.15,0.0,0.0,0.0,0.0,0.0,0.0,0.0,0.0,0.0,0.0,0.0,0.0,0.0,0.08,0.0,0.0,0.0,0.0,0.0,0.0,0.0,0.0,0.0,0.0,0.0,0.0,0.73,0.0,0.0,0.0,0.0,0.0,0.0,0.0,0.02,0.0,813.0,12.0,025
557,0.01,0.0,0.15,0.0,0.0,0.0,0.0,0.0,0.0,0.0,0.0,0.0,0.0,0.0,0.0,0.0,0.08,0.0,0.0,0.0,0.0,0.0,0.0,0.0,0.0,0.0,0.0,0.0,0.0,0.73,0.0,0.0,0.0,0.0,0.0,0.0,0.0,0.02,0.0,938.0,9.0,025
558,0.01,0.0,0.15,0.0,0.0,0.0,0.0,0.0,0.0,0.0,0.0,0.0,0.0,0.0,0.0,0.0,0.08,0.0,0.0,0.0,0.0,0.0,0.0,0.0,0.0,0.0,0.0,0.0,0.0,0.73,0.0,0.0,0.0,0.0,0.0,0.0,0.0,0.02,0.0,1053.0,7.0,025
811,0.01,0.0,0.15,0.0,0.0,0.0,0.0,0.0,0.0,0.0,0.0,0.0,0.0,0.0,0.0,0.0,0.08,0.0,0.0,0.0,0.0,0.0,0.0,0.0,0.0,0.0,0.0,0.0,0.0,0.73,0.0,0.0,0.0,0.0,0.0,0.0,0.0,0.02,0.0,1733.0,1.499687082618404,025
812,0.01,0.0,0.15,0.0,0.0,0.0,0.0,0.0,0.0,0.0,0.0,0.0,0.0,0.0,0.0,0.0,0.08,0.0,0.0,0.0,0.0,0.0,0.0,0.0,0.0,0.0,0.0,0.0,0.0,0.73,0.0,0.0,0.0,0.0,0.0,0.0,0.0,0.02,0.0,1713.0,1.568201724066995,025
813,0.01,0.0,0.15,0.0,0.0,0.0,0.0,0.0,0.0,0.0,0.0,0.0,0.0,0.0,0.0,0.0,0.08,0.0,0.0,0.0,0.0,0.0,0.0,0.0,0.0,0.0,0.0,0.0,0.0,0.73,0.0,0.0,0.0,0.0,0.0,0.0,0.0,0.02,0.0,1693.0,1.639486489268586,025
814,0.01,0.0,0.15,0.0,0.0,0.0,0.0,0.0,0.0,0.0,0.0,0.0,0.0,0.0,0.0,0.0,0.08,0.0,0.0,0.0,0.0,0.0,0.0,0.0,0.0,0.0,0.0,0.0,0.0,0.73,0.0,0.0,0.0,0.0,0.0,0.0,0.0,0.02,0.0,1673.0,1.7242758696007892,025
815,0.01,0.0,0.15,0.0,0.0,0.0,0.0,0.0,0.0,0.0,0.0,0.0,0.0,0.0,0.0,0.0,0.08,0.0,0.0,0.0,0.0,0.0,0.0,0.0,0.0,0.0,0.0,0.0,0.0,0.73,0.0,0.0,0.0,0.0,0.0,0.0,0.0,0.02,0.0,1653.0,1.7993405494535817,025
816,0.01,0.0,0.15,0.0,0.0,0.0,0.0,0.0,0.0,0.0,0.0,0.0,0.0,0.0,0.0,0.0,0.08,0.0,0.0,0.0,0.0,0.0,0.0,0.0,0.0,0.0,0.0,0.0,0.0,0.73,0.0,0.0,0.0,0.0,0.0,0.0,0.0,0.02,0.0,1633.0,1.869231719730976,025
817,0.01,0.0,0.15,0.0,0.0,0.0,0.0,0.0,0.0,0.0,0.0,0.0,0.0,0.0,0.0,0.0,0.08,0.0,0.0,0.0,0.0,0.0,0.0,0.0,0.0,0.0,0.0,0.0,0.0,0.73,0.0,0.0,0.0,0.0,0.0,0.0,0.0,0.02,0.0,1613.0,1.9420080530223127,025
818,0.01,0.0,0.15,0.0,0.0,0.0,0.0,0.0,0.0,0.0,0.0,0.0,0.0,0.0,0.0,0.0,0.08,0.0,0.0,0.0,0.0,0.0,0.0,0.0,0.0,0.0,0.0,0.0,0.0,0.73,0.0,0.0,0.0,0.0,0.0,0.0,0.0,0.02,0.0,1593.0,2.0170333392987803,025
819,0.01,0.0,0.15,0.0,0.0,0.0,0.0,0.0,0.0,0.0,0.0,0.0,0.0,0.0,0.0,0.0,0.08,0.0,0.0,0.0,0.0,0.0,0.0,0.0,0.0,0.0,0.0,0.0,0.0,0.73,0.0,0.0,0.0,0.0,0.0,0.0,0.0,0.02,0.0,1573.0,2.096910013008056,025
820,0.01,0.0,0.15,0.0,0.0,0.0,0.0,0.0,0.0,0.0,0.0,0.0,0.0,0.0,0.0,0.0,0.08,0.0,0.0,0.0,0.0,0.0,0.0,0.0,0.0,0.0,0.0,0.0,0.0,0.73,0.0,0.0,0.0,0.0,0.0,0.0,0.0,0.02,0.0,1553.0,2.184691430817599,025
821,0.01,0.0,0.15,0.0,0.0,0.0,0.0,0.0,0.0,0.0,0.0,0.0,0.0,0.0,0.0,0.0,0.08,0.0,0.0,0.0,0.0,0.0,0.0,0.0,0.0,0.0,0.0,0.0,0.0,0.73,0.0,0.0,0.0,0.0,0.0,0.0,0.0,0.02,0.0,1533.0,2.296665190261531,025
822,0.01,0.0,0.15,0.0,0.0,0.0,0.0,0.0,0.0,0.0,0.0,0.0,0.0,0.0,0.0,0.0,0.08,0.0,0.0,0.0,0.0,0.0,0.0,0.0,0.0,0.0,0.0,0.0,0.0,0.73,0.0,0.0,0.0,0.0,0.0,0.0,0.0,0.02,0.0,1513.0,2.3654879848909,025
823,0.01,0.0,0.15,0.0,0.0,0.0,0.0,0.0,0.0,0.0,0.0,0.0,0.0,0.0,0.0,0.0,0.08,0.0,0.0,0.0,0.0,0.0,0.0,0.0,0.0,0.0,0.0,0.0,0.0,0.73,0.0,0.0,0.0,0.0,0.0,0.0,0.0,0.02,0.0,1493.0,2.5185139398778875,025
824,0.01,0.0,0.15,0.0,0.0,0.0,0.0,0.0,0.0,0.0,0.0,0.0,0.0,0.0,0.0,0.0,0.08,0.0,0.0,0.0,0.0,0.0,0.0,0.0,0.0,0.0,0.0,0.0,0.0,0.73,0.0,0.0,0.0,0.0,0.0,0.0,0.0,0.02,0.0,1473.0,2.6532125137753435,025
825,0.01,0.0,0.15,0.0,0.0,0.0,0.0,0.0,0.0,0.0,0.0,0.0,0.0,0.0,0.0,0.0,0.08,0.0,0.0,0.0,0.0,0.0,0.0,0.0,0.0,0.0,0.0,0.0,0.0,0.73,0.0,0.0,0.0,0.0,0.0,0.0,0.0,0.02,0.0,1453.0,2.7481880270062,025
826,0.01,0.0,0.15,0.0,0.0,0.0,0.0,0.0,0.0,0.0,0.0,0.0,0.0,0.0,0.0,0.0,0.08,0.0,0.0,0.0,0.0,0.0,0.0,0.0,0.0,0.0,0.0,0.0,0.0,0.73,0.0,0.0,0.0,0.0,0.0,0.0,0.0,0.02,0.0,1433.0,2.8195439355418688,025
827,0.01,0.0,0.15,0.0,0.0,0.0,0.0,0.0,0.0,0.0,0.0,0.0,0.0,0.0,0.0,0.0,0.08,0.0,0.0,0.0,0.0,0.0,0.0,0.0,0.0,0.0,0.0,0.0,0.0,0.73,0.0,0.0,0.0,0.0,0.0,0.0,0.0,0.02,0.0,1413.0,2.9138138523837167,025
828,0.01,0.0,0.15,0.0,0.0,0.0,0.0,0.0,0.0,0.0,0.0,0.0,0.0,0.0,0.0,0.0,0.08,0.0,0.0,0.0,0.0,0.0,0.0,0.0,0.0,0.0,0.0,0.0,0.0,0.73,0.0,0.0,0.0,0.0,0.0,0.0,0.0,0.02,0.0,1393.0,3.0253058652647704,025
829,0.01,0.0,0.15,0.0,0.0,0.0,0.0,0.0,0.0,0.0,0.0,0.0,0.0,0.0,0.0,0.0,0.08,0.0,0.0,0.0,0.0,0.0,0.0,0.0,0.0,0.0,0.0,0.0,0.0,0.73,0.0,0.0,0.0,0.0,0.0,0.0,0.0,0.02,0.0,1373.0,3.146128035678238,025
830,0.01,0.0,0.15,0.0,0.0,0.0,0.0,0.0,0.0,0.0,0.0,0.0,0.0,0.0,0.0,0.0,0.08,0.0,0.0,0.0,0.0,0.0,0.0,0.0,0.0,0.0,0.0,0.0,0.0,0.73,0.0,0.0,0.0,0.0,0.0,0.0,0.0,0.02,0.0,1353.0,3.3222192947339195,025
831,0.01,0.0,0.15,0.0,0.0,0.0,0.0,0.0,0.0,0.0,0.0,0.0,0.0,0.0,0.0,0.0,0.08,0.0,0.0,0.0,0.0,0.0,0.0,0.0,0.0,0.0,0.0,0.0,0.0,0.73,0.0,0.0,0.0,0.0,0.0,0.0,0.0,0.02,0.0,1333.0,3.491361693834273,025
2410,0.01,0.0,0.15,0.0,0.0,0.0,0.0,0.0,0.0,0.0,0.0,0.0,0.0,0.0,0.0,0.0,0.08,0.0,0.0,0.0,0.0,0.0,0.0,0.0,0.0,0.0,0.0,0.0,0.0,0.73,0.0,0.0,0.0,0.0,0.0,0.0,0.0,0.02,0.0,1600.0,2.0,025
2411,0.01,0.0,0.15,0.0,0.0,0.0,0.0,0.0,0.0,0.0,0.0,0.0,0.0,0.0,0.0,0.0,0.08,0.0,0.0,0.0,0.0,0.0,0.0,0.0,0.0,0.0,0.0,0.0,0.0,0.73,0.0,0.0,0.0,0.0,0.0,0.0,0.0,0.02,0.0,1508.0,2.5,025
2412,0.01,0.0,0.15,0.0,0.0,0.0,0.0,0.0,0.0,0.0,0.0,0.0,0.0,0.0,0.0,0.0,0.08,0.0,0.0,0.0,0.0,0.0,0.0,0.0,0.0,0.0,0.0,0.0,0.0,0.73,0.0,0.0,0.0,0.0,0.0,0.0,0.0,0.02,0.0,1396.0,3.0,025
2413,0.01,0.0,0.15,0.0,0.0,0.0,0.0,0.0,0.0,0.0,0.0,0.0,0.0,0.0,0.0,0.0,0.08,0.0,0.0,0.0,0.0,0.0,0.0,0.0,0.0,0.0,0.0,0.0,0.0,0.73,0.0,0.0,0.0,0.0,0.0,0.0,0.0,0.02,0.0,1277.0,4.0,025
2414,0.01,0.0,0.15,0.0,0.0,0.0,0.0,0.0,0.0,0.0,0.0,0.0,0.0,0.0,0.0,0.0,0.08,0.0,0.0,0.0,0.0,0.0,0.0,0.0,0.0,0.0,0.0,0.0,0.0,0.73,0.0,0.0,0.0,0.0,0.0,0.0,0.0,0.02,0.0,1185.0,5.0,025
2415,0.01,0.0,0.15,0.0,0.0,0.0,0.0,0.0,0.0,0.0,0.0,0.0,0.0,0.0,0.0,0.0,0.08,0.0,0.0,0.0,0.0,0.0,0.0,0.0,0.0,0.0,0.0,0.0,0.0,0.73,0.0,0.0,0.0,0.0,0.0,0.0,0.0,0.02,0.0,1110.0,6.0,025
2416,0.01,0.0,0.15,0.0,0.0,0.0,0.0,0.0,0.0,0.0,0.0,0.0,0.0,0.0,0.0,0.0,0.08,0.0,0.0,0.0,0.0,0.0,0.0,0.0,0.0,0.0,0.0,0.0,0.0,0.73,0.0,0.0,0.0,0.0,0.0,0.0,0.0,0.02,0.0,1045.0,7.0,025
2417,0.01,0.0,0.15,0.0,0.0,0.0,0.0,0.0,0.0,0.0,0.0,0.0,0.0,0.0,0.0,0.0,0.08,0.0,0.0,0.0,0.0,0.0,0.0,0.0,0.0,0.0,0.0,0.0,0.0,0.73,0.0,0.0,0.0,0.0,0.0,0.0,0.0,0.02,0.0,989.0,8.0,025
2418,0.01,0.0,0.15,0.0,0.0,0.0,0.0,0.0,0.0,0.0,0.0,0.0,0.0,0.0,0.0,0.0,0.08,0.0,0.0,0.0,0.0,0.0,0.0,0.0,0.0,0.0,0.0,0.0,0.0,0.73,0.0,0.0,0.0,0.0,0.0,0.0,0.0,0.02,0.0,941.0,9.0,025
2419,0.01,0.0,0.15,0.0,0.0,0.0,0.0,0.0,0.0,0.0,0.0,0.0,0.0,0.0,0.0,0.0,0.08,0.0,0.0,0.0,0.0,0.0,0.0,0.0,0.0,0.0,0.0,0.0,0.0,0.73,0.0,0.0,0.0,0.0,0.0,0.0,0.0,0.02,0.0,898.0,10.0,025
2420,0.01,0.0,0.15,0.0,0.0,0.0,0.0,0.0,0.0,0.0,0.0,0.0,0.0,0.0,0.0,0.0,0.08,0.0,0.0,0.0,0.0,0.0,0.0,0.0,0.0,0.0,0.0,0.0,0.0,0.73,0.0,0.0,0.0,0.0,0.0,0.0,0.0,0.02,0.0,864.0,11.0,025
2421,0.01,0.0,0.15,0.0,0.0,0.0,0.0,0.0,0.0,0.0,0.0,0.0,0.0,0.0,0.0,0.0,0.08,0.0,0.0,0.0,0.0,0.0,0.0,0.0,0.0,0.0,0.0,0.0,0.0,0.73,0.0,0.0,0.0,0.0,0.0,0.0,0.0,0.02,0.0,833.0,12.0,025
559,0.09,0.0,0.06,0.01,0.0,0.0,0.0,0.0,0.0,0.0,0.0,0.0,0.0,0.0,0.0,0.0,0.12,0.0,0.0,0.19,0.0,0.0,0.0,0.0,0.0,0.53,0.0,0.0,0.0,0.0,0.0,0.0,0.0,0.0,0.0,0.0,0.0,0.0,0.0,778.0,12.0,026
560,0.09,0.0,0.06,0.01,0.0,0.0,0.0,0.0,0.0,0.0,0.0,0.0,0.0,0.0,0.0,0.0,0.12,0.0,0.0,0.19,0.0,0.0,0.0,0.0,0.0,0.53,0.0,0.0,0.0,0.0,0.0,0.0,0.0,0.0,0.0,0.0,0.0,0.0,0.0,833.0,9.0,026
561,0.09,0.0,0.06,0.01,0.0,0.0,0.0,0.0,0.0,0.0,0.0,0.0,0.0,0.0,0.0,0.0,0.12,0.0,0.0,0.19,0.0,0.0,0.0,0.0,0.0,0.53,0.0,0.0,0.0,0.0,0.0,0.0,0.0,0.0,0.0,0.0,0.0,0.0,0.0,873.0,7.0,026
2422,0.09,0.0,0.06,0.01,0.0,0.0,0.0,0.0,0.0,0.0,0.0,0.0,0.0,0.0,0.0,0.0,0.12,0.0,0.0,0.19,0.0,0.0,0.0,0.0,0.0,0.53,0.0,0.0,0.0,0.0,0.0,0.0,0.0,0.0,0.0,0.0,0.0,0.0,0.0,1453.0,0.0,026
2423,0.09,0.0,0.06,0.01,0.0,0.0,0.0,0.0,0.0,0.0,0.0,0.0,0.0,0.0,0.0,0.0,0.12,0.0,0.0,0.19,0.0,0.0,0.0,0.0,0.0,0.53,0.0,0.0,0.0,0.0,0.0,0.0,0.0,0.0,0.0,0.0,0.0,0.0,0.0,1339.0,0.5,026
2424,0.09,0.0,0.06,0.01,0.0,0.0,0.0,0.0,0.0,0.0,0.0,0.0,0.0,0.0,0.0,0.0,0.12,0.0,0.0,0.19,0.0,0.0,0.0,0.0,0.0,0.53,0.0,0.0,0.0,0.0,0.0,0.0,0.0,0.0,0.0,0.0,0.0,0.0,0.0,1253.0,1.0,026
2425,0.09,0.0,0.06,0.01,0.0,0.0,0.0,0.0,0.0,0.0,0.0,0.0,0.0,0.0,0.0,0.0,0.12,0.0,0.0,0.19,0.0,0.0,0.0,0.0,0.0,0.53,0.0,0.0,0.0,0.0,0.0,0.0,0.0,0.0,0.0,0.0,0.0,0.0,0.0,1183.0,1.5,026
2426,0.09,0.0,0.06,0.01,0.0,0.0,0.0,0.0,0.0,0.0,0.0,0.0,0.0,0.0,0.0,0.0,0.12,0.0,0.0,0.19,0.0,0.0,0.0,0.0,0.0,0.53,0.0,0.0,0.0,0.0,0.0,0.0,0.0,0.0,0.0,0.0,0.0,0.0,0.0,1126.0,2.0,026
2427,0.09,0.0,0.06,0.01,0.0,0.0,0.0,0.0,0.0,0.0,0.0,0.0,0.0,0.0,0.0,0.0,0.12,0.0,0.0,0.19,0.0,0.0,0.0,0.0,0.0,0.53,0.0,0.0,0.0,0.0,0.0,0.0,0.0,0.0,0.0,0.0,0.0,0.0,0.0,1082.0,2.5,026
2428,0.09,0.0,0.06,0.01,0.0,0.0,0.0,0.0,0.0,0.0,0.0,0.0,0.0,0.0,0.0,0.0,0.12,0.0,0.0,0.19,0.0,0.0,0.0,0.0,0.0,0.53,0.0,0.0,0.0,0.0,0.0,0.0,0.0,0.0,0.0,0.0,0.0,0.0,0.0,1047.0,3.0,026
2429,0.09,0.0,0.06,0.01,0.0,0.0,0.0,0.0,0.0,0.0,0.0,0.0,0.0,0.0,0.0,0.0,0.12,0.0,0.0,0.19,0.0,0.0,0.0,0.0,0.0,0.53,0.0,0.0,0.0,0.0,0.0,0.0,0.0,0.0,0.0,0.0,0.0,0.0,0.0,989.0,4.0,026
2430,0.09,0.0,0.06,0.01,0.0,0.0,0.0,0.0,0.0,0.0,0.0,0.0,0.0,0.0,0.0,0.0,0.12,0.0,0.0,0.19,0.0,0.0,0.0,0.0,0.0,0.53,0.0,0.0,0.0,0.0,0.0,0.0,0.0,0.0,0.0,0.0,0.0,0.0,0.0,945.0,5.0,026
2431,0.09,0.0,0.06,0.01,0.0,0.0,0.0,0.0,0.0,0.0,0.0,0.0,0.0,0.0,0.0,0.0,0.12,0.0,0.0,0.19,0.0,0.0,0.0,0.0,0.0,0.53,0.0,0.0,0.0,0.0,0.0,0.0,0.0,0.0,0.0,0.0,0.0,0.0,0.0,912.0,6.0,026
2432,0.09,0.0,0.06,0.01,0.0,0.0,0.0,0.0,0.0,0.0,0.0,0.0,0.0,0.0,0.0,0.0,0.12,0.0,0.0,0.19,0.0,0.0,0.0,0.0,0.0,0.53,0.0,0.0,0.0,0.0,0.0,0.0,0.0,0.0,0.0,0.0,0.0,0.0,0.0,887.0,7.0,026
2433,0.09,0.0,0.06,0.01,0.0,0.0,0.0,0.0,0.0,0.0,0.0,0.0,0.0,0.0,0.0,0.0,0.12,0.0,0.0,0.19,0.0,0.0,0.0,0.0,0.0,0.53,0.0,0.0,0.0,0.0,0.0,0.0,0.0,0.0,0.0,0.0,0.0,0.0,0.0,865.0,8.0,026
2434,0.09,0.0,0.06,0.01,0.0,0.0,0.0,0.0,0.0,0.0,0.0,0.0,0.0,0.0,0.0,0.0,0.12,0.0,0.0,0.19,0.0,0.0,0.0,0.0,0.0,0.53,0.0,0.0,0.0,0.0,0.0,0.0,0.0,0.0,0.0,0.0,0.0,0.0,0.0,847.0,9.0,026
2435,0.09,0.0,0.06,0.01,0.0,0.0,0.0,0.0,0.0,0.0,0.0,0.0,0.0,0.0,0.0,0.0,0.12,0.0,0.0,0.19,0.0,0.0,0.0,0.0,0.0,0.53,0.0,0.0,0.0,0.0,0.0,0.0,0.0,0.0,0.0,0.0,0.0,0.0,0.0,829.0,10.0,026
2436,0.09,0.0,0.06,0.01,0.0,0.0,0.0,0.0,0.0,0.0,0.0,0.0,0.0,0.0,0.0,0.0,0.12,0.0,0.0,0.19,0.0,0.0,0.0,0.0,0.0,0.53,0.0,0.0,0.0,0.0,0.0,0.0,0.0,0.0,0.0,0.0,0.0,0.0,0.0,813.0,11.0,026
2437,0.09,0.0,0.06,0.01,0.0,0.0,0.0,0.0,0.0,0.0,0.0,0.0,0.0,0.0,0.0,0.0,0.12,0.0,0.0,0.19,0.0,0.0,0.0,0.0,0.0,0.53,0.0,0.0,0.0,0.0,0.0,0.0,0.0,0.0,0.0,0.0,0.0,0.0,0.0,798.0,12.0,026
562,0.1,0.0,0.05,0.16,0.0,0.0,0.0,0.0,0.0,0.0,0.0,0.0,0.0,0.0,0.0,0.0,0.0,0.01,0.0,0.0,0.0,0.0,0.0,0.0,0.0,0.58,0.0,0.0,0.0,0.1,0.0,0.0,0.0,0.0,0.0,0.0,0.0,0.0,0.0,828.0,12.0,027
563,0.1,0.0,0.05,0.16,0.0,0.0,0.0,0.0,0.0,0.0,0.0,0.0,0.0,0.0,0.0,0.0,0.0,0.01,0.0,0.0,0.0,0.0,0.0,0.0,0.0,0.58,0.0,0.0,0.0,0.1,0.0,0.0,0.0,0.0,0.0,0.0,0.0,0.0,0.0,893.0,9.0,027
564,0.1,0.0,0.05,0.16,0.0,0.0,0.0,0.0,0.0,0.0,0.0,0.0,0.0,0.0,0.0,0.0,0.0,0.01,0.0,0.0,0.0,0.0,0.0,0.0,0.0,0.58,0.0,0.0,0.0,0.1,0.0,0.0,0.0,0.0,0.0,0.0,0.0,0.0,0.0,943.0,7.0,027
2438,0.1,0.0,0.05,0.16,0.0,0.0,0.0,0.0,0.0,0.0,0.0,0.0,0.0,0.0,0.0,0.0,0.0,0.01,0.0,0.0,0.0,0.0,0.0,0.0,0.0,0.58,0.0,0.0,0.0,0.1,0.0,0.0,0.0,0.0,0.0,0.0,0.0,0.0,0.0,1608.0,0.0,027
2439,0.1,0.0,0.05,0.16,0.0,0.0,0.0,0.0,0.0,0.0,0.0,0.0,0.0,0.0,0.0,0.0,0.0,0.01,0.0,0.0,0.0,0.0,0.0,0.0,0.0,0.58,0.0,0.0,0.0,0.1,0.0,0.0,0.0,0.0,0.0,0.0,0.0,0.0,0.0,1495.0,0.5,027
2440,0.1,0.0,0.05,0.16,0.0,0.0,0.0,0.0,0.0,0.0,0.0,0.0,0.0,0.0,0.0,0.0,0.0,0.01,0.0,0.0,0.0,0.0,0.0,0.0,0.0,0.58,0.0,0.0,0.0,0.1,0.0,0.0,0.0,0.0,0.0,0.0,0.0,0.0,0.0,1400.0,1.0,027
2441,0.1,0.0,0.05,0.16,0.0,0.0,0.0,0.0,0.0,0.0,0.0,0.0,0.0,0.0,0.0,0.0,0.0,0.01,0.0,0.0,0.0,0.0,0.0,0.0,0.0,0.58,0.0,0.0,0.0,0.1,0.0,0.0,0.0,0.0,0.0,0.0,0.0,0.0,0.0,1320.0,1.5,027
2442,0.1,0.0,0.05,0.16,0.0,0.0,0.0,0.0,0.0,0.0,0.0,0.0,0.0,0.0,0.0,0.0,0.0,0.01,0.0,0.0,0.0,0.0,0.0,0.0,0.0,0.58,0.0,0.0,0.0,0.1,0.0,0.0,0.0,0.0,0.0,0.0,0.0,0.0,0.0,1260.0,2.0,027
2443,0.1,0.0,0.05,0.16,0.0,0.0,0.0,0.0,0.0,0.0,0.0,0.0,0.0,0.0,0.0,0.0,0.0,0.01,0.0,0.0,0.0,0.0,0.0,0.0,0.0,0.58,0.0,0.0,0.0,0.1,0.0,0.0,0.0,0.0,0.0,0.0,0.0,0.0,0.0,1209.0,2.5,027
2444,0.1,0.0,0.05,0.16,0.0,0.0,0.0,0.0,0.0,0.0,0.0,0.0,0.0,0.0,0.0,0.0,0.0,0.01,0.0,0.0,0.0,0.0,0.0,0.0,0.0,0.58,0.0,0.0,0.0,0.1,0.0,0.0,0.0,0.0,0.0,0.0,0.0,0.0,0.0,1163.0,3.0,027
2445,0.1,0.0,0.05,0.16,0.0,0.0,0.0,0.0,0.0,0.0,0.0,0.0,0.0,0.0,0.0,0.0,0.0,0.01,0.0,0.0,0.0,0.0,0.0,0.0,0.0,0.58,0.0,0.0,0.0,0.1,0.0,0.0,0.0,0.0,0.0,0.0,0.0,0.0,0.0,1073.0,4.0,027
2446,0.1,0.0,0.05,0.16,0.0,0.0,0.0,0.0,0.0,0.0,0.0,0.0,0.0,0.0,0.0,0.0,0.0,0.01,0.0,0.0,0.0,0.0,0.0,0.0,0.0,0.58,0.0,0.0,0.0,0.1,0.0,0.0,0.0,0.0,0.0,0.0,0.0,0.0,0.0,1012.0,5.0,027
2447,0.1,0.0,0.05,0.16,0.0,0.0,0.0,0.0,0.0,0.0,0.0,0.0,0.0,0.0,0.0,0.0,0.0,0.01,0.0,0.0,0.0,0.0,0.0,0.0,0.0,0.58,0.0,0.0,0.0,0.1,0.0,0.0,0.0,0.0,0.0,0.0,0.0,0.0,0.0,972.0,6.0,027
2448,0.1,0.0,0.05,0.16,0.0,0.0,0.0,0.0,0.0,0.0,0.0,0.0,0.0,0.0,0.0,0.0,0.0,0.01,0.0,0.0,0.0,0.0,0.0,0.0,0.0,0.58,0.0,0.0,0.0,0.1,0.0,0.0,0.0,0.0,0.0,0.0,0.0,0.0,0.0,941.0,7.0,027
2449,0.1,0.0,0.05,0.16,0.0,0.0,0.0,0.0,0.0,0.0,0.0,0.0,0.0,0.0,0.0,0.0,0.0,0.01,0.0,0.0,0.0,0.0,0.0,0.0,0.0,0.58,0.0,0.0,0.0,0.1,0.0,0.0,0.0,0.0,0.0,0.0,0.0,0.0,0.0,914.0,8.0,027
2450,0.1,0.0,0.05,0.16,0.0,0.0,0.0,0.0,0.0,0.0,0.0,0.0,0.0,0.0,0.0,0.0,0.0,0.01,0.0,0.0,0.0,0.0,0.0,0.0,0.0,0.58,0.0,0.0,0.0,0.1,0.0,0.0,0.0,0.0,0.0,0.0,0.0,0.0,0.0,892.0,9.0,027
2451,0.1,0.0,0.05,0.16,0.0,0.0,0.0,0.0,0.0,0.0,0.0,0.0,0.0,0.0,0.0,0.0,0.0,0.01,0.0,0.0,0.0,0.0,0.0,0.0,0.0,0.58,0.0,0.0,0.0,0.1,0.0,0.0,0.0,0.0,0.0,0.0,0.0,0.0,0.0,871.0,10.0,027
2452,0.1,0.0,0.05,0.16,0.0,0.0,0.0,0.0,0.0,0.0,0.0,0.0,0.0,0.0,0.0,0.0,0.0,0.01,0.0,0.0,0.0,0.0,0.0,0.0,0.0,0.58,0.0,0.0,0.0,0.1,0.0,0.0,0.0,0.0,0.0,0.0,0.0,0.0,0.0,850.0,11.0,027
2453,0.1,0.0,0.05,0.16,0.0,0.0,0.0,0.0,0.0,0.0,0.0,0.0,0.0,0.0,0.0,0.0,0.0,0.01,0.0,0.0,0.0,0.0,0.0,0.0,0.0,0.58,0.0,0.0,0.0,0.1,0.0,0.0,0.0,0.0,0.0,0.0,0.0,0.0,0.0,830.0,12.0,027
565,0.04,0.0,0.05,0.33,0.0,0.0,0.0,0.0,0.0,0.0,0.0,0.0,0.0,0.0,0.0,0.0,0.0,0.02,0.0,0.0,0.0,0.0,0.0,0.0,0.0,0.49,0.0,0.0,0.0,0.06,0.0,0.0,0.0,0.0,0.0,0.0,0.0,0.0,0.0,783.0,12.0,028
566,0.04,0.0,0.05,0.33,0.0,0.0,0.0,0.0,0.0,0.0,0.0,0.0,0.0,0.0,0.0,0.0,0.0,0.02,0.0,0.0,0.0,0.0,0.0,0.0,0.0,0.49,0.0,0.0,0.0,0.06,0.0,0.0,0.0,0.0,0.0,0.0,0.0,0.0,0.0,848.0,9.0,028
567,0.04,0.0,0.05,0.33,0.0,0.0,0.0,0.0,0.0,0.0,0.0,0.0,0.0,0.0,0.0,0.0,0.0,0.02,0.0,0.0,0.0,0.0,0.0,0.0,0.0,0.49,0.0,0.0,0.0,0.06,0.0,0.0,0.0,0.0,0.0,0.0,0.0,0.0,0.0,888.0,7.0,028
2454,0.04,0.0,0.05,0.33,0.0,0.0,0.0,0.0,0.0,0.0,0.0,0.0,0.0,0.0,0.0,0.0,0.0,0.02,0.0,0.0,0.0,0.0,0.0,0.0,0.0,0.49,0.0,0.0,0.0,0.06,0.0,0.0,0.0,0.0,0.0,0.0,0.0,0.0,0.0,1380.0,0.0,028
2455,0.04,0.0,0.05,0.33,0.0,0.0,0.0,0.0,0.0,0.0,0.0,0.0,0.0,0.0,0.0,0.0,0.0,0.02,0.0,0.0,0.0,0.0,0.0,0.0,0.0,0.49,0.0,0.0,0.0,0.06,0.0,0.0,0.0,0.0,0.0,0.0,0.0,0.0,0.0,1285.0,0.5,028
2456,0.04,0.0,0.05,0.33,0.0,0.0,0.0,0.0,0.0,0.0,0.0,0.0,0.0,0.0,0.0,0.0,0.0,0.02,0.0,0.0,0.0,0.0,0.0,0.0,0.0,0.49,0.0,0.0,0.0,0.06,0.0,0.0,0.0,0.0,0.0,0.0,0.0,0.0,0.0,1210.0,1.0,028
2457,0.04,0.0,0.05,0.33,0.0,0.0,0.0,0.0,0.0,0.0,0.0,0.0,0.0,0.0,0.0,0.0,0.0,0.02,0.0,0.0,0.0,0.0,0.0,0.0,0.0,0.49,0.0,0.0,0.0,0.06,0.0,0.0,0.0,0.0,0.0,0.0,0.0,0.0,0.0,1140.0,1.5,028
2458,0.04,0.0,0.05,0.33,0.0,0.0,0.0,0.0,0.0,0.0,0.0,0.0,0.0,0.0,0.0,0.0,0.0,0.02,0.0,0.0,0.0,0.0,0.0,0.0,0.0,0.49,0.0,0.0,0.0,0.06,0.0,0.0,0.0,0.0,0.0,0.0,0.0,0.0,0.0,1092.0,2.0,028
2459,0.04,0.0,0.05,0.33,0.0,0.0,0.0,0.0,0.0,0.0,0.0,0.0,0.0,0.0,0.0,0.0,0.0,0.02,0.0,0.0,0.0,0.0,0.0,0.0,0.0,0.49,0.0,0.0,0.0,0.06,0.0,0.0,0.0,0.0,0.0,0.0,0.0,0.0,0.0,1060.0,2.5,028
2460,0.04,0.0,0.05,0.33,0.0,0.0,0.0,0.0,0.0,0.0,0.0,0.0,0.0,0.0,0.0,0.0,0.0,0.02,0.0,0.0,0.0,0.0,0.0,0.0,0.0,0.49,0.0,0.0,0.0,0.06,0.0,0.0,0.0,0.0,0.0,0.0,0.0,0.0,0.0,1030.0,3.0,028
2461,0.04,0.0,0.05,0.33,0.0,0.0,0.0,0.0,0.0,0.0,0.0,0.0,0.0,0.0,0.0,0.0,0.0,0.02,0.0,0.0,0.0,0.0,0.0,0.0,0.0,0.49,0.0,0.0,0.0,0.06,0.0,0.0,0.0,0.0,0.0,0.0,0.0,0.0,0.0,980.0,4.0,028
2462,0.04,0.0,0.05,0.33,0.0,0.0,0.0,0.0,0.0,0.0,0.0,0.0,0.0,0.0,0.0,0.0,0.0,0.02,0.0,0.0,0.0,0.0,0.0,0.0,0.0,0.49,0.0,0.0,0.0,0.06,0.0,0.0,0.0,0.0,0.0,0.0,0.0,0.0,0.0,940.0,5.0,028
2463,0.04,0.0,0.05,0.33,0.0,0.0,0.0,0.0,0.0,0.0,0.0,0.0,0.0,0.0,0.0,0.0,0.0,0.02,0.0,0.0,0.0,0.0,0.0,0.0,0.0,0.49,0.0,0.0,0.0,0.06,0.0,0.0,0.0,0.0,0.0,0.0,0.0,0.0,0.0,909.0,6.0,028
2464,0.04,0.0,0.05,0.33,0.0,0.0,0.0,0.0,0.0,0.0,0.0,0.0,0.0,0.0,0.0,0.0,0.0,0.02,0.0,0.0,0.0,0.0,0.0,0.0,0.0,0.49,0.0,0.0,0.0,0.06,0.0,0.0,0.0,0.0,0.0,0.0,0.0,0.0,0.0,867.0,8.0,028
2465,0.04,0.0,0.05,0.33,0.0,0.0,0.0,0.0,0.0,0.0,0.0,0.0,0.0,0.0,0.0,0.0,0.0,0.02,0.0,0.0,0.0,0.0,0.0,0.0,0.0,0.49,0.0,0.0,0.0,0.06,0.0,0.0,0.0,0.0,0.0,0.0,0.0,0.0,0.0,846.0,9.0,028
2466,0.04,0.0,0.05,0.33,0.0,0.0,0.0,0.0,0.0,0.0,0.0,0.0,0.0,0.0,0.0,0.0,0.0,0.02,0.0,0.0,0.0,0.0,0.0,0.0,0.0,0.49,0.0,0.0,0.0,0.06,0.0,0.0,0.0,0.0,0.0,0.0,0.0,0.0,0.0,825.0,10.0,028
2467,0.04,0.0,0.05,0.33,0.0,0.0,0.0,0.0,0.0,0.0,0.0,0.0,0.0,0.0,0.0,0.0,0.0,0.02,0.0,0.0,0.0,0.0,0.0,0.0,0.0,0.49,0.0,0.0,0.0,0.06,0.0,0.0,0.0,0.0,0.0,0.0,0.0,0.0,0.0,805.0,11.0,028
2468,0.04,0.0,0.05,0.33,0.0,0.0,0.0,0.0,0.0,0.0,0.0,0.0,0.0,0.0,0.0,0.0,0.0,0.02,0.0,0.0,0.0,0.0,0.0,0.0,0.0,0.49,0.0,0.0,0.0,0.06,0.0,0.0,0.0,0.0,0.0,0.0,0.0,0.0,0.0,784.0,12.0,028
568,0.0,0.0,0.21,0.33,0.0,0.0,0.0,0.0,0.0,0.0,0.0,0.0,0.0,0.0,0.0,0.0,0.0,0.0,0.0,0.2,0.0,0.0,0.0,0.0,0.0,0.26,0.0,0.0,0.0,0.0,0.0,0.0,0.0,0.0,0.0,0.0,0.0,0.0,0.0,888.0,12.0,029
569,0.0,0.0,0.21,0.33,0.0,0.0,0.0,0.0,0.0,0.0,0.0,0.0,0.0,0.0,0.0,0.0,0.0,0.0,0.0,0.2,0.0,0.0,0.0,0.0,0.0,0.26,0.0,0.0,0.0,0.0,0.0,0.0,0.0,0.0,0.0,0.0,0.0,0.0,0.0,933.0,9.0,029
570,0.0,0.0,0.21,0.33,0.0,0.0,0.0,0.0,0.0,0.0,0.0,0.0,0.0,0.0,0.0,0.0,0.0,0.0,0.0,0.2,0.0,0.0,0.0,0.0,0.0,0.26,0.0,0.0,0.0,0.0,0.0,0.0,0.0,0.0,0.0,0.0,0.0,0.0,0.0,963.0,7.0,029
2485,0.0,0.0,0.21,0.33,0.0,0.0,0.0,0.0,0.0,0.0,0.0,0.0,0.0,0.0,0.0,0.0,0.0,0.0,0.0,0.2,0.0,0.0,0.0,0.0,0.0,0.26,0.0,0.0,0.0,0.0,0.0,0.0,0.0,0.0,0.0,0.0,0.0,0.0,0.0,1292.0,0.0,029
2486,0.0,0.0,0.21,0.33,0.0,0.0,0.0,0.0,0.0,0.0,0.0,0.0,0.0,0.0,0.0,0.0,0.0,0.0,0.0,0.2,0.0,0.0,0.0,0.0,0.0,0.26,0.0,0.0,0.0,0.0,0.0,0.0,0.0,0.0,0.0,0.0,0.0,0.0,0.0,1239.0,0.5,029
2487,0.0,0.0,0.21,0.33,0.0,0.0,0.0,0.0,0.0,0.0,0.0,0.0,0.0,0.0,0.0,0.0,0.0,0.0,0.0,0.2,0.0,0.0,0.0,0.0,0.0,0.26,0.0,0.0,0.0,0.0,0.0,0.0,0.0,0.0,0.0,0.0,0.0,0.0,0.0,1212.0,1.0,029
2488,0.0,0.0,0.21,0.33,0.0,0.0,0.0,0.0,0.0,0.0,0.0,0.0,0.0,0.0,0.0,0.0,0.0,0.0,0.0,0.2,0.0,0.0,0.0,0.0,0.0,0.26,0.0,0.0,0.0,0.0,0.0,0.0,0.0,0.0,0.0,0.0,0.0,0.0,0.0,1156.0,1.5,029
2489,0.0,0.0,0.21,0.33,0.0,0.0,0.0,0.0,0.0,0.0,0.0,0.0,0.0,0.0,0.0,0.0,0.0,0.0,0.0,0.2,0.0,0.0,0.0,0.0,0.0,0.26,0.0,0.0,0.0,0.0,0.0,0.0,0.0,0.0,0.0,0.0,0.0,0.0,0.0,1124.0,2.0,029
2490,0.0,0.0,0.21,0.33,0.0,0.0,0.0,0.0,0.0,0.0,0.0,0.0,0.0,0.0,0.0,0.0,0.0,0.0,0.0,0.2,0.0,0.0,0.0,0.0,0.0,0.26,0.0,0.0,0.0,0.0,0.0,0.0,0.0,0.0,0.0,0.0,0.0,0.0,0.0,1095.0,2.5,029
2491,0.0,0.0,0.21,0.33,0.0,0.0,0.0,0.0,0.0,0.0,0.0,0.0,0.0,0.0,0.0,0.0,0.0,0.0,0.0,0.2,0.0,0.0,0.0,0.0,0.0,0.26,0.0,0.0,0.0,0.0,0.0,0.0,0.0,0.0,0.0,0.0,0.0,0.0,0.0,1071.0,3.0,029
2492,0.0,0.0,0.21,0.33,0.0,0.0,0.0,0.0,0.0,0.0,0.0,0.0,0.0,0.0,0.0,0.0,0.0,0.0,0.0,0.2,0.0,0.0,0.0,0.0,0.0,0.26,0.0,0.0,0.0,0.0,0.0,0.0,0.0,0.0,0.0,0.0,0.0,0.0,0.0,1032.0,4.0,029
2493,0.0,0.0,0.21,0.33,0.0,0.0,0.0,0.0,0.0,0.0,0.0,0.0,0.0,0.0,0.0,0.0,0.0,0.0,0.0,0.2,0.0,0.0,0.0,0.0,0.0,0.26,0.0,0.0,0.0,0.0,0.0,0.0,0.0,0.0,0.0,0.0,0.0,0.0,0.0,1006.0,5.0,029
2494,0.0,0.0,0.21,0.33,0.0,0.0,0.0,0.0,0.0,0.0,0.0,0.0,0.0,0.0,0.0,0.0,0.0,0.0,0.0,0.2,0.0,0.0,0.0,0.0,0.0,0.26,0.0,0.0,0.0,0.0,0.0,0.0,0.0,0.0,0.0,0.0,0.0,0.0,0.0,985.0,6.0,029
2495,0.0,0.0,0.21,0.33,0.0,0.0,0.0,0.0,0.0,0.0,0.0,0.0,0.0,0.0,0.0,0.0,0.0,0.0,0.0,0.2,0.0,0.0,0.0,0.0,0.0,0.26,0.0,0.0,0.0,0.0,0.0,0.0,0.0,0.0,0.0,0.0,0.0,0.0,0.0,966.0,7.0,029
2496,0.0,0.0,0.21,0.33,0.0,0.0,0.0,0.0,0.0,0.0,0.0,0.0,0.0,0.0,0.0,0.0,0.0,0.0,0.0,0.2,0.0,0.0,0.0,0.0,0.0,0.26,0.0,0.0,0.0,0.0,0.0,0.0,0.0,0.0,0.0,0.0,0.0,0.0,0.0,949.0,8.0,029
2497,0.0,0.0,0.21,0.33,0.0,0.0,0.0,0.0,0.0,0.0,0.0,0.0,0.0,0.0,0.0,0.0,0.0,0.0,0.0,0.2,0.0,0.0,0.0,0.0,0.0,0.26,0.0,0.0,0.0,0.0,0.0,0.0,0.0,0.0,0.0,0.0,0.0,0.0,0.0,934.0,9.0,029
2498,0.0,0.0,0.21,0.33,0.0,0.0,0.0,0.0,0.0,0.0,0.0,0.0,0.0,0.0,0.0,0.0,0.0,0.0,0.0,0.2,0.0,0.0,0.0,0.0,0.0,0.26,0.0,0.0,0.0,0.0,0.0,0.0,0.0,0.0,0.0,0.0,0.0,0.0,0.0,919.0,10.0,029
2499,0.0,0.0,0.21,0.33,0.0,0.0,0.0,0.0,0.0,0.0,0.0,0.0,0.0,0.0,0.0,0.0,0.0,0.0,0.0,0.2,0.0,0.0,0.0,0.0,0.0,0.26,0.0,0.0,0.0,0.0,0.0,0.0,0.0,0.0,0.0,0.0,0.0,0.0,0.0,904.0,11.0,029
2500,0.0,0.0,0.21,0.33,0.0,0.0,0.0,0.0,0.0,0.0,0.0,0.0,0.0,0.0,0.0,0.0,0.0,0.0,0.0,0.2,0.0,0.0,0.0,0.0,0.0,0.26,0.0,0.0,0.0,0.0,0.0,0.0,0.0,0.0,0.0,0.0,0.0,0.0,0.0,890.0,12.0,029
571,0.03,0.0,0.15,0.0,0.0,0.0,0.0,0.0,0.0,0.0,0.0,0.0,0.0,0.0,0.0,0.0,0.09,0.0,0.0,0.0,0.0,0.0,0.02,0.0,0.0,0.0,0.0,0.0,0.0,0.71,0.0,0.0,0.0,0.0,0.0,0.0,0.0,0.0,0.0,818.0,12.0,030
572,0.03,0.0,0.15,0.0,0.0,0.0,0.0,0.0,0.0,0.0,0.0,0.0,0.0,0.0,0.0,0.0,0.09,0.0,0.0,0.0,0.0,0.0,0.02,0.0,0.0,0.0,0.0,0.0,0.0,0.71,0.0,0.0,0.0,0.0,0.0,0.0,0.0,0.0,0.0,928.0,9.0,030
573,0.03,0.0,0.15,0.0,0.0,0.0,0.0,0.0,0.0,0.0,0.0,0.0,0.0,0.0,0.0,0.0,0.09,0.0,0.0,0.0,0.0,0.0,0.02,0.0,0.0,0.0,0.0,0.0,0.0,0.71,0.0,0.0,0.0,0.0,0.0,0.0,0.0,0.0,0.0,1018.0,7.0,030
857,0.03,0.0,0.15,0.0,0.0,0.0,0.0,0.0,0.0,0.0,0.0,0.0,0.0,0.0,0.0,0.0,0.09,0.0,0.0,0.0,0.0,0.0,0.02,0.0,0.0,0.0,0.0,0.0,0.0,0.71,0.0,0.0,0.0,0.0,0.0,0.0,0.0,0.0,0.0,1733.0,0.8864907251724818,030
858,0.03,0.0,0.15,0.0,0.0,0.0,0.0,0.0,0.0,0.0,0.0,0.0,0.0,0.0,0.0,0.0,0.09,0.0,0.0,0.0,0.0,0.0,0.02,0.0,0.0,0.0,0.0,0.0,0.0,0.71,0.0,0.0,0.0,0.0,0.0,0.0,0.0,0.0,0.0,1713.0,0.9542425094393248,030
859,0.03,0.0,0.15,0.0,0.0,0.0,0.0,0.0,0.0,0.0,0.0,0.0,0.0,0.0,0.0,0.0,0.09,0.0,0.0,0.0,0.0,0.0,0.02,0.0,0.0,0.0,0.0,0.0,0.0,0.71,0.0,0.0,0.0,0.0,0.0,0.0,0.0,0.0,0.0,1693.0,1.0253058652647704,030
860,0.03,0.0,0.15,0.0,0.0,0.0,0.0,0.0,0.0,0.0,0.0,0.0,0.0,0.0,0.0,0.0,0.09,0.0,0.0,0.0,0.0,0.0,0.02,0.0,0.0,0.0,0.0,0.0,0.0,0.71,0.0,0.0,0.0,0.0,0.0,0.0,0.0,0.0,0.0,1673.0,1.0863598306747484,030
861,0.03,0.0,0.15,0.0,0.0,0.0,0.0,0.0,0.0,0.0,0.0,0.0,0.0,0.0,0.0,0.0,0.09,0.0,0.0,0.0,0.0,0.0,0.02,0.0,0.0,0.0,0.0,0.0,0.0,0.71,0.0,0.0,0.0,0.0,0.0,0.0,0.0,0.0,0.0,1653.0,1.1613680022349748,030
862,0.03,0.0,0.15,0.0,0.0,0.0,0.0,0.0,0.0,0.0,0.0,0.0,0.0,0.0,0.0,0.0,0.09,0.0,0.0,0.0,0.0,0.0,0.02,0.0,0.0,0.0,0.0,0.0,0.0,0.71,0.0,0.0,0.0,0.0,0.0,0.0,0.0,0.0,0.0,1633.0,1.2253092817258628,030
863,0.03,0.0,0.15,0.0,0.0,0.0,0.0,0.0,0.0,0.0,0.0,0.0,0.0,0.0,0.0,0.0,0.09,0.0,0.0,0.0,0.0,0.0,0.02,0.0,0.0,0.0,0.0,0.0,0.0,0.71,0.0,0.0,0.0,0.0,0.0,0.0,0.0,0.0,0.0,1613.0,1.2878017299302258,030
864,0.03,0.0,0.15,0.0,0.0,0.0,0.0,0.0,0.0,0.0,0.0,0.0,0.0,0.0,0.0,0.0,0.09,0.0,0.0,0.0,0.0,0.0,0.02,0.0,0.0,0.0,0.0,0.0,0.0,0.71,0.0,0.0,0.0,0.0,0.0,0.0,0.0,0.0,0.0,1593.0,1.3443922736851106,030
865,0.03,0.0,0.15,0.0,0.0,0.0,0.0,0.0,0.0,0.0,0.0,0.0,0.0,0.0,0.0,0.0,0.09,0.0,0.0,0.0,0.0,0.0,0.02,0.0,0.0,0.0,0.0,0.0,0.0,0.71,0.0,0.0,0.0,0.0,0.0,0.0,0.0,0.0,0.0,1573.0,1.4471580313422194,030
866,0.03,0.0,0.15,0.0,0.0,0.0,0.0,0.0,0.0,0.0,0.0,0.0,0.0,0.0,0.0,0.0,0.09,0.0,0.0,0.0,0.0,0.0,0.02,0.0,0.0,0.0,0.0,0.0,0.0,0.71,0.0,0.0,0.0,0.0,0.0,0.0,0.0,0.0,0.0,1553.0,1.526339277389844,030
867,0.03,0.0,0.15,0.0,0.0,0.0,0.0,0.0,0.0,0.0,0.0,0.0,0.0,0.0,0.0,0.0,0.09,0.0,0.0,0.0,0.0,0.0,0.02,0.0,0.0,0.0,0.0,0.0,0.0,0.71,0.0,0.0,0.0,0.0,0.0,0.0,0.0,0.0,0.0,1533.0,1.611723308007342,030
868,0.03,0.0,0.15,0.0,0.0,0.0,0.0,0.0,0.0,0.0,0.0,0.0,0.0,0.0,0.0,0.0,0.09,0.0,0.0,0.0,0.0,0.0,0.02,0.0,0.0,0.0,0.0,0.0,0.0,0.71,0.0,0.0,0.0,0.0,0.0,0.0,0.0,0.0,0.0,1513.0,1.8600796517029785,030
869,0.03,0.0,0.15,0.0,0.0,0.0,0.0,0.0,0.0,0.0,0.0,0.0,0.0,0.0,0.0,0.0,0.09,0.0,0.0,0.0,0.0,0.0,0.02,0.0,0.0,0.0,0.0,0.0,0.0,0.71,0.0,0.0,0.0,0.0,0.0,0.0,0.0,0.0,0.0,1493.0,1.8061799739838869,030
870,0.03,0.0,0.15,0.0,0.0,0.0,0.0,0.0,0.0,0.0,0.0,0.0,0.0,0.0,0.0,0.0,0.09,0.0,0.0,0.0,0.0,0.0,0.02,0.0,0.0,0.0,0.0,0.0,0.0,0.71,0.0,0.0,0.0,0.0,0.0,0.0,0.0,0.0,0.0,1473.0,1.8976270912904412,030
871,0.03,0.0,0.15,0.0,0.0,0.0,0.0,0.0,0.0,0.0,0.0,0.0,0.0,0.0,0.0,0.0,0.09,0.0,0.0,0.0,0.0,0.0,0.02,0.0,0.0,0.0,0.0,0.0,0.0,0.71,0.0,0.0,0.0,0.0,0.0,0.0,0.0,0.0,0.0,1453.0,2.0021660617565082,030
872,0.03,0.0,0.15,0.0,0.0,0.0,0.0,0.0,0.0,0.0,0.0,0.0,0.0,0.0,0.0,0.0,0.09,0.0,0.0,0.0,0.0,0.0,0.02,0.0,0.0,0.0,0.0,0.0,0.0,0.71,0.0,0.0,0.0,0.0,0.0,0.0,0.0,0.0,0.0,1433.0,2.1003705451175634,030
873,0.03,0.0,0.15,0.0,0.0,0.0,0.0,0.0,0.0,0.0,0.0,0.0,0.0,0.0,0.0,0.0,0.09,0.0,0.0,0.0,0.0,0.0,0.02,0.0,0.0,0.0,0.0,0.0,0.0,0.71,0.0,0.0,0.0,0.0,0.0,0.0,0.0,0.0,0.0,1413.0,2.214843848047698,030
874,0.03,0.0,0.15,0.0,0.0,0.0,0.0,0.0,0.0,0.0,0.0,0.0,0.0,0.0,0.0,0.0,0.09,0.0,0.0,0.0,0.0,0.0,0.02,0.0,0.0,0.0,0.0,0.0,0.0,0.71,0.0,0.0,0.0,0.0,0.0,0.0,0.0,0.0,0.0,1393.0,2.3344537511509307,030
875,0.03,0.0,0.15,0.0,0.0,0.0,0.0,0.0,0.0,0.0,0.0,0.0,0.0,0.0,0.0,0.0,0.09,0.0,0.0,0.0,0.0,0.0,0.02,0.0,0.0,0.0,0.0,0.0,0.0,0.71,0.0,0.0,0.0,0.0,0.0,0.0,0.0,0.0,0.0,1373.0,2.4771212547196626,030
876,0.03,0.0,0.15,0.0,0.0,0.0,0.0,0.0,0.0,0.0,0.0,0.0,0.0,0.0,0.0,0.0,0.09,0.0,0.0,0.0,0.0,0.0,0.02,0.0,0.0,0.0,0.0,0.0,0.0,0.71,0.0,0.0,0.0,0.0,0.0,0.0,0.0,0.0,0.0,1353.0,2.6627578316815743,030
877,0.03,0.0,0.15,0.0,0.0,0.0,0.0,0.0,0.0,0.0,0.0,0.0,0.0,0.0,0.0,0.0,0.09,0.0,0.0,0.0,0.0,0.0,0.02,0.0,0.0,0.0,0.0,0.0,0.0,0.71,0.0,0.0,0.0,0.0,0.0,0.0,0.0,0.0,0.0,1333.0,2.7781512503836443,030
878,0.03,0.0,0.15,0.0,0.0,0.0,0.0,0.0,0.0,0.0,0.0,0.0,0.0,0.0,0.0,0.0,0.09,0.0,0.0,0.0,0.0,0.0,0.02,0.0,0.0,0.0,0.0,0.0,0.0,0.71,0.0,0.0,0.0,0.0,0.0,0.0,0.0,0.0,0.0,1313.0,2.880813592280792,030
879,0.03,0.0,0.15,0.0,0.0,0.0,0.0,0.0,0.0,0.0,0.0,0.0,0.0,0.0,0.0,0.0,0.09,0.0,0.0,0.0,0.0,0.0,0.02,0.0,0.0,0.0,0.0,0.0,0.0,0.71,0.0,0.0,0.0,0.0,0.0,0.0,0.0,0.0,0.0,1293.0,3.0211892990699383,030
880,0.03,0.0,0.15,0.0,0.0,0.0,0.0,0.0,0.0,0.0,0.0,0.0,0.0,0.0,0.0,0.0,0.09,0.0,0.0,0.0,0.0,0.0,0.02,0.0,0.0,0.0,0.0,0.0,0.0,0.71,0.0,0.0,0.0,0.0,0.0,0.0,0.0,0.0,0.0,1273.0,3.1760912590556813,030
881,0.03,0.0,0.15,0.0,0.0,0.0,0.0,0.0,0.0,0.0,0.0,0.0,0.0,0.0,0.0,0.0,0.09,0.0,0.0,0.0,0.0,0.0,0.02,0.0,0.0,0.0,0.0,0.0,0.0,0.71,0.0,0.0,0.0,0.0,0.0,0.0,0.0,0.0,0.0,1253.0,3.4156818820794936,030
2531,0.03,0.0,0.15,0.0,0.0,0.0,0.0,0.0,0.0,0.0,0.0,0.0,0.0,0.0,0.0,0.0,0.09,0.0,0.0,0.0,0.0,0.0,0.02,0.0,0.0,0.0,0.0,0.0,0.0,0.71,0.0,0.0,0.0,0.0,0.0,0.0,0.0,0.0,0.0,1725.0,1.0,030
2532,0.03,0.0,0.15,0.0,0.0,0.0,0.0,0.0,0.0,0.0,0.0,0.0,0.0,0.0,0.0,0.0,0.09,0.0,0.0,0.0,0.0,0.0,0.02,0.0,0.0,0.0,0.0,0.0,0.0,0.71,0.0,0.0,0.0,0.0,0.0,0.0,0.0,0.0,0.0,1612.0,1.5,030
2533,0.03,0.0,0.15,0.0,0.0,0.0,0.0,0.0,0.0,0.0,0.0,0.0,0.0,0.0,0.0,0.0,0.09,0.0,0.0,0.0,0.0,0.0,0.02,0.0,0.0,0.0,0.0,0.0,0.0,0.71,0.0,0.0,0.0,0.0,0.0,0.0,0.0,0.0,0.0,1412.0,2.5,030
2534,0.03,0.0,0.15,0.0,0.0,0.0,0.0,0.0,0.0,0.0,0.0,0.0,0.0,0.0,0.0,0.0,0.09,0.0,0.0,0.0,0.0,0.0,0.02,0.0,0.0,0.0,0.0,0.0,0.0,0.71,0.0,0.0,0.0,0.0,0.0,0.0,0.0,0.0,0.0,1351.0,3.0,030
2535,0.03,0.0,0.15,0.0,0.0,0.0,0.0,0.0,0.0,0.0,0.0,0.0,0.0,0.0,0.0,0.0,0.09,0.0,0.0,0.0,0.0,0.0,0.02,0.0,0.0,0.0,0.0,0.0,0.0,0.71,0.0,0.0,0.0,0.0,0.0,0.0,0.0,0.0,0.0,1236.0,4.0,030
2536,0.03,0.0,0.15,0.0,0.0,0.0,0.0,0.0,0.0,0.0,0.0,0.0,0.0,0.0,0.0,0.0,0.09,0.0,0.0,0.0,0.0,0.0,0.02,0.0,0.0,0.0,0.0,0.0,0.0,0.71,0.0,0.0,0.0,0.0,0.0,0.0,0.0,0.0,0.0,1142.0,5.0,030
2537,0.03,0.0,0.15,0.0,0.0,0.0,0.0,0.0,0.0,0.0,0.0,0.0,0.0,0.0,0.0,0.0,0.09,0.0,0.0,0.0,0.0,0.0,0.02,0.0,0.0,0.0,0.0,0.0,0.0,0.71,0.0,0.0,0.0,0.0,0.0,0.0,0.0,0.0,0.0,1073.0,6.0,030
2538,0.03,0.0,0.15,0.0,0.0,0.0,0.0,0.0,0.0,0.0,0.0,0.0,0.0,0.0,0.0,0.0,0.09,0.0,0.0,0.0,0.0,0.0,0.02,0.0,0.0,0.0,0.0,0.0,0.0,0.71,0.0,0.0,0.0,0.0,0.0,0.0,0.0,0.0,0.0,1020.0,7.0,030
2539,0.03,0.0,0.15,0.0,0.0,0.0,0.0,0.0,0.0,0.0,0.0,0.0,0.0,0.0,0.0,0.0,0.09,0.0,0.0,0.0,0.0,0.0,0.02,0.0,0.0,0.0,0.0,0.0,0.0,0.71,0.0,0.0,0.0,0.0,0.0,0.0,0.0,0.0,0.0,975.0,8.0,030
2540,0.03,0.0,0.15,0.0,0.0,0.0,0.0,0.0,0.0,0.0,0.0,0.0,0.0,0.0,0.0,0.0,0.09,0.0,0.0,0.0,0.0,0.0,0.02,0.0,0.0,0.0,0.0,0.0,0.0,0.71,0.0,0.0,0.0,0.0,0.0,0.0,0.0,0.0,0.0,893.0,10.0,030
2541,0.03,0.0,0.15,0.0,0.0,0.0,0.0,0.0,0.0,0.0,0.0,0.0,0.0,0.0,0.0,0.0,0.09,0.0,0.0,0.0,0.0,0.0,0.02,0.0,0.0,0.0,0.0,0.0,0.0,0.71,0.0,0.0,0.0,0.0,0.0,0.0,0.0,0.0,0.0,864.0,11.0,030
2542,0.03,0.0,0.15,0.0,0.0,0.0,0.0,0.0,0.0,0.0,0.0,0.0,0.0,0.0,0.0,0.0,0.09,0.0,0.0,0.0,0.0,0.0,0.02,0.0,0.0,0.0,0.0,0.0,0.0,0.71,0.0,0.0,0.0,0.0,0.0,0.0,0.0,0.0,0.0,840.0,12.0,030
8721,0.03,0.0,0.15,0.0,0.0,0.0,0.0,0.0,0.0,0.0,0.0,0.0,0.0,0.0,0.0,0.0,0.09,0.0,0.0,0.0,0.0,0.0,0.02,0.0,0.0,0.0,0.0,0.0,0.0,0.71,0.0,0.0,0.0,0.0,0.0,0.0,0.0,0.0,0.0,851.0,11.66,030
8722,0.03,0.0,0.15,0.0,0.0,0.0,0.0,0.0,0.0,0.0,0.0,0.0,0.0,0.0,0.0,0.0,0.09,0.0,0.0,0.0,0.0,0.0,0.02,0.0,0.0,0.0,0.0,0.0,0.0,0.71,0.0,0.0,0.0,0.0,0.0,0.0,0.0,0.0,0.0,868.0,11.12,030
8723,0.03,0.0,0.15,0.0,0.0,0.0,0.0,0.0,0.0,0.0,0.0,0.0,0.0,0.0,0.0,0.0,0.09,0.0,0.0,0.0,0.0,0.0,0.02,0.0,0.0,0.0,0.0,0.0,0.0,0.71,0.0,0.0,0.0,0.0,0.0,0.0,0.0,0.0,0.0,870.0,10.75,030
8724,0.03,0.0,0.15,0.0,0.0,0.0,0.0,0.0,0.0,0.0,0.0,0.0,0.0,0.0,0.0,0.0,0.09,0.0,0.0,0.0,0.0,0.0,0.02,0.0,0.0,0.0,0.0,0.0,0.0,0.71,0.0,0.0,0.0,0.0,0.0,0.0,0.0,0.0,0.0,873.0,10.46,030
8725,0.03,0.0,0.15,0.0,0.0,0.0,0.0,0.0,0.0,0.0,0.0,0.0,0.0,0.0,0.0,0.0,0.09,0.0,0.0,0.0,0.0,0.0,0.02,0.0,0.0,0.0,0.0,0.0,0.0,0.71,0.0,0.0,0.0,0.0,0.0,0.0,0.0,0.0,0.0,885.0,10.17,030
8726,0.03,0.0,0.15,0.0,0.0,0.0,0.0,0.0,0.0,0.0,0.0,0.0,0.0,0.0,0.0,0.0,0.09,0.0,0.0,0.0,0.0,0.0,0.02,0.0,0.0,0.0,0.0,0.0,0.0,0.71,0.0,0.0,0.0,0.0,0.0,0.0,0.0,0.0,0.0,903.0,9.37,030
8727,0.03,0.0,0.15,0.0,0.0,0.0,0.0,0.0,0.0,0.0,0.0,0.0,0.0,0.0,0.0,0.0,0.09,0.0,0.0,0.0,0.0,0.0,0.02,0.0,0.0,0.0,0.0,0.0,0.0,0.71,0.0,0.0,0.0,0.0,0.0,0.0,0.0,0.0,0.0,907.0,9.59,030
8728,0.03,0.0,0.15,0.0,0.0,0.0,0.0,0.0,0.0,0.0,0.0,0.0,0.0,0.0,0.0,0.0,0.09,0.0,0.0,0.0,0.0,0.0,0.02,0.0,0.0,0.0,0.0,0.0,0.0,0.71,0.0,0.0,0.0,0.0,0.0,0.0,0.0,0.0,0.0,913.0,9.11,030
8729,0.03,0.0,0.15,0.0,0.0,0.0,0.0,0.0,0.0,0.0,0.0,0.0,0.0,0.0,0.0,0.0,0.09,0.0,0.0,0.0,0.0,0.0,0.02,0.0,0.0,0.0,0.0,0.0,0.0,0.71,0.0,0.0,0.0,0.0,0.0,0.0,0.0,0.0,0.0,919.0,8.86,030
8730,0.03,0.0,0.15,0.0,0.0,0.0,0.0,0.0,0.0,0.0,0.0,0.0,0.0,0.0,0.0,0.0,0.09,0.0,0.0,0.0,0.0,0.0,0.02,0.0,0.0,0.0,0.0,0.0,0.0,0.71,0.0,0.0,0.0,0.0,0.0,0.0,0.0,0.0,0.0,935.0,8.68,030
8731,0.03,0.0,0.15,0.0,0.0,0.0,0.0,0.0,0.0,0.0,0.0,0.0,0.0,0.0,0.0,0.0,0.09,0.0,0.0,0.0,0.0,0.0,0.02,0.0,0.0,0.0,0.0,0.0,0.0,0.71,0.0,0.0,0.0,0.0,0.0,0.0,0.0,0.0,0.0,945.0,8.08,030
8732,0.03,0.0,0.15,0.0,0.0,0.0,0.0,0.0,0.0,0.0,0.0,0.0,0.0,0.0,0.0,0.0,0.09,0.0,0.0,0.0,0.0,0.0,0.02,0.0,0.0,0.0,0.0,0.0,0.0,0.71,0.0,0.0,0.0,0.0,0.0,0.0,0.0,0.0,0.0,956.0,7.550000000000002,030
8733,0.03,0.0,0.15,0.0,0.0,0.0,0.0,0.0,0.0,0.0,0.0,0.0,0.0,0.0,0.0,0.0,0.09,0.0,0.0,0.0,0.0,0.0,0.02,0.0,0.0,0.0,0.0,0.0,0.0,0.71,0.0,0.0,0.0,0.0,0.0,0.0,0.0,0.0,0.0,966.0,7.08,030
8734,0.03,0.0,0.15,0.0,0.0,0.0,0.0,0.0,0.0,0.0,0.0,0.0,0.0,0.0,0.0,0.0,0.09,0.0,0.0,0.0,0.0,0.0,0.02,0.0,0.0,0.0,0.0,0.0,0.0,0.71,0.0,0.0,0.0,0.0,0.0,0.0,0.0,0.0,0.0,970.0,6.82,030
8735,0.03,0.0,0.15,0.0,0.0,0.0,0.0,0.0,0.0,0.0,0.0,0.0,0.0,0.0,0.0,0.0,0.09,0.0,0.0,0.0,0.0,0.0,0.02,0.0,0.0,0.0,0.0,0.0,0.0,0.71,0.0,0.0,0.0,0.0,0.0,0.0,0.0,0.0,0.0,980.0,6.64,030
8736,0.03,0.0,0.15,0.0,0.0,0.0,0.0,0.0,0.0,0.0,0.0,0.0,0.0,0.0,0.0,0.0,0.09,0.0,0.0,0.0,0.0,0.0,0.02,0.0,0.0,0.0,0.0,0.0,0.0,0.71,0.0,0.0,0.0,0.0,0.0,0.0,0.0,0.0,0.0,992.0,6.46,030
8737,0.03,0.0,0.15,0.0,0.0,0.0,0.0,0.0,0.0,0.0,0.0,0.0,0.0,0.0,0.0,0.0,0.09,0.0,0.0,0.0,0.0,0.0,0.02,0.0,0.0,0.0,0.0,0.0,0.0,0.71,0.0,0.0,0.0,0.0,0.0,0.0,0.0,0.0,0.0,1003.0,6.06,030
8738,0.03,0.0,0.15,0.0,0.0,0.0,0.0,0.0,0.0,0.0,0.0,0.0,0.0,0.0,0.0,0.0,0.09,0.0,0.0,0.0,0.0,0.0,0.02,0.0,0.0,0.0,0.0,0.0,0.0,0.71,0.0,0.0,0.0,0.0,0.0,0.0,0.0,0.0,0.0,1067.0,5.04,030
8739,0.03,0.0,0.15,0.0,0.0,0.0,0.0,0.0,0.0,0.0,0.0,0.0,0.0,0.0,0.0,0.0,0.09,0.0,0.0,0.0,0.0,0.0,0.02,0.0,0.0,0.0,0.0,0.0,0.0,0.71,0.0,0.0,0.0,0.0,0.0,0.0,0.0,0.0,0.0,1085.0,4.86,030
8740,0.03,0.0,0.15,0.0,0.0,0.0,0.0,0.0,0.0,0.0,0.0,0.0,0.0,0.0,0.0,0.0,0.09,0.0,0.0,0.0,0.0,0.0,0.02,0.0,0.0,0.0,0.0,0.0,0.0,0.71,0.0,0.0,0.0,0.0,0.0,0.0,0.0,0.0,0.0,1099.0,4.67,030
8741,0.03,0.0,0.15,0.0,0.0,0.0,0.0,0.0,0.0,0.0,0.0,0.0,0.0,0.0,0.0,0.0,0.09,0.0,0.0,0.0,0.0,0.0,0.02,0.0,0.0,0.0,0.0,0.0,0.0,0.71,0.0,0.0,0.0,0.0,0.0,0.0,0.0,0.0,0.0,1107.0,4.53,030
8742,0.03,0.0,0.15,0.0,0.0,0.0,0.0,0.0,0.0,0.0,0.0,0.0,0.0,0.0,0.0,0.0,0.09,0.0,0.0,0.0,0.0,0.0,0.02,0.0,0.0,0.0,0.0,0.0,0.0,0.71,0.0,0.0,0.0,0.0,0.0,0.0,0.0,0.0,0.0,1277.0,3.14,030
8743,0.03,0.0,0.15,0.0,0.0,0.0,0.0,0.0,0.0,0.0,0.0,0.0,0.0,0.0,0.0,0.0,0.09,0.0,0.0,0.0,0.0,0.0,0.02,0.0,0.0,0.0,0.0,0.0,0.0,0.71,0.0,0.0,0.0,0.0,0.0,0.0,0.0,0.0,0.0,1302.0,3.0,030
8744,0.03,0.0,0.15,0.0,0.0,0.0,0.0,0.0,0.0,0.0,0.0,0.0,0.0,0.0,0.0,0.0,0.09,0.0,0.0,0.0,0.0,0.0,0.02,0.0,0.0,0.0,0.0,0.0,0.0,0.71,0.0,0.0,0.0,0.0,0.0,0.0,0.0,0.0,0.0,1321.0,2.78,030
8745,0.03,0.0,0.15,0.0,0.0,0.0,0.0,0.0,0.0,0.0,0.0,0.0,0.0,0.0,0.0,0.0,0.09,0.0,0.0,0.0,0.0,0.0,0.02,0.0,0.0,0.0,0.0,0.0,0.0,0.71,0.0,0.0,0.0,0.0,0.0,0.0,0.0,0.0,0.0,1362.0,2.56,030
8746,0.03,0.0,0.15,0.0,0.0,0.0,0.0,0.0,0.0,0.0,0.0,0.0,0.0,0.0,0.0,0.0,0.09,0.0,0.0,0.0,0.0,0.0,0.02,0.0,0.0,0.0,0.0,0.0,0.0,0.71,0.0,0.0,0.0,0.0,0.0,0.0,0.0,0.0,0.0,1399.0,2.34,030
8747,0.03,0.0,0.15,0.0,0.0,0.0,0.0,0.0,0.0,0.0,0.0,0.0,0.0,0.0,0.0,0.0,0.09,0.0,0.0,0.0,0.0,0.0,0.02,0.0,0.0,0.0,0.0,0.0,0.0,0.71,0.0,0.0,0.0,0.0,0.0,0.0,0.0,0.0,0.0,1466.0,2.05,030
8748,0.03,0.0,0.15,0.0,0.0,0.0,0.0,0.0,0.0,0.0,0.0,0.0,0.0,0.0,0.0,0.0,0.09,0.0,0.0,0.0,0.0,0.0,0.02,0.0,0.0,0.0,0.0,0.0,0.0,0.71,0.0,0.0,0.0,0.0,0.0,0.0,0.0,0.0,0.0,1517.0,1.83,030
8749,0.03,0.0,0.15,0.0,0.0,0.0,0.0,0.0,0.0,0.0,0.0,0.0,0.0,0.0,0.0,0.0,0.09,0.0,0.0,0.0,0.0,0.0,0.02,0.0,0.0,0.0,0.0,0.0,0.0,0.71,0.0,0.0,0.0,0.0,0.0,0.0,0.0,0.0,0.0,1560.0,1.61,030
8750,0.03,0.0,0.15,0.0,0.0,0.0,0.0,0.0,0.0,0.0,0.0,0.0,0.0,0.0,0.0,0.0,0.09,0.0,0.0,0.0,0.0,0.0,0.02,0.0,0.0,0.0,0.0,0.0,0.0,0.71,0.0,0.0,0.0,0.0,0.0,0.0,0.0,0.0,0.0,1618.0,1.4700000000000002,030
8751,0.03,0.0,0.15,0.0,0.0,0.0,0.0,0.0,0.0,0.0,0.0,0.0,0.0,0.0,0.0,0.0,0.09,0.0,0.0,0.0,0.0,0.0,0.02,0.0,0.0,0.0,0.0,0.0,0.0,0.71,0.0,0.0,0.0,0.0,0.0,0.0,0.0,0.0,0.0,1658.0,1.2799999999999998,030
8752,0.03,0.0,0.15,0.0,0.0,0.0,0.0,0.0,0.0,0.0,0.0,0.0,0.0,0.0,0.0,0.0,0.09,0.0,0.0,0.0,0.0,0.0,0.02,0.0,0.0,0.0,0.0,0.0,0.0,0.71,0.0,0.0,0.0,0.0,0.0,0.0,0.0,0.0,0.0,1712.0,1.1,030
8753,0.03,0.0,0.15,0.0,0.0,0.0,0.0,0.0,0.0,0.0,0.0,0.0,0.0,0.0,0.0,0.0,0.09,0.0,0.0,0.0,0.0,0.0,0.02,0.0,0.0,0.0,0.0,0.0,0.0,0.71,0.0,0.0,0.0,0.0,0.0,0.0,0.0,0.0,0.0,1767.0,0.8799999999999999,030
574,0.0,0.0,0.07,0.0,0.0,0.0,0.02,0.0,0.0,0.0,0.0,0.0,0.0,0.0,0.0,0.0,0.08,0.0,0.0,0.01,0.0,0.0,0.08,0.0,0.0,0.0,0.0,0.0,0.0,0.75,0.0,0.0,0.0,0.0,0.0,0.0,0.0,0.0,0.0,818.0,12.0,031
575,0.0,0.0,0.07,0.0,0.0,0.0,0.02,0.0,0.0,0.0,0.0,0.0,0.0,0.0,0.0,0.0,0.08,0.0,0.0,0.01,0.0,0.0,0.08,0.0,0.0,0.0,0.0,0.0,0.0,0.75,0.0,0.0,0.0,0.0,0.0,0.0,0.0,0.0,0.0,908.0,9.0,031
576,0.0,0.0,0.07,0.0,0.0,0.0,0.02,0.0,0.0,0.0,0.0,0.0,0.0,0.0,0.0,0.0,0.08,0.0,0.0,0.01,0.0,0.0,0.08,0.0,0.0,0.0,0.0,0.0,0.0,0.75,0.0,0.0,0.0,0.0,0.0,0.0,0.0,0.0,0.0,978.0,7.0,031
882,0.0,0.0,0.07,0.0,0.0,0.0,0.02,0.0,0.0,0.0,0.0,0.0,0.0,0.0,0.0,0.0,0.08,0.0,0.0,0.01,0.0,0.0,0.08,0.0,0.0,0.0,0.0,0.0,0.0,0.75,0.0,0.0,0.0,0.0,0.0,0.0,0.0,0.0,0.0,1733.0,0.7558748556724915,031
883,0.0,0.0,0.07,0.0,0.0,0.0,0.02,0.0,0.0,0.0,0.0,0.0,0.0,0.0,0.0,0.0,0.08,0.0,0.0,0.01,0.0,0.0,0.08,0.0,0.0,0.0,0.0,0.0,0.0,0.75,0.0,0.0,0.0,0.0,0.0,0.0,0.0,0.0,0.0,1713.0,0.8260748027008264,031
884,0.0,0.0,0.07,0.0,0.0,0.0,0.02,0.0,0.0,0.0,0.0,0.0,0.0,0.0,0.0,0.0,0.08,0.0,0.0,0.01,0.0,0.0,0.08,0.0,0.0,0.0,0.0,0.0,0.0,0.75,0.0,0.0,0.0,0.0,0.0,0.0,0.0,0.0,0.0,1693.0,0.9030899869919436,031
885,0.0,0.0,0.07,0.0,0.0,0.0,0.02,0.0,0.0,0.0,0.0,0.0,0.0,0.0,0.0,0.0,0.08,0.0,0.0,0.01,0.0,0.0,0.08,0.0,0.0,0.0,0.0,0.0,0.0,0.75,0.0,0.0,0.0,0.0,0.0,0.0,0.0,0.0,0.0,1673.0,0.9731278535996986,031
886,0.0,0.0,0.07,0.0,0.0,0.0,0.02,0.0,0.0,0.0,0.0,0.0,0.0,0.0,0.0,0.0,0.08,0.0,0.0,0.01,0.0,0.0,0.08,0.0,0.0,0.0,0.0,0.0,0.0,0.75,0.0,0.0,0.0,0.0,0.0,0.0,0.0,0.0,0.0,1653.0,1.041392685158225,031
