Repository: R3sten/glass_dynamics

# GlassDynamics: Ridge Regression for Glass Viscosity Prediction

## Bachelor's thesis in physics

### Università degli Studi di Trieste

The main goal of this project is to develop a reliable and interpretable predictive model for glass viscosity, moving beyond "black-box" machine learning to provide physically meaningful insights for materials science applications.


This repository implements a workflow that bridges the gap between empirical models and modern data science techniques.

File: data/viscosity_raw_data.csv (part 7 of 81)
,Al2O3,As2O3,B2O3,BaO,BeO,Bi2O3,CaO,CdO,CoO,Cs2O,CuO,Fe2O3,FeO,Ga2O3,GeO2,HfO2,K2O,La2O3,Li2O,MgO,MnO,MoO3,Na2O,Nb2O5,NiO,P2O5,PbO,Rb2O,Sb2O3,SiO2,SrO,Ta2O5,TeO2,TiO2,Tl2O,WO3,Y2O3,ZnO,ZrO2,T,log_visc,ID
887,0.0,0.0,0.07,0.0,0.0,0.0,0.02,0.0,0.0,0.0,0.0,0.0,0.0,0.0,0.0,0.0,0.08,0.0,0.0,0.01,0.0,0.0,0.08,0.0,0.0,0.0,0.0,0.0,0.0,0.75,0.0,0.0,0.0,0.0,0.0,0.0,0.0,0.0,0.0,1633.0,1.1105897102992488,031
888,0.0,0.0,0.07,0.0,0.0,0.0,0.02,0.0,0.0,0.0,0.0,0.0,0.0,0.0,0.0,0.0,0.08,0.0,0.0,0.01,0.0,0.0,0.08,0.0,0.0,0.0,0.0,0.0,0.0,0.75,0.0,0.0,0.0,0.0,0.0,0.0,0.0,0.0,0.0,1613.0,1.1789769472931693,031
889,0.0,0.0,0.07,0.0,0.0,0.0,0.02,0.0,0.0,0.0,0.0,0.0,0.0,0.0,0.0,0.0,0.08,0.0,0.0,0.01,0.0,0.0,0.08,0.0,0.0,0.0,0.0,0.0,0.0,0.75,0.0,0.0,0.0,0.0,0.0,0.0,0.0,0.0,0.0,1593.0,1.2380461031287957,031
890,0.0,0.0,0.07,0.0,0.0,0.0,0.02,0.0,0.0,0.0,0.0,0.0,0.0,0.0,0.0,0.0,0.08,0.0,0.0,0.01,0.0,0.0,0.08,0.0,0.0,0.0,0.0,0.0,0.0,0.75,0.0,0.0,0.0,0.0,0.0,0.0,0.0,0.0,0.0,1573.0,1.307496037913213,031
891,0.0,0.0,0.07,0.0,0.0,0.0,0.02,0.0,0.0,0.0,0.0,0.0,0.0,0.0,0.0,0.0,0.08,0.0,0.0,0.01,0.0,0.0,0.08,0.0,0.0,0.0,0.0,0.0,0.0,0.75,0.0,0.0,0.0,0.0,0.0,0.0,0.0,0.0,0.0,1553.0,1.3747483460101042,031
892,0.0,0.0,0.07,0.0,0.0,0.0,0.02,0.0,0.0,0.0,0.0,0.0,0.0,0.0,0.0,0.0,0.08,0.0,0.0,0.01,0.0,0.0,0.08,0.0,0.0,0.0,0.0,0.0,0.0,0.75,0.0,0.0,0.0,0.0,0.0,0.0,0.0,0.0,0.0,1533.0,1.4727564493172125,031
893,0.0,0.0,0.07,0.0,0.0,0.0,0.02,0.0,0.0,0.0,0.0,0.0,0.0,0.0,0.0,0.0,0.08,0.0,0.0,0.01,0.0,0.0,0.08,0.0,0.0,0.0,0.0,0.0,0.0,0.75,0.0,0.0,0.0,0.0,0.0,0.0,0.0,0.0,0.0,1513.0,1.5550944485783194,031
894,0.0,0.0,0.07,0.0,0.0,0.0,0.02,0.0,0.0,0.0,0.0,0.0,0.0,0.0,0.0,0.0,0.08,0.0,0.0,0.01,0.0,0.0,0.08,0.0,0.0,0.0,0.0,0.0,0.0,0.75,0.0,0.0,0.0,0.0,0.0,0.0,0.0,0.0,0.0,1493.0,1.6434526764861874,031
895,0.0,0.0,0.07,0.0,0.0,0.0,0.02,0.0,0.0,0.0,0.0,0.0,0.0,0.0,0.0,0.0,0.08,0.0,0.0,0.01,0.0,0.0,0.08,0.0,0.0,0.0,0.0,0.0,0.0,0.75,0.0,0.0,0.0,0.0,0.0,0.0,0.0,0.0,0.0,1473.0,1.7481880270062002,031
896,0.0,0.0,0.07,0.0,0.0,0.0,0.02,0.0,0.0,0.0,0.0,0.0,0.0,0.0,0.0,0.0,0.08,0.0,0.0,0.01,0.0,0.0,0.08,0.0,0.0,0.0,0.0,0.0,0.0,0.75,0.0,0.0,0.0,0.0,0.0,0.0,0.0,0.0,0.0,1453.0,1.845098040014257,031
897,0.0,0.0,0.07,0.0,0.0,0.0,0.02,0.0,0.0,0.0,0.0,0.0,0.0,0.0,0.0,0.0,0.08,0.0,0.0,0.01,0.0,0.0,0.08,0.0,0.0,0.0,0.0,0.0,0.0,0.75,0.0,0.0,0.0,0.0,0.0,0.0,0.0,0.0,0.0,1433.0,1.939519252618619,031
898,0.0,0.0,0.07,0.0,0.0,0.0,0.02,0.0,0.0,0.0,0.0,0.0,0.0,0.0,0.0,0.0,0.08,0.0,0.0,0.01,0.0,0.0,0.08,0.0,0.0,0.0,0.0,0.0,0.0,0.75,0.0,0.0,0.0,0.0,0.0,0.0,0.0,0.0,0.0,1413.0,2.03342375548695,031
899,0.0,0.0,0.07,0.0,0.0,0.0,0.02,0.0,0.0,0.0,0.0,0.0,0.0,0.0,0.0,0.0,0.08,0.0,0.0,0.01,0.0,0.0,0.08,0.0,0.0,0.0,0.0,0.0,0.0,0.75,0.0,0.0,0.0,0.0,0.0,0.0,0.0,0.0,0.0,1393.0,2.146128035678238,031
900,0.0,0.0,0.07,0.0,0.0,0.0,0.02,0.0,0.0,0.0,0.0,0.0,0.0,0.0,0.0,0.0,0.08,0.0,0.0,0.01,0.0,0.0,0.08,0.0,0.0,0.0,0.0,0.0,0.0,0.75,0.0,0.0,0.0,0.0,0.0,0.0,0.0,0.0,0.0,1373.0,2.2600713879850747,031
901,0.0,0.0,0.07,0.0,0.0,0.0,0.02,0.0,0.0,0.0,0.0,0.0,0.0,0.0,0.0,0.0,0.08,0.0,0.0,0.01,0.0,0.0,0.08,0.0,0.0,0.0,0.0,0.0,0.0,0.75,0.0,0.0,0.0,0.0,0.0,0.0,0.0,0.0,0.0,1353.0,2.3944516808262164,031
902,0.0,0.0,0.07,0.0,0.0,0.0,0.02,0.0,0.0,0.0,0.0,0.0,0.0,0.0,0.0,0.0,0.08,0.0,0.0,0.01,0.0,0.0,0.08,0.0,0.0,0.0,0.0,0.0,0.0,0.75,0.0,0.0,0.0,0.0,0.0,0.0,0.0,0.0,0.0,1333.0,2.568201724066995,031
903,0.0,0.0,0.07,0.0,0.0,0.0,0.02,0.0,0.0,0.0,0.0,0.0,0.0,0.0,0.0,0.0,0.08,0.0,0.0,0.01,0.0,0.0,0.08,0.0,0.0,0.0,0.0,0.0,0.0,0.75,0.0,0.0,0.0,0.0,0.0,0.0,0.0,0.0,0.0,1313.0,2.716003343634799,031
904,0.0,0.0,0.07,0.0,0.0,0.0,0.02,0.0,0.0,0.0,0.0,0.0,0.0,0.0,0.0,0.0,0.08,0.0,0.0,0.01,0.0,0.0,0.08,0.0,0.0,0.0,0.0,0.0,0.0,0.75,0.0,0.0,0.0,0.0,0.0,0.0,0.0,0.0,0.0,1293.0,2.8195439355418688,031
905,0.0,0.0,0.07,0.0,0.0,0.0,0.02,0.0,0.0,0.0,0.0,0.0,0.0,0.0,0.0,0.0,0.08,0.0,0.0,0.01,0.0,0.0,0.08,0.0,0.0,0.0,0.0,0.0,0.0,0.75,0.0,0.0,0.0,0.0,0.0,0.0,0.0,0.0,0.0,1273.0,2.934498451243568,031
906,0.0,0.0,0.07,0.0,0.0,0.0,0.02,0.0,0.0,0.0,0.0,0.0,0.0,0.0,0.0,0.0,0.08,0.0,0.0,0.01,0.0,0.0,0.08,0.0,0.0,0.0,0.0,0.0,0.0,0.75,0.0,0.0,0.0,0.0,0.0,0.0,0.0,0.0,0.0,1253.0,3.071882007306125,031
907,0.0,0.0,0.07,0.0,0.0,0.0,0.02,0.0,0.0,0.0,0.0,0.0,0.0,0.0,0.0,0.0,0.08,0.0,0.0,0.01,0.0,0.0,0.08,0.0,0.0,0.0,0.0,0.0,0.0,0.75,0.0,0.0,0.0,0.0,0.0,0.0,0.0,0.0,0.0,1233.0,3.264817823009537,031
908,0.0,0.0,0.07,0.0,0.0,0.0,0.02,0.0,0.0,0.0,0.0,0.0,0.0,0.0,0.0,0.0,0.08,0.0,0.0,0.01,0.0,0.0,0.08,0.0,0.0,0.0,0.0,0.0,0.0,0.75,0.0,0.0,0.0,0.0,0.0,0.0,0.0,0.0,0.0,1213.0,3.4996870826184034,031
8754,0.0,0.0,0.07,0.0,0.0,0.0,0.02,0.0,0.0,0.0,0.0,0.0,0.0,0.0,0.0,0.0,0.08,0.0,0.0,0.01,0.0,0.0,0.08,0.0,0.0,0.0,0.0,0.0,0.0,0.75,0.0,0.0,0.0,0.0,0.0,0.0,0.0,0.0,0.0,812.0,11.68,031
8755,0.0,0.0,0.07,0.0,0.0,0.0,0.02,0.0,0.0,0.0,0.0,0.0,0.0,0.0,0.0,0.0,0.08,0.0,0.0,0.01,0.0,0.0,0.08,0.0,0.0,0.0,0.0,0.0,0.0,0.75,0.0,0.0,0.0,0.0,0.0,0.0,0.0,0.0,0.0,824.0,11.42,031
8756,0.0,0.0,0.07,0.0,0.0,0.0,0.02,0.0,0.0,0.0,0.0,0.0,0.0,0.0,0.0,0.0,0.08,0.0,0.0,0.01,0.0,0.0,0.08,0.0,0.0,0.0,0.0,0.0,0.0,0.75,0.0,0.0,0.0,0.0,0.0,0.0,0.0,0.0,0.0,829.0,10.88,031
8757,0.0,0.0,0.07,0.0,0.0,0.0,0.02,0.0,0.0,0.0,0.0,0.0,0.0,0.0,0.0,0.0,0.08,0.0,0.0,0.01,0.0,0.0,0.08,0.0,0.0,0.0,0.0,0.0,0.0,0.75,0.0,0.0,0.0,0.0,0.0,0.0,0.0,0.0,0.0,837.0,10.62,031
8758,0.0,0.0,0.07,0.0,0.0,0.0,0.02,0.0,0.0,0.0,0.0,0.0,0.0,0.0,0.0,0.0,0.08,0.0,0.0,0.01,0.0,0.0,0.08,0.0,0.0,0.0,0.0,0.0,0.0,0.75,0.0,0.0,0.0,0.0,0.0,0.0,0.0,0.0,0.0,840.0,10.4,031
8759,0.0,0.0,0.07,0.0,0.0,0.0,0.02,0.0,0.0,0.0,0.0,0.0,0.0,0.0,0.0,0.0,0.08,0.0,0.0,0.01,0.0,0.0,0.08,0.0,0.0,0.0,0.0,0.0,0.0,0.75,0.0,0.0,0.0,0.0,0.0,0.0,0.0,0.0,0.0,847.0,10.07,031
8760,0.0,0.0,0.07,0.0,0.0,0.0,0.02,0.0,0.0,0.0,0.0,0.0,0.0,0.0,0.0,0.0,0.08,0.0,0.0,0.01,0.0,0.0,0.08,0.0,0.0,0.0,0.0,0.0,0.0,0.75,0.0,0.0,0.0,0.0,0.0,0.0,0.0,0.0,0.0,856.0,9.74,031
8761,0.0,0.0,0.07,0.0,0.0,0.0,0.02,0.0,0.0,0.0,0.0,0.0,0.0,0.0,0.0,0.0,0.08,0.0,0.0,0.01,0.0,0.0,0.08,0.0,0.0,0.0,0.0,0.0,0.0,0.75,0.0,0.0,0.0,0.0,0.0,0.0,0.0,0.0,0.0,867.0,9.23,031
8762,0.0,0.0,0.07,0.0,0.0,0.0,0.02,0.0,0.0,0.0,0.0,0.0,0.0,0.0,0.0,0.0,0.08,0.0,0.0,0.01,0.0,0.0,0.08,0.0,0.0,0.0,0.0,0.0,0.0,0.75,0.0,0.0,0.0,0.0,0.0,0.0,0.0,0.0,0.0,884.0,8.9,031
8763,0.0,0.0,0.07,0.0,0.0,0.0,0.02,0.0,0.0,0.0,0.0,0.0,0.0,0.0,0.0,0.0,0.08,0.0,0.0,0.01,0.0,0.0,0.08,0.0,0.0,0.0,0.0,0.0,0.0,0.75,0.0,0.0,0.0,0.0,0.0,0.0,0.0,0.0,0.0,893.0,8.39,031
8764,0.0,0.0,0.07,0.0,0.0,0.0,0.02,0.0,0.0,0.0,0.0,0.0,0.0,0.0,0.0,0.0,0.08,0.0,0.0,0.01,0.0,0.0,0.08,0.0,0.0,0.0,0.0,0.0,0.0,0.75,0.0,0.0,0.0,0.0,0.0,0.0,0.0,0.0,0.0,903.0,8.06,031
8765,0.0,0.0,0.07,0.0,0.0,0.0,0.02,0.0,0.0,0.0,0.0,0.0,0.0,0.0,0.0,0.0,0.08,0.0,0.0,0.01,0.0,0.0,0.08,0.0,0.0,0.0,0.0,0.0,0.0,0.75,0.0,0.0,0.0,0.0,0.0,0.0,0.0,0.0,0.0,914.0,7.76,031
8766,0.0,0.0,0.07,0.0,0.0,0.0,0.02,0.0,0.0,0.0,0.0,0.0,0.0,0.0,0.0,0.0,0.08,0.0,0.0,0.01,0.0,0.0,0.08,0.0,0.0,0.0,0.0,0.0,0.0,0.75,0.0,0.0,0.0,0.0,0.0,0.0,0.0,0.0,0.0,921.0,7.3599999999999985,031
8767,0.0,0.0,0.07,0.0,0.0,0.0,0.02,0.0,0.0,0.0,0.0,0.0,0.0,0.0,0.0,0.0,0.08,0.0,0.0,0.01,0.0,0.0,0.08,0.0,0.0,0.0,0.0,0.0,0.0,0.75,0.0,0.0,0.0,0.0,0.0,0.0,0.0,0.0,0.0,934.0,7.07,031
8768,0.0,0.0,0.07,0.0,0.0,0.0,0.02,0.0,0.0,0.0,0.0,0.0,0.0,0.0,0.0,0.0,0.08,0.0,0.0,0.01,0.0,0.0,0.08,0.0,0.0,0.0,0.0,0.0,0.0,0.75,0.0,0.0,0.0,0.0,0.0,0.0,0.0,0.0,0.0,947.0,6.74,031
8769,0.0,0.0,0.07,0.0,0.0,0.0,0.02,0.0,0.0,0.0,0.0,0.0,0.0,0.0,0.0,0.0,0.08,0.0,0.0,0.01,0.0,0.0,0.08,0.0,0.0,0.0,0.0,0.0,0.0,0.75,0.0,0.0,0.0,0.0,0.0,0.0,0.0,0.0,0.0,961.0,6.44,031
8770,0.0,0.0,0.07,0.0,0.0,0.0,0.02,0.0,0.0,0.0,0.0,0.0,0.0,0.0,0.0,0.0,0.08,0.0,0.0,0.01,0.0,0.0,0.08,0.0,0.0,0.0,0.0,0.0,0.0,0.75,0.0,0.0,0.0,0.0,0.0,0.0,0.0,0.0,0.0,981.0,5.97,031
8771,0.0,0.0,0.07,0.0,0.0,0.0,0.02,0.0,0.0,0.0,0.0,0.0,0.0,0.0,0.0,0.0,0.08,0.0,0.0,0.01,0.0,0.0,0.08,0.0,0.0,0.0,0.0,0.0,0.0,0.75,0.0,0.0,0.0,0.0,0.0,0.0,0.0,0.0,0.0,996.0,5.71,031
8772,0.0,0.0,0.07,0.0,0.0,0.0,0.02,0.0,0.0,0.0,0.0,0.0,0.0,0.0,0.0,0.0,0.08,0.0,0.0,0.01,0.0,0.0,0.08,0.0,0.0,0.0,0.0,0.0,0.0,0.75,0.0,0.0,0.0,0.0,0.0,0.0,0.0,0.0,0.0,1003.0,5.57,031
8773,0.0,0.0,0.07,0.0,0.0,0.0,0.02,0.0,0.0,0.0,0.0,0.0,0.0,0.0,0.0,0.0,0.08,0.0,0.0,0.01,0.0,0.0,0.08,0.0,0.0,0.0,0.0,0.0,0.0,0.75,0.0,0.0,0.0,0.0,0.0,0.0,0.0,0.0,0.0,1015.0,5.38,031
8774,0.0,0.0,0.07,0.0,0.0,0.0,0.02,0.0,0.0,0.0,0.0,0.0,0.0,0.0,0.0,0.0,0.08,0.0,0.0,0.01,0.0,0.0,0.08,0.0,0.0,0.0,0.0,0.0,0.0,0.75,0.0,0.0,0.0,0.0,0.0,0.0,0.0,0.0,0.0,1022.0,5.24,031
8775,0.0,0.0,0.07,0.0,0.0,0.0,0.02,0.0,0.0,0.0,0.0,0.0,0.0,0.0,0.0,0.0,0.08,0.0,0.0,0.01,0.0,0.0,0.08,0.0,0.0,0.0,0.0,0.0,0.0,0.75,0.0,0.0,0.0,0.0,0.0,0.0,0.0,0.0,0.0,1038.0,5.05,031
8776,0.0,0.0,0.07,0.0,0.0,0.0,0.02,0.0,0.0,0.0,0.0,0.0,0.0,0.0,0.0,0.0,0.08,0.0,0.0,0.01,0.0,0.0,0.08,0.0,0.0,0.0,0.0,0.0,0.0,0.75,0.0,0.0,0.0,0.0,0.0,0.0,0.0,0.0,0.0,1205.0,3.1500000000000004,031
8777,0.0,0.0,0.07,0.0,0.0,0.0,0.02,0.0,0.0,0.0,0.0,0.0,0.0,0.0,0.0,0.0,0.08,0.0,0.0,0.01,0.0,0.0,0.08,0.0,0.0,0.0,0.0,0.0,0.0,0.75,0.0,0.0,0.0,0.0,0.0,0.0,0.0,0.0,0.0,1267.0,2.56,031
8778,0.0,0.0,0.07,0.0,0.0,0.0,0.02,0.0,0.0,0.0,0.0,0.0,0.0,0.0,0.0,0.0,0.08,0.0,0.0,0.01,0.0,0.0,0.08,0.0,0.0,0.0,0.0,0.0,0.0,0.75,0.0,0.0,0.0,0.0,0.0,0.0,0.0,0.0,0.0,1370.0,2.16,031
8779,0.0,0.0,0.07,0.0,0.0,0.0,0.02,0.0,0.0,0.0,0.0,0.0,0.0,0.0,0.0,0.0,0.08,0.0,0.0,0.01,0.0,0.0,0.08,0.0,0.0,0.0,0.0,0.0,0.0,0.75,0.0,0.0,0.0,0.0,0.0,0.0,0.0,0.0,0.0,1508.0,1.5699999999999998,031
8780,0.0,0.0,0.07,0.0,0.0,0.0,0.02,0.0,0.0,0.0,0.0,0.0,0.0,0.0,0.0,0.0,0.08,0.0,0.0,0.01,0.0,0.0,0.08,0.0,0.0,0.0,0.0,0.0,0.0,0.75,0.0,0.0,0.0,0.0,0.0,0.0,0.0,0.0,0.0,1587.0,1.2400000000000002,031
8781,0.0,0.0,0.07,0.0,0.0,0.0,0.02,0.0,0.0,0.0,0.0,0.0,0.0,0.0,0.0,0.0,0.08,0.0,0.0,0.01,0.0,0.0,0.08,0.0,0.0,0.0,0.0,0.0,0.0,0.75,0.0,0.0,0.0,0.0,0.0,0.0,0.0,0.0,0.0,1656.0,0.98,031
9398,0.0,0.0,0.07,0.0,0.0,0.0,0.02,0.0,0.0,0.0,0.0,0.0,0.0,0.0,0.0,0.0,0.08,0.0,0.0,0.01,0.0,0.0,0.08,0.0,0.0,0.0,0.0,0.0,0.0,0.75,0.0,0.0,0.0,0.0,0.0,0.0,0.0,0.0,0.0,1146.0,4.0,031
9399,0.0,0.0,0.07,0.0,0.0,0.0,0.02,0.0,0.0,0.0,0.0,0.0,0.0,0.0,0.0,0.0,0.08,0.0,0.0,0.01,0.0,0.0,0.08,0.0,0.0,0.0,0.0,0.0,0.0,0.75,0.0,0.0,0.0,0.0,0.0,0.0,0.0,0.0,0.0,1058.0,5.0,031
9400,0.0,0.0,0.07,0.0,0.0,0.0,0.02,0.0,0.0,0.0,0.0,0.0,0.0,0.0,0.0,0.0,0.08,0.0,0.0,0.01,0.0,0.0,0.08,0.0,0.0,0.0,0.0,0.0,0.0,0.75,0.0,0.0,0.0,0.0,0.0,0.0,0.0,0.0,0.0,963.0,6.65,031
9401,0.0,0.0,0.07,0.0,0.0,0.0,0.02,0.0,0.0,0.0,0.0,0.0,0.0,0.0,0.0,0.0,0.08,0.0,0.0,0.01,0.0,0.0,0.08,0.0,0.0,0.0,0.0,0.0,0.0,0.75,0.0,0.0,0.0,0.0,0.0,0.0,0.0,0.0,0.0,913.0,8.0,031
9402,0.0,0.0,0.07,0.0,0.0,0.0,0.02,0.0,0.0,0.0,0.0,0.0,0.0,0.0,0.0,0.0,0.08,0.0,0.0,0.01,0.0,0.0,0.08,0.0,0.0,0.0,0.0,0.0,0.0,0.75,0.0,0.0,0.0,0.0,0.0,0.0,0.0,0.0,0.0,853.0,10.0,031
47326,0.0,0.0,0.07,0.0,0.0,0.0,0.02,0.0,0.0,0.0,0.0,0.0,0.0,0.0,0.0,0.0,0.08,0.0,0.0,0.01,0.0,0.0,0.08,0.0,0.0,0.0,0.0,0.0,0.0,0.75,0.0,0.0,0.0,0.0,0.0,0.0,0.0,0.0,0.0,1664.0,1.0,031
47327,0.0,0.0,0.07,0.0,0.0,0.0,0.02,0.0,0.0,0.0,0.0,0.0,0.0,0.0,0.0,0.0,0.08,0.0,0.0,0.01,0.0,0.0,0.08,0.0,0.0,0.0,0.0,0.0,0.0,0.75,0.0,0.0,0.0,0.0,0.0,0.0,0.0,0.0,0.0,1529.0,1.5,031
47328,0.0,0.0,0.07,0.0,0.0,0.0,0.02,0.0,0.0,0.0,0.0,0.0,0.0,0.0,0.0,0.0,0.08,0.0,0.0,0.01,0.0,0.0,0.08,0.0,0.0,0.0,0.0,0.0,0.0,0.75,0.0,0.0,0.0,0.0,0.0,0.0,0.0,0.0,0.0,1418.0,2.0,031
47329,0.0,0.0,0.07,0.0,0.0,0.0,0.02,0.0,0.0,0.0,0.0,0.0,0.0,0.0,0.0,0.0,0.08,0.0,0.0,0.01,0.0,0.0,0.08,0.0,0.0,0.0,0.0,0.0,0.0,0.75,0.0,0.0,0.0,0.0,0.0,0.0,0.0,0.0,0.0,1339.0,2.5,031
47330,0.0,0.0,0.07,0.0,0.0,0.0,0.02,0.0,0.0,0.0,0.0,0.0,0.0,0.0,0.0,0.0,0.08,0.0,0.0,0.01,0.0,0.0,0.08,0.0,0.0,0.0,0.0,0.0,0.0,0.75,0.0,0.0,0.0,0.0,0.0,0.0,0.0,0.0,0.0,1264.0,3.0,031
47331,0.0,0.0,0.07,0.0,0.0,0.0,0.02,0.0,0.0,0.0,0.0,0.0,0.0,0.0,0.0,0.0,0.08,0.0,0.0,0.01,0.0,0.0,0.08,0.0,0.0,0.0,0.0,0.0,0.0,0.75,0.0,0.0,0.0,0.0,0.0,0.0,0.0,0.0,0.0,1163.0,4.0,031
47332,0.0,0.0,0.07,0.0,0.0,0.0,0.02,0.0,0.0,0.0,0.0,0.0,0.0,0.0,0.0,0.0,0.08,0.0,0.0,0.01,0.0,0.0,0.08,0.0,0.0,0.0,0.0,0.0,0.0,0.75,0.0,0.0,0.0,0.0,0.0,0.0,0.0,0.0,0.0,1086.0,5.0,031
47333,0.0,0.0,0.07,0.0,0.0,0.0,0.02,0.0,0.0,0.0,0.0,0.0,0.0,0.0,0.0,0.0,0.08,0.0,0.0,0.01,0.0,0.0,0.08,0.0,0.0,0.0,0.0,0.0,0.0,0.75,0.0,0.0,0.0,0.0,0.0,0.0,0.0,0.0,0.0,1026.0,6.0,031
47334,0.0,0.0,0.07,0.0,0.0,0.0,0.02,0.0,0.0,0.0,0.0,0.0,0.0,0.0,0.0,0.0,0.08,0.0,0.0,0.01,0.0,0.0,0.08,0.0,0.0,0.0,0.0,0.0,0.0,0.75,0.0,0.0,0.0,0.0,0.0,0.0,0.0,0.0,0.0,977.0,7.0,031
47335,0.0,0.0,0.07,0.0,0.0,0.0,0.02,0.0,0.0,0.0,0.0,0.0,0.0,0.0,0.0,0.0,0.08,0.0,0.0,0.01,0.0,0.0,0.08,0.0,0.0,0.0,0.0,0.0,0.0,0.75,0.0,0.0,0.0,0.0,0.0,0.0,0.0,0.0,0.0,938.0,8.0,031
47336,0.0,0.0,0.07,0.0,0.0,0.0,0.02,0.0,0.0,0.0,0.0,0.0,0.0,0.0,0.0,0.0,0.08,0.0,0.0,0.01,0.0,0.0,0.08,0.0,0.0,0.0,0.0,0.0,0.0,0.75,0.0,0.0,0.0,0.0,0.0,0.0,0.0,0.0,0.0,907.0,9.0,031
47337,0.0,0.0,0.07,0.0,0.0,0.0,0.02,0.0,0.0,0.0,0.0,0.0,0.0,0.0,0.0,0.0,0.08,0.0,0.0,0.01,0.0,0.0,0.08,0.0,0.0,0.0,0.0,0.0,0.0,0.75,0.0,0.0,0.0,0.0,0.0,0.0,0.0,0.0,0.0,878.0,10.0,031
47338,0.0,0.0,0.07,0.0,0.0,0.0,0.02,0.0,0.0,0.0,0.0,0.0,0.0,0.0,0.0,0.0,0.08,0.0,0.0,0.01,0.0,0.0,0.08,0.0,0.0,0.0,0.0,0.0,0.0,0.75,0.0,0.0,0.0,0.0,0.0,0.0,0.0,0.0,0.0,851.0,11.0,031
47339,0.0,0.0,0.07,0.0,0.0,0.0,0.02,0.0,0.0,0.0,0.0,0.0,0.0,0.0,0.0,0.0,0.08,0.0,0.0,0.01,0.0,0.0,0.08,0.0,0.0,0.0,0.0,0.0,0.0,0.75,0.0,0.0,0.0,0.0,0.0,0.0,0.0,0.0,0.0,825.0,12.0,031
577,0.0,0.0,0.1,0.01,0.0,0.0,0.0,0.0,0.0,0.0,0.0,0.0,0.0,0.0,0.0,0.0,0.04,0.0,0.0,0.0,0.0,0.0,0.11,0.0,0.0,0.0,0.0,0.0,0.0,0.74,0.0,0.0,0.0,0.0,0.0,0.0,0.0,0.0,0.0,813.0,12.0,032
578,0.0,0.0,0.1,0.01,0.0,0.0,0.0,0.0,0.0,0.0,0.0,0.0,0.0,0.0,0.0,0.0,0.04,0.0,0.0,0.0,0.0,0.0,0.11,0.0,0.0,0.0,0.0,0.0,0.0,0.74,0.0,0.0,0.0,0.0,0.0,0.0,0.0,0.0,0.0,903.0,9.0,032
579,0.0,0.0,0.1,0.01,0.0,0.0,0.0,0.0,0.0,0.0,0.0,0.0,0.0,0.0,0.0,0.0,0.04,0.0,0.0,0.0,0.0,0.0,0.11,0.0,0.0,0.0,0.0,0.0,0.0,0.74,0.0,0.0,0.0,0.0,0.0,0.0,0.0,0.0,0.0,963.0,7.0,032
934,0.0,0.0,0.1,0.01,0.0,0.0,0.0,0.0,0.0,0.0,0.0,0.0,0.0,0.0,0.0,0.0,0.04,0.0,0.0,0.0,0.0,0.0,0.11,0.0,0.0,0.0,0.0,0.0,0.0,0.74,0.0,0.0,0.0,0.0,0.0,0.0,0.0,0.0,0.0,1673.0,0.6812412373755872,032
935,0.0,0.0,0.1,0.01,0.0,0.0,0.0,0.0,0.0,0.0,0.0,0.0,0.0,0.0,0.0,0.0,0.04,0.0,0.0,0.0,0.0,0.0,0.11,0.0,0.0,0.0,0.0,0.0,0.0,0.74,0.0,0.0,0.0,0.0,0.0,0.0,0.0,0.0,0.0,1653.0,0.7634279935629373,032
936,0.0,0.0,0.1,0.01,0.0,0.0,0.0,0.0,0.0,0.0,0.0,0.0,0.0,0.0,0.0,0.0,0.04,0.0,0.0,0.0,0.0,0.0,0.11,0.0,0.0,0.0,0.0,0.0,0.0,0.74,0.0,0.0,0.0,0.0,0.0,0.0,0.0,0.0,0.0,1633.0,0.8450980400142569,032
937,0.0,0.0,0.1,0.01,0.0,0.0,0.0,0.0,0.0,0.0,0.0,0.0,0.0,0.0,0.0,0.0,0.04,0.0,0.0,0.0,0.0,0.0,0.11,0.0,0.0,0.0,0.0,0.0,0.0,0.74,0.0,0.0,0.0,0.0,0.0,0.0,0.0,0.0,0.0,1613.0,0.9294189257142929,032
938,0.0,0.0,0.1,0.01,0.0,0.0,0.0,0.0,0.0,0.0,0.0,0.0,0.0,0.0,0.0,0.0,0.04,0.0,0.0,0.0,0.0,0.0,0.11,0.0,0.0,0.0,0.0,0.0,0.0,0.74,0.0,0.0,0.0,0.0,0.0,0.0,0.0,0.0,0.0,1593.0,1.0086001717619175,032
939,0.0,0.0,0.1,0.01,0.0,0.0,0.0,0.0,0.0,0.0,0.0,0.0,0.0,0.0,0.0,0.0,0.04,0.0,0.0,0.0,0.0,0.0,0.11,0.0,0.0,0.0,0.0,0.0,0.0,0.74,0.0,0.0,0.0,0.0,0.0,0.0,0.0,0.0,0.0,1573.0,1.0827853703164498,032
940,0.0,0.0,0.1,0.01,0.0,0.0,0.0,0.0,0.0,0.0,0.0,0.0,0.0,0.0,0.0,0.0,0.04,0.0,0.0,0.0,0.0,0.0,0.11,0.0,0.0,0.0,0.0,0.0,0.0,0.74,0.0,0.0,0.0,0.0,0.0,0.0,0.0,0.0,0.0,1553.0,1.1613680022349748,032
941,0.0,0.0,0.1,0.01,0.0,0.0,0.0,0.0,0.0,0.0,0.0,0.0,0.0,0.0,0.0,0.0,0.04,0.0,0.0,0.0,0.0,0.0,0.11,0.0,0.0,0.0,0.0,0.0,0.0,0.74,0.0,0.0,0.0,0.0,0.0,0.0,0.0,0.0,0.0,1533.0,1.2380461031287957,032
942,0.0,0.0,0.1,0.01,0.0,0.0,0.0,0.0,0.0,0.0,0.0,0.0,0.0,0.0,0.0,0.0,0.04,0.0,0.0,0.0,0.0,0.0,0.11,0.0,0.0,0.0,0.0,0.0,0.0,0.74,0.0,0.0,0.0,0.0,0.0,0.0,0.0,0.0,0.0,1513.0,1.3096301674258988,032
943,0.0,0.0,0.1,0.01,0.0,0.0,0.0,0.0,0.0,0.0,0.0,0.0,0.0,0.0,0.0,0.0,0.04,0.0,0.0,0.0,0.0,0.0,0.11,0.0,0.0,0.0,0.0,0.0,0.0,0.74,0.0,0.0,0.0,0.0,0.0,0.0,0.0,0.0,0.0,1493.0,1.3802112417116061,032
944,0.0,0.0,0.1,0.01,0.0,0.0,0.0,0.0,0.0,0.0,0.0,0.0,0.0,0.0,0.0,0.0,0.04,0.0,0.0,0.0,0.0,0.0,0.11,0.0,0.0,0.0,0.0,0.0,0.0,0.74,0.0,0.0,0.0,0.0,0.0,0.0,0.0,0.0,0.0,1473.0,1.48572142648158,032
945,0.0,0.0,0.1,0.01,0.0,0.0,0.0,0.0,0.0,0.0,0.0,0.0,0.0,0.0,0.0,0.0,0.04,0.0,0.0,0.0,0.0,0.0,0.11,0.0,0.0,0.0,0.0,0.0,0.0,0.74,0.0,0.0,0.0,0.0,0.0,0.0,0.0,0.0,0.0,1453.0,1.582063362911709,032
946,0.0,0.0,0.1,0.01,0.0,0.0,0.0,0.0,0.0,0.0,0.0,0.0,0.0,0.0,0.0,0.0,0.04,0.0,0.0,0.0,0.0,0.0,0.11,0.0,0.0,0.0,0.0,0.0,0.0,0.74,0.0,0.0,0.0,0.0,0.0,0.0,0.0,0.0,0.0,1433.0,1.6946051989335689,032
947,0.0,0.0,0.1,0.01,0.0,0.0,0.0,0.0,0.0,0.0,0.0,0.0,0.0,0.0,0.0,0.0,0.04,0.0,0.0,0.0,0.0,0.0,0.11,0.0,0.0,0.0,0.0,0.0,0.0,0.74,0.0,0.0,0.0,0.0,0.0,0.0,0.0,0.0,0.0,1413.0,1.7853298350107671,032
948,0.0,0.0,0.1,0.01,0.0,0.0,0.0,0.0,0.0,0.0,0.0,0.0,0.0,0.0,0.0,0.0,0.04,0.0,0.0,0.0,0.0,0.0,0.11,0.0,0.0,0.0,0.0,0.0,0.0,0.74,0.0,0.0,0.0,0.0,0.0,0.0,0.0,0.0,0.0,1393.0,1.8920946026904804,032
949,0.0,0.0,0.1,0.01,0.0,0.0,0.0,0.0,0.0,0.0,0.0,0.0,0.0,0.0,0.0,0.0,0.04,0.0,0.0,0.0,0.0,0.0,0.11,0.0,0.0,0.0,0.0,0.0,0.0,0.74,0.0,0.0,0.0,0.0,0.0,0.0,0.0,0.0,0.0,1373.0,2.0170333392987803,032
950,0.0,0.0,0.1,0.01,0.0,0.0,0.0,0.0,0.0,0.0,0.0,0.0,0.0,0.0,0.0,0.0,0.04,0.0,0.0,0.0,0.0,0.0,0.11,0.0,0.0,0.0,0.0,0.0,0.0,0.74,0.0,0.0,0.0,0.0,0.0,0.0,0.0,0.0,0.0,1353.0,2.130333768495006,032
951,0.0,0.0,0.1,0.01,0.0,0.0,0.0,0.0,0.0,0.0,0.0,0.0,0.0,0.0,0.0,0.0,0.04,0.0,0.0,0.0,0.0,0.0,0.11,0.0,0.0,0.0,0.0,0.0,0.0,0.74,0.0,0.0,0.0,0.0,0.0,0.0,0.0,0.0,0.0,1333.0,2.257678574869185,032
952,0.0,0.0,0.1,0.01,0.0,0.0,0.0,0.0,0.0,0.0,0.0,0.0,0.0,0.0,0.0,0.0,0.04,0.0,0.0,0.0,0.0,0.0,0.11,0.0,0.0,0.0,0.0,0.0,0.0,0.74,0.0,0.0,0.0,0.0,0.0,0.0,0.0,0.0,0.0,1313.0,2.397940008672037,032
953,0.0,0.0,0.1,0.01,0.0,0.0,0.0,0.0,0.0,0.0,0.0,0.0,0.0,0.0,0.0,0.0,0.04,0.0,0.0,0.0,0.0,0.0,0.11,0.0,0.0,0.0,0.0,0.0,0.0,0.74,0.0,0.0,0.0,0.0,0.0,0.0,0.0,0.0,0.0,1293.0,2.591064607026499,032
954,0.0,0.0,0.1,0.01,0.0,0.0,0.0,0.0,0.0,0.0,0.0,0.0,0.0,0.0,0.0,0.0,0.04,0.0,0.0,0.0,0.0,0.0,0.11,0.0,0.0,0.0,0.0,0.0,0.0,0.74,0.0,0.0,0.0,0.0,0.0,0.0,0.0,0.0,0.0,1273.0,2.716003343634799,032
955,0.0,0.0,0.1,0.01,0.0,0.0,0.0,0.0,0.0,0.0,0.0,0.0,0.0,0.0,0.0,0.0,0.04,0.0,0.0,0.0,0.0,0.0,0.11,0.0,0.0,0.0,0.0,0.0,0.0,0.74,0.0,0.0,0.0,0.0,0.0,0.0,0.0,0.0,0.0,1253.0,2.8573324964312685,032
956,0.0,0.0,0.1,0.01,0.0,0.0,0.0,0.0,0.0,0.0,0.0,0.0,0.0,0.0,0.0,0.0,0.04,0.0,0.0,0.0,0.0,0.0,0.11,0.0,0.0,0.0,0.0,0.0,0.0,0.74,0.0,0.0,0.0,0.0,0.0,0.0,0.0,0.0,0.0,1233.0,3.008600171761918,032
957,0.0,0.0,0.1,0.01,0.0,0.0,0.0,0.0,0.0,0.0,0.0,0.0,0.0,0.0,0.0,0.0,0.04,0.0,0.0,0.0,0.0,0.0,0.11,0.0,0.0,0.0,0.0,0.0,0.0,0.74,0.0,0.0,0.0,0.0,0.0,0.0,0.0,0.0,0.0,1213.0,3.2041199826559246,032
958,0.0,0.0,0.1,0.01,0.0,0.0,0.0,0.0,0.0,0.0,0.0,0.0,0.0,0.0,0.0,0.0,0.04,0.0,0.0,0.0,0.0,0.0,0.11,0.0,0.0,0.0,0.0,0.0,0.0,0.74,0.0,0.0,0.0,0.0,0.0,0.0,0.0,0.0,0.0,1193.0,3.4471580313422194,032
2543,0.0,0.0,0.1,0.01,0.0,0.0,0.0,0.0,0.0,0.0,0.0,0.0,0.0,0.0,0.0,0.0,0.04,0.0,0.0,0.0,0.0,0.0,0.11,0.0,0.0,0.0,0.0,0.0,0.0,0.74,0.0,0.0,0.0,0.0,0.0,0.0,0.0,0.0,0.0,1680.0,0.5,032
2544,0.0,0.0,0.1,0.01,0.0,0.0,0.0,0.0,0.0,0.0,0.0,0.0,0.0,0.0,0.0,0.0,0.04,0.0,0.0,0.0,0.0,0.0,0.11,0.0,0.0,0.0,0.0,0.0,0.0,0.74,0.0,0.0,0.0,0.0,0.0,0.0,0.0,0.0,0.0,1566.0,1.0,032
2545,0.0,0.0,0.1,0.01,0.0,0.0,0.0,0.0,0.0,0.0,0.0,0.0,0.0,0.0,0.0,0.0,0.04,0.0,0.0,0.0,0.0,0.0,0.11,0.0,0.0,0.0,0.0,0.0,0.0,0.74,0.0,0.0,0.0,0.0,0.0,0.0,0.0,0.0,0.0,1470.0,1.5,032
2546,0.0,0.0,0.1,0.01,0.0,0.0,0.0,0.0,0.0,0.0,0.0,0.0,0.0,0.0,0.0,0.0,0.04,0.0,0.0,0.0,0.0,0.0,0.11,0.0,0.0,0.0,0.0,0.0,0.0,0.74,0.0,0.0,0.0,0.0,0.0,0.0,0.0,0.0,0.0,1381.0,2.0,032
2547,0.0,0.0,0.1,0.01,0.0,0.0,0.0,0.0,0.0,0.0,0.0,0.0,0.0,0.0,0.0,0.0,0.04,0.0,0.0,0.0,0.0,0.0,0.11,0.0,0.0,0.0,0.0,0.0,0.0,0.74,0.0,0.0,0.0,0.0,0.0,0.0,0.0,0.0,0.0,1302.0,2.5,032
2548,0.0,0.0,0.1,0.01,0.0,0.0,0.0,0.0,0.0,0.0,0.0,0.0,0.0,0.0,0.0,0.0,0.04,0.0,0.0,0.0,0.0,0.0,0.11,0.0,0.0,0.0,0.0,0.0,0.0,0.74,0.0,0.0,0.0,0.0,0.0,0.0,0.0,0.0,0.0,1228.0,3.0,032
2549,0.0,0.0,0.1,0.01,0.0,0.0,0.0,0.0,0.0,0.0,0.0,0.0,0.0,0.0,0.0,0.0,0.04,0.0,0.0,0.0,0.0,0.0,0.11,0.0,0.0,0.0,0.0,0.0,0.0,0.74,0.0,0.0,0.0,0.0,0.0,0.0,0.0,0.0,0.0,1123.0,4.0,032
2550,0.0,0.0,0.1,0.01,0.0,0.0,0.0,0.0,0.0,0.0,0.0,0.0,0.0,0.0,0.0,0.0,0.04,0.0,0.0,0.0,0.0,0.0,0.11,0.0,0.0,0.0,0.0,0.0,0.0,0.74,0.0,0.0,0.0,0.0,0.0,0.0,0.0,0.0,0.0,1053.0,5.0,032
2551,0.0,0.0,0.1,0.01,0.0,0.0,0.0,0.0,0.0,0.0,0.0,0.0,0.0,0.0,0.0,0.0,0.04,0.0,0.0,0.0,0.0,0.0,0.11,0.0,0.0,0.0,0.0,0.0,0.0,0.74,0.0,0.0,0.0,0.0,0.0,0.0,0.0,0.0,0.0,1004.0,6.0,032
2552,0.0,0.0,0.1,0.01,0.0,0.0,0.0,0.0,0.0,0.0,0.0,0.0,0.0,0.0,0.0,0.0,0.04,0.0,0.0,0.0,0.0,0.0,0.11,0.0,0.0,0.0,0.0,0.0,0.0,0.74,0.0,0.0,0.0,0.0,0.0,0.0,0.0,0.0,0.0,964.0,6.825,032
2553,0.0,0.0,0.1,0.01,0.0,0.0,0.0,0.0,0.0,0.0,0.0,0.0,0.0,0.0,0.0,0.0,0.04,0.0,0.0,0.0,0.0,0.0,0.11,0.0,0.0,0.0,0.0,0.0,0.0,0.74,0.0,0.0,0.0,0.0,0.0,0.0,0.0,0.0,0.0,929.0,8.0,032
2554,0.0,0.0,0.1,0.01,0.0,0.0,0.0,0.0,0.0,0.0,0.0,0.0,0.0,0.0,0.0,0.0,0.04,0.0,0.0,0.0,0.0,0.0,0.11,0.0,0.0,0.0,0.0,0.0,0.0,0.74,0.0,0.0,0.0,0.0,0.0,0.0,0.0,0.0,0.0,900.0,9.0,032
2555,0.0,0.0,0.1,0.01,0.0,0.0,0.0,0.0,0.0,0.0,0.0,0.0,0.0,0.0,0.0,0.0,0.04,0.0,0.0,0.0,0.0,0.0,0.11,0.0,0.0,0.0,0.0,0.0,0.0,0.74,0.0,0.0,0.0,0.0,0.0,0.0,0.0,0.0,0.0,876.0,10.0,032
2556,0.0,0.0,0.1,0.01,0.0,0.0,0.0,0.0,0.0,0.0,0.0,0.0,0.0,0.0,0.0,0.0,0.04,0.0,0.0,0.0,0.0,0.0,0.11,0.0,0.0,0.0,0.0,0.0,0.0,0.74,0.0,0.0,0.0,0.0,0.0,0.0,0.0,0.0,0.0,852.0,11.0,032
2557,0.0,0.0,0.1,0.01,0.0,0.0,0.0,0.0,0.0,0.0,0.0,0.0,0.0,0.0,0.0,0.0,0.04,0.0,0.0,0.0,0.0,0.0,0.11,0.0,0.0,0.0,0.0,0.0,0.0,0.74,0.0,0.0,0.0,0.0,0.0,0.0,0.0,0.0,0.0,830.0,12.0,032
9403,0.0,0.0,0.1,0.01,0.0,0.0,0.0,0.0,0.0,0.0,0.0,0.0,0.0,0.0,0.0,0.0,0.04,0.0,0.0,0.0,0.0,0.0,0.11,0.0,0.0,0.0,0.0,0.0,0.0,0.74,0.0,0.0,0.0,0.0,0.0,0.0,0.0,0.0,0.0,1046.0,5.0,032
9404,0.0,0.0,0.1,0.01,0.0,0.0,0.0,0.0,0.0,0.0,0.0,0.0,0.0,0.0,0.0,0.0,0.04,0.0,0.0,0.0,0.0,0.0,0.11,0.0,0.0,0.0,0.0,0.0,0.0,0.74,0.0,0.0,0.0,0.0,0.0,0.0,0.0,0.0,0.0,918.0,8.0,032
9405,0.0,0.0,0.1,0.01,0.0,0.0,0.0,0.0,0.0,0.0,0.0,0.0,0.0,0.0,0.0,0.0,0.04,0.0,0.0,0.0,0.0,0.0,0.11,0.0,0.0,0.0,0.0,0.0,0.0,0.74,0.0,0.0,0.0,0.0,0.0,0.0,0.0,0.0,0.0,868.0,10.0,032
9542,0.0,0.0,0.1,0.01,0.0,0.0,0.0,0.0,0.0,0.0,0.0,0.0,0.0,0.0,0.0,0.0,0.04,0.0,0.0,0.0,0.0,0.0,0.11,0.0,0.0,0.0,0.0,0.0,0.0,0.74,0.0,0.0,0.0,0.0,0.0,0.0,0.0,0.0,0.0,833.0,11.22,032
9543,0.0,0.0,0.1,0.01,0.0,0.0,0.0,0.0,0.0,0.0,0.0,0.0,0.0,0.0,0.0,0.0,0.04,0.0,0.0,0.0,0.0,0.0,0.11,0.0,0.0,0.0,0.0,0.0,0.0,0.74,0.0,0.0,0.0,0.0,0.0,0.0,0.0,0.0,0.0,853.0,10.46,032
9544,0.0,0.0,0.1,0.01,0.0,0.0,0.0,0.0,0.0,0.0,0.0,0.0,0.0,0.0,0.0,0.0,0.04,0.0,0.0,0.0,0.0,0.0,0.11,0.0,0.0,0.0,0.0,0.0,0.0,0.74,0.0,0.0,0.0,0.0,0.0,0.0,0.0,0.0,0.0,873.0,9.74,032
9545,0.0,0.0,0.1,0.01,0.0,0.0,0.0,0.0,0.0,0.0,0.0,0.0,0.0,0.0,0.0,0.0,0.04,0.0,0.0,0.0,0.0,0.0,0.11,0.0,0.0,0.0,0.0,0.0,0.0,0.74,0.0,0.0,0.0,0.0,0.0,0.0,0.0,0.0,0.0,893.0,9.07,032
9546,0.0,0.0,0.1,0.01,0.0,0.0,0.0,0.0,0.0,0.0,0.0,0.0,0.0,0.0,0.0,0.0,0.04,0.0,0.0,0.0,0.0,0.0,0.11,0.0,0.0,0.0,0.0,0.0,0.0,0.74,0.0,0.0,0.0,0.0,0.0,0.0,0.0,0.0,0.0,913.0,8.38,032
9547,0.0,0.0,0.1,0.01,0.0,0.0,0.0,0.0,0.0,0.0,0.0,0.0,0.0,0.0,0.0,0.0,0.04,0.0,0.0,0.0,0.0,0.0,0.11,0.0,0.0,0.0,0.0,0.0,0.0,0.74,0.0,0.0,0.0,0.0,0.0,0.0,0.0,0.0,0.0,933.0,7.74,032
580,0.02,0.0,0.08,0.0,0.0,0.0,0.0,0.0,0.0,0.0,0.0,0.0,0.0,0.0,0.0,0.0,0.02,0.0,0.0,0.0,0.0,0.0,0.11,0.0,0.0,0.0,0.01,0.0,0.0,0.75,0.0,0.0,0.0,0.0,0.0,0.0,0.0,0.01,0.0,818.0,12.0,033
581,0.02,0.0,0.08,0.0,0.0,0.0,0.0,0.0,0.0,0.0,0.0,0.0,0.0,0.0,0.0,0.0,0.02,0.0,0.0,0.0,0.0,0.0,0.11,0.0,0.0,0.0,0.01,0.0,0.0,0.75,0.0,0.0,0.0,0.0,0.0,0.0,0.0,0.01,0.0,898.0,9.0,033
582,0.02,0.0,0.08,0.0,0.0,0.0,0.0,0.0,0.0,0.0,0.0,0.0,0.0,0.0,0.0,0.0,0.02,0.0,0.0,0.0,0.0,0.0,0.11,0.0,0.0,0.0,0.01,0.0,0.0,0.75,0.0,0.0,0.0,0.0,0.0,0.0,0.0,0.01,0.0,963.0,7.0,033
959,0.02,0.0,0.08,0.0,0.0,0.0,0.0,0.0,0.0,0.0,0.0,0.0,0.0,0.0,0.0,0.0,0.02,0.0,0.0,0.0,0.0,0.0,0.11,0.0,0.0,0.0,0.01,0.0,0.0,0.75,0.0,0.0,0.0,0.0,0.0,0.0,0.0,0.01,0.0,1733.0,0.99563519459755,033
960,0.02,0.0,0.08,0.0,0.0,0.0,0.0,0.0,0.0,0.0,0.0,0.0,0.0,0.0,0.0,0.0,0.02,0.0,0.0,0.0,0.0,0.0,0.11,0.0,0.0,0.0,0.01,0.0,0.0,0.75,0.0,0.0,0.0,0.0,0.0,0.0,0.0,0.01,0.0,1713.0,1.0569048513364727,033
961,0.02,0.0,0.08,0.0,0.0,0.0,0.0,0.0,0.0,0.0,0.0,0.0,0.0,0.0,0.0,0.0,0.02,0.0,0.0,0.0,0.0,0.0,0.11,0.0,0.0,0.0,0.01,0.0,0.0,0.75,0.0,0.0,0.0,0.0,0.0,0.0,0.0,0.01,0.0,1693.0,1.113943352306837,033
962,0.02,0.0,0.08,0.0,0.0,0.0,0.0,0.0,0.0,0.0,0.0,0.0,0.0,0.0,0.0,0.0,0.02,0.0,0.0,0.0,0.0,0.0,0.11,0.0,0.0,0.0,0.01,0.0,0.0,0.75,0.0,0.0,0.0,0.0,0.0,0.0,0.0,0.01,0.0,1673.0,1.1789769472931693,033
963,0.02,0.0,0.08,0.0,0.0,0.0,0.0,0.0,0.0,0.0,0.0,0.0,0.0,0.0,0.0,0.0,0.02,0.0,0.0,0.0,0.0,0.0,0.11,0.0,0.0,0.0,0.01,0.0,0.0,0.75,0.0,0.0,0.0,0.0,0.0,0.0,0.0,0.01,0.0,1653.0,1.2380461031287957,033
964,0.02,0.0,0.08,0.0,0.0,0.0,0.0,0.0,0.0,0.0,0.0,0.0,0.0,0.0,0.0,0.0,0.02,0.0,0.0,0.0,0.0,0.0,0.11,0.0,0.0,0.0,0.01,0.0,0.0,0.75,0.0,0.0,0.0,0.0,0.0,0.0,0.0,0.01,0.0,1633.0,1.2878017299302258,033
965,0.02,0.0,0.08,0.0,0.0,0.0,0.0,0.0,0.0,0.0,0.0,0.0,0.0,0.0,0.0,0.0,0.02,0.0,0.0,0.0,0.0,0.0,0.11,0.0,0.0,0.0,0.01,0.0,0.0,0.75,0.0,0.0,0.0,0.0,0.0,0.0,0.0,0.01,0.0,1613.0,1.3424226808222062,033
966,0.02,0.0,0.08,0.0,0.0,0.0,0.0,0.0,0.0,0.0,0.0,0.0,0.0,0.0,0.0,0.0,0.02,0.0,0.0,0.0,0.0,0.0,0.11,0.0,0.0,0.0,0.01,0.0,0.0,0.75,0.0,0.0,0.0,0.0,0.0,0.0,0.0,0.01,0.0,1593.0,1.4216039268698313,033
967,0.02,0.0,0.08,0.0,0.0,0.0,0.0,0.0,0.0,0.0,0.0,0.0,0.0,0.0,0.0,0.0,0.02,0.0,0.0,0.0,0.0,0.0,0.11,0.0,0.0,0.0,0.01,0.0,0.0,0.75,0.0,0.0,0.0,0.0,0.0,0.0,0.0,0.01,0.0,1573.0,1.4913616938342726,033
968,0.02,0.0,0.08,0.0,0.0,0.0,0.0,0.0,0.0,0.0,0.0,0.0,0.0,0.0,0.0,0.0,0.02,0.0,0.0,0.0,0.0,0.0,0.11,0.0,0.0,0.0,0.01,0.0,0.0,0.75,0.0,0.0,0.0,0.0,0.0,0.0,0.0,0.01,0.0,1553.0,1.57978359661681,033
969,0.02,0.0,0.08,0.0,0.0,0.0,0.0,0.0,0.0,0.0,0.0,0.0,0.0,0.0,0.0,0.0,0.02,0.0,0.0,0.0,0.0,0.0,0.11,0.0,0.0,0.0,0.01,0.0,0.0,0.75,0.0,0.0,0.0,0.0,0.0,0.0,0.0,0.01,0.0,1533.0,1.6532125137753435,033
970,0.02,0.0,0.08,0.0,0.0,0.0,0.0,0.0,0.0,0.0,0.0,0.0,0.0,0.0,0.0,0.0,0.02,0.0,0.0,0.0,0.0,0.0,0.11,0.0,0.0,0.0,0.01,0.0,0.0,0.75,0.0,0.0,0.0,0.0,0.0,0.0,0.0,0.01,0.0,1513.0,1.7442929831226763,033
971,0.02,0.0,0.08,0.0,0.0,0.0,0.0,0.0,0.0,0.0,0.0,0.0,0.0,0.0,0.0,0.0,0.02,0.0,0.0,0.0,0.0,0.0,0.11,0.0,0.0,0.0,0.01,0.0,0.0,0.75,0.0,0.0,0.0,0.0,0.0,0.0,0.0,0.01,0.0,1493.0,1.8228216453031043,033
972,0.02,0.0,0.08,0.0,0.0,0.0,0.0,0.0,0.0,0.0,0.0,0.0,0.0,0.0,0.0,0.0,0.02,0.0,0.0,0.0,0.0,0.0,0.11,0.0,0.0,0.0,0.01,0.0,0.0,0.75,0.0,0.0,0.0,0.0,0.0,0.0,0.0,0.01,0.0,1473.0,1.9138138523837167,033
973,0.02,0.0,0.08,0.0,0.0,0.0,0.0,0.0,0.0,0.0,0.0,0.0,0.0,0.0,0.0,0.0,0.02,0.0,0.0,0.0,0.0,0.0,0.11,0.0,0.0,0.0,0.01,0.0,0.0,0.75,0.0,0.0,0.0,0.0,0.0,0.0,0.0,0.01,0.0,1453.0,2.004321373782642,033
974,0.02,0.0,0.08,0.0,0.0,0.0,0.0,0.0,0.0,0.0,0.0,0.0,0.0,0.0,0.0,0.0,0.02,0.0,0.0,0.0,0.0,0.0,0.11,0.0,0.0,0.0,0.01,0.0,0.0,0.75,0.0,0.0,0.0,0.0,0.0,0.0,0.0,0.01,0.0,1433.0,2.096910013008056,033
975,0.02,0.0,0.08,0.0,0.0,0.0,0.0,0.0,0.0,0.0,0.0,0.0,0.0,0.0,0.0,0.0,0.02,0.0,0.0,0.0,0.0,0.0,0.11,0.0,0.0,0.0,0.01,0.0,0.0,0.75,0.0,0.0,0.0,0.0,0.0,0.0,0.0,0.01,0.0,1413.0,2.187520720836463,033
976,0.02,0.0,0.08,0.0,0.0,0.0,0.0,0.0,0.0,0.0,0.0,0.0,0.0,0.0,0.0,0.0,0.02,0.0,0.0,0.0,0.0,0.0,0.11,0.0,0.0,0.0,0.01,0.0,0.0,0.75,0.0,0.0,0.0,0.0,0.0,0.0,0.0,0.01,0.0,1393.0,2.3010299956639813,033
977,0.02,0.0,0.08,0.0,0.0,0.0,0.0,0.0,0.0,0.0,0.0,0.0,0.0,0.0,0.0,0.0,0.02,0.0,0.0,0.0,0.0,0.0,0.11,0.0,0.0,0.0,0.01,0.0,0.0,0.75,0.0,0.0,0.0,0.0,0.0,0.0,0.0,0.01,0.0,1373.0,2.4149733479708178,033
978,0.02,0.0,0.08,0.0,0.0,0.0,0.0,0.0,0.0,0.0,0.0,0.0,0.0,0.0,0.0,0.0,0.02,0.0,0.0,0.0,0.0,0.0,0.11,0.0,0.0,0.0,0.01,0.0,0.0,0.75,0.0,0.0,0.0,0.0,0.0,0.0,0.0,0.01,0.0,1353.0,2.591064607026499,033
979,0.02,0.0,0.08,0.0,0.0,0.0,0.0,0.0,0.0,0.0,0.0,0.0,0.0,0.0,0.0,0.0,0.02,0.0,0.0,0.0,0.0,0.0,0.11,0.0,0.0,0.0,0.01,0.0,0.0,0.75,0.0,0.0,0.0,0.0,0.0,0.0,0.0,0.01,0.0,1333.0,2.7075701760979363,033
980,0.02,0.0,0.08,0.0,0.0,0.0,0.0,0.0,0.0,0.0,0.0,0.0,0.0,0.0,0.0,0.0,0.02,0.0,0.0,0.0,0.0,0.0,0.11,0.0,0.0,0.0,0.01,0.0,0.0,0.75,0.0,0.0,0.0,0.0,0.0,0.0,0.0,0.01,0.0,1313.0,2.8095597146352675,033
981,0.02,0.0,0.08,0.0,0.0,0.0,0.0,0.0,0.0,0.0,0.0,0.0,0.0,0.0,0.0,0.0,0.02,0.0,0.0,0.0,0.0,0.0,0.11,0.0,0.0,0.0,0.01,0.0,0.0,0.75,0.0,0.0,0.0,0.0,0.0,0.0,0.0,0.01,0.0,1293.0,2.908485018878649,033
982,0.02,0.0,0.08,0.0,0.0,0.0,0.0,0.0,0.0,0.0,0.0,0.0,0.0,0.0,0.0,0.0,0.02,0.0,0.0,0.0,0.0,0.0,0.11,0.0,0.0,0.0,0.01,0.0,0.0,0.75,0.0,0.0,0.0,0.0,0.0,0.0,0.0,0.01,0.0,1273.0,3.033423755486949,033
983,0.02,0.0,0.08,0.0,0.0,0.0,0.0,0.0,0.0,0.0,0.0,0.0,0.0,0.0,0.0,0.0,0.02,0.0,0.0,0.0,0.0,0.0,0.11,0.0,0.0,0.0,0.01,0.0,0.0,0.75,0.0,0.0,0.0,0.0,0.0,0.0,0.0,0.01,0.0,1253.0,3.1760912590556813,033
984,0.02,0.0,0.08,0.0,0.0,0.0,0.0,0.0,0.0,0.0,0.0,0.0,0.0,0.0,0.0,0.0,0.02,0.0,0.0,0.0,0.0,0.0,0.11,0.0,0.0,0.0,0.01,0.0,0.0,0.75,0.0,0.0,0.0,0.0,0.0,0.0,0.0,0.01,0.0,1233.0,3.414973347970818,033
2558,0.02,0.0,0.08,0.0,0.0,0.0,0.0,0.0,0.0,0.0,0.0,0.0,0.0,0.0,0.0,0.0,0.02,0.0,0.0,0.0,0.0,0.0,0.11,0.0,0.0,0.0,0.01,0.0,0.0,0.75,0.0,0.0,0.0,0.0,0.0,0.0,0.0,0.01,0.0,1690.0,1.0,033
2559,0.02,0.0,0.08,0.0,0.0,0.0,0.0,0.0,0.0,0.0,0.0,0.0,0.0,0.0,0.0,0.0,0.02,0.0,0.0,0.0,0.0,0.0,0.11,0.0,0.0,0.0,0.01,0.0,0.0,0.75,0.0,0.0,0.0,0.0,0.0,0.0,0.0,0.01,0.0,1560.0,1.5,033
2560,0.02,0.0,0.08,0.0,0.0,0.0,0.0,0.0,0.0,0.0,0.0,0.0,0.0,0.0,0.0,0.0,0.02,0.0,0.0,0.0,0.0,0.0,0.11,0.0,0.0,0.0,0.01,0.0,0.0,0.75,0.0,0.0,0.0,0.0,0.0,0.0,0.0,0.01,0.0,1446.0,2.0,033
2561,0.02,0.0,0.08,0.0,0.0,0.0,0.0,0.0,0.0,0.0,0.0,0.0,0.0,0.0,0.0,0.0,0.02,0.0,0.0,0.0,0.0,0.0,0.11,0.0,0.0,0.0,0.01,0.0,0.0,0.75,0.0,0.0,0.0,0.0,0.0,0.0,0.0,0.01,0.0,1351.0,2.5,033
2562,0.02,0.0,0.08,0.0,0.0,0.0,0.0,0.0,0.0,0.0,0.0,0.0,0.0,0.0,0.0,0.0,0.02,0.0,0.0,0.0,0.0,0.0,0.11,0.0,0.0,0.0,0.01,0.0,0.0,0.75,0.0,0.0,0.0,0.0,0.0,0.0,0.0,0.01,0.0,1275.0,3.0,033
2563,0.02,0.0,0.08,0.0,0.0,0.0,0.0,0.0,0.0,0.0,0.0,0.0,0.0,0.0,0.0,0.0,0.02,0.0,0.0,0.0,0.0,0.0,0.11,0.0,0.0,0.0,0.01,0.0,0.0,0.75,0.0,0.0,0.0,0.0,0.0,0.0,0.0,0.01,0.0,1157.0,4.0,033
2564,0.02,0.0,0.08,0.0,0.0,0.0,0.0,0.0,0.0,0.0,0.0,0.0,0.0,0.0,0.0,0.0,0.02,0.0,0.0,0.0,0.0,0.0,0.11,0.0,0.0,0.0,0.01,0.0,0.0,0.75,0.0,0.0,0.0,0.0,0.0,0.0,0.0,0.01,0.0,1071.0,5.0,033
2565,0.02,0.0,0.08,0.0,0.0,0.0,0.0,0.0,0.0,0.0,0.0,0.0,0.0,0.0,0.0,0.0,0.02,0.0,0.0,0.0,0.0,0.0,0.11,0.0,0.0,0.0,0.01,0.0,0.0,0.75,0.0,0.0,0.0,0.0,0.0,0.0,0.0,0.01,0.0,1013.0,6.0,033
2566,0.02,0.0,0.08,0.0,0.0,0.0,0.0,0.0,0.0,0.0,0.0,0.0,0.0,0.0,0.0,0.0,0.02,0.0,0.0,0.0,0.0,0.0,0.11,0.0,0.0,0.0,0.01,0.0,0.0,0.75,0.0,0.0,0.0,0.0,0.0,0.0,0.0,0.01,0.0,973.0,7.0,033
2567,0.02,0.0,0.08,0.0,0.0,0.0,0.0,0.0,0.0,0.0,0.0,0.0,0.0,0.0,0.0,0.0,0.02,0.0,0.0,0.0,0.0,0.0,0.11,0.0,0.0,0.0,0.01,0.0,0.0,0.75,0.0,0.0,0.0,0.0,0.0,0.0,0.0,0.01,0.0,936.0,8.0,033
2568,0.02,0.0,0.08,0.0,0.0,0.0,0.0,0.0,0.0,0.0,0.0,0.0,0.0,0.0,0.0,0.0,0.02,0.0,0.0,0.0,0.0,0.0,0.11,0.0,0.0,0.0,0.01,0.0,0.0,0.75,0.0,0.0,0.0,0.0,0.0,0.0,0.0,0.01,0.0,902.0,9.0,033
2569,0.02,0.0,0.08,0.0,0.0,0.0,0.0,0.0,0.0,0.0,0.0,0.0,0.0,0.0,0.0,0.0,0.02,0.0,0.0,0.0,0.0,0.0,0.11,0.0,0.0,0.0,0.01,0.0,0.0,0.75,0.0,0.0,0.0,0.0,0.0,0.0,0.0,0.01,0.0,871.0,10.0,033
2570,0.02,0.0,0.08,0.0,0.0,0.0,0.0,0.0,0.0,0.0,0.0,0.0,0.0,0.0,0.0,0.0,0.02,0.0,0.0,0.0,0.0,0.0,0.11,0.0,0.0,0.0,0.01,0.0,0.0,0.75,0.0,0.0,0.0,0.0,0.0,0.0,0.0,0.01,0.0,843.0,11.0,033
2571,0.02,0.0,0.08,0.0,0.0,0.0,0.0,0.0,0.0,0.0,0.0,0.0,0.0,0.0,0.0,0.0,0.02,0.0,0.0,0.0,0.0,0.0,0.11,0.0,0.0,0.0,0.01,0.0,0.0,0.75,0.0,0.0,0.0,0.0,0.0,0.0,0.0,0.01,0.0,817.0,12.0,033
583,0.0,0.0,0.0,0.0,0.0,0.0,0.0,0.0,0.0,0.0,0.0,0.0,0.0,0.0,0.0,0.0,0.09,0.0,0.0,0.0,0.0,0.0,0.07,0.0,0.0,0.0,0.0,0.0,0.0,0.66,0.0,0.0,0.0,0.0,0.0,0.0,0.0,0.18,0.0,813.0,12.0,034
584,0.0,0.0,0.0,0.0,0.0,0.0,0.0,0.0,0.0,0.0,0.0,0.0,0.0,0.0,0.0,0.0,0.09,0.0,0.0,0.0,0.0,0.0,0.07,0.0,0.0,0.0,0.0,0.0,0.0,0.66,0.0,0.0,0.0,0.0,0.0,0.0,0.0,0.18,0.0,903.0,9.0,034
585,0.0,0.0,0.0,0.0,0.0,0.0,0.0,0.0,0.0,0.0,0.0,0.0,0.0,0.0,0.0,0.0,0.09,0.0,0.0,0.0,0.0,0.0,0.07,0.0,0.0,0.0,0.0,0.0,0.0,0.66,0.0,0.0,0.0,0.0,0.0,0.0,0.0,0.18,0.0,978.0,7.0,034
985,0.0,0.0,0.0,0.0,0.0,0.0,0.0,0.0,0.0,0.0,0.0,0.0,0.0,0.0,0.0,0.0,0.09,0.0,0.0,0.0,0.0,0.0,0.07,0.0,0.0,0.0,0.0,0.0,0.0,0.66,0.0,0.0,0.0,0.0,0.0,0.0,0.0,0.18,0.0,1733.0,0.7923916894982539,034
986,0.0,0.0,0.0,0.0,0.0,0.0,0.0,0.0,0.0,0.0,0.0,0.0,0.0,0.0,0.0,0.0,0.09,0.0,0.0,0.0,0.0,0.0,0.07,0.0,0.0,0.0,0.0,0.0,0.0,0.66,0.0,0.0,0.0,0.0,0.0,0.0,0.0,0.18,0.0,1713.0,0.8692317197309762,034
987,0.0,0.0,0.0,0.0,0.0,0.0,0.0,0.0,0.0,0.0,0.0,0.0,0.0,0.0,0.0,0.0,0.09,0.0,0.0,0.0,0.0,0.0,0.07,0.0,0.0,0.0,0.0,0.0,0.0,0.66,0.0,0.0,0.0,0.0,0.0,0.0,0.0,0.18,0.0,1693.0,0.9444826721501688,034
988,0.0,0.0,0.0,0.0,0.0,0.0,0.0,0.0,0.0,0.0,0.0,0.0,0.0,0.0,0.0,0.0,0.09,0.0,0.0,0.0,0.0,0.0,0.07,0.0,0.0,0.0,0.0,0.0,0.0,0.66,0.0,0.0,0.0,0.0,0.0,0.0,0.0,0.18,0.0,1673.0,1.0253058652647704,034
989,0.0,0.0,0.0,0.0,0.0,0.0,0.0,0.0,0.0,0.0,0.0,0.0,0.0,0.0,0.0,0.0,0.09,0.0,0.0,0.0,0.0,0.0,0.07,0.0,0.0,0.0,0.0,0.0,0.0,0.66,0.0,0.0,0.0,0.0,0.0,0.0,0.0,0.18,0.0,1653.0,1.100370545117563,034
990,0.0,0.0,0.0,0.0,0.0,0.0,0.0,0.0,0.0,0.0,0.0,0.0,0.0,0.0,0.0,0.0,0.09,0.0,0.0,0.0,0.0,0.0,0.07,0.0,0.0,0.0,0.0,0.0,0.0,0.66,0.0,0.0,0.0,0.0,0.0,0.0,0.0,0.18,0.0,1633.0,1.173186268412274,034
991,0.0,0.0,0.0,0.0,0.0,0.0,0.0,0.0,0.0,0.0,0.0,0.0,0.0,0.0,0.0,0.0,0.09,0.0,0.0,0.0,0.0,0.0,0.07,0.0,0.0,0.0,0.0,0.0,0.0,0.66,0.0,0.0,0.0,0.0,0.0,0.0,0.0,0.18,0.0,1613.0,1.2355284469075487,034
992,0.0,0.0,0.0,0.0,0.0,0.0,0.0,0.0,0.0,0.0,0.0,0.0,0.0,0.0,0.0,0.0,0.09,0.0,0.0,0.0,0.0,0.0,0.07,0.0,0.0,0.0,0.0,0.0,0.0,0.66,0.0,0.0,0.0,0.0,0.0,0.0,0.0,0.18,0.0,1593.0,1.305351369446624,034
993,0.0,0.0,0.0,0.0,0.0,0.0,0.0,0.0,0.0,0.0,0.0,0.0,0.0,0.0,0.0,0.0,0.09,0.0,0.0,0.0,0.0,0.0,0.07,0.0,0.0,0.0,0.0,0.0,0.0,0.66,0.0,0.0,0.0,0.0,0.0,0.0,0.0,0.18,0.0,1573.0,1.3729120029701067,034
994,0.0,0.0,0.0,0.0,0.0,0.0,0.0,0.0,0.0,0.0,0.0,0.0,0.0,0.0,0.0,0.0,0.09,0.0,0.0,0.0,0.0,0.0,0.07,0.0,0.0,0.0,0.0,0.0,0.0,0.66,0.0,0.0,0.0,0.0,0.0,0.0,0.0,0.18,0.0,1553.0,1.4771212547196626,034
995,0.0,0.0,0.0,0.0,0.0,0.0,0.0,0.0,0.0,0.0,0.0,0.0,0.0,0.0,0.0,0.0,0.09,0.0,0.0,0.0,0.0,0.0,0.07,0.0,0.0,0.0,0.0,0.0,0.0,0.66,0.0,0.0,0.0,0.0,0.0,0.0,0.0,0.18,0.0,1533.0,1.5622928644564746,034
996,0.0,0.0,0.0,0.0,0.0,0.0,0.0,0.0,0.0,0.0,0.0,0.0,0.0,0.0,0.0,0.0,0.09,0.0,0.0,0.0,0.0,0.0,0.07,0.0,0.0,0.0,0.0,0.0,0.0,0.66,0.0,0.0,0.0,0.0,0.0,0.0,0.0,0.18,0.0,1513.0,1.6570558528571038,034
997,0.0,0.0,0.0,0.0,0.0,0.0,0.0,0.0,0.0,0.0,0.0,0.0,0.0,0.0,0.0,0.0,0.09,0.0,0.0,0.0,0.0,0.0,0.07,0.0,0.0,0.0,0.0,0.0,0.0,0.66,0.0,0.0,0.0,0.0,0.0,0.0,0.0,0.18,0.0,1493.0,1.7781512503836434,034
998,0.0,0.0,0.0,0.0,0.0,0.0,0.0,0.0,0.0,0.0,0.0,0.0,0.0,0.0,0.0,0.0,0.09,0.0,0.0,0.0,0.0,0.0,0.07,0.0,0.0,0.0,0.0,0.0,0.0,0.66,0.0,0.0,0.0,0.0,0.0,0.0,0.0,0.18,0.0,1473.0,1.869231719730976,034
999,0.0,0.0,0.0,0.0,0.0,0.0,0.0,0.0,0.0,0.0,0.0,0.0,0.0,0.0,0.0,0.0,0.09,0.0,0.0,0.0,0.0,0.0,0.07,0.0,0.0,0.0,0.0,0.0,0.0,0.66,0.0,0.0,0.0,0.0,0.0,0.0,0.0,0.18,0.0,1453.0,1.9542425094393248,034
1000,0.0,0.0,0.0,0.0,0.0,0.0,0.0,0.0,0.0,0.0,0.0,0.0,0.0,0.0,0.0,0.0,0.09,0.0,0.0,0.0,0.0,0.0,0.07,0.0,0.0,0.0,0.0,0.0,0.0,0.66,0.0,0.0,0.0,0.0,0.0,0.0,0.0,0.18,0.0,1433.0,2.0755469613925306,034
1001,0.0,0.0,0.0,0.0,0.0,0.0,0.0,0.0,0.0,0.0,0.0,0.0,0.0,0.0,0.0,0.0,0.09,0.0,0.0,0.0,0.0,0.0,0.07,0.0,0.0,0.0,0.0,0.0,0.0,0.66,0.0,0.0,0.0,0.0,0.0,0.0,0.0,0.18,0.0,1413.0,2.187520720836463,034
1002,0.0,0.0,0.0,0.0,0.0,0.0,0.0,0.0,0.0,0.0,0.0,0.0,0.0,0.0,0.0,0.0,0.09,0.0,0.0,0.0,0.0,0.0,0.07,0.0,0.0,0.0,0.0,0.0,0.0,0.66,0.0,0.0,0.0,0.0,0.0,0.0,0.0,0.18,0.0,1393.0,2.3074960379132126,034
1003,0.0,0.0,0.0,0.0,0.0,0.0,0.0,0.0,0.0,0.0,0.0,0.0,0.0,0.0,0.0,0.0,0.09,0.0,0.0,0.0,0.0,0.0,0.07,0.0,0.0,0.0,0.0,0.0,0.0,0.66,0.0,0.0,0.0,0.0,0.0,0.0,0.0,0.18,0.0,1373.0,2.459392487759231,034
1004,0.0,0.0,0.0,0.0,0.0,0.0,0.0,0.0,0.0,0.0,0.0,0.0,0.0,0.0,0.0,0.0,0.09,0.0,0.0,0.0,0.0,0.0,0.07,0.0,0.0,0.0,0.0,0.0,0.0,0.66,0.0,0.0,0.0,0.0,0.0,0.0,0.0,0.18,0.0,1353.0,2.6532125137753435,034
1005,0.0,0.0,0.0,0.0,0.0,0.0,0.0,0.0,0.0,0.0,0.0,0.0,0.0,0.0,0.0,0.0,0.09,0.0,0.0,0.0,0.0,0.0,0.07,0.0,0.0,0.0,0.0,0.0,0.0,0.66,0.0,0.0,0.0,0.0,0.0,0.0,0.0,0.18,0.0,1333.0,2.7634279935629373,034
1006,0.0,0.0,0.0,0.0,0.0,0.0,0.0,0.0,0.0,0.0,0.0,0.0,0.0,0.0,0.0,0.0,0.09,0.0,0.0,0.0,0.0,0.0,0.07,0.0,0.0,0.0,0.0,0.0,0.0,0.66,0.0,0.0,0.0,0.0,0.0,0.0,0.0,0.18,0.0,1313.0,2.903089986991944,034
1007,0.0,0.0,0.0,0.0,0.0,0.0,0.0,0.0,0.0,0.0,0.0,0.0,0.0,0.0,0.0,0.0,0.09,0.0,0.0,0.0,0.0,0.0,0.07,0.0,0.0,0.0,0.0,0.0,0.0,0.66,0.0,0.0,0.0,0.0,0.0,0.0,0.0,0.18,0.0,1293.0,3.033423755486949,034
1008,0.0,0.0,0.0,0.0,0.0,0.0,0.0,0.0,0.0,0.0,0.0,0.0,0.0,0.0,0.0,0.0,0.09,0.0,0.0,0.0,0.0,0.0,0.07,0.0,0.0,0.0,0.0,0.0,0.0,0.66,0.0,0.0,0.0,0.0,0.0,0.0,0.0,0.18,0.0,1273.0,3.230448921378274,034
1009,0.0,0.0,0.0,0.0,0.0,0.0,0.0,0.0,0.0,0.0,0.0,0.0,0.0,0.0,0.0,0.0,0.09,0.0,0.0,0.0,0.0,0.0,0.07,0.0,0.0,0.0,0.0,0.0,0.0,0.66,0.0,0.0,0.0,0.0,0.0,0.0,0.0,0.18,0.0,1253.0,3.4771212547196626,034
8782,0.0,0.0,0.0,0.0,0.0,0.0,0.0,0.0,0.0,0.0,0.0,0.0,0.0,0.0,0.0,0.0,0.09,0.0,0.0,0.0,0.0,0.0,0.07,0.0,0.0,0.0,0.0,0.0,0.0,0.66,0.0,0.0,0.0,0.0,0.0,0.0,0.0,0.18,0.0,811.0,11.8,034
8783,0.0,0.0,0.0,0.0,0.0,0.0,0.0,0.0,0.0,0.0,0.0,0.0,0.0,0.0,0.0,0.0,0.09,0.0,0.0,0.0,0.0,0.0,0.07,0.0,0.0,0.0,0.0,0.0,0.0,0.66,0.0,0.0,0.0,0.0,0.0,0.0,0.0,0.18,0.0,812.0,11.44,034
8784,0.0,0.0,0.0,0.0,0.0,0.0,0.0,0.0,0.0,0.0,0.0,0.0,0.0,0.0,0.0,0.0,0.09,0.0,0.0,0.0,0.0,0.0,0.07,0.0,0.0,0.0,0.0,0.0,0.0,0.66,0.0,0.0,0.0,0.0,0.0,0.0,0.0,0.18,0.0,822.0,11.29,034
8785,0.0,0.0,0.0,0.0,0.0,0.0,0.0,0.0,0.0,0.0,0.0,0.0,0.0,0.0,0.0,0.0,0.09,0.0,0.0,0.0,0.0,0.0,0.07,0.0,0.0,0.0,0.0,0.0,0.0,0.66,0.0,0.0,0.0,0.0,0.0,0.0,0.0,0.18,0.0,824.0,10.96,034
8786,0.0,0.0,0.0,0.0,0.0,0.0,0.0,0.0,0.0,0.0,0.0,0.0,0.0,0.0,0.0,0.0,0.09,0.0,0.0,0.0,0.0,0.0,0.07,0.0,0.0,0.0,0.0,0.0,0.0,0.66,0.0,0.0,0.0,0.0,0.0,0.0,0.0,0.18,0.0,843.0,10.45,034
8787,0.0,0.0,0.0,0.0,0.0,0.0,0.0,0.0,0.0,0.0,0.0,0.0,0.0,0.0,0.0,0.0,0.09,0.0,0.0,0.0,0.0,0.0,0.07,0.0,0.0,0.0,0.0,0.0,0.0,0.66,0.0,0.0,0.0,0.0,0.0,0.0,0.0,0.18,0.0,846.0,10.09,034
8788,0.0,0.0,0.0,0.0,0.0,0.0,0.0,0.0,0.0,0.0,0.0,0.0,0.0,0.0,0.0,0.0,0.09,0.0,0.0,0.0,0.0,0.0,0.07,0.0,0.0,0.0,0.0,0.0,0.0,0.66,0.0,0.0,0.0,0.0,0.0,0.0,0.0,0.18,0.0,860.0,9.72,034
8789,0.0,0.0,0.0,0.0,0.0,0.0,0.0,0.0,0.0,0.0,0.0,0.0,0.0,0.0,0.0,0.0,0.09,0.0,0.0,0.0,0.0,0.0,0.07,0.0,0.0,0.0,0.0,0.0,0.0,0.66,0.0,0.0,0.0,0.0,0.0,0.0,0.0,0.18,0.0,874.0,9.36,034
8790,0.0,0.0,0.0,0.0,0.0,0.0,0.0,0.0,0.0,0.0,0.0,0.0,0.0,0.0,0.0,0.0,0.09,0.0,0.0,0.0,0.0,0.0,0.07,0.0,0.0,0.0,0.0,0.0,0.0,0.66,0.0,0.0,0.0,0.0,0.0,0.0,0.0,0.18,0.0,892.0,8.85,034
8791,0.0,0.0,0.0,0.0,0.0,0.0,0.0,0.0,0.0,0.0,0.0,0.0,0.0,0.0,0.0,0.0,0.09,0.0,0.0,0.0,0.0,0.0,0.07,0.0,0.0,0.0,0.0,0.0,0.0,0.66,0.0,0.0,0.0,0.0,0.0,0.0,0.0,0.18,0.0,902.0,8.38,034
8792,0.0,0.0,0.0,0.0,0.0,0.0,0.0,0.0,0.0,0.0,0.0,0.0,0.0,0.0,0.0,0.0,0.09,0.0,0.0,0.0,0.0,0.0,0.07,0.0,0.0,0.0,0.0,0.0,0.0,0.66,0.0,0.0,0.0,0.0,0.0,0.0,0.0,0.18,0.0,912.0,8.05,034
8793,0.0,0.0,0.0,0.0,0.0,0.0,0.0,0.0,0.0,0.0,0.0,0.0,0.0,0.0,0.0,0.0,0.09,0.0,0.0,0.0,0.0,0.0,0.07,0.0,0.0,0.0,0.0,0.0,0.0,0.66,0.0,0.0,0.0,0.0,0.0,0.0,0.0,0.18,0.0,924.0,7.76,034
8794,0.0,0.0,0.0,0.0,0.0,0.0,0.0,0.0,0.0,0.0,0.0,0.0,0.0,0.0,0.0,0.0,0.09,0.0,0.0,0.0,0.0,0.0,0.07,0.0,0.0,0.0,0.0,0.0,0.0,0.66,0.0,0.0,0.0,0.0,0.0,0.0,0.0,0.18,0.0,928.0,7.539999999999999,034
8795,0.0,0.0,0.0,0.0,0.0,0.0,0.0,0.0,0.0,0.0,0.0,0.0,0.0,0.0,0.0,0.0,0.09,0.0,0.0,0.0,0.0,0.0,0.07,0.0,0.0,0.0,0.0,0.0,0.0,0.66,0.0,0.0,0.0,0.0,0.0,0.0,0.0,0.18,0.0,944.0,7.07,034
8796,0.0,0.0,0.0,0.0,0.0,0.0,0.0,0.0,0.0,0.0,0.0,0.0,0.0,0.0,0.0,0.0,0.09,0.0,0.0,0.0,0.0,0.0,0.07,0.0,0.0,0.0,0.0,0.0,0.0,0.66,0.0,0.0,0.0,0.0,0.0,0.0,0.0,0.18,0.0,948.0,6.89,034
8797,0.0,0.0,0.0,0.0,0.0,0.0,0.0,0.0,0.0,0.0,0.0,0.0,0.0,0.0,0.0,0.0,0.09,0.0,0.0,0.0,0.0,0.0,0.07,0.0,0.0,0.0,0.0,0.0,0.0,0.66,0.0,0.0,0.0,0.0,0.0,0.0,0.0,0.18,0.0,969.0,6.59,034
8798,0.0,0.0,0.0,0.0,0.0,0.0,0.0,0.0,0.0,0.0,0.0,0.0,0.0,0.0,0.0,0.0,0.09,0.0,0.0,0.0,0.0,0.0,0.07,0.0,0.0,0.0,0.0,0.0,0.0,0.66,0.0,0.0,0.0,0.0,0.0,0.0,0.0,0.18,0.0,984.0,6.21,034
8799,0.0,0.0,0.0,0.0,0.0,0.0,0.0,0.0,0.0,0.0,0.0,0.0,0.0,0.0,0.0,0.0,0.09,0.0,0.0,0.0,0.0,0.0,0.07,0.0,0.0,0.0,0.0,0.0,0.0,0.66,0.0,0.0,0.0,0.0,0.0,0.0,0.0,0.18,0.0,1018.0,5.32,034
8800,0.0,0.0,0.0,0.0,0.0,0.0,0.0,0.0,0.0,0.0,0.0,0.0,0.0,0.0,0.0,0.0,0.09,0.0,0.0,0.0,0.0,0.0,0.07,0.0,0.0,0.0,0.0,0.0,0.0,0.66,0.0,0.0,0.0,0.0,0.0,0.0,0.0,0.18,0.0,1027.0,5.47,034
8801,0.0,0.0,0.0,0.0,0.0,0.0,0.0,0.0,0.0,0.0,0.0,0.0,0.0,0.0,0.0,0.0,0.09,0.0,0.0,0.0,0.0,0.0,0.07,0.0,0.0,0.0,0.0,0.0,0.0,0.66,0.0,0.0,0.0,0.0,0.0,0.0,0.0,0.18,0.0,1052.0,5.14,034
