Repository: R3sten/glass_dynamics

# GlassDynamics: Ridge Regression for Glass Viscosity Prediction

## Bachelor's thesis in physics

### Università degli Studi di Trieste

The main goal of this project is to develop a reliable and interpretable predictive model for glass viscosity, moving beyond "black-box" machine learning to provide physically meaningful insights for materials science applications.


This repository implements a workflow that bridges the gap between empirical models and modern data science techniques.

File: data/viscosity_raw_data.csv (part 8 of 81)
,Al2O3,As2O3,B2O3,BaO,BeO,Bi2O3,CaO,CdO,CoO,Cs2O,CuO,Fe2O3,FeO,Ga2O3,GeO2,HfO2,K2O,La2O3,Li2O,MgO,MnO,MoO3,Na2O,Nb2O5,NiO,P2O5,PbO,Rb2O,Sb2O3,SiO2,SrO,Ta2O5,TeO2,TiO2,Tl2O,WO3,Y2O3,ZnO,ZrO2,T,log_visc,ID
8802,0.0,0.0,0.0,0.0,0.0,0.0,0.0,0.0,0.0,0.0,0.0,0.0,0.0,0.0,0.0,0.0,0.09,0.0,0.0,0.0,0.0,0.0,0.07,0.0,0.0,0.0,0.0,0.0,0.0,0.66,0.0,0.0,0.0,0.0,0.0,0.0,0.0,0.18,0.0,1078.0,4.59,034
8803,0.0,0.0,0.0,0.0,0.0,0.0,0.0,0.0,0.0,0.0,0.0,0.0,0.0,0.0,0.0,0.0,0.09,0.0,0.0,0.0,0.0,0.0,0.07,0.0,0.0,0.0,0.0,0.0,0.0,0.66,0.0,0.0,0.0,0.0,0.0,0.0,0.0,0.18,0.0,1087.0,4.41,034
8804,0.0,0.0,0.0,0.0,0.0,0.0,0.0,0.0,0.0,0.0,0.0,0.0,0.0,0.0,0.0,0.0,0.09,0.0,0.0,0.0,0.0,0.0,0.07,0.0,0.0,0.0,0.0,0.0,0.0,0.66,0.0,0.0,0.0,0.0,0.0,0.0,0.0,0.18,0.0,1266.0,2.88,034
8805,0.0,0.0,0.0,0.0,0.0,0.0,0.0,0.0,0.0,0.0,0.0,0.0,0.0,0.0,0.0,0.0,0.09,0.0,0.0,0.0,0.0,0.0,0.07,0.0,0.0,0.0,0.0,0.0,0.0,0.66,0.0,0.0,0.0,0.0,0.0,0.0,0.0,0.18,0.0,1325.0,2.55,034
8806,0.0,0.0,0.0,0.0,0.0,0.0,0.0,0.0,0.0,0.0,0.0,0.0,0.0,0.0,0.0,0.0,0.09,0.0,0.0,0.0,0.0,0.0,0.07,0.0,0.0,0.0,0.0,0.0,0.0,0.66,0.0,0.0,0.0,0.0,0.0,0.0,0.0,0.18,0.0,1490.0,1.75,034
8807,0.0,0.0,0.0,0.0,0.0,0.0,0.0,0.0,0.0,0.0,0.0,0.0,0.0,0.0,0.0,0.0,0.09,0.0,0.0,0.0,0.0,0.0,0.07,0.0,0.0,0.0,0.0,0.0,0.0,0.66,0.0,0.0,0.0,0.0,0.0,0.0,0.0,0.18,0.0,1704.0,1.02,034
8808,0.0,0.0,0.0,0.0,0.0,0.0,0.0,0.0,0.0,0.0,0.0,0.0,0.0,0.0,0.0,0.0,0.09,0.0,0.0,0.0,0.0,0.0,0.07,0.0,0.0,0.0,0.0,0.0,0.0,0.66,0.0,0.0,0.0,0.0,0.0,0.0,0.0,0.18,0.0,1751.0,0.73,034
589,0.0,0.0,0.05,0.02,0.0,0.0,0.0,0.0,0.0,0.0,0.0,0.0,0.0,0.0,0.0,0.0,0.09,0.0,0.0,0.0,0.0,0.0,0.04,0.0,0.0,0.0,0.0,0.0,0.0,0.75,0.0,0.0,0.0,0.0,0.0,0.0,0.0,0.05,0.0,818.0,12.0,035
590,0.0,0.0,0.05,0.02,0.0,0.0,0.0,0.0,0.0,0.0,0.0,0.0,0.0,0.0,0.0,0.0,0.09,0.0,0.0,0.0,0.0,0.0,0.04,0.0,0.0,0.0,0.0,0.0,0.0,0.75,0.0,0.0,0.0,0.0,0.0,0.0,0.0,0.05,0.0,918.0,9.0,035
591,0.0,0.0,0.05,0.02,0.0,0.0,0.0,0.0,0.0,0.0,0.0,0.0,0.0,0.0,0.0,0.0,0.09,0.0,0.0,0.0,0.0,0.0,0.04,0.0,0.0,0.0,0.0,0.0,0.0,0.75,0.0,0.0,0.0,0.0,0.0,0.0,0.0,0.05,0.0,1003.0,7.0,035
2572,0.0,0.0,0.05,0.02,0.0,0.0,0.0,0.0,0.0,0.0,0.0,0.0,0.0,0.0,0.0,0.0,0.09,0.0,0.0,0.0,0.0,0.0,0.04,0.0,0.0,0.0,0.0,0.0,0.0,0.75,0.0,0.0,0.0,0.0,0.0,0.0,0.0,0.05,0.0,1760.0,1.0,035
2573,0.0,0.0,0.05,0.02,0.0,0.0,0.0,0.0,0.0,0.0,0.0,0.0,0.0,0.0,0.0,0.0,0.09,0.0,0.0,0.0,0.0,0.0,0.04,0.0,0.0,0.0,0.0,0.0,0.0,0.75,0.0,0.0,0.0,0.0,0.0,0.0,0.0,0.05,0.0,1623.0,1.5,035
2574,0.0,0.0,0.05,0.02,0.0,0.0,0.0,0.0,0.0,0.0,0.0,0.0,0.0,0.0,0.0,0.0,0.09,0.0,0.0,0.0,0.0,0.0,0.04,0.0,0.0,0.0,0.0,0.0,0.0,0.75,0.0,0.0,0.0,0.0,0.0,0.0,0.0,0.05,0.0,1501.0,2.0,035
2575,0.0,0.0,0.05,0.02,0.0,0.0,0.0,0.0,0.0,0.0,0.0,0.0,0.0,0.0,0.0,0.0,0.09,0.0,0.0,0.0,0.0,0.0,0.04,0.0,0.0,0.0,0.0,0.0,0.0,0.75,0.0,0.0,0.0,0.0,0.0,0.0,0.0,0.05,0.0,1401.0,2.5,035
2576,0.0,0.0,0.05,0.02,0.0,0.0,0.0,0.0,0.0,0.0,0.0,0.0,0.0,0.0,0.0,0.0,0.09,0.0,0.0,0.0,0.0,0.0,0.04,0.0,0.0,0.0,0.0,0.0,0.0,0.75,0.0,0.0,0.0,0.0,0.0,0.0,0.0,0.05,0.0,1321.0,3.0,035
2577,0.0,0.0,0.05,0.02,0.0,0.0,0.0,0.0,0.0,0.0,0.0,0.0,0.0,0.0,0.0,0.0,0.09,0.0,0.0,0.0,0.0,0.0,0.04,0.0,0.0,0.0,0.0,0.0,0.0,0.75,0.0,0.0,0.0,0.0,0.0,0.0,0.0,0.05,0.0,1211.0,4.0,035
2578,0.0,0.0,0.05,0.02,0.0,0.0,0.0,0.0,0.0,0.0,0.0,0.0,0.0,0.0,0.0,0.0,0.09,0.0,0.0,0.0,0.0,0.0,0.04,0.0,0.0,0.0,0.0,0.0,0.0,0.75,0.0,0.0,0.0,0.0,0.0,0.0,0.0,0.05,0.0,1122.0,5.0,035
2579,0.0,0.0,0.05,0.02,0.0,0.0,0.0,0.0,0.0,0.0,0.0,0.0,0.0,0.0,0.0,0.0,0.09,0.0,0.0,0.0,0.0,0.0,0.04,0.0,0.0,0.0,0.0,0.0,0.0,0.75,0.0,0.0,0.0,0.0,0.0,0.0,0.0,0.05,0.0,1055.0,6.0,035
2580,0.0,0.0,0.05,0.02,0.0,0.0,0.0,0.0,0.0,0.0,0.0,0.0,0.0,0.0,0.0,0.0,0.09,0.0,0.0,0.0,0.0,0.0,0.04,0.0,0.0,0.0,0.0,0.0,0.0,0.75,0.0,0.0,0.0,0.0,0.0,0.0,0.0,0.05,0.0,1002.0,7.0,035
2581,0.0,0.0,0.05,0.02,0.0,0.0,0.0,0.0,0.0,0.0,0.0,0.0,0.0,0.0,0.0,0.0,0.09,0.0,0.0,0.0,0.0,0.0,0.04,0.0,0.0,0.0,0.0,0.0,0.0,0.75,0.0,0.0,0.0,0.0,0.0,0.0,0.0,0.05,0.0,958.0,8.0,035
2582,0.0,0.0,0.05,0.02,0.0,0.0,0.0,0.0,0.0,0.0,0.0,0.0,0.0,0.0,0.0,0.0,0.09,0.0,0.0,0.0,0.0,0.0,0.04,0.0,0.0,0.0,0.0,0.0,0.0,0.75,0.0,0.0,0.0,0.0,0.0,0.0,0.0,0.05,0.0,916.0,9.0,035
2583,0.0,0.0,0.05,0.02,0.0,0.0,0.0,0.0,0.0,0.0,0.0,0.0,0.0,0.0,0.0,0.0,0.09,0.0,0.0,0.0,0.0,0.0,0.04,0.0,0.0,0.0,0.0,0.0,0.0,0.75,0.0,0.0,0.0,0.0,0.0,0.0,0.0,0.05,0.0,884.0,10.0,035
2584,0.0,0.0,0.05,0.02,0.0,0.0,0.0,0.0,0.0,0.0,0.0,0.0,0.0,0.0,0.0,0.0,0.09,0.0,0.0,0.0,0.0,0.0,0.04,0.0,0.0,0.0,0.0,0.0,0.0,0.75,0.0,0.0,0.0,0.0,0.0,0.0,0.0,0.05,0.0,851.0,11.0,035
2585,0.0,0.0,0.05,0.02,0.0,0.0,0.0,0.0,0.0,0.0,0.0,0.0,0.0,0.0,0.0,0.0,0.09,0.0,0.0,0.0,0.0,0.0,0.04,0.0,0.0,0.0,0.0,0.0,0.0,0.75,0.0,0.0,0.0,0.0,0.0,0.0,0.0,0.05,0.0,820.0,12.0,035
592,0.0,0.0,0.05,0.0,0.0,0.0,0.05,0.0,0.0,0.0,0.0,0.0,0.0,0.0,0.0,0.0,0.09,0.0,0.0,0.0,0.0,0.0,0.03,0.0,0.0,0.0,0.0,0.0,0.0,0.7,0.0,0.0,0.0,0.0,0.0,0.0,0.0,0.08,0.0,833.0,12.0,036
593,0.0,0.0,0.05,0.0,0.0,0.0,0.05,0.0,0.0,0.0,0.0,0.0,0.0,0.0,0.0,0.0,0.09,0.0,0.0,0.0,0.0,0.0,0.03,0.0,0.0,0.0,0.0,0.0,0.0,0.7,0.0,0.0,0.0,0.0,0.0,0.0,0.0,0.08,0.0,933.0,9.0,036
594,0.0,0.0,0.05,0.0,0.0,0.0,0.05,0.0,0.0,0.0,0.0,0.0,0.0,0.0,0.0,0.0,0.09,0.0,0.0,0.0,0.0,0.0,0.03,0.0,0.0,0.0,0.0,0.0,0.0,0.7,0.0,0.0,0.0,0.0,0.0,0.0,0.0,0.08,0.0,1008.0,7.0,036
2586,0.0,0.0,0.05,0.0,0.0,0.0,0.05,0.0,0.0,0.0,0.0,0.0,0.0,0.0,0.0,0.0,0.09,0.0,0.0,0.0,0.0,0.0,0.03,0.0,0.0,0.0,0.0,0.0,0.0,0.7,0.0,0.0,0.0,0.0,0.0,0.0,0.0,0.08,0.0,1722.0,1.0,036
2587,0.0,0.0,0.05,0.0,0.0,0.0,0.05,0.0,0.0,0.0,0.0,0.0,0.0,0.0,0.0,0.0,0.09,0.0,0.0,0.0,0.0,0.0,0.03,0.0,0.0,0.0,0.0,0.0,0.0,0.7,0.0,0.0,0.0,0.0,0.0,0.0,0.0,0.08,0.0,1581.0,1.5,036
2588,0.0,0.0,0.05,0.0,0.0,0.0,0.05,0.0,0.0,0.0,0.0,0.0,0.0,0.0,0.0,0.0,0.09,0.0,0.0,0.0,0.0,0.0,0.03,0.0,0.0,0.0,0.0,0.0,0.0,0.7,0.0,0.0,0.0,0.0,0.0,0.0,0.0,0.08,0.0,1470.0,2.0,036
2589,0.0,0.0,0.05,0.0,0.0,0.0,0.05,0.0,0.0,0.0,0.0,0.0,0.0,0.0,0.0,0.0,0.09,0.0,0.0,0.0,0.0,0.0,0.03,0.0,0.0,0.0,0.0,0.0,0.0,0.7,0.0,0.0,0.0,0.0,0.0,0.0,0.0,0.08,0.0,1377.0,2.5,036
2590,0.0,0.0,0.05,0.0,0.0,0.0,0.05,0.0,0.0,0.0,0.0,0.0,0.0,0.0,0.0,0.0,0.09,0.0,0.0,0.0,0.0,0.0,0.03,0.0,0.0,0.0,0.0,0.0,0.0,0.7,0.0,0.0,0.0,0.0,0.0,0.0,0.0,0.08,0.0,1299.0,3.0,036
2591,0.0,0.0,0.05,0.0,0.0,0.0,0.05,0.0,0.0,0.0,0.0,0.0,0.0,0.0,0.0,0.0,0.09,0.0,0.0,0.0,0.0,0.0,0.03,0.0,0.0,0.0,0.0,0.0,0.0,0.7,0.0,0.0,0.0,0.0,0.0,0.0,0.0,0.08,0.0,1189.0,4.0,036
2592,0.0,0.0,0.05,0.0,0.0,0.0,0.05,0.0,0.0,0.0,0.0,0.0,0.0,0.0,0.0,0.0,0.09,0.0,0.0,0.0,0.0,0.0,0.03,0.0,0.0,0.0,0.0,0.0,0.0,0.7,0.0,0.0,0.0,0.0,0.0,0.0,0.0,0.08,0.0,1111.0,5.0,036
2593,0.0,0.0,0.05,0.0,0.0,0.0,0.05,0.0,0.0,0.0,0.0,0.0,0.0,0.0,0.0,0.0,0.09,0.0,0.0,0.0,0.0,0.0,0.03,0.0,0.0,0.0,0.0,0.0,0.0,0.7,0.0,0.0,0.0,0.0,0.0,0.0,0.0,0.08,0.0,1055.0,6.0,036
2594,0.0,0.0,0.05,0.0,0.0,0.0,0.05,0.0,0.0,0.0,0.0,0.0,0.0,0.0,0.0,0.0,0.09,0.0,0.0,0.0,0.0,0.0,0.03,0.0,0.0,0.0,0.0,0.0,0.0,0.7,0.0,0.0,0.0,0.0,0.0,0.0,0.0,0.08,0.0,1006.0,7.0,036
2595,0.0,0.0,0.05,0.0,0.0,0.0,0.05,0.0,0.0,0.0,0.0,0.0,0.0,0.0,0.0,0.0,0.09,0.0,0.0,0.0,0.0,0.0,0.03,0.0,0.0,0.0,0.0,0.0,0.0,0.7,0.0,0.0,0.0,0.0,0.0,0.0,0.0,0.08,0.0,969.0,8.0,036
2596,0.0,0.0,0.05,0.0,0.0,0.0,0.05,0.0,0.0,0.0,0.0,0.0,0.0,0.0,0.0,0.0,0.09,0.0,0.0,0.0,0.0,0.0,0.03,0.0,0.0,0.0,0.0,0.0,0.0,0.7,0.0,0.0,0.0,0.0,0.0,0.0,0.0,0.08,0.0,899.0,10.0,036
2597,0.0,0.0,0.05,0.0,0.0,0.0,0.05,0.0,0.0,0.0,0.0,0.0,0.0,0.0,0.0,0.0,0.09,0.0,0.0,0.0,0.0,0.0,0.03,0.0,0.0,0.0,0.0,0.0,0.0,0.7,0.0,0.0,0.0,0.0,0.0,0.0,0.0,0.08,0.0,867.0,11.0,036
2598,0.0,0.0,0.05,0.0,0.0,0.0,0.05,0.0,0.0,0.0,0.0,0.0,0.0,0.0,0.0,0.0,0.09,0.0,0.0,0.0,0.0,0.0,0.03,0.0,0.0,0.0,0.0,0.0,0.0,0.7,0.0,0.0,0.0,0.0,0.0,0.0,0.0,0.08,0.0,838.0,12.0,036
595,0.0,0.0,0.03,0.07,0.0,0.0,0.0,0.0,0.0,0.0,0.0,0.0,0.0,0.0,0.0,0.0,0.08,0.0,0.0,0.0,0.0,0.0,0.03,0.0,0.0,0.0,0.0,0.0,0.0,0.74,0.0,0.0,0.0,0.0,0.0,0.0,0.0,0.04,0.0,828.0,12.0,037
596,0.0,0.0,0.03,0.07,0.0,0.0,0.0,0.0,0.0,0.0,0.0,0.0,0.0,0.0,0.0,0.0,0.08,0.0,0.0,0.0,0.0,0.0,0.03,0.0,0.0,0.0,0.0,0.0,0.0,0.74,0.0,0.0,0.0,0.0,0.0,0.0,0.0,0.04,0.0,923.0,9.0,037
597,0.0,0.0,0.03,0.07,0.0,0.0,0.0,0.0,0.0,0.0,0.0,0.0,0.0,0.0,0.0,0.0,0.08,0.0,0.0,0.0,0.0,0.0,0.03,0.0,0.0,0.0,0.0,0.0,0.0,0.74,0.0,0.0,0.0,0.0,0.0,0.0,0.0,0.04,0.0,1003.0,7.0,037
1010,0.0,0.0,0.03,0.07,0.0,0.0,0.0,0.0,0.0,0.0,0.0,0.0,0.0,0.0,0.0,0.0,0.08,0.0,0.0,0.0,0.0,0.0,0.03,0.0,0.0,0.0,0.0,0.0,0.0,0.74,0.0,0.0,0.0,0.0,0.0,0.0,0.0,0.04,0.0,1733.0,0.9822712330395684,037
1011,0.0,0.0,0.03,0.07,0.0,0.0,0.0,0.0,0.0,0.0,0.0,0.0,0.0,0.0,0.0,0.0,0.08,0.0,0.0,0.0,0.0,0.0,0.03,0.0,0.0,0.0,0.0,0.0,0.0,0.74,0.0,0.0,0.0,0.0,0.0,0.0,0.0,0.04,0.0,1713.0,1.0453229787866576,037
1012,0.0,0.0,0.03,0.07,0.0,0.0,0.0,0.0,0.0,0.0,0.0,0.0,0.0,0.0,0.0,0.0,0.08,0.0,0.0,0.0,0.0,0.0,0.03,0.0,0.0,0.0,0.0,0.0,0.0,0.74,0.0,0.0,0.0,0.0,0.0,0.0,0.0,0.04,0.0,1693.0,1.100370545117563,037
1013,0.0,0.0,0.03,0.07,0.0,0.0,0.0,0.0,0.0,0.0,0.0,0.0,0.0,0.0,0.0,0.0,0.08,0.0,0.0,0.0,0.0,0.0,0.03,0.0,0.0,0.0,0.0,0.0,0.0,0.74,0.0,0.0,0.0,0.0,0.0,0.0,0.0,0.04,0.0,1673.0,1.1702617153949575,037
1014,0.0,0.0,0.03,0.07,0.0,0.0,0.0,0.0,0.0,0.0,0.0,0.0,0.0,0.0,0.0,0.0,0.08,0.0,0.0,0.0,0.0,0.0,0.03,0.0,0.0,0.0,0.0,0.0,0.0,0.74,0.0,0.0,0.0,0.0,0.0,0.0,0.0,0.04,0.0,1653.0,1.230448921378274,037
1015,0.0,0.0,0.03,0.07,0.0,0.0,0.0,0.0,0.0,0.0,0.0,0.0,0.0,0.0,0.0,0.0,0.08,0.0,0.0,0.0,0.0,0.0,0.03,0.0,0.0,0.0,0.0,0.0,0.0,0.74,0.0,0.0,0.0,0.0,0.0,0.0,0.0,0.04,0.0,1633.0,1.2878017299302258,037
1016,0.0,0.0,0.03,0.07,0.0,0.0,0.0,0.0,0.0,0.0,0.0,0.0,0.0,0.0,0.0,0.0,0.08,0.0,0.0,0.0,0.0,0.0,0.03,0.0,0.0,0.0,0.0,0.0,0.0,0.74,0.0,0.0,0.0,0.0,0.0,0.0,0.0,0.04,0.0,1613.0,1.3443922736851106,037
1017,0.0,0.0,0.03,0.07,0.0,0.0,0.0,0.0,0.0,0.0,0.0,0.0,0.0,0.0,0.0,0.0,0.08,0.0,0.0,0.0,0.0,0.0,0.03,0.0,0.0,0.0,0.0,0.0,0.0,0.74,0.0,0.0,0.0,0.0,0.0,0.0,0.0,0.04,0.0,1593.0,1.4313637641589874,037
1018,0.0,0.0,0.03,0.07,0.0,0.0,0.0,0.0,0.0,0.0,0.0,0.0,0.0,0.0,0.0,0.0,0.08,0.0,0.0,0.0,0.0,0.0,0.03,0.0,0.0,0.0,0.0,0.0,0.0,0.74,0.0,0.0,0.0,0.0,0.0,0.0,0.0,0.04,0.0,1573.0,1.5024271199844326,037
1019,0.0,0.0,0.03,0.07,0.0,0.0,0.0,0.0,0.0,0.0,0.0,0.0,0.0,0.0,0.0,0.0,0.08,0.0,0.0,0.0,0.0,0.0,0.03,0.0,0.0,0.0,0.0,0.0,0.0,0.74,0.0,0.0,0.0,0.0,0.0,0.0,0.0,0.04,0.0,1553.0,1.582063362911709,037
1020,0.0,0.0,0.03,0.07,0.0,0.0,0.0,0.0,0.0,0.0,0.0,0.0,0.0,0.0,0.0,0.0,0.08,0.0,0.0,0.0,0.0,0.0,0.03,0.0,0.0,0.0,0.0,0.0,0.0,0.74,0.0,0.0,0.0,0.0,0.0,0.0,0.0,0.04,0.0,1533.0,1.6627578316815743,037
1021,0.0,0.0,0.03,0.07,0.0,0.0,0.0,0.0,0.0,0.0,0.0,0.0,0.0,0.0,0.0,0.0,0.08,0.0,0.0,0.0,0.0,0.0,0.03,0.0,0.0,0.0,0.0,0.0,0.0,0.74,0.0,0.0,0.0,0.0,0.0,0.0,0.0,0.04,0.0,1513.0,1.7671558660821804,037
1022,0.0,0.0,0.03,0.07,0.0,0.0,0.0,0.0,0.0,0.0,0.0,0.0,0.0,0.0,0.0,0.0,0.08,0.0,0.0,0.0,0.0,0.0,0.03,0.0,0.0,0.0,0.0,0.0,0.0,0.74,0.0,0.0,0.0,0.0,0.0,0.0,0.0,0.04,0.0,1493.0,1.8388490907372552,037
1023,0.0,0.0,0.03,0.07,0.0,0.0,0.0,0.0,0.0,0.0,0.0,0.0,0.0,0.0,0.0,0.0,0.08,0.0,0.0,0.0,0.0,0.0,0.03,0.0,0.0,0.0,0.0,0.0,0.0,0.74,0.0,0.0,0.0,0.0,0.0,0.0,0.0,0.04,0.0,1473.0,1.9319661147281728,037
1024,0.0,0.0,0.03,0.07,0.0,0.0,0.0,0.0,0.0,0.0,0.0,0.0,0.0,0.0,0.0,0.0,0.08,0.0,0.0,0.0,0.0,0.0,0.03,0.0,0.0,0.0,0.0,0.0,0.0,0.74,0.0,0.0,0.0,0.0,0.0,0.0,0.0,0.04,0.0,1453.0,2.0273496077747564,037
1025,0.0,0.0,0.03,0.07,0.0,0.0,0.0,0.0,0.0,0.0,0.0,0.0,0.0,0.0,0.0,0.0,0.08,0.0,0.0,0.0,0.0,0.0,0.03,0.0,0.0,0.0,0.0,0.0,0.0,0.74,0.0,0.0,0.0,0.0,0.0,0.0,0.0,0.04,0.0,1433.0,2.123851640967086,037
1026,0.0,0.0,0.03,0.07,0.0,0.0,0.0,0.0,0.0,0.0,0.0,0.0,0.0,0.0,0.0,0.0,0.08,0.0,0.0,0.0,0.0,0.0,0.03,0.0,0.0,0.0,0.0,0.0,0.0,0.74,0.0,0.0,0.0,0.0,0.0,0.0,0.0,0.04,0.0,1413.0,2.220108088040055,037
1027,0.0,0.0,0.03,0.07,0.0,0.0,0.0,0.0,0.0,0.0,0.0,0.0,0.0,0.0,0.0,0.0,0.08,0.0,0.0,0.0,0.0,0.0,0.03,0.0,0.0,0.0,0.0,0.0,0.0,0.74,0.0,0.0,0.0,0.0,0.0,0.0,0.0,0.04,0.0,1393.0,2.3263358609287508,037
1028,0.0,0.0,0.03,0.07,0.0,0.0,0.0,0.0,0.0,0.0,0.0,0.0,0.0,0.0,0.0,0.0,0.08,0.0,0.0,0.0,0.0,0.0,0.03,0.0,0.0,0.0,0.0,0.0,0.0,0.74,0.0,0.0,0.0,0.0,0.0,0.0,0.0,0.04,0.0,1373.0,2.4517864355242898,037
1029,0.0,0.0,0.03,0.07,0.0,0.0,0.0,0.0,0.0,0.0,0.0,0.0,0.0,0.0,0.0,0.0,0.08,0.0,0.0,0.0,0.0,0.0,0.03,0.0,0.0,0.0,0.0,0.0,0.0,0.74,0.0,0.0,0.0,0.0,0.0,0.0,0.0,0.04,0.0,1353.0,2.633468455579586,037
1030,0.0,0.0,0.03,0.07,0.0,0.0,0.0,0.0,0.0,0.0,0.0,0.0,0.0,0.0,0.0,0.0,0.08,0.0,0.0,0.0,0.0,0.0,0.03,0.0,0.0,0.0,0.0,0.0,0.0,0.74,0.0,0.0,0.0,0.0,0.0,0.0,0.0,0.04,0.0,1333.0,2.7323937598229686,037
1031,0.0,0.0,0.03,0.07,0.0,0.0,0.0,0.0,0.0,0.0,0.0,0.0,0.0,0.0,0.0,0.0,0.08,0.0,0.0,0.0,0.0,0.0,0.03,0.0,0.0,0.0,0.0,0.0,0.0,0.74,0.0,0.0,0.0,0.0,0.0,0.0,0.0,0.04,0.0,1313.0,2.8388490907372548,037
1032,0.0,0.0,0.03,0.07,0.0,0.0,0.0,0.0,0.0,0.0,0.0,0.0,0.0,0.0,0.0,0.0,0.08,0.0,0.0,0.0,0.0,0.0,0.03,0.0,0.0,0.0,0.0,0.0,0.0,0.74,0.0,0.0,0.0,0.0,0.0,0.0,0.0,0.04,0.0,1293.0,2.9542425094393248,037
1033,0.0,0.0,0.03,0.07,0.0,0.0,0.0,0.0,0.0,0.0,0.0,0.0,0.0,0.0,0.0,0.0,0.08,0.0,0.0,0.0,0.0,0.0,0.03,0.0,0.0,0.0,0.0,0.0,0.0,0.74,0.0,0.0,0.0,0.0,0.0,0.0,0.0,0.04,0.0,1273.0,3.079181246047625,037
1034,0.0,0.0,0.03,0.07,0.0,0.0,0.0,0.0,0.0,0.0,0.0,0.0,0.0,0.0,0.0,0.0,0.08,0.0,0.0,0.0,0.0,0.0,0.03,0.0,0.0,0.0,0.0,0.0,0.0,0.74,0.0,0.0,0.0,0.0,0.0,0.0,0.0,0.04,0.0,1253.0,3.260071387985075,037
1035,0.0,0.0,0.03,0.07,0.0,0.0,0.0,0.0,0.0,0.0,0.0,0.0,0.0,0.0,0.0,0.0,0.08,0.0,0.0,0.0,0.0,0.0,0.03,0.0,0.0,0.0,0.0,0.0,0.0,0.74,0.0,0.0,0.0,0.0,0.0,0.0,0.0,0.04,0.0,1233.0,3.4563660331290427,037
1036,0.0,0.0,0.03,0.07,0.0,0.0,0.0,0.0,0.0,0.0,0.0,0.0,0.0,0.0,0.0,0.0,0.08,0.0,0.0,0.0,0.0,0.0,0.03,0.0,0.0,0.0,0.0,0.0,0.0,0.74,0.0,0.0,0.0,0.0,0.0,0.0,0.0,0.04,0.0,1213.0,3.612783856719736,037
2599,0.0,0.0,0.03,0.07,0.0,0.0,0.0,0.0,0.0,0.0,0.0,0.0,0.0,0.0,0.0,0.0,0.08,0.0,0.0,0.0,0.0,0.0,0.03,0.0,0.0,0.0,0.0,0.0,0.0,0.74,0.0,0.0,0.0,0.0,0.0,0.0,0.0,0.04,0.0,1730.0,1.0,037
2600,0.0,0.0,0.03,0.07,0.0,0.0,0.0,0.0,0.0,0.0,0.0,0.0,0.0,0.0,0.0,0.0,0.08,0.0,0.0,0.0,0.0,0.0,0.03,0.0,0.0,0.0,0.0,0.0,0.0,0.74,0.0,0.0,0.0,0.0,0.0,0.0,0.0,0.04,0.0,1609.0,1.5,037
2601,0.0,0.0,0.03,0.07,0.0,0.0,0.0,0.0,0.0,0.0,0.0,0.0,0.0,0.0,0.0,0.0,0.08,0.0,0.0,0.0,0.0,0.0,0.03,0.0,0.0,0.0,0.0,0.0,0.0,0.74,0.0,0.0,0.0,0.0,0.0,0.0,0.0,0.04,0.0,1492.0,2.0,037
2602,0.0,0.0,0.03,0.07,0.0,0.0,0.0,0.0,0.0,0.0,0.0,0.0,0.0,0.0,0.0,0.0,0.08,0.0,0.0,0.0,0.0,0.0,0.03,0.0,0.0,0.0,0.0,0.0,0.0,0.74,0.0,0.0,0.0,0.0,0.0,0.0,0.0,0.04,0.0,1409.0,2.5,037
2603,0.0,0.0,0.03,0.07,0.0,0.0,0.0,0.0,0.0,0.0,0.0,0.0,0.0,0.0,0.0,0.0,0.08,0.0,0.0,0.0,0.0,0.0,0.03,0.0,0.0,0.0,0.0,0.0,0.0,0.74,0.0,0.0,0.0,0.0,0.0,0.0,0.0,0.04,0.0,1330.0,3.0,037
2604,0.0,0.0,0.03,0.07,0.0,0.0,0.0,0.0,0.0,0.0,0.0,0.0,0.0,0.0,0.0,0.0,0.08,0.0,0.0,0.0,0.0,0.0,0.03,0.0,0.0,0.0,0.0,0.0,0.0,0.74,0.0,0.0,0.0,0.0,0.0,0.0,0.0,0.04,0.0,1211.0,4.0,037
2605,0.0,0.0,0.03,0.07,0.0,0.0,0.0,0.0,0.0,0.0,0.0,0.0,0.0,0.0,0.0,0.0,0.08,0.0,0.0,0.0,0.0,0.0,0.03,0.0,0.0,0.0,0.0,0.0,0.0,0.74,0.0,0.0,0.0,0.0,0.0,0.0,0.0,0.04,0.0,1121.0,5.0,037
2606,0.0,0.0,0.03,0.07,0.0,0.0,0.0,0.0,0.0,0.0,0.0,0.0,0.0,0.0,0.0,0.0,0.08,0.0,0.0,0.0,0.0,0.0,0.03,0.0,0.0,0.0,0.0,0.0,0.0,0.74,0.0,0.0,0.0,0.0,0.0,0.0,0.0,0.04,0.0,1054.0,6.0,037
2607,0.0,0.0,0.03,0.07,0.0,0.0,0.0,0.0,0.0,0.0,0.0,0.0,0.0,0.0,0.0,0.0,0.08,0.0,0.0,0.0,0.0,0.0,0.03,0.0,0.0,0.0,0.0,0.0,0.0,0.74,0.0,0.0,0.0,0.0,0.0,0.0,0.0,0.04,0.0,1002.0,7.0,037
2608,0.0,0.0,0.03,0.07,0.0,0.0,0.0,0.0,0.0,0.0,0.0,0.0,0.0,0.0,0.0,0.0,0.08,0.0,0.0,0.0,0.0,0.0,0.03,0.0,0.0,0.0,0.0,0.0,0.0,0.74,0.0,0.0,0.0,0.0,0.0,0.0,0.0,0.04,0.0,961.0,8.0,037
2609,0.0,0.0,0.03,0.07,0.0,0.0,0.0,0.0,0.0,0.0,0.0,0.0,0.0,0.0,0.0,0.0,0.08,0.0,0.0,0.0,0.0,0.0,0.03,0.0,0.0,0.0,0.0,0.0,0.0,0.74,0.0,0.0,0.0,0.0,0.0,0.0,0.0,0.04,0.0,924.0,9.0,037
2610,0.0,0.0,0.03,0.07,0.0,0.0,0.0,0.0,0.0,0.0,0.0,0.0,0.0,0.0,0.0,0.0,0.08,0.0,0.0,0.0,0.0,0.0,0.03,0.0,0.0,0.0,0.0,0.0,0.0,0.74,0.0,0.0,0.0,0.0,0.0,0.0,0.0,0.04,0.0,890.0,10.0,037
2611,0.0,0.0,0.03,0.07,0.0,0.0,0.0,0.0,0.0,0.0,0.0,0.0,0.0,0.0,0.0,0.0,0.08,0.0,0.0,0.0,0.0,0.0,0.03,0.0,0.0,0.0,0.0,0.0,0.0,0.74,0.0,0.0,0.0,0.0,0.0,0.0,0.0,0.04,0.0,858.0,11.0,037
598,0.0,0.0,0.03,0.09,0.0,0.0,0.0,0.0,0.0,0.0,0.0,0.0,0.0,0.0,0.0,0.0,0.08,0.0,0.0,0.0,0.0,0.0,0.03,0.0,0.0,0.0,0.0,0.0,0.0,0.72,0.0,0.0,0.0,0.0,0.0,0.0,0.0,0.04,0.0,823.0,12.0,038
599,0.0,0.0,0.03,0.09,0.0,0.0,0.0,0.0,0.0,0.0,0.0,0.0,0.0,0.0,0.0,0.0,0.08,0.0,0.0,0.0,0.0,0.0,0.03,0.0,0.0,0.0,0.0,0.0,0.0,0.72,0.0,0.0,0.0,0.0,0.0,0.0,0.0,0.04,0.0,913.0,8.77,038
600,0.0,0.0,0.03,0.09,0.0,0.0,0.0,0.0,0.0,0.0,0.0,0.0,0.0,0.0,0.0,0.0,0.08,0.0,0.0,0.0,0.0,0.0,0.03,0.0,0.0,0.0,0.0,0.0,0.0,0.72,0.0,0.0,0.0,0.0,0.0,0.0,0.0,0.04,0.0,983.0,7.0,038
1037,0.0,0.0,0.03,0.09,0.0,0.0,0.0,0.0,0.0,0.0,0.0,0.0,0.0,0.0,0.0,0.0,0.08,0.0,0.0,0.0,0.0,0.0,0.03,0.0,0.0,0.0,0.0,0.0,0.0,0.72,0.0,0.0,0.0,0.0,0.0,0.0,0.0,0.04,0.0,1733.0,0.8325089127062364,038
1038,0.0,0.0,0.03,0.09,0.0,0.0,0.0,0.0,0.0,0.0,0.0,0.0,0.0,0.0,0.0,0.0,0.08,0.0,0.0,0.0,0.0,0.0,0.03,0.0,0.0,0.0,0.0,0.0,0.0,0.72,0.0,0.0,0.0,0.0,0.0,0.0,0.0,0.04,0.0,1713.0,0.9084850188786496,038
1039,0.0,0.0,0.03,0.09,0.0,0.0,0.0,0.0,0.0,0.0,0.0,0.0,0.0,0.0,0.0,0.0,0.08,0.0,0.0,0.0,0.0,0.0,0.03,0.0,0.0,0.0,0.0,0.0,0.0,0.72,0.0,0.0,0.0,0.0,0.0,0.0,0.0,0.04,0.0,1693.0,0.9731278535996986,038
1040,0.0,0.0,0.03,0.09,0.0,0.0,0.0,0.0,0.0,0.0,0.0,0.0,0.0,0.0,0.0,0.0,0.08,0.0,0.0,0.0,0.0,0.0,0.03,0.0,0.0,0.0,0.0,0.0,0.0,0.72,0.0,0.0,0.0,0.0,0.0,0.0,0.0,0.04,0.0,1673.0,1.03342375548695,038
1041,0.0,0.0,0.03,0.09,0.0,0.0,0.0,0.0,0.0,0.0,0.0,0.0,0.0,0.0,0.0,0.0,0.08,0.0,0.0,0.0,0.0,0.0,0.03,0.0,0.0,0.0,0.0,0.0,0.0,0.72,0.0,0.0,0.0,0.0,0.0,0.0,0.0,0.04,0.0,1653.0,1.100370545117563,038
1042,0.0,0.0,0.03,0.09,0.0,0.0,0.0,0.0,0.0,0.0,0.0,0.0,0.0,0.0,0.0,0.0,0.08,0.0,0.0,0.0,0.0,0.0,0.03,0.0,0.0,0.0,0.0,0.0,0.0,0.72,0.0,0.0,0.0,0.0,0.0,0.0,0.0,0.04,0.0,1633.0,1.167317334748176,038
1043,0.0,0.0,0.03,0.09,0.0,0.0,0.0,0.0,0.0,0.0,0.0,0.0,0.0,0.0,0.0,0.0,0.08,0.0,0.0,0.0,0.0,0.0,0.03,0.0,0.0,0.0,0.0,0.0,0.0,0.72,0.0,0.0,0.0,0.0,0.0,0.0,0.0,0.04,0.0,1613.0,1.2355284469075487,038
1044,0.0,0.0,0.03,0.09,0.0,0.0,0.0,0.0,0.0,0.0,0.0,0.0,0.0,0.0,0.0,0.0,0.08,0.0,0.0,0.0,0.0,0.0,0.03,0.0,0.0,0.0,0.0,0.0,0.0,0.72,0.0,0.0,0.0,0.0,0.0,0.0,0.0,0.04,0.0,1593.0,1.292256071356476,038
1045,0.0,0.0,0.03,0.09,0.0,0.0,0.0,0.0,0.0,0.0,0.0,0.0,0.0,0.0,0.0,0.0,0.08,0.0,0.0,0.0,0.0,0.0,0.03,0.0,0.0,0.0,0.0,0.0,0.0,0.72,0.0,0.0,0.0,0.0,0.0,0.0,0.0,0.04,0.0,1573.0,1.3541084391474008,038
1046,0.0,0.0,0.03,0.09,0.0,0.0,0.0,0.0,0.0,0.0,0.0,0.0,0.0,0.0,0.0,0.0,0.08,0.0,0.0,0.0,0.0,0.0,0.03,0.0,0.0,0.0,0.0,0.0,0.0,0.72,0.0,0.0,0.0,0.0,0.0,0.0,0.0,0.04,0.0,1553.0,1.4265112613645754,038
1047,0.0,0.0,0.03,0.09,0.0,0.0,0.0,0.0,0.0,0.0,0.0,0.0,0.0,0.0,0.0,0.0,0.08,0.0,0.0,0.0,0.0,0.0,0.03,0.0,0.0,0.0,0.0,0.0,0.0,0.72,0.0,0.0,0.0,0.0,0.0,0.0,0.0,0.04,0.0,1533.0,1.5105450102066118,038
1048,0.0,0.0,0.03,0.09,0.0,0.0,0.0,0.0,0.0,0.0,0.0,0.0,0.0,0.0,0.0,0.0,0.08,0.0,0.0,0.0,0.0,0.0,0.03,0.0,0.0,0.0,0.0,0.0,0.0,0.72,0.0,0.0,0.0,0.0,0.0,0.0,0.0,0.04,0.0,1513.0,1.5976951859255122,038
1049,0.0,0.0,0.03,0.09,0.0,0.0,0.0,0.0,0.0,0.0,0.0,0.0,0.0,0.0,0.0,0.0,0.08,0.0,0.0,0.0,0.0,0.0,0.03,0.0,0.0,0.0,0.0,0.0,0.0,0.72,0.0,0.0,0.0,0.0,0.0,0.0,0.0,0.04,0.0,1493.0,1.6875289612146345,038
1050,0.0,0.0,0.03,0.09,0.0,0.0,0.0,0.0,0.0,0.0,0.0,0.0,0.0,0.0,0.0,0.0,0.08,0.0,0.0,0.0,0.0,0.0,0.03,0.0,0.0,0.0,0.0,0.0,0.0,0.72,0.0,0.0,0.0,0.0,0.0,0.0,0.0,0.04,0.0,1473.0,1.7781512503836434,038
1051,0.0,0.0,0.03,0.09,0.0,0.0,0.0,0.0,0.0,0.0,0.0,0.0,0.0,0.0,0.0,0.0,0.08,0.0,0.0,0.0,0.0,0.0,0.03,0.0,0.0,0.0,0.0,0.0,0.0,0.72,0.0,0.0,0.0,0.0,0.0,0.0,0.0,0.04,0.0,1453.0,1.9301690032854968,038
1052,0.0,0.0,0.03,0.09,0.0,0.0,0.0,0.0,0.0,0.0,0.0,0.0,0.0,0.0,0.0,0.0,0.08,0.0,0.0,0.0,0.0,0.0,0.03,0.0,0.0,0.0,0.0,0.0,0.0,0.72,0.0,0.0,0.0,0.0,0.0,0.0,0.0,0.04,0.0,1433.0,1.9684829485539352,038
1053,0.0,0.0,0.03,0.09,0.0,0.0,0.0,0.0,0.0,0.0,0.0,0.0,0.0,0.0,0.0,0.0,0.08,0.0,0.0,0.0,0.0,0.0,0.03,0.0,0.0,0.0,0.0,0.0,0.0,0.72,0.0,0.0,0.0,0.0,0.0,0.0,0.0,0.04,0.0,1413.0,2.049218022670181,038
1054,0.0,0.0,0.03,0.09,0.0,0.0,0.0,0.0,0.0,0.0,0.0,0.0,0.0,0.0,0.0,0.0,0.08,0.0,0.0,0.0,0.0,0.0,0.03,0.0,0.0,0.0,0.0,0.0,0.0,0.72,0.0,0.0,0.0,0.0,0.0,0.0,0.0,0.04,0.0,1393.0,2.1522883443830567,038
1055,0.0,0.0,0.03,0.09,0.0,0.0,0.0,0.0,0.0,0.0,0.0,0.0,0.0,0.0,0.0,0.0,0.08,0.0,0.0,0.0,0.0,0.0,0.03,0.0,0.0,0.0,0.0,0.0,0.0,0.72,0.0,0.0,0.0,0.0,0.0,0.0,0.0,0.04,0.0,1373.0,2.257678574869185,038
1056,0.0,0.0,0.03,0.09,0.0,0.0,0.0,0.0,0.0,0.0,0.0,0.0,0.0,0.0,0.0,0.0,0.08,0.0,0.0,0.0,0.0,0.0,0.03,0.0,0.0,0.0,0.0,0.0,0.0,0.72,0.0,0.0,0.0,0.0,0.0,0.0,0.0,0.04,0.0,1353.0,2.378397900948137,038
1057,0.0,0.0,0.03,0.09,0.0,0.0,0.0,0.0,0.0,0.0,0.0,0.0,0.0,0.0,0.0,0.0,0.08,0.0,0.0,0.0,0.0,0.0,0.03,0.0,0.0,0.0,0.0,0.0,0.0,0.72,0.0,0.0,0.0,0.0,0.0,0.0,0.0,0.04,0.0,1333.0,2.531478917042255,038
1058,0.0,0.0,0.03,0.09,0.0,0.0,0.0,0.0,0.0,0.0,0.0,0.0,0.0,0.0,0.0,0.0,0.08,0.0,0.0,0.0,0.0,0.0,0.03,0.0,0.0,0.0,0.0,0.0,0.0,0.72,0.0,0.0,0.0,0.0,0.0,0.0,0.0,0.04,0.0,1313.0,2.6901960800285143,038
1059,0.0,0.0,0.03,0.09,0.0,0.0,0.0,0.0,0.0,0.0,0.0,0.0,0.0,0.0,0.0,0.0,0.08,0.0,0.0,0.0,0.0,0.0,0.03,0.0,0.0,0.0,0.0,0.0,0.0,0.72,0.0,0.0,0.0,0.0,0.0,0.0,0.0,0.04,0.0,1293.0,2.785329835010767,038
1060,0.0,0.0,0.03,0.09,0.0,0.0,0.0,0.0,0.0,0.0,0.0,0.0,0.0,0.0,0.0,0.0,0.08,0.0,0.0,0.0,0.0,0.0,0.03,0.0,0.0,0.0,0.0,0.0,0.0,0.72,0.0,0.0,0.0,0.0,0.0,0.0,0.0,0.04,0.0,1273.0,2.908485018878649,038
1061,0.0,0.0,0.03,0.09,0.0,0.0,0.0,0.0,0.0,0.0,0.0,0.0,0.0,0.0,0.0,0.0,0.08,0.0,0.0,0.0,0.0,0.0,0.03,0.0,0.0,0.0,0.0,0.0,0.0,0.72,0.0,0.0,0.0,0.0,0.0,0.0,0.0,0.04,0.0,1253.0,3.0211892990699383,038
1062,0.0,0.0,0.03,0.09,0.0,0.0,0.0,0.0,0.0,0.0,0.0,0.0,0.0,0.0,0.0,0.0,0.08,0.0,0.0,0.0,0.0,0.0,0.03,0.0,0.0,0.0,0.0,0.0,0.0,0.72,0.0,0.0,0.0,0.0,0.0,0.0,0.0,0.04,0.0,1233.0,3.1818435879447726,038
1063,0.0,0.0,0.03,0.09,0.0,0.0,0.0,0.0,0.0,0.0,0.0,0.0,0.0,0.0,0.0,0.0,0.08,0.0,0.0,0.0,0.0,0.0,0.03,0.0,0.0,0.0,0.0,0.0,0.0,0.72,0.0,0.0,0.0,0.0,0.0,0.0,0.0,0.04,0.0,1213.0,3.423245873936808,038
1064,0.0,0.0,0.03,0.09,0.0,0.0,0.0,0.0,0.0,0.0,0.0,0.0,0.0,0.0,0.0,0.0,0.08,0.0,0.0,0.0,0.0,0.0,0.03,0.0,0.0,0.0,0.0,0.0,0.0,0.72,0.0,0.0,0.0,0.0,0.0,0.0,0.0,0.04,0.0,1193.0,3.556302500767287,038
2612,0.0,0.0,0.03,0.09,0.0,0.0,0.0,0.0,0.0,0.0,0.0,0.0,0.0,0.0,0.0,0.0,0.08,0.0,0.0,0.0,0.0,0.0,0.03,0.0,0.0,0.0,0.0,0.0,0.0,0.72,0.0,0.0,0.0,0.0,0.0,0.0,0.0,0.04,0.0,1772.0,0.5,038
2613,0.0,0.0,0.03,0.09,0.0,0.0,0.0,0.0,0.0,0.0,0.0,0.0,0.0,0.0,0.0,0.0,0.08,0.0,0.0,0.0,0.0,0.0,0.03,0.0,0.0,0.0,0.0,0.0,0.0,0.72,0.0,0.0,0.0,0.0,0.0,0.0,0.0,0.04,0.0,1650.0,1.0,038
2614,0.0,0.0,0.03,0.09,0.0,0.0,0.0,0.0,0.0,0.0,0.0,0.0,0.0,0.0,0.0,0.0,0.08,0.0,0.0,0.0,0.0,0.0,0.03,0.0,0.0,0.0,0.0,0.0,0.0,0.72,0.0,0.0,0.0,0.0,0.0,0.0,0.0,0.04,0.0,1545.0,1.5,038
2615,0.0,0.0,0.03,0.09,0.0,0.0,0.0,0.0,0.0,0.0,0.0,0.0,0.0,0.0,0.0,0.0,0.08,0.0,0.0,0.0,0.0,0.0,0.03,0.0,0.0,0.0,0.0,0.0,0.0,0.72,0.0,0.0,0.0,0.0,0.0,0.0,0.0,0.04,0.0,1370.0,2.5,038
2616,0.0,0.0,0.03,0.09,0.0,0.0,0.0,0.0,0.0,0.0,0.0,0.0,0.0,0.0,0.0,0.0,0.08,0.0,0.0,0.0,0.0,0.0,0.03,0.0,0.0,0.0,0.0,0.0,0.0,0.72,0.0,0.0,0.0,0.0,0.0,0.0,0.0,0.04,0.0,1297.0,3.0,038
2617,0.0,0.0,0.03,0.09,0.0,0.0,0.0,0.0,0.0,0.0,0.0,0.0,0.0,0.0,0.0,0.0,0.08,0.0,0.0,0.0,0.0,0.0,0.03,0.0,0.0,0.0,0.0,0.0,0.0,0.72,0.0,0.0,0.0,0.0,0.0,0.0,0.0,0.04,0.0,1181.0,4.0,038
2618,0.0,0.0,0.03,0.09,0.0,0.0,0.0,0.0,0.0,0.0,0.0,0.0,0.0,0.0,0.0,0.0,0.08,0.0,0.0,0.0,0.0,0.0,0.03,0.0,0.0,0.0,0.0,0.0,0.0,0.72,0.0,0.0,0.0,0.0,0.0,0.0,0.0,0.04,0.0,1093.0,5.0,038
2619,0.0,0.0,0.03,0.09,0.0,0.0,0.0,0.0,0.0,0.0,0.0,0.0,0.0,0.0,0.0,0.0,0.08,0.0,0.0,0.0,0.0,0.0,0.03,0.0,0.0,0.0,0.0,0.0,0.0,0.72,0.0,0.0,0.0,0.0,0.0,0.0,0.0,0.04,0.0,1027.0,6.0,038
2620,0.0,0.0,0.03,0.09,0.0,0.0,0.0,0.0,0.0,0.0,0.0,0.0,0.0,0.0,0.0,0.0,0.08,0.0,0.0,0.0,0.0,0.0,0.03,0.0,0.0,0.0,0.0,0.0,0.0,0.72,0.0,0.0,0.0,0.0,0.0,0.0,0.0,0.04,0.0,981.0,7.0,038
2621,0.0,0.0,0.03,0.09,0.0,0.0,0.0,0.0,0.0,0.0,0.0,0.0,0.0,0.0,0.0,0.0,0.08,0.0,0.0,0.0,0.0,0.0,0.03,0.0,0.0,0.0,0.0,0.0,0.0,0.72,0.0,0.0,0.0,0.0,0.0,0.0,0.0,0.04,0.0,943.0,8.0,038
2622,0.0,0.0,0.03,0.09,0.0,0.0,0.0,0.0,0.0,0.0,0.0,0.0,0.0,0.0,0.0,0.0,0.08,0.0,0.0,0.0,0.0,0.0,0.03,0.0,0.0,0.0,0.0,0.0,0.0,0.72,0.0,0.0,0.0,0.0,0.0,0.0,0.0,0.04,0.0,908.0,9.0,038
2623,0.0,0.0,0.03,0.09,0.0,0.0,0.0,0.0,0.0,0.0,0.0,0.0,0.0,0.0,0.0,0.0,0.08,0.0,0.0,0.0,0.0,0.0,0.03,0.0,0.0,0.0,0.0,0.0,0.0,0.72,0.0,0.0,0.0,0.0,0.0,0.0,0.0,0.04,0.0,882.0,10.0,038
2624,0.0,0.0,0.03,0.09,0.0,0.0,0.0,0.0,0.0,0.0,0.0,0.0,0.0,0.0,0.0,0.0,0.08,0.0,0.0,0.0,0.0,0.0,0.03,0.0,0.0,0.0,0.0,0.0,0.0,0.72,0.0,0.0,0.0,0.0,0.0,0.0,0.0,0.04,0.0,857.0,11.0,038
2625,0.0,0.0,0.03,0.09,0.0,0.0,0.0,0.0,0.0,0.0,0.0,0.0,0.0,0.0,0.0,0.0,0.08,0.0,0.0,0.0,0.0,0.0,0.03,0.0,0.0,0.0,0.0,0.0,0.0,0.72,0.0,0.0,0.0,0.0,0.0,0.0,0.0,0.04,0.0,833.0,11.6,038
9406,0.0,0.0,0.03,0.09,0.0,0.0,0.0,0.0,0.0,0.0,0.0,0.0,0.0,0.0,0.0,0.0,0.08,0.0,0.0,0.0,0.0,0.0,0.03,0.0,0.0,0.0,0.0,0.0,0.0,0.72,0.0,0.0,0.0,0.0,0.0,0.0,0.0,0.04,0.0,1146.0,4.0,038
9407,0.0,0.0,0.03,0.09,0.0,0.0,0.0,0.0,0.0,0.0,0.0,0.0,0.0,0.0,0.0,0.0,0.08,0.0,0.0,0.0,0.0,0.0,0.03,0.0,0.0,0.0,0.0,0.0,0.0,0.72,0.0,0.0,0.0,0.0,0.0,0.0,0.0,0.04,0.0,1058.0,5.0,038
9408,0.0,0.0,0.03,0.09,0.0,0.0,0.0,0.0,0.0,0.0,0.0,0.0,0.0,0.0,0.0,0.0,0.08,0.0,0.0,0.0,0.0,0.0,0.03,0.0,0.0,0.0,0.0,0.0,0.0,0.72,0.0,0.0,0.0,0.0,0.0,0.0,0.0,0.04,0.0,973.0,6.65,038
9409,0.0,0.0,0.03,0.09,0.0,0.0,0.0,0.0,0.0,0.0,0.0,0.0,0.0,0.0,0.0,0.0,0.08,0.0,0.0,0.0,0.0,0.0,0.03,0.0,0.0,0.0,0.0,0.0,0.0,0.72,0.0,0.0,0.0,0.0,0.0,0.0,0.0,0.04,0.0,923.0,8.0,038
9410,0.0,0.0,0.03,0.09,0.0,0.0,0.0,0.0,0.0,0.0,0.0,0.0,0.0,0.0,0.0,0.0,0.08,0.0,0.0,0.0,0.0,0.0,0.03,0.0,0.0,0.0,0.0,0.0,0.0,0.72,0.0,0.0,0.0,0.0,0.0,0.0,0.0,0.04,0.0,868.0,10.0,038
9548,0.0,0.0,0.03,0.09,0.0,0.0,0.0,0.0,0.0,0.0,0.0,0.0,0.0,0.0,0.0,0.0,0.08,0.0,0.0,0.0,0.0,0.0,0.03,0.0,0.0,0.0,0.0,0.0,0.0,0.72,0.0,0.0,0.0,0.0,0.0,0.0,0.0,0.04,0.0,813.0,11.98,038
9549,0.0,0.0,0.03,0.09,0.0,0.0,0.0,0.0,0.0,0.0,0.0,0.0,0.0,0.0,0.0,0.0,0.08,0.0,0.0,0.0,0.0,0.0,0.03,0.0,0.0,0.0,0.0,0.0,0.0,0.72,0.0,0.0,0.0,0.0,0.0,0.0,0.0,0.04,0.0,853.0,10.5,038
9550,0.0,0.0,0.03,0.09,0.0,0.0,0.0,0.0,0.0,0.0,0.0,0.0,0.0,0.0,0.0,0.0,0.08,0.0,0.0,0.0,0.0,0.0,0.03,0.0,0.0,0.0,0.0,0.0,0.0,0.72,0.0,0.0,0.0,0.0,0.0,0.0,0.0,0.04,0.0,873.0,9.8,038
9551,0.0,0.0,0.03,0.09,0.0,0.0,0.0,0.0,0.0,0.0,0.0,0.0,0.0,0.0,0.0,0.0,0.08,0.0,0.0,0.0,0.0,0.0,0.03,0.0,0.0,0.0,0.0,0.0,0.0,0.72,0.0,0.0,0.0,0.0,0.0,0.0,0.0,0.04,0.0,893.0,9.1,038
9552,0.0,0.0,0.03,0.09,0.0,0.0,0.0,0.0,0.0,0.0,0.0,0.0,0.0,0.0,0.0,0.0,0.08,0.0,0.0,0.0,0.0,0.0,0.03,0.0,0.0,0.0,0.0,0.0,0.0,0.72,0.0,0.0,0.0,0.0,0.0,0.0,0.0,0.04,0.0,933.0,7.92,038
601,0.0,0.0,0.16,0.1,0.0,0.0,0.0,0.0,0.0,0.0,0.0,0.0,0.0,0.0,0.0,0.0,0.04,0.0,0.0,0.0,0.0,0.0,0.03,0.0,0.0,0.0,0.0,0.0,0.0,0.64,0.0,0.0,0.0,0.0,0.0,0.0,0.0,0.03,0.0,873.0,12.0,039
602,0.0,0.0,0.16,0.1,0.0,0.0,0.0,0.0,0.0,0.0,0.0,0.0,0.0,0.0,0.0,0.0,0.04,0.0,0.0,0.0,0.0,0.0,0.03,0.0,0.0,0.0,0.0,0.0,0.0,0.64,0.0,0.0,0.0,0.0,0.0,0.0,0.0,0.03,0.0,933.0,9.0,039
603,0.0,0.0,0.16,0.1,0.0,0.0,0.0,0.0,0.0,0.0,0.0,0.0,0.0,0.0,0.0,0.0,0.04,0.0,0.0,0.0,0.0,0.0,0.03,0.0,0.0,0.0,0.0,0.0,0.0,0.64,0.0,0.0,0.0,0.0,0.0,0.0,0.0,0.03,0.0,993.0,7.0,039
1065,0.0,0.0,0.16,0.1,0.0,0.0,0.0,0.0,0.0,0.0,0.0,0.0,0.0,0.0,0.0,0.0,0.04,0.0,0.0,0.0,0.0,0.0,0.03,0.0,0.0,0.0,0.0,0.0,0.0,0.64,0.0,0.0,0.0,0.0,0.0,0.0,0.0,0.03,0.0,1653.0,0.4471580313422192,039
1066,0.0,0.0,0.16,0.1,0.0,0.0,0.0,0.0,0.0,0.0,0.0,0.0,0.0,0.0,0.0,0.0,0.04,0.0,0.0,0.0,0.0,0.0,0.03,0.0,0.0,0.0,0.0,0.0,0.0,0.64,0.0,0.0,0.0,0.0,0.0,0.0,0.0,0.03,0.0,1633.0,0.505149978319906,039
1067,0.0,0.0,0.16,0.1,0.0,0.0,0.0,0.0,0.0,0.0,0.0,0.0,0.0,0.0,0.0,0.0,0.04,0.0,0.0,0.0,0.0,0.0,0.03,0.0,0.0,0.0,0.0,0.0,0.0,0.64,0.0,0.0,0.0,0.0,0.0,0.0,0.0,0.03,0.0,1613.0,0.5797835966168101,039
1068,0.0,0.0,0.16,0.1,0.0,0.0,0.0,0.0,0.0,0.0,0.0,0.0,0.0,0.0,0.0,0.0,0.04,0.0,0.0,0.0,0.0,0.0,0.03,0.0,0.0,0.0,0.0,0.0,0.0,0.64,0.0,0.0,0.0,0.0,0.0,0.0,0.0,0.03,0.0,1593.0,0.6901960800285136,039
1069,0.0,0.0,0.16,0.1,0.0,0.0,0.0,0.0,0.0,0.0,0.0,0.0,0.0,0.0,0.0,0.0,0.04,0.0,0.0,0.0,0.0,0.0,0.03,0.0,0.0,0.0,0.0,0.0,0.0,0.64,0.0,0.0,0.0,0.0,0.0,0.0,0.0,0.03,0.0,1573.0,0.7923916894982539,039
1070,0.0,0.0,0.16,0.1,0.0,0.0,0.0,0.0,0.0,0.0,0.0,0.0,0.0,0.0,0.0,0.0,0.04,0.0,0.0,0.0,0.0,0.0,0.03,0.0,0.0,0.0,0.0,0.0,0.0,0.64,0.0,0.0,0.0,0.0,0.0,0.0,0.0,0.03,0.0,1553.0,0.8920946026904804,039
1071,0.0,0.0,0.16,0.1,0.0,0.0,0.0,0.0,0.0,0.0,0.0,0.0,0.0,0.0,0.0,0.0,0.04,0.0,0.0,0.0,0.0,0.0,0.03,0.0,0.0,0.0,0.0,0.0,0.0,0.64,0.0,0.0,0.0,0.0,0.0,0.0,0.0,0.03,0.0,1533.0,0.9731278535996986,039
1072,0.0,0.0,0.16,0.1,0.0,0.0,0.0,0.0,0.0,0.0,0.0,0.0,0.0,0.0,0.0,0.0,0.04,0.0,0.0,0.0,0.0,0.0,0.03,0.0,0.0,0.0,0.0,0.0,0.0,0.64,0.0,0.0,0.0,0.0,0.0,0.0,0.0,0.03,0.0,1513.0,1.0718820073061257,039
1073,0.0,0.0,0.16,0.1,0.0,0.0,0.0,0.0,0.0,0.0,0.0,0.0,0.0,0.0,0.0,0.0,0.04,0.0,0.0,0.0,0.0,0.0,0.03,0.0,0.0,0.0,0.0,0.0,0.0,0.64,0.0,0.0,0.0,0.0,0.0,0.0,0.0,0.03,0.0,1493.0,1.1613680022349748,039
1074,0.0,0.0,0.16,0.1,0.0,0.0,0.0,0.0,0.0,0.0,0.0,0.0,0.0,0.0,0.0,0.0,0.04,0.0,0.0,0.0,0.0,0.0,0.03,0.0,0.0,0.0,0.0,0.0,0.0,0.64,0.0,0.0,0.0,0.0,0.0,0.0,0.0,0.03,0.0,1473.0,1.250420002308894,039
1075,0.0,0.0,0.16,0.1,0.0,0.0,0.0,0.0,0.0,0.0,0.0,0.0,0.0,0.0,0.0,0.0,0.04,0.0,0.0,0.0,0.0,0.0,0.03,0.0,0.0,0.0,0.0,0.0,0.0,0.64,0.0,0.0,0.0,0.0,0.0,0.0,0.0,0.03,0.0,1453.0,1.4141898017193688,039
1076,0.0,0.0,0.16,0.1,0.0,0.0,0.0,0.0,0.0,0.0,0.0,0.0,0.0,0.0,0.0,0.0,0.04,0.0,0.0,0.0,0.0,0.0,0.03,0.0,0.0,0.0,0.0,0.0,0.0,0.64,0.0,0.0,0.0,0.0,0.0,0.0,0.0,0.03,0.0,1433.0,1.4265112613645754,039
1077,0.0,0.0,0.16,0.1,0.0,0.0,0.0,0.0,0.0,0.0,0.0,0.0,0.0,0.0,0.0,0.0,0.04,0.0,0.0,0.0,0.0,0.0,0.03,0.0,0.0,0.0,0.0,0.0,0.0,0.64,0.0,0.0,0.0,0.0,0.0,0.0,0.0,0.03,0.0,1413.0,1.5314789170422547,039
1078,0.0,0.0,0.16,0.1,0.0,0.0,0.0,0.0,0.0,0.0,0.0,0.0,0.0,0.0,0.0,0.0,0.04,0.0,0.0,0.0,0.0,0.0,0.03,0.0,0.0,0.0,0.0,0.0,0.0,0.64,0.0,0.0,0.0,0.0,0.0,0.0,0.0,0.03,0.0,1393.0,1.6532125137753435,039
1079,0.0,0.0,0.16,0.1,0.0,0.0,0.0,0.0,0.0,0.0,0.0,0.0,0.0,0.0,0.0,0.0,0.04,0.0,0.0,0.0,0.0,0.0,0.03,0.0,0.0,0.0,0.0,0.0,0.0,0.64,0.0,0.0,0.0,0.0,0.0,0.0,0.0,0.03,0.0,1373.0,1.7781512503836434,039
1080,0.0,0.0,0.16,0.1,0.0,0.0,0.0,0.0,0.0,0.0,0.0,0.0,0.0,0.0,0.0,0.0,0.04,0.0,0.0,0.0,0.0,0.0,0.03,0.0,0.0,0.0,0.0,0.0,0.0,0.64,0.0,0.0,0.0,0.0,0.0,0.0,0.0,0.03,0.0,1353.0,1.9138138523837167,039
1081,0.0,0.0,0.16,0.1,0.0,0.0,0.0,0.0,0.0,0.0,0.0,0.0,0.0,0.0,0.0,0.0,0.04,0.0,0.0,0.0,0.0,0.0,0.03,0.0,0.0,0.0,0.0,0.0,0.0,0.64,0.0,0.0,0.0,0.0,0.0,0.0,0.0,0.03,0.0,1333.0,2.0374264979406242,039
1082,0.0,0.0,0.16,0.1,0.0,0.0,0.0,0.0,0.0,0.0,0.0,0.0,0.0,0.0,0.0,0.0,0.04,0.0,0.0,0.0,0.0,0.0,0.03,0.0,0.0,0.0,0.0,0.0,0.0,0.64,0.0,0.0,0.0,0.0,0.0,0.0,0.0,0.03,0.0,1313.0,2.1818435879447726,039
1083,0.0,0.0,0.16,0.1,0.0,0.0,0.0,0.0,0.0,0.0,0.0,0.0,0.0,0.0,0.0,0.0,0.04,0.0,0.0,0.0,0.0,0.0,0.03,0.0,0.0,0.0,0.0,0.0,0.0,0.64,0.0,0.0,0.0,0.0,0.0,0.0,0.0,0.03,0.0,1293.0,2.3384564936046046,039
1084,0.0,0.0,0.16,0.1,0.0,0.0,0.0,0.0,0.0,0.0,0.0,0.0,0.0,0.0,0.0,0.0,0.04,0.0,0.0,0.0,0.0,0.0,0.03,0.0,0.0,0.0,0.0,0.0,0.0,0.64,0.0,0.0,0.0,0.0,0.0,0.0,0.0,0.03,0.0,1273.0,2.531478917042255,039
1085,0.0,0.0,0.16,0.1,0.0,0.0,0.0,0.0,0.0,0.0,0.0,0.0,0.0,0.0,0.0,0.0,0.04,0.0,0.0,0.0,0.0,0.0,0.03,0.0,0.0,0.0,0.0,0.0,0.0,0.64,0.0,0.0,0.0,0.0,0.0,0.0,0.0,0.03,0.0,1253.0,2.724275869600789,039
1086,0.0,0.0,0.16,0.1,0.0,0.0,0.0,0.0,0.0,0.0,0.0,0.0,0.0,0.0,0.0,0.0,0.04,0.0,0.0,0.0,0.0,0.0,0.03,0.0,0.0,0.0,0.0,0.0,0.0,0.64,0.0,0.0,0.0,0.0,0.0,0.0,0.0,0.03,0.0,1233.0,2.8864907251724823,039
1087,0.0,0.0,0.16,0.1,0.0,0.0,0.0,0.0,0.0,0.0,0.0,0.0,0.0,0.0,0.0,0.0,0.04,0.0,0.0,0.0,0.0,0.0,0.03,0.0,0.0,0.0,0.0,0.0,0.0,0.64,0.0,0.0,0.0,0.0,0.0,0.0,0.0,0.03,0.0,1213.0,3.0413926851582254,039
1088,0.0,0.0,0.16,0.1,0.0,0.0,0.0,0.0,0.0,0.0,0.0,0.0,0.0,0.0,0.0,0.0,0.04,0.0,0.0,0.0,0.0,0.0,0.03,0.0,0.0,0.0,0.0,0.0,0.0,0.64,0.0,0.0,0.0,0.0,0.0,0.0,0.0,0.03,0.0,1193.0,3.3010299956639813,039
1089,0.0,0.0,0.16,0.1,0.0,0.0,0.0,0.0,0.0,0.0,0.0,0.0,0.0,0.0,0.0,0.0,0.04,0.0,0.0,0.0,0.0,0.0,0.03,0.0,0.0,0.0,0.0,0.0,0.0,0.64,0.0,0.0,0.0,0.0,0.0,0.0,0.0,0.03,0.0,1173.0,3.531478917042256,039
2626,0.0,0.0,0.16,0.1,0.0,0.0,0.0,0.0,0.0,0.0,0.0,0.0,0.0,0.0,0.0,0.0,0.04,0.0,0.0,0.0,0.0,0.0,0.03,0.0,0.0,0.0,0.0,0.0,0.0,0.64,0.0,0.0,0.0,0.0,0.0,0.0,0.0,0.03,0.0,1666.0,0.5,039
2627,0.0,0.0,0.16,0.1,0.0,0.0,0.0,0.0,0.0,0.0,0.0,0.0,0.0,0.0,0.0,0.0,0.04,0.0,0.0,0.0,0.0,0.0,0.03,0.0,0.0,0.0,0.0,0.0,0.0,0.64,0.0,0.0,0.0,0.0,0.0,0.0,0.0,0.03,0.0,1547.0,1.0,039
2628,0.0,0.0,0.16,0.1,0.0,0.0,0.0,0.0,0.0,0.0,0.0,0.0,0.0,0.0,0.0,0.0,0.04,0.0,0.0,0.0,0.0,0.0,0.03,0.0,0.0,0.0,0.0,0.0,0.0,0.64,0.0,0.0,0.0,0.0,0.0,0.0,0.0,0.03,0.0,1366.0,2.0,039
2629,0.0,0.0,0.16,0.1,0.0,0.0,0.0,0.0,0.0,0.0,0.0,0.0,0.0,0.0,0.0,0.0,0.04,0.0,0.0,0.0,0.0,0.0,0.03,0.0,0.0,0.0,0.0,0.0,0.0,0.64,0.0,0.0,0.0,0.0,0.0,0.0,0.0,0.03,0.0,1291.0,2.5,039
2630,0.0,0.0,0.16,0.1,0.0,0.0,0.0,0.0,0.0,0.0,0.0,0.0,0.0,0.0,0.0,0.0,0.04,0.0,0.0,0.0,0.0,0.0,0.03,0.0,0.0,0.0,0.0,0.0,0.0,0.64,0.0,0.0,0.0,0.0,0.0,0.0,0.0,0.03,0.0,1231.0,3.0,039
2631,0.0,0.0,0.16,0.1,0.0,0.0,0.0,0.0,0.0,0.0,0.0,0.0,0.0,0.0,0.0,0.0,0.04,0.0,0.0,0.0,0.0,0.0,0.03,0.0,0.0,0.0,0.0,0.0,0.0,0.64,0.0,0.0,0.0,0.0,0.0,0.0,0.0,0.03,0.0,1138.0,4.0,039
2632,0.0,0.0,0.16,0.1,0.0,0.0,0.0,0.0,0.0,0.0,0.0,0.0,0.0,0.0,0.0,0.0,0.04,0.0,0.0,0.0,0.0,0.0,0.03,0.0,0.0,0.0,0.0,0.0,0.0,0.64,0.0,0.0,0.0,0.0,0.0,0.0,0.0,0.03,0.0,1075.0,5.0,039
2633,0.0,0.0,0.16,0.1,0.0,0.0,0.0,0.0,0.0,0.0,0.0,0.0,0.0,0.0,0.0,0.0,0.04,0.0,0.0,0.0,0.0,0.0,0.03,0.0,0.0,0.0,0.0,0.0,0.0,0.64,0.0,0.0,0.0,0.0,0.0,0.0,0.0,0.03,0.0,1031.0,6.0,039
2634,0.0,0.0,0.16,0.1,0.0,0.0,0.0,0.0,0.0,0.0,0.0,0.0,0.0,0.0,0.0,0.0,0.04,0.0,0.0,0.0,0.0,0.0,0.03,0.0,0.0,0.0,0.0,0.0,0.0,0.64,0.0,0.0,0.0,0.0,0.0,0.0,0.0,0.03,0.0,994.0,7.0,039
2635,0.0,0.0,0.16,0.1,0.0,0.0,0.0,0.0,0.0,0.0,0.0,0.0,0.0,0.0,0.0,0.0,0.04,0.0,0.0,0.0,0.0,0.0,0.03,0.0,0.0,0.0,0.0,0.0,0.0,0.64,0.0,0.0,0.0,0.0,0.0,0.0,0.0,0.03,0.0,963.0,8.0,039
2636,0.0,0.0,0.16,0.1,0.0,0.0,0.0,0.0,0.0,0.0,0.0,0.0,0.0,0.0,0.0,0.0,0.04,0.0,0.0,0.0,0.0,0.0,0.03,0.0,0.0,0.0,0.0,0.0,0.0,0.64,0.0,0.0,0.0,0.0,0.0,0.0,0.0,0.03,0.0,935.0,9.0,039
2637,0.0,0.0,0.16,0.1,0.0,0.0,0.0,0.0,0.0,0.0,0.0,0.0,0.0,0.0,0.0,0.0,0.04,0.0,0.0,0.0,0.0,0.0,0.03,0.0,0.0,0.0,0.0,0.0,0.0,0.64,0.0,0.0,0.0,0.0,0.0,0.0,0.0,0.03,0.0,911.0,10.0,039
2638,0.0,0.0,0.16,0.1,0.0,0.0,0.0,0.0,0.0,0.0,0.0,0.0,0.0,0.0,0.0,0.0,0.04,0.0,0.0,0.0,0.0,0.0,0.03,0.0,0.0,0.0,0.0,0.0,0.0,0.64,0.0,0.0,0.0,0.0,0.0,0.0,0.0,0.03,0.0,890.0,11.0,039
2639,0.0,0.0,0.16,0.1,0.0,0.0,0.0,0.0,0.0,0.0,0.0,0.0,0.0,0.0,0.0,0.0,0.04,0.0,0.0,0.0,0.0,0.0,0.03,0.0,0.0,0.0,0.0,0.0,0.0,0.64,0.0,0.0,0.0,0.0,0.0,0.0,0.0,0.03,0.0,869.0,12.0,039
604,0.0,0.0,0.05,0.11,0.0,0.0,0.0,0.0,0.0,0.0,0.0,0.0,0.0,0.0,0.0,0.0,0.06,0.0,0.0,0.0,0.0,0.0,0.02,0.0,0.0,0.0,0.01,0.0,0.0,0.64,0.0,0.0,0.0,0.0,0.0,0.0,0.0,0.12,0.0,843.0,12.0,040
605,0.0,0.0,0.05,0.11,0.0,0.0,0.0,0.0,0.0,0.0,0.0,0.0,0.0,0.0,0.0,0.0,0.06,0.0,0.0,0.0,0.0,0.0,0.02,0.0,0.0,0.0,0.01,0.0,0.0,0.64,0.0,0.0,0.0,0.0,0.0,0.0,0.0,0.12,0.0,933.0,9.0,040
606,0.0,0.0,0.05,0.11,0.0,0.0,0.0,0.0,0.0,0.0,0.0,0.0,0.0,0.0,0.0,0.0,0.06,0.0,0.0,0.0,0.0,0.0,0.02,0.0,0.0,0.0,0.01,0.0,0.0,0.64,0.0,0.0,0.0,0.0,0.0,0.0,0.0,0.12,0.0,993.0,7.0,040
1090,0.0,0.0,0.05,0.11,0.0,0.0,0.0,0.0,0.0,0.0,0.0,0.0,0.0,0.0,0.0,0.0,0.06,0.0,0.0,0.0,0.0,0.0,0.02,0.0,0.0,0.0,0.01,0.0,0.0,0.64,0.0,0.0,0.0,0.0,0.0,0.0,0.0,0.12,0.0,1673.0,0.6989700043360187,040
1091,0.0,0.0,0.05,0.11,0.0,0.0,0.0,0.0,0.0,0.0,0.0,0.0,0.0,0.0,0.0,0.0,0.06,0.0,0.0,0.0,0.0,0.0,0.02,0.0,0.0,0.0,0.01,0.0,0.0,0.64,0.0,0.0,0.0,0.0,0.0,0.0,0.0,0.12,0.0,1653.0,0.7781512503836436,040
1092,0.0,0.0,0.05,0.11,0.0,0.0,0.0,0.0,0.0,0.0,0.0,0.0,0.0,0.0,0.0,0.0,0.06,0.0,0.0,0.0,0.0,0.0,0.02,0.0,0.0,0.0,0.01,0.0,0.0,0.64,0.0,0.0,0.0,0.0,0.0,0.0,0.0,0.12,0.0,1633.0,0.8573324964312685,040
1093,0.0,0.0,0.05,0.11,0.0,0.0,0.0,0.0,0.0,0.0,0.0,0.0,0.0,0.0,0.0,0.0,0.06,0.0,0.0,0.0,0.0,0.0,0.02,0.0,0.0,0.0,0.01,0.0,0.0,0.64,0.0,0.0,0.0,0.0,0.0,0.0,0.0,0.12,0.0,1613.0,0.9493900066449128,040
1094,0.0,0.0,0.05,0.11,0.0,0.0,0.0,0.0,0.0,0.0,0.0,0.0,0.0,0.0,0.0,0.0,0.06,0.0,0.0,0.0,0.0,0.0,0.02,0.0,0.0,0.0,0.01,0.0,0.0,0.64,0.0,0.0,0.0,0.0,0.0,0.0,0.0,0.12,0.0,1593.0,1.0253058652647704,040
1095,0.0,0.0,0.05,0.11,0.0,0.0,0.0,0.0,0.0,0.0,0.0,0.0,0.0,0.0,0.0,0.0,0.06,0.0,0.0,0.0,0.0,0.0,0.02,0.0,0.0,0.0,0.01,0.0,0.0,0.64,0.0,0.0,0.0,0.0,0.0,0.0,0.0,0.12,0.0,1573.0,1.100370545117563,040
1096,0.0,0.0,0.05,0.11,0.0,0.0,0.0,0.0,0.0,0.0,0.0,0.0,0.0,0.0,0.0,0.0,0.06,0.0,0.0,0.0,0.0,0.0,0.02,0.0,0.0,0.0,0.01,0.0,0.0,0.64,0.0,0.0,0.0,0.0,0.0,0.0,0.0,0.12,0.0,1553.0,1.1789769472931693,040
1097,0.0,0.0,0.05,0.11,0.0,0.0,0.0,0.0,0.0,0.0,0.0,0.0,0.0,0.0,0.0,0.0,0.06,0.0,0.0,0.0,0.0,0.0,0.02,0.0,0.0,0.0,0.01,0.0,0.0,0.64,0.0,0.0,0.0,0.0,0.0,0.0,0.0,0.12,0.0,1533.0,1.24551266781415,040
1098,0.0,0.0,0.05,0.11,0.0,0.0,0.0,0.0,0.0,0.0,0.0,0.0,0.0,0.0,0.0,0.0,0.06,0.0,0.0,0.0,0.0,0.0,0.02,0.0,0.0,0.0,0.01,0.0,0.0,0.64,0.0,0.0,0.0,0.0,0.0,0.0,0.0,0.12,0.0,1513.0,1.3283796034387376,040
1099,0.0,0.0,0.05,0.11,0.0,0.0,0.0,0.0,0.0,0.0,0.0,0.0,0.0,0.0,0.0,0.0,0.06,0.0,0.0,0.0,0.0,0.0,0.02,0.0,0.0,0.0,0.01,0.0,0.0,0.64,0.0,0.0,0.0,0.0,0.0,0.0,0.0,0.12,0.0,1493.0,1.4031205211758178,040
1100,0.0,0.0,0.05,0.11,0.0,0.0,0.0,0.0,0.0,0.0,0.0,0.0,0.0,0.0,0.0,0.0,0.06,0.0,0.0,0.0,0.0,0.0,0.02,0.0,0.0,0.0,0.01,0.0,0.0,0.64,0.0,0.0,0.0,0.0,0.0,0.0,0.0,0.12,0.0,1473.0,1.503790683057181,040
1101,0.0,0.0,0.05,0.11,0.0,0.0,0.0,0.0,0.0,0.0,0.0,0.0,0.0,0.0,0.0,0.0,0.06,0.0,0.0,0.0,0.0,0.0,0.02,0.0,0.0,0.0,0.01,0.0,0.0,0.64,0.0,0.0,0.0,0.0,0.0,0.0,0.0,0.12,0.0,1453.0,1.6106601630898798,040
1102,0.0,0.0,0.05,0.11,0.0,0.0,0.0,0.0,0.0,0.0,0.0,0.0,0.0,0.0,0.0,0.0,0.06,0.0,0.0,0.0,0.0,0.0,0.02,0.0,0.0,0.0,0.01,0.0,0.0,0.64,0.0,0.0,0.0,0.0,0.0,0.0,0.0,0.12,0.0,1433.0,1.7242758696007892,040
1103,0.0,0.0,0.05,0.11,0.0,0.0,0.0,0.0,0.0,0.0,0.0,0.0,0.0,0.0,0.0,0.0,0.06,0.0,0.0,0.0,0.0,0.0,0.02,0.0,0.0,0.0,0.01,0.0,0.0,0.64,0.0,0.0,0.0,0.0,0.0,0.0,0.0,0.12,0.0,1413.0,1.7993405494535817,040
1104,0.0,0.0,0.05,0.11,0.0,0.0,0.0,0.0,0.0,0.0,0.0,0.0,0.0,0.0,0.0,0.0,0.06,0.0,0.0,0.0,0.0,0.0,0.02,0.0,0.0,0.0,0.01,0.0,0.0,0.64,0.0,0.0,0.0,0.0,0.0,0.0,0.0,0.12,0.0,1393.0,1.9722413360750846,040
1105,0.0,0.0,0.05,0.11,0.0,0.0,0.0,0.0,0.0,0.0,0.0,0.0,0.0,0.0,0.0,0.0,0.06,0.0,0.0,0.0,0.0,0.0,0.02,0.0,0.0,0.0,0.01,0.0,0.0,0.64,0.0,0.0,0.0,0.0,0.0,0.0,0.0,0.12,0.0,1373.0,2.0569048513364727,040
1106,0.0,0.0,0.05,0.11,0.0,0.0,0.0,0.0,0.0,0.0,0.0,0.0,0.0,0.0,0.0,0.0,0.06,0.0,0.0,0.0,0.0,0.0,0.02,0.0,0.0,0.0,0.01,0.0,0.0,0.64,0.0,0.0,0.0,0.0,0.0,0.0,0.0,0.12,0.0,1353.0,2.187520720836463,040
1107,0.0,0.0,0.05,0.11,0.0,0.0,0.0,0.0,0.0,0.0,0.0,0.0,0.0,0.0,0.0,0.0,0.06,0.0,0.0,0.0,0.0,0.0,0.02,0.0,0.0,0.0,0.01,0.0,0.0,0.64,0.0,0.0,0.0,0.0,0.0,0.0,0.0,0.12,0.0,1333.0,2.3010299956639813,040
1108,0.0,0.0,0.05,0.11,0.0,0.0,0.0,0.0,0.0,0.0,0.0,0.0,0.0,0.0,0.0,0.0,0.06,0.0,0.0,0.0,0.0,0.0,0.02,0.0,0.0,0.0,0.01,0.0,0.0,0.64,0.0,0.0,0.0,0.0,0.0,0.0,0.0,0.12,0.0,1313.0,2.456366033129043,040
1109,0.0,0.0,0.05,0.11,0.0,0.0,0.0,0.0,0.0,0.0,0.0,0.0,0.0,0.0,0.0,0.0,0.06,0.0,0.0,0.0,0.0,0.0,0.02,0.0,0.0,0.0,0.01,0.0,0.0,0.64,0.0,0.0,0.0,0.0,0.0,0.0,0.0,0.12,0.0,1293.0,2.6627578316815743,040
1110,0.0,0.0,0.05,0.11,0.0,0.0,0.0,0.0,0.0,0.0,0.0,0.0,0.0,0.0,0.0,0.0,0.06,0.0,0.0,0.0,0.0,0.0,0.02,0.0,0.0,0.0,0.01,0.0,0.0,0.64,0.0,0.0,0.0,0.0,0.0,0.0,0.0,0.12,0.0,1273.0,2.7781512503836443,040
1111,0.0,0.0,0.05,0.11,0.0,0.0,0.0,0.0,0.0,0.0,0.0,0.0,0.0,0.0,0.0,0.0,0.06,0.0,0.0,0.0,0.0,0.0,0.02,0.0,0.0,0.0,0.01,0.0,0.0,0.64,0.0,0.0,0.0,0.0,0.0,0.0,0.0,0.12,0.0,1253.0,2.9242792860618816,040
1112,0.0,0.0,0.05,0.11,0.0,0.0,0.0,0.0,0.0,0.0,0.0,0.0,0.0,0.0,0.0,0.0,0.06,0.0,0.0,0.0,0.0,0.0,0.02,0.0,0.0,0.0,0.01,0.0,0.0,0.64,0.0,0.0,0.0,0.0,0.0,0.0,0.0,0.12,0.0,1233.0,3.079181246047625,040
1113,0.0,0.0,0.05,0.11,0.0,0.0,0.0,0.0,0.0,0.0,0.0,0.0,0.0,0.0,0.0,0.0,0.06,0.0,0.0,0.0,0.0,0.0,0.02,0.0,0.0,0.0,0.01,0.0,0.0,0.64,0.0,0.0,0.0,0.0,0.0,0.0,0.0,0.12,0.0,1213.0,3.307496037913213,040
1114,0.0,0.0,0.05,0.11,0.0,0.0,0.0,0.0,0.0,0.0,0.0,0.0,0.0,0.0,0.0,0.0,0.06,0.0,0.0,0.0,0.0,0.0,0.02,0.0,0.0,0.0,0.01,0.0,0.0,0.64,0.0,0.0,0.0,0.0,0.0,0.0,0.0,0.12,0.0,1193.0,3.5185139398778866,040
2640,0.0,0.0,0.05,0.11,0.0,0.0,0.0,0.0,0.0,0.0,0.0,0.0,0.0,0.0,0.0,0.0,0.06,0.0,0.0,0.0,0.0,0.0,0.02,0.0,0.0,0.0,0.01,0.0,0.0,0.64,0.0,0.0,0.0,0.0,0.0,0.0,0.0,0.12,0.0,1751.0,0.5,040
2641,0.0,0.0,0.05,0.11,0.0,0.0,0.0,0.0,0.0,0.0,0.0,0.0,0.0,0.0,0.0,0.0,0.06,0.0,0.0,0.0,0.0,0.0,0.02,0.0,0.0,0.0,0.01,0.0,0.0,0.64,0.0,0.0,0.0,0.0,0.0,0.0,0.0,0.12,0.0,1610.0,1.0,040
2642,0.0,0.0,0.05,0.11,0.0,0.0,0.0,0.0,0.0,0.0,0.0,0.0,0.0,0.0,0.0,0.0,0.06,0.0,0.0,0.0,0.0,0.0,0.02,0.0,0.0,0.0,0.01,0.0,0.0,0.64,0.0,0.0,0.0,0.0,0.0,0.0,0.0,0.12,0.0,1495.0,1.5,040
