Repository: R3sten/glass_dynamics

# GlassDynamics: Ridge Regression for Glass Viscosity Prediction

## Bachelor's thesis in physics

### Università degli Studi di Trieste

The main goal of this project is to develop a reliable and interpretable predictive model for glass viscosity, moving beyond "black-box" machine learning to provide physically meaningful insights for materials science applications.


This repository implements a workflow that bridges the gap between empirical models and modern data science techniques.

File: data/viscosity_raw_data.csv (part 9 of 81)
,Al2O3,As2O3,B2O3,BaO,BeO,Bi2O3,CaO,CdO,CoO,Cs2O,CuO,Fe2O3,FeO,Ga2O3,GeO2,HfO2,K2O,La2O3,Li2O,MgO,MnO,MoO3,Na2O,Nb2O5,NiO,P2O5,PbO,Rb2O,Sb2O3,SiO2,SrO,Ta2O5,TeO2,TiO2,Tl2O,WO3,Y2O3,ZnO,ZrO2,T,log_visc,ID
2643,0.0,0.0,0.05,0.11,0.0,0.0,0.0,0.0,0.0,0.0,0.0,0.0,0.0,0.0,0.0,0.0,0.06,0.0,0.0,0.0,0.0,0.0,0.02,0.0,0.0,0.0,0.01,0.0,0.0,0.64,0.0,0.0,0.0,0.0,0.0,0.0,0.0,0.12,0.0,1319.0,2.5,040
2644,0.0,0.0,0.05,0.11,0.0,0.0,0.0,0.0,0.0,0.0,0.0,0.0,0.0,0.0,0.0,0.0,0.06,0.0,0.0,0.0,0.0,0.0,0.02,0.0,0.0,0.0,0.01,0.0,0.0,0.64,0.0,0.0,0.0,0.0,0.0,0.0,0.0,0.12,0.0,1250.0,3.0,040
2645,0.0,0.0,0.05,0.11,0.0,0.0,0.0,0.0,0.0,0.0,0.0,0.0,0.0,0.0,0.0,0.0,0.06,0.0,0.0,0.0,0.0,0.0,0.02,0.0,0.0,0.0,0.01,0.0,0.0,0.64,0.0,0.0,0.0,0.0,0.0,0.0,0.0,0.12,0.0,1147.0,4.0,040
2646,0.0,0.0,0.05,0.11,0.0,0.0,0.0,0.0,0.0,0.0,0.0,0.0,0.0,0.0,0.0,0.0,0.06,0.0,0.0,0.0,0.0,0.0,0.02,0.0,0.0,0.0,0.01,0.0,0.0,0.64,0.0,0.0,0.0,0.0,0.0,0.0,0.0,0.12,0.0,1072.0,5.0,040
2647,0.0,0.0,0.05,0.11,0.0,0.0,0.0,0.0,0.0,0.0,0.0,0.0,0.0,0.0,0.0,0.0,0.06,0.0,0.0,0.0,0.0,0.0,0.02,0.0,0.0,0.0,0.01,0.0,0.0,0.64,0.0,0.0,0.0,0.0,0.0,0.0,0.0,0.12,0.0,1033.0,6.0,040
2648,0.0,0.0,0.05,0.11,0.0,0.0,0.0,0.0,0.0,0.0,0.0,0.0,0.0,0.0,0.0,0.0,0.06,0.0,0.0,0.0,0.0,0.0,0.02,0.0,0.0,0.0,0.01,0.0,0.0,0.64,0.0,0.0,0.0,0.0,0.0,0.0,0.0,0.12,0.0,963.0,8.0,040
2649,0.0,0.0,0.05,0.11,0.0,0.0,0.0,0.0,0.0,0.0,0.0,0.0,0.0,0.0,0.0,0.0,0.06,0.0,0.0,0.0,0.0,0.0,0.02,0.0,0.0,0.0,0.01,0.0,0.0,0.64,0.0,0.0,0.0,0.0,0.0,0.0,0.0,0.12,0.0,903.0,10.0,040
2650,0.0,0.0,0.05,0.11,0.0,0.0,0.0,0.0,0.0,0.0,0.0,0.0,0.0,0.0,0.0,0.0,0.06,0.0,0.0,0.0,0.0,0.0,0.02,0.0,0.0,0.0,0.01,0.0,0.0,0.64,0.0,0.0,0.0,0.0,0.0,0.0,0.0,0.12,0.0,873.0,11.02,040
9411,0.0,0.0,0.05,0.11,0.0,0.0,0.0,0.0,0.0,0.0,0.0,0.0,0.0,0.0,0.0,0.0,0.06,0.0,0.0,0.0,0.0,0.0,0.02,0.0,0.0,0.0,0.01,0.0,0.0,0.64,0.0,0.0,0.0,0.0,0.0,0.0,0.0,0.12,0.0,1141.0,4.0,040
9412,0.0,0.0,0.05,0.11,0.0,0.0,0.0,0.0,0.0,0.0,0.0,0.0,0.0,0.0,0.0,0.0,0.06,0.0,0.0,0.0,0.0,0.0,0.02,0.0,0.0,0.0,0.01,0.0,0.0,0.64,0.0,0.0,0.0,0.0,0.0,0.0,0.0,0.12,0.0,1069.0,5.0,040
9413,0.0,0.0,0.05,0.11,0.0,0.0,0.0,0.0,0.0,0.0,0.0,0.0,0.0,0.0,0.0,0.0,0.06,0.0,0.0,0.0,0.0,0.0,0.02,0.0,0.0,0.0,0.01,0.0,0.0,0.64,0.0,0.0,0.0,0.0,0.0,0.0,0.0,0.12,0.0,991.0,6.65,040
9414,0.0,0.0,0.05,0.11,0.0,0.0,0.0,0.0,0.0,0.0,0.0,0.0,0.0,0.0,0.0,0.0,0.06,0.0,0.0,0.0,0.0,0.0,0.02,0.0,0.0,0.0,0.01,0.0,0.0,0.64,0.0,0.0,0.0,0.0,0.0,0.0,0.0,0.12,0.0,950.0,8.0,040
9415,0.0,0.0,0.05,0.11,0.0,0.0,0.0,0.0,0.0,0.0,0.0,0.0,0.0,0.0,0.0,0.0,0.06,0.0,0.0,0.0,0.0,0.0,0.02,0.0,0.0,0.0,0.01,0.0,0.0,0.64,0.0,0.0,0.0,0.0,0.0,0.0,0.0,0.12,0.0,899.0,10.0,040
9553,0.0,0.0,0.05,0.11,0.0,0.0,0.0,0.0,0.0,0.0,0.0,0.0,0.0,0.0,0.0,0.0,0.06,0.0,0.0,0.0,0.0,0.0,0.02,0.0,0.0,0.0,0.01,0.0,0.0,0.64,0.0,0.0,0.0,0.0,0.0,0.0,0.0,0.12,0.0,853.0,11.8,040
9554,0.0,0.0,0.05,0.11,0.0,0.0,0.0,0.0,0.0,0.0,0.0,0.0,0.0,0.0,0.0,0.0,0.06,0.0,0.0,0.0,0.0,0.0,0.02,0.0,0.0,0.0,0.01,0.0,0.0,0.64,0.0,0.0,0.0,0.0,0.0,0.0,0.0,0.12,0.0,893.0,10.28,040
9555,0.0,0.0,0.05,0.11,0.0,0.0,0.0,0.0,0.0,0.0,0.0,0.0,0.0,0.0,0.0,0.0,0.06,0.0,0.0,0.0,0.0,0.0,0.02,0.0,0.0,0.0,0.01,0.0,0.0,0.64,0.0,0.0,0.0,0.0,0.0,0.0,0.0,0.12,0.0,913.0,9.54,040
9556,0.0,0.0,0.05,0.11,0.0,0.0,0.0,0.0,0.0,0.0,0.0,0.0,0.0,0.0,0.0,0.0,0.06,0.0,0.0,0.0,0.0,0.0,0.02,0.0,0.0,0.0,0.01,0.0,0.0,0.64,0.0,0.0,0.0,0.0,0.0,0.0,0.0,0.12,0.0,953.0,8.04,040
607,0.02,0.0,0.1,0.15,0.0,0.0,0.0,0.0,0.0,0.0,0.0,0.0,0.0,0.0,0.0,0.0,0.04,0.0,0.0,0.0,0.0,0.0,0.01,0.0,0.0,0.0,0.0,0.0,0.0,0.66,0.0,0.0,0.0,0.0,0.0,0.0,0.0,0.02,0.0,883.0,12.0,041
608,0.02,0.0,0.1,0.15,0.0,0.0,0.0,0.0,0.0,0.0,0.0,0.0,0.0,0.0,0.0,0.0,0.04,0.0,0.0,0.0,0.0,0.0,0.01,0.0,0.0,0.0,0.0,0.0,0.0,0.66,0.0,0.0,0.0,0.0,0.0,0.0,0.0,0.02,0.0,958.0,9.0,041
609,0.02,0.0,0.1,0.15,0.0,0.0,0.0,0.0,0.0,0.0,0.0,0.0,0.0,0.0,0.0,0.0,0.04,0.0,0.0,0.0,0.0,0.0,0.01,0.0,0.0,0.0,0.0,0.0,0.0,0.66,0.0,0.0,0.0,0.0,0.0,0.0,0.0,0.02,0.0,1023.0,7.0,041
1173,0.02,0.0,0.1,0.15,0.0,0.0,0.0,0.0,0.0,0.0,0.0,0.0,0.0,0.0,0.0,0.0,0.04,0.0,0.0,0.0,0.0,0.0,0.01,0.0,0.0,0.0,0.0,0.0,0.0,0.66,0.0,0.0,0.0,0.0,0.0,0.0,0.0,0.02,0.0,1733.0,0.5440680443502757,041
1174,0.02,0.0,0.1,0.15,0.0,0.0,0.0,0.0,0.0,0.0,0.0,0.0,0.0,0.0,0.0,0.0,0.04,0.0,0.0,0.0,0.0,0.0,0.01,0.0,0.0,0.0,0.0,0.0,0.0,0.66,0.0,0.0,0.0,0.0,0.0,0.0,0.0,0.02,0.0,1713.0,0.6434526764861874,041
1175,0.02,0.0,0.1,0.15,0.0,0.0,0.0,0.0,0.0,0.0,0.0,0.0,0.0,0.0,0.0,0.0,0.04,0.0,0.0,0.0,0.0,0.0,0.01,0.0,0.0,0.0,0.0,0.0,0.0,0.66,0.0,0.0,0.0,0.0,0.0,0.0,0.0,0.02,0.0,1693.0,0.7242758696007892,041
1176,0.02,0.0,0.1,0.15,0.0,0.0,0.0,0.0,0.0,0.0,0.0,0.0,0.0,0.0,0.0,0.0,0.04,0.0,0.0,0.0,0.0,0.0,0.01,0.0,0.0,0.0,0.0,0.0,0.0,0.66,0.0,0.0,0.0,0.0,0.0,0.0,0.0,0.02,0.0,1673.0,0.8129133566428555,041
1177,0.02,0.0,0.1,0.15,0.0,0.0,0.0,0.0,0.0,0.0,0.0,0.0,0.0,0.0,0.0,0.0,0.04,0.0,0.0,0.0,0.0,0.0,0.01,0.0,0.0,0.0,0.0,0.0,0.0,0.66,0.0,0.0,0.0,0.0,0.0,0.0,0.0,0.02,0.0,1653.0,0.9084850188786496,041
1178,0.02,0.0,0.1,0.15,0.0,0.0,0.0,0.0,0.0,0.0,0.0,0.0,0.0,0.0,0.0,0.0,0.04,0.0,0.0,0.0,0.0,0.0,0.01,0.0,0.0,0.0,0.0,0.0,0.0,0.66,0.0,0.0,0.0,0.0,0.0,0.0,0.0,0.02,0.0,1633.0,0.9912260756924948,041
1179,0.02,0.0,0.1,0.15,0.0,0.0,0.0,0.0,0.0,0.0,0.0,0.0,0.0,0.0,0.0,0.0,0.04,0.0,0.0,0.0,0.0,0.0,0.01,0.0,0.0,0.0,0.0,0.0,0.0,0.66,0.0,0.0,0.0,0.0,0.0,0.0,0.0,0.02,0.0,1613.0,1.0969100130080562,041
1180,0.02,0.0,0.1,0.15,0.0,0.0,0.0,0.0,0.0,0.0,0.0,0.0,0.0,0.0,0.0,0.0,0.04,0.0,0.0,0.0,0.0,0.0,0.01,0.0,0.0,0.0,0.0,0.0,0.0,0.66,0.0,0.0,0.0,0.0,0.0,0.0,0.0,0.02,0.0,1593.0,1.1461280356782382,041
1181,0.02,0.0,0.1,0.15,0.0,0.0,0.0,0.0,0.0,0.0,0.0,0.0,0.0,0.0,0.0,0.0,0.04,0.0,0.0,0.0,0.0,0.0,0.01,0.0,0.0,0.0,0.0,0.0,0.0,0.66,0.0,0.0,0.0,0.0,0.0,0.0,0.0,0.02,0.0,1573.0,1.2253092817258628,041
1182,0.02,0.0,0.1,0.15,0.0,0.0,0.0,0.0,0.0,0.0,0.0,0.0,0.0,0.0,0.0,0.0,0.04,0.0,0.0,0.0,0.0,0.0,0.01,0.0,0.0,0.0,0.0,0.0,0.0,0.66,0.0,0.0,0.0,0.0,0.0,0.0,0.0,0.02,0.0,1553.0,1.292256071356476,041
1183,0.02,0.0,0.1,0.15,0.0,0.0,0.0,0.0,0.0,0.0,0.0,0.0,0.0,0.0,0.0,0.0,0.04,0.0,0.0,0.0,0.0,0.0,0.01,0.0,0.0,0.0,0.0,0.0,0.0,0.66,0.0,0.0,0.0,0.0,0.0,0.0,0.0,0.02,0.0,1533.0,1.3783979009481375,041
1184,0.02,0.0,0.1,0.15,0.0,0.0,0.0,0.0,0.0,0.0,0.0,0.0,0.0,0.0,0.0,0.0,0.04,0.0,0.0,0.0,0.0,0.0,0.01,0.0,0.0,0.0,0.0,0.0,0.0,0.66,0.0,0.0,0.0,0.0,0.0,0.0,0.0,0.02,0.0,1513.0,1.4785664955938431,041
1185,0.02,0.0,0.1,0.15,0.0,0.0,0.0,0.0,0.0,0.0,0.0,0.0,0.0,0.0,0.0,0.0,0.04,0.0,0.0,0.0,0.0,0.0,0.01,0.0,0.0,0.0,0.0,0.0,0.0,0.66,0.0,0.0,0.0,0.0,0.0,0.0,0.0,0.02,0.0,1493.0,1.5809249756756194,041
1186,0.02,0.0,0.1,0.15,0.0,0.0,0.0,0.0,0.0,0.0,0.0,0.0,0.0,0.0,0.0,0.0,0.04,0.0,0.0,0.0,0.0,0.0,0.01,0.0,0.0,0.0,0.0,0.0,0.0,0.66,0.0,0.0,0.0,0.0,0.0,0.0,0.0,0.02,0.0,1473.0,1.6830470382388496,041
1187,0.02,0.0,0.1,0.15,0.0,0.0,0.0,0.0,0.0,0.0,0.0,0.0,0.0,0.0,0.0,0.0,0.04,0.0,0.0,0.0,0.0,0.0,0.01,0.0,0.0,0.0,0.0,0.0,0.0,0.66,0.0,0.0,0.0,0.0,0.0,0.0,0.0,0.02,0.0,1453.0,1.7993405494535817,041
1188,0.02,0.0,0.1,0.15,0.0,0.0,0.0,0.0,0.0,0.0,0.0,0.0,0.0,0.0,0.0,0.0,0.04,0.0,0.0,0.0,0.0,0.0,0.01,0.0,0.0,0.0,0.0,0.0,0.0,0.66,0.0,0.0,0.0,0.0,0.0,0.0,0.0,0.02,0.0,1433.0,1.9190780923760735,041
1189,0.02,0.0,0.1,0.15,0.0,0.0,0.0,0.0,0.0,0.0,0.0,0.0,0.0,0.0,0.0,0.0,0.04,0.0,0.0,0.0,0.0,0.0,0.01,0.0,0.0,0.0,0.0,0.0,0.0,0.66,0.0,0.0,0.0,0.0,0.0,0.0,0.0,0.02,0.0,1413.0,2.0293837776852097,041
1190,0.02,0.0,0.1,0.15,0.0,0.0,0.0,0.0,0.0,0.0,0.0,0.0,0.0,0.0,0.0,0.0,0.04,0.0,0.0,0.0,0.0,0.0,0.01,0.0,0.0,0.0,0.0,0.0,0.0,0.66,0.0,0.0,0.0,0.0,0.0,0.0,0.0,0.02,0.0,1393.0,2.14921911265538,041
1191,0.02,0.0,0.1,0.15,0.0,0.0,0.0,0.0,0.0,0.0,0.0,0.0,0.0,0.0,0.0,0.0,0.04,0.0,0.0,0.0,0.0,0.0,0.01,0.0,0.0,0.0,0.0,0.0,0.0,0.66,0.0,0.0,0.0,0.0,0.0,0.0,0.0,0.02,0.0,1373.0,2.287801729930226,041
1192,0.02,0.0,0.1,0.15,0.0,0.0,0.0,0.0,0.0,0.0,0.0,0.0,0.0,0.0,0.0,0.0,0.04,0.0,0.0,0.0,0.0,0.0,0.01,0.0,0.0,0.0,0.0,0.0,0.0,0.66,0.0,0.0,0.0,0.0,0.0,0.0,0.0,0.02,0.0,1353.0,2.4385790156711096,041
1193,0.02,0.0,0.1,0.15,0.0,0.0,0.0,0.0,0.0,0.0,0.0,0.0,0.0,0.0,0.0,0.0,0.04,0.0,0.0,0.0,0.0,0.0,0.01,0.0,0.0,0.0,0.0,0.0,0.0,0.66,0.0,0.0,0.0,0.0,0.0,0.0,0.0,0.02,0.0,1333.0,2.6434526764861874,041
1194,0.02,0.0,0.1,0.15,0.0,0.0,0.0,0.0,0.0,0.0,0.0,0.0,0.0,0.0,0.0,0.0,0.04,0.0,0.0,0.0,0.0,0.0,0.01,0.0,0.0,0.0,0.0,0.0,0.0,0.66,0.0,0.0,0.0,0.0,0.0,0.0,0.0,0.02,0.0,1313.0,2.785329835010767,041
1195,0.02,0.0,0.1,0.15,0.0,0.0,0.0,0.0,0.0,0.0,0.0,0.0,0.0,0.0,0.0,0.0,0.04,0.0,0.0,0.0,0.0,0.0,0.01,0.0,0.0,0.0,0.0,0.0,0.0,0.66,0.0,0.0,0.0,0.0,0.0,0.0,0.0,0.02,0.0,1293.0,2.9294189257142933,041
1196,0.02,0.0,0.1,0.15,0.0,0.0,0.0,0.0,0.0,0.0,0.0,0.0,0.0,0.0,0.0,0.0,0.04,0.0,0.0,0.0,0.0,0.0,0.01,0.0,0.0,0.0,0.0,0.0,0.0,0.66,0.0,0.0,0.0,0.0,0.0,0.0,0.0,0.02,0.0,1273.0,3.079181246047625,041
1197,0.02,0.0,0.1,0.15,0.0,0.0,0.0,0.0,0.0,0.0,0.0,0.0,0.0,0.0,0.0,0.0,0.04,0.0,0.0,0.0,0.0,0.0,0.01,0.0,0.0,0.0,0.0,0.0,0.0,0.66,0.0,0.0,0.0,0.0,0.0,0.0,0.0,0.02,0.0,1253.0,3.3010299956639813,041
1198,0.02,0.0,0.1,0.15,0.0,0.0,0.0,0.0,0.0,0.0,0.0,0.0,0.0,0.0,0.0,0.0,0.04,0.0,0.0,0.0,0.0,0.0,0.01,0.0,0.0,0.0,0.0,0.0,0.0,0.66,0.0,0.0,0.0,0.0,0.0,0.0,0.0,0.02,0.0,1233.0,3.531478917042256,041
2651,0.02,0.0,0.1,0.15,0.0,0.0,0.0,0.0,0.0,0.0,0.0,0.0,0.0,0.0,0.0,0.0,0.04,0.0,0.0,0.0,0.0,0.0,0.01,0.0,0.0,0.0,0.0,0.0,0.0,0.66,0.0,0.0,0.0,0.0,0.0,0.0,0.0,0.02,0.0,1683.0,0.5,041
2652,0.02,0.0,0.1,0.15,0.0,0.0,0.0,0.0,0.0,0.0,0.0,0.0,0.0,0.0,0.0,0.0,0.04,0.0,0.0,0.0,0.0,0.0,0.01,0.0,0.0,0.0,0.0,0.0,0.0,0.66,0.0,0.0,0.0,0.0,0.0,0.0,0.0,0.02,0.0,1585.0,1.0,041
2653,0.02,0.0,0.1,0.15,0.0,0.0,0.0,0.0,0.0,0.0,0.0,0.0,0.0,0.0,0.0,0.0,0.04,0.0,0.0,0.0,0.0,0.0,0.01,0.0,0.0,0.0,0.0,0.0,0.0,0.66,0.0,0.0,0.0,0.0,0.0,0.0,0.0,0.02,0.0,1499.0,1.5,041
2654,0.02,0.0,0.1,0.15,0.0,0.0,0.0,0.0,0.0,0.0,0.0,0.0,0.0,0.0,0.0,0.0,0.04,0.0,0.0,0.0,0.0,0.0,0.01,0.0,0.0,0.0,0.0,0.0,0.0,0.66,0.0,0.0,0.0,0.0,0.0,0.0,0.0,0.02,0.0,1418.0,2.0,041
2655,0.02,0.0,0.1,0.15,0.0,0.0,0.0,0.0,0.0,0.0,0.0,0.0,0.0,0.0,0.0,0.0,0.04,0.0,0.0,0.0,0.0,0.0,0.01,0.0,0.0,0.0,0.0,0.0,0.0,0.66,0.0,0.0,0.0,0.0,0.0,0.0,0.0,0.02,0.0,1349.0,2.5,041
2656,0.02,0.0,0.1,0.15,0.0,0.0,0.0,0.0,0.0,0.0,0.0,0.0,0.0,0.0,0.0,0.0,0.04,0.0,0.0,0.0,0.0,0.0,0.01,0.0,0.0,0.0,0.0,0.0,0.0,0.66,0.0,0.0,0.0,0.0,0.0,0.0,0.0,0.02,0.0,1285.0,3.0,041
2657,0.02,0.0,0.1,0.15,0.0,0.0,0.0,0.0,0.0,0.0,0.0,0.0,0.0,0.0,0.0,0.0,0.04,0.0,0.0,0.0,0.0,0.0,0.01,0.0,0.0,0.0,0.0,0.0,0.0,0.66,0.0,0.0,0.0,0.0,0.0,0.0,0.0,0.02,0.0,1183.0,4.0,041
2658,0.02,0.0,0.1,0.15,0.0,0.0,0.0,0.0,0.0,0.0,0.0,0.0,0.0,0.0,0.0,0.0,0.04,0.0,0.0,0.0,0.0,0.0,0.01,0.0,0.0,0.0,0.0,0.0,0.0,0.66,0.0,0.0,0.0,0.0,0.0,0.0,0.0,0.02,0.0,1116.0,5.0,041
2659,0.02,0.0,0.1,0.15,0.0,0.0,0.0,0.0,0.0,0.0,0.0,0.0,0.0,0.0,0.0,0.0,0.04,0.0,0.0,0.0,0.0,0.0,0.01,0.0,0.0,0.0,0.0,0.0,0.0,0.66,0.0,0.0,0.0,0.0,0.0,0.0,0.0,0.02,0.0,1068.0,6.0,041
2660,0.02,0.0,0.1,0.15,0.0,0.0,0.0,0.0,0.0,0.0,0.0,0.0,0.0,0.0,0.0,0.0,0.04,0.0,0.0,0.0,0.0,0.0,0.01,0.0,0.0,0.0,0.0,0.0,0.0,0.66,0.0,0.0,0.0,0.0,0.0,0.0,0.0,0.02,0.0,1032.0,7.0,041
2661,0.02,0.0,0.1,0.15,0.0,0.0,0.0,0.0,0.0,0.0,0.0,0.0,0.0,0.0,0.0,0.0,0.04,0.0,0.0,0.0,0.0,0.0,0.01,0.0,0.0,0.0,0.0,0.0,0.0,0.66,0.0,0.0,0.0,0.0,0.0,0.0,0.0,0.02,0.0,999.0,8.0,041
2662,0.02,0.0,0.1,0.15,0.0,0.0,0.0,0.0,0.0,0.0,0.0,0.0,0.0,0.0,0.0,0.0,0.04,0.0,0.0,0.0,0.0,0.0,0.01,0.0,0.0,0.0,0.0,0.0,0.0,0.66,0.0,0.0,0.0,0.0,0.0,0.0,0.0,0.02,0.0,967.0,9.0,041
2663,0.02,0.0,0.1,0.15,0.0,0.0,0.0,0.0,0.0,0.0,0.0,0.0,0.0,0.0,0.0,0.0,0.04,0.0,0.0,0.0,0.0,0.0,0.01,0.0,0.0,0.0,0.0,0.0,0.0,0.66,0.0,0.0,0.0,0.0,0.0,0.0,0.0,0.02,0.0,937.0,10.0,041
2664,0.02,0.0,0.1,0.15,0.0,0.0,0.0,0.0,0.0,0.0,0.0,0.0,0.0,0.0,0.0,0.0,0.04,0.0,0.0,0.0,0.0,0.0,0.01,0.0,0.0,0.0,0.0,0.0,0.0,0.66,0.0,0.0,0.0,0.0,0.0,0.0,0.0,0.02,0.0,909.0,11.0,041
8875,0.02,0.0,0.1,0.15,0.0,0.0,0.0,0.0,0.0,0.0,0.0,0.0,0.0,0.0,0.0,0.0,0.04,0.0,0.0,0.0,0.0,0.0,0.01,0.0,0.0,0.0,0.0,0.0,0.0,0.66,0.0,0.0,0.0,0.0,0.0,0.0,0.0,0.02,0.0,902.0,11.51,041
8876,0.02,0.0,0.1,0.15,0.0,0.0,0.0,0.0,0.0,0.0,0.0,0.0,0.0,0.0,0.0,0.0,0.04,0.0,0.0,0.0,0.0,0.0,0.01,0.0,0.0,0.0,0.0,0.0,0.0,0.66,0.0,0.0,0.0,0.0,0.0,0.0,0.0,0.02,0.0,910.0,11.03,041
8877,0.02,0.0,0.1,0.15,0.0,0.0,0.0,0.0,0.0,0.0,0.0,0.0,0.0,0.0,0.0,0.0,0.04,0.0,0.0,0.0,0.0,0.0,0.01,0.0,0.0,0.0,0.0,0.0,0.0,0.66,0.0,0.0,0.0,0.0,0.0,0.0,0.0,0.02,0.0,918.0,10.61,041
8878,0.02,0.0,0.1,0.15,0.0,0.0,0.0,0.0,0.0,0.0,0.0,0.0,0.0,0.0,0.0,0.0,0.04,0.0,0.0,0.0,0.0,0.0,0.01,0.0,0.0,0.0,0.0,0.0,0.0,0.66,0.0,0.0,0.0,0.0,0.0,0.0,0.0,0.02,0.0,924.0,10.16,041
8879,0.02,0.0,0.1,0.15,0.0,0.0,0.0,0.0,0.0,0.0,0.0,0.0,0.0,0.0,0.0,0.0,0.04,0.0,0.0,0.0,0.0,0.0,0.01,0.0,0.0,0.0,0.0,0.0,0.0,0.66,0.0,0.0,0.0,0.0,0.0,0.0,0.0,0.02,0.0,943.0,9.57,041
8880,0.02,0.0,0.1,0.15,0.0,0.0,0.0,0.0,0.0,0.0,0.0,0.0,0.0,0.0,0.0,0.0,0.04,0.0,0.0,0.0,0.0,0.0,0.01,0.0,0.0,0.0,0.0,0.0,0.0,0.66,0.0,0.0,0.0,0.0,0.0,0.0,0.0,0.02,0.0,948.0,8.86,041
8881,0.02,0.0,0.1,0.15,0.0,0.0,0.0,0.0,0.0,0.0,0.0,0.0,0.0,0.0,0.0,0.0,0.04,0.0,0.0,0.0,0.0,0.0,0.01,0.0,0.0,0.0,0.0,0.0,0.0,0.66,0.0,0.0,0.0,0.0,0.0,0.0,0.0,0.02,0.0,954.0,8.81,041
8882,0.02,0.0,0.1,0.15,0.0,0.0,0.0,0.0,0.0,0.0,0.0,0.0,0.0,0.0,0.0,0.0,0.04,0.0,0.0,0.0,0.0,0.0,0.01,0.0,0.0,0.0,0.0,0.0,0.0,0.66,0.0,0.0,0.0,0.0,0.0,0.0,0.0,0.02,0.0,971.0,8.43,041
8883,0.02,0.0,0.1,0.15,0.0,0.0,0.0,0.0,0.0,0.0,0.0,0.0,0.0,0.0,0.0,0.0,0.04,0.0,0.0,0.0,0.0,0.0,0.01,0.0,0.0,0.0,0.0,0.0,0.0,0.66,0.0,0.0,0.0,0.0,0.0,0.0,0.0,0.02,0.0,974.0,8.18,041
8884,0.02,0.0,0.1,0.15,0.0,0.0,0.0,0.0,0.0,0.0,0.0,0.0,0.0,0.0,0.0,0.0,0.04,0.0,0.0,0.0,0.0,0.0,0.01,0.0,0.0,0.0,0.0,0.0,0.0,0.66,0.0,0.0,0.0,0.0,0.0,0.0,0.0,0.02,0.0,977.0,7.84,041
8885,0.02,0.0,0.1,0.15,0.0,0.0,0.0,0.0,0.0,0.0,0.0,0.0,0.0,0.0,0.0,0.0,0.04,0.0,0.0,0.0,0.0,0.0,0.01,0.0,0.0,0.0,0.0,0.0,0.0,0.66,0.0,0.0,0.0,0.0,0.0,0.0,0.0,0.02,0.0,987.0,7.52,041
8886,0.02,0.0,0.1,0.15,0.0,0.0,0.0,0.0,0.0,0.0,0.0,0.0,0.0,0.0,0.0,0.0,0.04,0.0,0.0,0.0,0.0,0.0,0.01,0.0,0.0,0.0,0.0,0.0,0.0,0.66,0.0,0.0,0.0,0.0,0.0,0.0,0.0,0.02,0.0,997.0,7.32,041
8887,0.02,0.0,0.1,0.15,0.0,0.0,0.0,0.0,0.0,0.0,0.0,0.0,0.0,0.0,0.0,0.0,0.04,0.0,0.0,0.0,0.0,0.0,0.01,0.0,0.0,0.0,0.0,0.0,0.0,0.66,0.0,0.0,0.0,0.0,0.0,0.0,0.0,0.02,0.0,1004.0,6.94,041
8888,0.02,0.0,0.1,0.15,0.0,0.0,0.0,0.0,0.0,0.0,0.0,0.0,0.0,0.0,0.0,0.0,0.04,0.0,0.0,0.0,0.0,0.0,0.01,0.0,0.0,0.0,0.0,0.0,0.0,0.66,0.0,0.0,0.0,0.0,0.0,0.0,0.0,0.02,0.0,1014.0,6.76,041
8889,0.02,0.0,0.1,0.15,0.0,0.0,0.0,0.0,0.0,0.0,0.0,0.0,0.0,0.0,0.0,0.0,0.04,0.0,0.0,0.0,0.0,0.0,0.01,0.0,0.0,0.0,0.0,0.0,0.0,0.66,0.0,0.0,0.0,0.0,0.0,0.0,0.0,0.02,0.0,1026.0,6.59,041
8890,0.02,0.0,0.1,0.15,0.0,0.0,0.0,0.0,0.0,0.0,0.0,0.0,0.0,0.0,0.0,0.0,0.04,0.0,0.0,0.0,0.0,0.0,0.01,0.0,0.0,0.0,0.0,0.0,0.0,0.66,0.0,0.0,0.0,0.0,0.0,0.0,0.0,0.02,0.0,1044.0,6.17,041
8891,0.02,0.0,0.1,0.15,0.0,0.0,0.0,0.0,0.0,0.0,0.0,0.0,0.0,0.0,0.0,0.0,0.04,0.0,0.0,0.0,0.0,0.0,0.01,0.0,0.0,0.0,0.0,0.0,0.0,0.66,0.0,0.0,0.0,0.0,0.0,0.0,0.0,0.02,0.0,1052.0,6.04,041
8892,0.02,0.0,0.1,0.15,0.0,0.0,0.0,0.0,0.0,0.0,0.0,0.0,0.0,0.0,0.0,0.0,0.04,0.0,0.0,0.0,0.0,0.0,0.01,0.0,0.0,0.0,0.0,0.0,0.0,0.66,0.0,0.0,0.0,0.0,0.0,0.0,0.0,0.02,0.0,1071.0,5.52,041
8893,0.02,0.0,0.1,0.15,0.0,0.0,0.0,0.0,0.0,0.0,0.0,0.0,0.0,0.0,0.0,0.0,0.04,0.0,0.0,0.0,0.0,0.0,0.01,0.0,0.0,0.0,0.0,0.0,0.0,0.66,0.0,0.0,0.0,0.0,0.0,0.0,0.0,0.02,0.0,1092.0,5.17,041
8894,0.02,0.0,0.1,0.15,0.0,0.0,0.0,0.0,0.0,0.0,0.0,0.0,0.0,0.0,0.0,0.0,0.04,0.0,0.0,0.0,0.0,0.0,0.01,0.0,0.0,0.0,0.0,0.0,0.0,0.66,0.0,0.0,0.0,0.0,0.0,0.0,0.0,0.02,0.0,1095.0,5.03,041
8895,0.02,0.0,0.1,0.15,0.0,0.0,0.0,0.0,0.0,0.0,0.0,0.0,0.0,0.0,0.0,0.0,0.04,0.0,0.0,0.0,0.0,0.0,0.01,0.0,0.0,0.0,0.0,0.0,0.0,0.66,0.0,0.0,0.0,0.0,0.0,0.0,0.0,0.02,0.0,1232.0,3.58,041
8896,0.02,0.0,0.1,0.15,0.0,0.0,0.0,0.0,0.0,0.0,0.0,0.0,0.0,0.0,0.0,0.0,0.04,0.0,0.0,0.0,0.0,0.0,0.01,0.0,0.0,0.0,0.0,0.0,0.0,0.66,0.0,0.0,0.0,0.0,0.0,0.0,0.0,0.02,0.0,1276.0,3.2,041
8897,0.02,0.0,0.1,0.15,0.0,0.0,0.0,0.0,0.0,0.0,0.0,0.0,0.0,0.0,0.0,0.0,0.04,0.0,0.0,0.0,0.0,0.0,0.01,0.0,0.0,0.0,0.0,0.0,0.0,0.66,0.0,0.0,0.0,0.0,0.0,0.0,0.0,0.02,0.0,1406.0,2.09,041
8898,0.02,0.0,0.1,0.15,0.0,0.0,0.0,0.0,0.0,0.0,0.0,0.0,0.0,0.0,0.0,0.0,0.04,0.0,0.0,0.0,0.0,0.0,0.01,0.0,0.0,0.0,0.0,0.0,0.0,0.66,0.0,0.0,0.0,0.0,0.0,0.0,0.0,0.02,0.0,1560.0,1.4300000000000002,041
8899,0.02,0.0,0.1,0.15,0.0,0.0,0.0,0.0,0.0,0.0,0.0,0.0,0.0,0.0,0.0,0.0,0.04,0.0,0.0,0.0,0.0,0.0,0.01,0.0,0.0,0.0,0.0,0.0,0.0,0.66,0.0,0.0,0.0,0.0,0.0,0.0,0.0,0.02,0.0,1605.0,1.19,041
8900,0.02,0.0,0.1,0.15,0.0,0.0,0.0,0.0,0.0,0.0,0.0,0.0,0.0,0.0,0.0,0.0,0.04,0.0,0.0,0.0,0.0,0.0,0.01,0.0,0.0,0.0,0.0,0.0,0.0,0.66,0.0,0.0,0.0,0.0,0.0,0.0,0.0,0.02,0.0,1669.0,0.95,041
8901,0.02,0.0,0.1,0.15,0.0,0.0,0.0,0.0,0.0,0.0,0.0,0.0,0.0,0.0,0.0,0.0,0.04,0.0,0.0,0.0,0.0,0.0,0.01,0.0,0.0,0.0,0.0,0.0,0.0,0.66,0.0,0.0,0.0,0.0,0.0,0.0,0.0,0.02,0.0,1730.0,0.6699999999999999,041
610,0.0,0.0,0.05,0.15,0.0,0.0,0.0,0.0,0.0,0.0,0.0,0.0,0.0,0.0,0.0,0.0,0.05,0.0,0.0,0.0,0.0,0.0,0.0,0.0,0.0,0.0,0.0,0.0,0.0,0.66,0.0,0.0,0.0,0.0,0.0,0.0,0.0,0.09,0.0,888.0,11.805,042
611,0.0,0.0,0.05,0.15,0.0,0.0,0.0,0.0,0.0,0.0,0.0,0.0,0.0,0.0,0.0,0.0,0.05,0.0,0.0,0.0,0.0,0.0,0.0,0.0,0.0,0.0,0.0,0.0,0.0,0.66,0.0,0.0,0.0,0.0,0.0,0.0,0.0,0.09,0.0,973.0,9.0,042
612,0.0,0.0,0.05,0.15,0.0,0.0,0.0,0.0,0.0,0.0,0.0,0.0,0.0,0.0,0.0,0.0,0.05,0.0,0.0,0.0,0.0,0.0,0.0,0.0,0.0,0.0,0.0,0.0,0.0,0.66,0.0,0.0,0.0,0.0,0.0,0.0,0.0,0.09,0.0,1033.0,7.0,042
1221,0.0,0.0,0.05,0.15,0.0,0.0,0.0,0.0,0.0,0.0,0.0,0.0,0.0,0.0,0.0,0.0,0.05,0.0,0.0,0.0,0.0,0.0,0.0,0.0,0.0,0.0,0.0,0.0,0.0,0.66,0.0,0.0,0.0,0.0,0.0,0.0,0.0,0.09,0.0,1733.0,0.6989700043360187,042
1222,0.0,0.0,0.05,0.15,0.0,0.0,0.0,0.0,0.0,0.0,0.0,0.0,0.0,0.0,0.0,0.0,0.05,0.0,0.0,0.0,0.0,0.0,0.0,0.0,0.0,0.0,0.0,0.0,0.0,0.66,0.0,0.0,0.0,0.0,0.0,0.0,0.0,0.09,0.0,1713.0,0.7923916894982539,042
1223,0.0,0.0,0.05,0.15,0.0,0.0,0.0,0.0,0.0,0.0,0.0,0.0,0.0,0.0,0.0,0.0,0.05,0.0,0.0,0.0,0.0,0.0,0.0,0.0,0.0,0.0,0.0,0.0,0.0,0.66,0.0,0.0,0.0,0.0,0.0,0.0,0.0,0.09,0.0,1693.0,0.8633228601204559,042
1224,0.0,0.0,0.05,0.15,0.0,0.0,0.0,0.0,0.0,0.0,0.0,0.0,0.0,0.0,0.0,0.0,0.05,0.0,0.0,0.0,0.0,0.0,0.0,0.0,0.0,0.0,0.0,0.0,0.0,0.66,0.0,0.0,0.0,0.0,0.0,0.0,0.0,0.09,0.0,1673.0,0.9493900066449128,042
1225,0.0,0.0,0.05,0.15,0.0,0.0,0.0,0.0,0.0,0.0,0.0,0.0,0.0,0.0,0.0,0.0,0.05,0.0,0.0,0.0,0.0,0.0,0.0,0.0,0.0,0.0,0.0,0.0,0.0,0.66,0.0,0.0,0.0,0.0,0.0,0.0,0.0,0.09,0.0,1653.0,1.0293837776852095,042
1226,0.0,0.0,0.05,0.15,0.0,0.0,0.0,0.0,0.0,0.0,0.0,0.0,0.0,0.0,0.0,0.0,0.05,0.0,0.0,0.0,0.0,0.0,0.0,0.0,0.0,0.0,0.0,0.0,0.0,0.66,0.0,0.0,0.0,0.0,0.0,0.0,0.0,0.09,0.0,1633.0,1.100370545117563,042
1227,0.0,0.0,0.05,0.15,0.0,0.0,0.0,0.0,0.0,0.0,0.0,0.0,0.0,0.0,0.0,0.0,0.05,0.0,0.0,0.0,0.0,0.0,0.0,0.0,0.0,0.0,0.0,0.0,0.0,0.66,0.0,0.0,0.0,0.0,0.0,0.0,0.0,0.09,0.0,1613.0,1.173186268412274,042
1228,0.0,0.0,0.05,0.15,0.0,0.0,0.0,0.0,0.0,0.0,0.0,0.0,0.0,0.0,0.0,0.0,0.05,0.0,0.0,0.0,0.0,0.0,0.0,0.0,0.0,0.0,0.0,0.0,0.0,0.66,0.0,0.0,0.0,0.0,0.0,0.0,0.0,0.09,0.0,1593.0,1.2479732663618064,042
1229,0.0,0.0,0.05,0.15,0.0,0.0,0.0,0.0,0.0,0.0,0.0,0.0,0.0,0.0,0.0,0.0,0.05,0.0,0.0,0.0,0.0,0.0,0.0,0.0,0.0,0.0,0.0,0.0,0.0,0.66,0.0,0.0,0.0,0.0,0.0,0.0,0.0,0.09,0.0,1573.0,1.3201462861110538,042
1230,0.0,0.0,0.05,0.15,0.0,0.0,0.0,0.0,0.0,0.0,0.0,0.0,0.0,0.0,0.0,0.0,0.05,0.0,0.0,0.0,0.0,0.0,0.0,0.0,0.0,0.0,0.0,0.0,0.0,0.66,0.0,0.0,0.0,0.0,0.0,0.0,0.0,0.09,0.0,1553.0,1.4065401804339552,042
1231,0.0,0.0,0.05,0.15,0.0,0.0,0.0,0.0,0.0,0.0,0.0,0.0,0.0,0.0,0.0,0.0,0.05,0.0,0.0,0.0,0.0,0.0,0.0,0.0,0.0,0.0,0.0,0.0,0.0,0.66,0.0,0.0,0.0,0.0,0.0,0.0,0.0,0.09,0.0,1533.0,1.4913616938342726,042
1232,0.0,0.0,0.05,0.15,0.0,0.0,0.0,0.0,0.0,0.0,0.0,0.0,0.0,0.0,0.0,0.0,0.05,0.0,0.0,0.0,0.0,0.0,0.0,0.0,0.0,0.0,0.0,0.0,0.0,0.66,0.0,0.0,0.0,0.0,0.0,0.0,0.0,0.09,0.0,1513.0,1.5954962218255742,042
1233,0.0,0.0,0.05,0.15,0.0,0.0,0.0,0.0,0.0,0.0,0.0,0.0,0.0,0.0,0.0,0.0,0.05,0.0,0.0,0.0,0.0,0.0,0.0,0.0,0.0,0.0,0.0,0.0,0.0,0.66,0.0,0.0,0.0,0.0,0.0,0.0,0.0,0.09,0.0,1493.0,1.6989700043360187,042
1234,0.0,0.0,0.05,0.15,0.0,0.0,0.0,0.0,0.0,0.0,0.0,0.0,0.0,0.0,0.0,0.0,0.05,0.0,0.0,0.0,0.0,0.0,0.0,0.0,0.0,0.0,0.0,0.0,0.0,0.66,0.0,0.0,0.0,0.0,0.0,0.0,0.0,0.09,0.0,1473.0,1.8228216453031043,042
1235,0.0,0.0,0.05,0.15,0.0,0.0,0.0,0.0,0.0,0.0,0.0,0.0,0.0,0.0,0.0,0.0,0.05,0.0,0.0,0.0,0.0,0.0,0.0,0.0,0.0,0.0,0.0,0.0,0.0,0.66,0.0,0.0,0.0,0.0,0.0,0.0,0.0,0.09,0.0,1453.0,1.9138138523837167,042
1236,0.0,0.0,0.05,0.15,0.0,0.0,0.0,0.0,0.0,0.0,0.0,0.0,0.0,0.0,0.0,0.0,0.05,0.0,0.0,0.0,0.0,0.0,0.0,0.0,0.0,0.0,0.0,0.0,0.0,0.66,0.0,0.0,0.0,0.0,0.0,0.0,0.0,0.09,0.0,1433.0,2.016711877743475,042
1237,0.0,0.0,0.05,0.15,0.0,0.0,0.0,0.0,0.0,0.0,0.0,0.0,0.0,0.0,0.0,0.0,0.05,0.0,0.0,0.0,0.0,0.0,0.0,0.0,0.0,0.0,0.0,0.0,0.0,0.66,0.0,0.0,0.0,0.0,0.0,0.0,0.0,0.09,0.0,1413.0,2.1398790864012365,042
1238,0.0,0.0,0.05,0.15,0.0,0.0,0.0,0.0,0.0,0.0,0.0,0.0,0.0,0.0,0.0,0.0,0.05,0.0,0.0,0.0,0.0,0.0,0.0,0.0,0.0,0.0,0.0,0.0,0.0,0.66,0.0,0.0,0.0,0.0,0.0,0.0,0.0,0.09,0.0,1393.0,2.269512944217916,042
1239,0.0,0.0,0.05,0.15,0.0,0.0,0.0,0.0,0.0,0.0,0.0,0.0,0.0,0.0,0.0,0.0,0.05,0.0,0.0,0.0,0.0,0.0,0.0,0.0,0.0,0.0,0.0,0.0,0.0,0.66,0.0,0.0,0.0,0.0,0.0,0.0,0.0,0.09,0.0,1373.0,2.428134794028789,042
1240,0.0,0.0,0.05,0.15,0.0,0.0,0.0,0.0,0.0,0.0,0.0,0.0,0.0,0.0,0.0,0.0,0.05,0.0,0.0,0.0,0.0,0.0,0.0,0.0,0.0,0.0,0.0,0.0,0.0,0.66,0.0,0.0,0.0,0.0,0.0,0.0,0.0,0.09,0.0,1353.0,2.6232492903979003,042
1241,0.0,0.0,0.05,0.15,0.0,0.0,0.0,0.0,0.0,0.0,0.0,0.0,0.0,0.0,0.0,0.0,0.05,0.0,0.0,0.0,0.0,0.0,0.0,0.0,0.0,0.0,0.0,0.0,0.0,0.66,0.0,0.0,0.0,0.0,0.0,0.0,0.0,0.09,0.0,1333.0,2.7481880270062,042
1242,0.0,0.0,0.05,0.15,0.0,0.0,0.0,0.0,0.0,0.0,0.0,0.0,0.0,0.0,0.0,0.0,0.05,0.0,0.0,0.0,0.0,0.0,0.0,0.0,0.0,0.0,0.0,0.0,0.0,0.66,0.0,0.0,0.0,0.0,0.0,0.0,0.0,0.09,0.0,1313.0,2.880813592280792,042
1243,0.0,0.0,0.05,0.15,0.0,0.0,0.0,0.0,0.0,0.0,0.0,0.0,0.0,0.0,0.0,0.0,0.05,0.0,0.0,0.0,0.0,0.0,0.0,0.0,0.0,0.0,0.0,0.0,0.0,0.66,0.0,0.0,0.0,0.0,0.0,0.0,0.0,0.09,0.0,1293.0,3.033423755486949,042
1244,0.0,0.0,0.05,0.15,0.0,0.0,0.0,0.0,0.0,0.0,0.0,0.0,0.0,0.0,0.0,0.0,0.05,0.0,0.0,0.0,0.0,0.0,0.0,0.0,0.0,0.0,0.0,0.0,0.0,0.66,0.0,0.0,0.0,0.0,0.0,0.0,0.0,0.09,0.0,1273.0,3.230448921378274,042
1245,0.0,0.0,0.05,0.15,0.0,0.0,0.0,0.0,0.0,0.0,0.0,0.0,0.0,0.0,0.0,0.0,0.05,0.0,0.0,0.0,0.0,0.0,0.0,0.0,0.0,0.0,0.0,0.0,0.0,0.66,0.0,0.0,0.0,0.0,0.0,0.0,0.0,0.09,0.0,1253.0,3.4842998393467863,042
2665,0.0,0.0,0.05,0.15,0.0,0.0,0.0,0.0,0.0,0.0,0.0,0.0,0.0,0.0,0.0,0.0,0.05,0.0,0.0,0.0,0.0,0.0,0.0,0.0,0.0,0.0,0.0,0.0,0.0,0.66,0.0,0.0,0.0,0.0,0.0,0.0,0.0,0.09,0.0,1680.0,0.5,042
2666,0.0,0.0,0.05,0.15,0.0,0.0,0.0,0.0,0.0,0.0,0.0,0.0,0.0,0.0,0.0,0.0,0.05,0.0,0.0,0.0,0.0,0.0,0.0,0.0,0.0,0.0,0.0,0.0,0.0,0.66,0.0,0.0,0.0,0.0,0.0,0.0,0.0,0.09,0.0,1595.0,1.0,042
2667,0.0,0.0,0.05,0.15,0.0,0.0,0.0,0.0,0.0,0.0,0.0,0.0,0.0,0.0,0.0,0.0,0.05,0.0,0.0,0.0,0.0,0.0,0.0,0.0,0.0,0.0,0.0,0.0,0.0,0.66,0.0,0.0,0.0,0.0,0.0,0.0,0.0,0.09,0.0,1510.0,1.5,042
2668,0.0,0.0,0.05,0.15,0.0,0.0,0.0,0.0,0.0,0.0,0.0,0.0,0.0,0.0,0.0,0.0,0.05,0.0,0.0,0.0,0.0,0.0,0.0,0.0,0.0,0.0,0.0,0.0,0.0,0.66,0.0,0.0,0.0,0.0,0.0,0.0,0.0,0.09,0.0,1365.0,2.5,042
2669,0.0,0.0,0.05,0.15,0.0,0.0,0.0,0.0,0.0,0.0,0.0,0.0,0.0,0.0,0.0,0.0,0.05,0.0,0.0,0.0,0.0,0.0,0.0,0.0,0.0,0.0,0.0,0.0,0.0,0.66,0.0,0.0,0.0,0.0,0.0,0.0,0.0,0.09,0.0,1304.0,3.0,042
2670,0.0,0.0,0.05,0.15,0.0,0.0,0.0,0.0,0.0,0.0,0.0,0.0,0.0,0.0,0.0,0.0,0.05,0.0,0.0,0.0,0.0,0.0,0.0,0.0,0.0,0.0,0.0,0.0,0.0,0.66,0.0,0.0,0.0,0.0,0.0,0.0,0.0,0.09,0.0,1212.0,4.0,042
2671,0.0,0.0,0.05,0.15,0.0,0.0,0.0,0.0,0.0,0.0,0.0,0.0,0.0,0.0,0.0,0.0,0.05,0.0,0.0,0.0,0.0,0.0,0.0,0.0,0.0,0.0,0.0,0.0,0.0,0.66,0.0,0.0,0.0,0.0,0.0,0.0,0.0,0.09,0.0,1140.0,5.0,042
2672,0.0,0.0,0.05,0.15,0.0,0.0,0.0,0.0,0.0,0.0,0.0,0.0,0.0,0.0,0.0,0.0,0.05,0.0,0.0,0.0,0.0,0.0,0.0,0.0,0.0,0.0,0.0,0.0,0.0,0.66,0.0,0.0,0.0,0.0,0.0,0.0,0.0,0.09,0.0,1079.0,6.0,042
2673,0.0,0.0,0.05,0.15,0.0,0.0,0.0,0.0,0.0,0.0,0.0,0.0,0.0,0.0,0.0,0.0,0.05,0.0,0.0,0.0,0.0,0.0,0.0,0.0,0.0,0.0,0.0,0.0,0.0,0.66,0.0,0.0,0.0,0.0,0.0,0.0,0.0,0.09,0.0,1036.0,7.0,042
2674,0.0,0.0,0.05,0.15,0.0,0.0,0.0,0.0,0.0,0.0,0.0,0.0,0.0,0.0,0.0,0.0,0.05,0.0,0.0,0.0,0.0,0.0,0.0,0.0,0.0,0.0,0.0,0.0,0.0,0.66,0.0,0.0,0.0,0.0,0.0,0.0,0.0,0.09,0.0,1004.0,8.0,042
2675,0.0,0.0,0.05,0.15,0.0,0.0,0.0,0.0,0.0,0.0,0.0,0.0,0.0,0.0,0.0,0.0,0.05,0.0,0.0,0.0,0.0,0.0,0.0,0.0,0.0,0.0,0.0,0.0,0.0,0.66,0.0,0.0,0.0,0.0,0.0,0.0,0.0,0.09,0.0,975.0,9.0,042
2676,0.0,0.0,0.05,0.15,0.0,0.0,0.0,0.0,0.0,0.0,0.0,0.0,0.0,0.0,0.0,0.0,0.05,0.0,0.0,0.0,0.0,0.0,0.0,0.0,0.0,0.0,0.0,0.0,0.0,0.66,0.0,0.0,0.0,0.0,0.0,0.0,0.0,0.09,0.0,945.0,10.0,042
2677,0.0,0.0,0.05,0.15,0.0,0.0,0.0,0.0,0.0,0.0,0.0,0.0,0.0,0.0,0.0,0.0,0.05,0.0,0.0,0.0,0.0,0.0,0.0,0.0,0.0,0.0,0.0,0.0,0.0,0.66,0.0,0.0,0.0,0.0,0.0,0.0,0.0,0.09,0.0,919.0,11.0,042
2678,0.0,0.0,0.05,0.15,0.0,0.0,0.0,0.0,0.0,0.0,0.0,0.0,0.0,0.0,0.0,0.0,0.05,0.0,0.0,0.0,0.0,0.0,0.0,0.0,0.0,0.0,0.0,0.0,0.0,0.66,0.0,0.0,0.0,0.0,0.0,0.0,0.0,0.09,0.0,893.0,12.0,042
8902,0.0,0.0,0.05,0.15,0.0,0.0,0.0,0.0,0.0,0.0,0.0,0.0,0.0,0.0,0.0,0.0,0.05,0.0,0.0,0.0,0.0,0.0,0.0,0.0,0.0,0.0,0.0,0.0,0.0,0.66,0.0,0.0,0.0,0.0,0.0,0.0,0.0,0.09,0.0,898.0,11.21,042
8903,0.0,0.0,0.05,0.15,0.0,0.0,0.0,0.0,0.0,0.0,0.0,0.0,0.0,0.0,0.0,0.0,0.05,0.0,0.0,0.0,0.0,0.0,0.0,0.0,0.0,0.0,0.0,0.0,0.0,0.66,0.0,0.0,0.0,0.0,0.0,0.0,0.0,0.09,0.0,910.0,10.74,042
8904,0.0,0.0,0.05,0.15,0.0,0.0,0.0,0.0,0.0,0.0,0.0,0.0,0.0,0.0,0.0,0.0,0.05,0.0,0.0,0.0,0.0,0.0,0.0,0.0,0.0,0.0,0.0,0.0,0.0,0.66,0.0,0.0,0.0,0.0,0.0,0.0,0.0,0.09,0.0,920.0,10.2,042
8905,0.0,0.0,0.05,0.15,0.0,0.0,0.0,0.0,0.0,0.0,0.0,0.0,0.0,0.0,0.0,0.0,0.05,0.0,0.0,0.0,0.0,0.0,0.0,0.0,0.0,0.0,0.0,0.0,0.0,0.66,0.0,0.0,0.0,0.0,0.0,0.0,0.0,0.09,0.0,934.0,9.58,042
8906,0.0,0.0,0.05,0.15,0.0,0.0,0.0,0.0,0.0,0.0,0.0,0.0,0.0,0.0,0.0,0.0,0.05,0.0,0.0,0.0,0.0,0.0,0.0,0.0,0.0,0.0,0.0,0.0,0.0,0.66,0.0,0.0,0.0,0.0,0.0,0.0,0.0,0.09,0.0,947.0,9.03,042
8907,0.0,0.0,0.05,0.15,0.0,0.0,0.0,0.0,0.0,0.0,0.0,0.0,0.0,0.0,0.0,0.0,0.05,0.0,0.0,0.0,0.0,0.0,0.0,0.0,0.0,0.0,0.0,0.0,0.0,0.66,0.0,0.0,0.0,0.0,0.0,0.0,0.0,0.09,0.0,976.0,7.9,042
8908,0.0,0.0,0.05,0.15,0.0,0.0,0.0,0.0,0.0,0.0,0.0,0.0,0.0,0.0,0.0,0.0,0.05,0.0,0.0,0.0,0.0,0.0,0.0,0.0,0.0,0.0,0.0,0.0,0.0,0.66,0.0,0.0,0.0,0.0,0.0,0.0,0.0,0.09,0.0,987.0,7.0299999999999985,042
8909,0.0,0.0,0.05,0.15,0.0,0.0,0.0,0.0,0.0,0.0,0.0,0.0,0.0,0.0,0.0,0.0,0.05,0.0,0.0,0.0,0.0,0.0,0.0,0.0,0.0,0.0,0.0,0.0,0.0,0.66,0.0,0.0,0.0,0.0,0.0,0.0,0.0,0.09,0.0,1002.0,6.885,042
8910,0.0,0.0,0.05,0.15,0.0,0.0,0.0,0.0,0.0,0.0,0.0,0.0,0.0,0.0,0.0,0.0,0.05,0.0,0.0,0.0,0.0,0.0,0.0,0.0,0.0,0.0,0.0,0.0,0.0,0.66,0.0,0.0,0.0,0.0,0.0,0.0,0.0,0.09,0.0,1026.0,6.52,042
8911,0.0,0.0,0.05,0.15,0.0,0.0,0.0,0.0,0.0,0.0,0.0,0.0,0.0,0.0,0.0,0.0,0.05,0.0,0.0,0.0,0.0,0.0,0.0,0.0,0.0,0.0,0.0,0.0,0.0,0.66,0.0,0.0,0.0,0.0,0.0,0.0,0.0,0.09,0.0,1027.0,6.23,042
8912,0.0,0.0,0.05,0.15,0.0,0.0,0.0,0.0,0.0,0.0,0.0,0.0,0.0,0.0,0.0,0.0,0.05,0.0,0.0,0.0,0.0,0.0,0.0,0.0,0.0,0.0,0.0,0.0,0.0,0.66,0.0,0.0,0.0,0.0,0.0,0.0,0.0,0.09,0.0,1030.0,6.05,042
8913,0.0,0.0,0.05,0.15,0.0,0.0,0.0,0.0,0.0,0.0,0.0,0.0,0.0,0.0,0.0,0.0,0.05,0.0,0.0,0.0,0.0,0.0,0.0,0.0,0.0,0.0,0.0,0.0,0.0,0.66,0.0,0.0,0.0,0.0,0.0,0.0,0.0,0.09,0.0,1055.0,5.94,042
8914,0.0,0.0,0.05,0.15,0.0,0.0,0.0,0.0,0.0,0.0,0.0,0.0,0.0,0.0,0.0,0.0,0.05,0.0,0.0,0.0,0.0,0.0,0.0,0.0,0.0,0.0,0.0,0.0,0.0,0.66,0.0,0.0,0.0,0.0,0.0,0.0,0.0,0.09,0.0,1073.0,5.43,042
8915,0.0,0.0,0.05,0.15,0.0,0.0,0.0,0.0,0.0,0.0,0.0,0.0,0.0,0.0,0.0,0.0,0.05,0.0,0.0,0.0,0.0,0.0,0.0,0.0,0.0,0.0,0.0,0.0,0.0,0.66,0.0,0.0,0.0,0.0,0.0,0.0,0.0,0.09,0.0,1086.0,5.17,042
8916,0.0,0.0,0.05,0.15,0.0,0.0,0.0,0.0,0.0,0.0,0.0,0.0,0.0,0.0,0.0,0.0,0.05,0.0,0.0,0.0,0.0,0.0,0.0,0.0,0.0,0.0,0.0,0.0,0.0,0.66,0.0,0.0,0.0,0.0,0.0,0.0,0.0,0.09,0.0,1100.0,4.95,042
8917,0.0,0.0,0.05,0.15,0.0,0.0,0.0,0.0,0.0,0.0,0.0,0.0,0.0,0.0,0.0,0.0,0.05,0.0,0.0,0.0,0.0,0.0,0.0,0.0,0.0,0.0,0.0,0.0,0.0,0.66,0.0,0.0,0.0,0.0,0.0,0.0,0.0,0.09,0.0,1110.0,4.63,042
8918,0.0,0.0,0.05,0.15,0.0,0.0,0.0,0.0,0.0,0.0,0.0,0.0,0.0,0.0,0.0,0.0,0.05,0.0,0.0,0.0,0.0,0.0,0.0,0.0,0.0,0.0,0.0,0.0,0.0,0.66,0.0,0.0,0.0,0.0,0.0,0.0,0.0,0.09,0.0,1266.0,3.21,042
8919,0.0,0.0,0.05,0.15,0.0,0.0,0.0,0.0,0.0,0.0,0.0,0.0,0.0,0.0,0.0,0.0,0.05,0.0,0.0,0.0,0.0,0.0,0.0,0.0,0.0,0.0,0.0,0.0,0.0,0.66,0.0,0.0,0.0,0.0,0.0,0.0,0.0,0.09,0.0,1311.0,2.88,042
8920,0.0,0.0,0.05,0.15,0.0,0.0,0.0,0.0,0.0,0.0,0.0,0.0,0.0,0.0,0.0,0.0,0.05,0.0,0.0,0.0,0.0,0.0,0.0,0.0,0.0,0.0,0.0,0.0,0.0,0.66,0.0,0.0,0.0,0.0,0.0,0.0,0.0,0.09,0.0,1351.0,2.51,042
8921,0.0,0.0,0.05,0.15,0.0,0.0,0.0,0.0,0.0,0.0,0.0,0.0,0.0,0.0,0.0,0.0,0.05,0.0,0.0,0.0,0.0,0.0,0.0,0.0,0.0,0.0,0.0,0.0,0.0,0.66,0.0,0.0,0.0,0.0,0.0,0.0,0.0,0.09,0.0,1410.0,2.22,042
8922,0.0,0.0,0.05,0.15,0.0,0.0,0.0,0.0,0.0,0.0,0.0,0.0,0.0,0.0,0.0,0.0,0.05,0.0,0.0,0.0,0.0,0.0,0.0,0.0,0.0,0.0,0.0,0.0,0.0,0.66,0.0,0.0,0.0,0.0,0.0,0.0,0.0,0.09,0.0,1524.0,1.64,042
8923,0.0,0.0,0.05,0.15,0.0,0.0,0.0,0.0,0.0,0.0,0.0,0.0,0.0,0.0,0.0,0.0,0.05,0.0,0.0,0.0,0.0,0.0,0.0,0.0,0.0,0.0,0.0,0.0,0.0,0.66,0.0,0.0,0.0,0.0,0.0,0.0,0.0,0.09,0.0,1580.0,1.38,042
8924,0.0,0.0,0.05,0.15,0.0,0.0,0.0,0.0,0.0,0.0,0.0,0.0,0.0,0.0,0.0,0.0,0.05,0.0,0.0,0.0,0.0,0.0,0.0,0.0,0.0,0.0,0.0,0.0,0.0,0.66,0.0,0.0,0.0,0.0,0.0,0.0,0.0,0.09,0.0,1639.0,1.06,042
8925,0.0,0.0,0.05,0.15,0.0,0.0,0.0,0.0,0.0,0.0,0.0,0.0,0.0,0.0,0.0,0.0,0.05,0.0,0.0,0.0,0.0,0.0,0.0,0.0,0.0,0.0,0.0,0.0,0.0,0.66,0.0,0.0,0.0,0.0,0.0,0.0,0.0,0.09,0.0,1695.0,0.73,042
8926,0.0,0.0,0.05,0.15,0.0,0.0,0.0,0.0,0.0,0.0,0.0,0.0,0.0,0.0,0.0,0.0,0.05,0.0,0.0,0.0,0.0,0.0,0.0,0.0,0.0,0.0,0.0,0.0,0.0,0.66,0.0,0.0,0.0,0.0,0.0,0.0,0.0,0.09,0.0,1751.0,0.55,042
613,0.04,0.0,0.06,0.24,0.0,0.0,0.0,0.0,0.0,0.0,0.0,0.0,0.0,0.0,0.0,0.0,0.0,0.0,0.0,0.0,0.0,0.0,0.0,0.0,0.0,0.0,0.0,0.0,0.0,0.57,0.0,0.0,0.0,0.0,0.0,0.0,0.0,0.09,0.0,908.0,12.0,043
614,0.04,0.0,0.06,0.24,0.0,0.0,0.0,0.0,0.0,0.0,0.0,0.0,0.0,0.0,0.0,0.0,0.0,0.0,0.0,0.0,0.0,0.0,0.0,0.0,0.0,0.0,0.0,0.0,0.0,0.57,0.0,0.0,0.0,0.0,0.0,0.0,0.0,0.09,0.0,998.0,9.0,043
615,0.04,0.0,0.06,0.24,0.0,0.0,0.0,0.0,0.0,0.0,0.0,0.0,0.0,0.0,0.0,0.0,0.0,0.0,0.0,0.0,0.0,0.0,0.0,0.0,0.0,0.0,0.0,0.0,0.0,0.57,0.0,0.0,0.0,0.0,0.0,0.0,0.0,0.09,0.0,1063.0,7.0,043
1267,0.04,0.0,0.06,0.24,0.0,0.0,0.0,0.0,0.0,0.0,0.0,0.0,0.0,0.0,0.0,0.0,0.0,0.0,0.0,0.0,0.0,0.0,0.0,0.0,0.0,0.0,0.0,0.0,0.0,0.57,0.0,0.0,0.0,0.0,0.0,0.0,0.0,0.09,0.0,1653.0,0.7923916894982539,043
1268,0.04,0.0,0.06,0.24,0.0,0.0,0.0,0.0,0.0,0.0,0.0,0.0,0.0,0.0,0.0,0.0,0.0,0.0,0.0,0.0,0.0,0.0,0.0,0.0,0.0,0.0,0.0,0.0,0.0,0.57,0.0,0.0,0.0,0.0,0.0,0.0,0.0,0.09,0.0,1633.0,0.8808135922807914,043
1269,0.04,0.0,0.06,0.24,0.0,0.0,0.0,0.0,0.0,0.0,0.0,0.0,0.0,0.0,0.0,0.0,0.0,0.0,0.0,0.0,0.0,0.0,0.0,0.0,0.0,0.0,0.0,0.0,0.0,0.57,0.0,0.0,0.0,0.0,0.0,0.0,0.0,0.09,0.0,1613.0,0.9637878273455552,043
1270,0.04,0.0,0.06,0.24,0.0,0.0,0.0,0.0,0.0,0.0,0.0,0.0,0.0,0.0,0.0,0.0,0.0,0.0,0.0,0.0,0.0,0.0,0.0,0.0,0.0,0.0,0.0,0.0,0.0,0.57,0.0,0.0,0.0,0.0,0.0,0.0,0.0,0.09,0.0,1593.0,1.0374264979406238,043
1271,0.04,0.0,0.06,0.24,0.0,0.0,0.0,0.0,0.0,0.0,0.0,0.0,0.0,0.0,0.0,0.0,0.0,0.0,0.0,0.0,0.0,0.0,0.0,0.0,0.0,0.0,0.0,0.0,0.0,0.57,0.0,0.0,0.0,0.0,0.0,0.0,0.0,0.09,0.0,1573.0,1.1172712956557644,043
1272,0.04,0.0,0.06,0.24,0.0,0.0,0.0,0.0,0.0,0.0,0.0,0.0,0.0,0.0,0.0,0.0,0.0,0.0,0.0,0.0,0.0,0.0,0.0,0.0,0.0,0.0,0.0,0.0,0.0,0.57,0.0,0.0,0.0,0.0,0.0,0.0,0.0,0.09,0.0,1553.0,1.1931245983544616,043
1273,0.04,0.0,0.06,0.24,0.0,0.0,0.0,0.0,0.0,0.0,0.0,0.0,0.0,0.0,0.0,0.0,0.0,0.0,0.0,0.0,0.0,0.0,0.0,0.0,0.0,0.0,0.0,0.0,0.0,0.57,0.0,0.0,0.0,0.0,0.0,0.0,0.0,0.09,0.0,1533.0,1.2695129442179165,043
1274,0.04,0.0,0.06,0.24,0.0,0.0,0.0,0.0,0.0,0.0,0.0,0.0,0.0,0.0,0.0,0.0,0.0,0.0,0.0,0.0,0.0,0.0,0.0,0.0,0.0,0.0,0.0,0.0,0.0,0.57,0.0,0.0,0.0,0.0,0.0,0.0,0.0,0.09,0.0,1513.0,1.3424226808222062,043
1275,0.04,0.0,0.06,0.24,0.0,0.0,0.0,0.0,0.0,0.0,0.0,0.0,0.0,0.0,0.0,0.0,0.0,0.0,0.0,0.0,0.0,0.0,0.0,0.0,0.0,0.0,0.0,0.0,0.0,0.57,0.0,0.0,0.0,0.0,0.0,0.0,0.0,0.09,0.0,1493.0,1.4440447959180762,043
1276,0.04,0.0,0.06,0.24,0.0,0.0,0.0,0.0,0.0,0.0,0.0,0.0,0.0,0.0,0.0,0.0,0.0,0.0,0.0,0.0,0.0,0.0,0.0,0.0,0.0,0.0,0.0,0.0,0.0,0.57,0.0,0.0,0.0,0.0,0.0,0.0,0.0,0.09,0.0,1473.0,1.526339277389844,043
1277,0.04,0.0,0.06,0.24,0.0,0.0,0.0,0.0,0.0,0.0,0.0,0.0,0.0,0.0,0.0,0.0,0.0,0.0,0.0,0.0,0.0,0.0,0.0,0.0,0.0,0.0,0.0,0.0,0.0,0.57,0.0,0.0,0.0,0.0,0.0,0.0,0.0,0.09,0.0,1453.0,1.6294095991027189,043
1278,0.04,0.0,0.06,0.24,0.0,0.0,0.0,0.0,0.0,0.0,0.0,0.0,0.0,0.0,0.0,0.0,0.0,0.0,0.0,0.0,0.0,0.0,0.0,0.0,0.0,0.0,0.0,0.0,0.0,0.57,0.0,0.0,0.0,0.0,0.0,0.0,0.0,0.09,0.0,1433.0,1.7481880270062002,043
1279,0.04,0.0,0.06,0.24,0.0,0.0,0.0,0.0,0.0,0.0,0.0,0.0,0.0,0.0,0.0,0.0,0.0,0.0,0.0,0.0,0.0,0.0,0.0,0.0,0.0,0.0,0.0,0.0,0.0,0.57,0.0,0.0,0.0,0.0,0.0,0.0,0.0,0.09,0.0,1413.0,1.8573324964312683,043
1280,0.04,0.0,0.06,0.24,0.0,0.0,0.0,0.0,0.0,0.0,0.0,0.0,0.0,0.0,0.0,0.0,0.0,0.0,0.0,0.0,0.0,0.0,0.0,0.0,0.0,0.0,0.0,0.0,0.0,0.57,0.0,0.0,0.0,0.0,0.0,0.0,0.0,0.09,0.0,1393.0,1.9731278535996988,043
1281,0.04,0.0,0.06,0.24,0.0,0.0,0.0,0.0,0.0,0.0,0.0,0.0,0.0,0.0,0.0,0.0,0.0,0.0,0.0,0.0,0.0,0.0,0.0,0.0,0.0,0.0,0.0,0.0,0.0,0.57,0.0,0.0,0.0,0.0,0.0,0.0,0.0,0.09,0.0,1373.0,2.0755469613925306,043
1282,0.04,0.0,0.06,0.24,0.0,0.0,0.0,0.0,0.0,0.0,0.0,0.0,0.0,0.0,0.0,0.0,0.0,0.0,0.0,0.0,0.0,0.0,0.0,0.0,0.0,0.0,0.0,0.0,0.0,0.57,0.0,0.0,0.0,0.0,0.0,0.0,0.0,0.09,0.0,1353.0,2.198657086954422,043
1283,0.04,0.0,0.06,0.24,0.0,0.0,0.0,0.0,0.0,0.0,0.0,0.0,0.0,0.0,0.0,0.0,0.0,0.0,0.0,0.0,0.0,0.0,0.0,0.0,0.0,0.0,0.0,0.0,0.0,0.57,0.0,0.0,0.0,0.0,0.0,0.0,0.0,0.09,0.0,1333.0,2.3541084391474008,043
1284,0.04,0.0,0.06,0.24,0.0,0.0,0.0,0.0,0.0,0.0,0.0,0.0,0.0,0.0,0.0,0.0,0.0,0.0,0.0,0.0,0.0,0.0,0.0,0.0,0.0,0.0,0.0,0.0,0.0,0.57,0.0,0.0,0.0,0.0,0.0,0.0,0.0,0.09,0.0,1313.0,2.502427119984433,043
1285,0.04,0.0,0.06,0.24,0.0,0.0,0.0,0.0,0.0,0.0,0.0,0.0,0.0,0.0,0.0,0.0,0.0,0.0,0.0,0.0,0.0,0.0,0.0,0.0,0.0,0.0,0.0,0.0,0.0,0.57,0.0,0.0,0.0,0.0,0.0,0.0,0.0,0.09,0.0,1293.0,2.6989700043360187,043
1286,0.04,0.0,0.06,0.24,0.0,0.0,0.0,0.0,0.0,0.0,0.0,0.0,0.0,0.0,0.0,0.0,0.0,0.0,0.0,0.0,0.0,0.0,0.0,0.0,0.0,0.0,0.0,0.0,0.0,0.57,0.0,0.0,0.0,0.0,0.0,0.0,0.0,0.09,0.0,1273.0,2.835690571492425,043
1287,0.04,0.0,0.06,0.24,0.0,0.0,0.0,0.0,0.0,0.0,0.0,0.0,0.0,0.0,0.0,0.0,0.0,0.0,0.0,0.0,0.0,0.0,0.0,0.0,0.0,0.0,0.0,0.0,0.0,0.57,0.0,0.0,0.0,0.0,0.0,0.0,0.0,0.09,0.0,1253.0,3.0,043
1288,0.04,0.0,0.06,0.24,0.0,0.0,0.0,0.0,0.0,0.0,0.0,0.0,0.0,0.0,0.0,0.0,0.0,0.0,0.0,0.0,0.0,0.0,0.0,0.0,0.0,0.0,0.0,0.0,0.0,0.57,0.0,0.0,0.0,0.0,0.0,0.0,0.0,0.09,0.0,1233.0,3.146128035678238,043
1289,0.04,0.0,0.06,0.24,0.0,0.0,0.0,0.0,0.0,0.0,0.0,0.0,0.0,0.0,0.0,0.0,0.0,0.0,0.0,0.0,0.0,0.0,0.0,0.0,0.0,0.0,0.0,0.0,0.0,0.57,0.0,0.0,0.0,0.0,0.0,0.0,0.0,0.09,0.0,1213.0,3.414973347970818,043
2679,0.04,0.0,0.06,0.24,0.0,0.0,0.0,0.0,0.0,0.0,0.0,0.0,0.0,0.0,0.0,0.0,0.0,0.0,0.0,0.0,0.0,0.0,0.0,0.0,0.0,0.0,0.0,0.0,0.0,0.57,0.0,0.0,0.0,0.0,0.0,0.0,0.0,0.09,0.0,1727.0,0.0,043
2680,0.04,0.0,0.06,0.24,0.0,0.0,0.0,0.0,0.0,0.0,0.0,0.0,0.0,0.0,0.0,0.0,0.0,0.0,0.0,0.0,0.0,0.0,0.0,0.0,0.0,0.0,0.0,0.0,0.0,0.57,0.0,0.0,0.0,0.0,0.0,0.0,0.0,0.09,0.0,1631.0,0.5,043
2681,0.04,0.0,0.06,0.24,0.0,0.0,0.0,0.0,0.0,0.0,0.0,0.0,0.0,0.0,0.0,0.0,0.0,0.0,0.0,0.0,0.0,0.0,0.0,0.0,0.0,0.0,0.0,0.0,0.0,0.57,0.0,0.0,0.0,0.0,0.0,0.0,0.0,0.09,0.0,1538.0,1.0,043
2682,0.04,0.0,0.06,0.24,0.0,0.0,0.0,0.0,0.0,0.0,0.0,0.0,0.0,0.0,0.0,0.0,0.0,0.0,0.0,0.0,0.0,0.0,0.0,0.0,0.0,0.0,0.0,0.0,0.0,0.57,0.0,0.0,0.0,0.0,0.0,0.0,0.0,0.09,0.0,1449.0,1.5,043
2683,0.04,0.0,0.06,0.24,0.0,0.0,0.0,0.0,0.0,0.0,0.0,0.0,0.0,0.0,0.0,0.0,0.0,0.0,0.0,0.0,0.0,0.0,0.0,0.0,0.0,0.0,0.0,0.0,0.0,0.57,0.0,0.0,0.0,0.0,0.0,0.0,0.0,0.09,0.0,1382.0,2.0,043
2684,0.04,0.0,0.06,0.24,0.0,0.0,0.0,0.0,0.0,0.0,0.0,0.0,0.0,0.0,0.0,0.0,0.0,0.0,0.0,0.0,0.0,0.0,0.0,0.0,0.0,0.0,0.0,0.0,0.0,0.57,0.0,0.0,0.0,0.0,0.0,0.0,0.0,0.09,0.0,1325.0,2.5,043
2685,0.04,0.0,0.06,0.24,0.0,0.0,0.0,0.0,0.0,0.0,0.0,0.0,0.0,0.0,0.0,0.0,0.0,0.0,0.0,0.0,0.0,0.0,0.0,0.0,0.0,0.0,0.0,0.0,0.0,0.57,0.0,0.0,0.0,0.0,0.0,0.0,0.0,0.09,0.0,1274.0,3.0,043
2686,0.04,0.0,0.06,0.24,0.0,0.0,0.0,0.0,0.0,0.0,0.0,0.0,0.0,0.0,0.0,0.0,0.0,0.0,0.0,0.0,0.0,0.0,0.0,0.0,0.0,0.0,0.0,0.0,0.0,0.57,0.0,0.0,0.0,0.0,0.0,0.0,0.0,0.09,0.0,1198.0,4.0,043
2687,0.04,0.0,0.06,0.24,0.0,0.0,0.0,0.0,0.0,0.0,0.0,0.0,0.0,0.0,0.0,0.0,0.0,0.0,0.0,0.0,0.0,0.0,0.0,0.0,0.0,0.0,0.0,0.0,0.0,0.57,0.0,0.0,0.0,0.0,0.0,0.0,0.0,0.09,0.0,1140.0,5.0,043
2688,0.04,0.0,0.06,0.24,0.0,0.0,0.0,0.0,0.0,0.0,0.0,0.0,0.0,0.0,0.0,0.0,0.0,0.0,0.0,0.0,0.0,0.0,0.0,0.0,0.0,0.0,0.0,0.0,0.0,0.57,0.0,0.0,0.0,0.0,0.0,0.0,0.0,0.09,0.0,1091.0,6.0,043
2689,0.04,0.0,0.06,0.24,0.0,0.0,0.0,0.0,0.0,0.0,0.0,0.0,0.0,0.0,0.0,0.0,0.0,0.0,0.0,0.0,0.0,0.0,0.0,0.0,0.0,0.0,0.0,0.0,0.0,0.57,0.0,0.0,0.0,0.0,0.0,0.0,0.0,0.09,0.0,1055.0,7.0,043
2690,0.04,0.0,0.06,0.24,0.0,0.0,0.0,0.0,0.0,0.0,0.0,0.0,0.0,0.0,0.0,0.0,0.0,0.0,0.0,0.0,0.0,0.0,0.0,0.0,0.0,0.0,0.0,0.0,0.0,0.57,0.0,0.0,0.0,0.0,0.0,0.0,0.0,0.09,0.0,1025.0,8.0,043
2691,0.04,0.0,0.06,0.24,0.0,0.0,0.0,0.0,0.0,0.0,0.0,0.0,0.0,0.0,0.0,0.0,0.0,0.0,0.0,0.0,0.0,0.0,0.0,0.0,0.0,0.0,0.0,0.0,0.0,0.57,0.0,0.0,0.0,0.0,0.0,0.0,0.0,0.09,0.0,974.0,10.0,043
2692,0.04,0.0,0.06,0.24,0.0,0.0,0.0,0.0,0.0,0.0,0.0,0.0,0.0,0.0,0.0,0.0,0.0,0.0,0.0,0.0,0.0,0.0,0.0,0.0,0.0,0.0,0.0,0.0,0.0,0.57,0.0,0.0,0.0,0.0,0.0,0.0,0.0,0.09,0.0,948.0,11.0,043
2693,0.04,0.0,0.06,0.24,0.0,0.0,0.0,0.0,0.0,0.0,0.0,0.0,0.0,0.0,0.0,0.0,0.0,0.0,0.0,0.0,0.0,0.0,0.0,0.0,0.0,0.0,0.0,0.0,0.0,0.57,0.0,0.0,0.0,0.0,0.0,0.0,0.0,0.09,0.0,926.0,12.0,043
16095,0.04,0.0,0.06,0.24,0.0,0.0,0.0,0.0,0.0,0.0,0.0,0.0,0.0,0.0,0.0,0.0,0.0,0.0,0.0,0.0,0.0,0.0,0.0,0.0,0.0,0.0,0.0,0.0,0.0,0.57,0.0,0.0,0.0,0.0,0.0,0.0,0.0,0.09,0.0,913.0,11.7,043
16096,0.04,0.0,0.06,0.24,0.0,0.0,0.0,0.0,0.0,0.0,0.0,0.0,0.0,0.0,0.0,0.0,0.0,0.0,0.0,0.0,0.0,0.0,0.0,0.0,0.0,0.0,0.0,0.0,0.0,0.57,0.0,0.0,0.0,0.0,0.0,0.0,0.0,0.09,0.0,933.0,11.0,043
16097,0.04,0.0,0.06,0.24,0.0,0.0,0.0,0.0,0.0,0.0,0.0,0.0,0.0,0.0,0.0,0.0,0.0,0.0,0.0,0.0,0.0,0.0,0.0,0.0,0.0,0.0,0.0,0.0,0.0,0.57,0.0,0.0,0.0,0.0,0.0,0.0,0.0,0.09,0.0,953.0,10.3,043
16098,0.04,0.0,0.06,0.24,0.0,0.0,0.0,0.0,0.0,0.0,0.0,0.0,0.0,0.0,0.0,0.0,0.0,0.0,0.0,0.0,0.0,0.0,0.0,0.0,0.0,0.0,0.0,0.0,0.0,0.57,0.0,0.0,0.0,0.0,0.0,0.0,0.0,0.09,0.0,973.0,9.66,043
16099,0.04,0.0,0.06,0.24,0.0,0.0,0.0,0.0,0.0,0.0,0.0,0.0,0.0,0.0,0.0,0.0,0.0,0.0,0.0,0.0,0.0,0.0,0.0,0.0,0.0,0.0,0.0,0.0,0.0,0.57,0.0,0.0,0.0,0.0,0.0,0.0,0.0,0.09,0.0,993.0,9.08,043
16100,0.04,0.0,0.06,0.24,0.0,0.0,0.0,0.0,0.0,0.0,0.0,0.0,0.0,0.0,0.0,0.0,0.0,0.0,0.0,0.0,0.0,0.0,0.0,0.0,0.0,0.0,0.0,0.0,0.0,0.57,0.0,0.0,0.0,0.0,0.0,0.0,0.0,0.09,0.0,1013.0,8.4,043
616,0.04,0.0,0.04,0.26,0.0,0.0,0.0,0.0,0.0,0.0,0.0,0.0,0.0,0.0,0.0,0.0,0.0,0.0,0.0,0.0,0.0,0.0,0.0,0.0,0.0,0.0,0.0,0.0,0.01,0.59,0.0,0.0,0.0,0.0,0.0,0.0,0.0,0.07,0.0,908.0,12.0,044
617,0.04,0.0,0.04,0.26,0.0,0.0,0.0,0.0,0.0,0.0,0.0,0.0,0.0,0.0,0.0,0.0,0.0,0.0,0.0,0.0,0.0,0.0,0.0,0.0,0.0,0.0,0.0,0.0,0.01,0.59,0.0,0.0,0.0,0.0,0.0,0.0,0.0,0.07,0.0,988.0,9.0,044
618,0.04,0.0,0.04,0.26,0.0,0.0,0.0,0.0,0.0,0.0,0.0,0.0,0.0,0.0,0.0,0.0,0.0,0.0,0.0,0.0,0.0,0.0,0.0,0.0,0.0,0.0,0.0,0.0,0.01,0.59,0.0,0.0,0.0,0.0,0.0,0.0,0.0,0.07,0.0,1048.0,7.0,044
1310,0.04,0.0,0.04,0.26,0.0,0.0,0.0,0.0,0.0,0.0,0.0,0.0,0.0,0.0,0.0,0.0,0.0,0.0,0.0,0.0,0.0,0.0,0.0,0.0,0.0,0.0,0.0,0.0,0.01,0.59,0.0,0.0,0.0,0.0,0.0,0.0,0.0,0.07,0.0,1713.0,0.3802112417116059,044
1311,0.04,0.0,0.04,0.26,0.0,0.0,0.0,0.0,0.0,0.0,0.0,0.0,0.0,0.0,0.0,0.0,0.0,0.0,0.0,0.0,0.0,0.0,0.0,0.0,0.0,0.0,0.0,0.0,0.01,0.59,0.0,0.0,0.0,0.0,0.0,0.0,0.0,0.07,0.0,1693.0,0.4623979978989561,044
1312,0.04,0.0,0.04,0.26,0.0,0.0,0.0,0.0,0.0,0.0,0.0,0.0,0.0,0.0,0.0,0.0,0.0,0.0,0.0,0.0,0.0,0.0,0.0,0.0,0.0,0.0,0.0,0.0,0.01,0.59,0.0,0.0,0.0,0.0,0.0,0.0,0.0,0.07,0.0,1673.0,0.5314789170422551,044
1313,0.04,0.0,0.04,0.26,0.0,0.0,0.0,0.0,0.0,0.0,0.0,0.0,0.0,0.0,0.0,0.0,0.0,0.0,0.0,0.0,0.0,0.0,0.0,0.0,0.0,0.0,0.0,0.0,0.01,0.59,0.0,0.0,0.0,0.0,0.0,0.0,0.0,0.07,0.0,1653.0,0.6020599913279625,044
1314,0.04,0.0,0.04,0.26,0.0,0.0,0.0,0.0,0.0,0.0,0.0,0.0,0.0,0.0,0.0,0.0,0.0,0.0,0.0,0.0,0.0,0.0,0.0,0.0,0.0,0.0,0.0,0.0,0.01,0.59,0.0,0.0,0.0,0.0,0.0,0.0,0.0,0.07,0.0,1633.0,0.7323937598229686,044
1315,0.04,0.0,0.04,0.26,0.0,0.0,0.0,0.0,0.0,0.0,0.0,0.0,0.0,0.0,0.0,0.0,0.0,0.0,0.0,0.0,0.0,0.0,0.0,0.0,0.0,0.0,0.0,0.0,0.01,0.59,0.0,0.0,0.0,0.0,0.0,0.0,0.0,0.07,0.0,1613.0,0.8325089127062364,044
1316,0.04,0.0,0.04,0.26,0.0,0.0,0.0,0.0,0.0,0.0,0.0,0.0,0.0,0.0,0.0,0.0,0.0,0.0,0.0,0.0,0.0,0.0,0.0,0.0,0.0,0.0,0.0,0.0,0.01,0.59,0.0,0.0,0.0,0.0,0.0,0.0,0.0,0.07,0.0,1593.0,0.9344984512435676,044
1317,0.04,0.0,0.04,0.26,0.0,0.0,0.0,0.0,0.0,0.0,0.0,0.0,0.0,0.0,0.0,0.0,0.0,0.0,0.0,0.0,0.0,0.0,0.0,0.0,0.0,0.0,0.0,0.0,0.01,0.59,0.0,0.0,0.0,0.0,0.0,0.0,0.0,0.07,0.0,1573.0,1.03342375548695,044
1318,0.04,0.0,0.04,0.26,0.0,0.0,0.0,0.0,0.0,0.0,0.0,0.0,0.0,0.0,0.0,0.0,0.0,0.0,0.0,0.0,0.0,0.0,0.0,0.0,0.0,0.0,0.0,0.0,0.01,0.59,0.0,0.0,0.0,0.0,0.0,0.0,0.0,0.07,0.0,1553.0,1.1303337684950059,044
