Repository: R3sten/glass_dynamics

# GlassDynamics: Ridge Regression for Glass Viscosity Prediction

## Bachelor's thesis in physics

### Università degli Studi di Trieste

The main goal of this project is to develop a reliable and interpretable predictive model for glass viscosity, moving beyond "black-box" machine learning to provide physically meaningful insights for materials science applications.


This repository implements a workflow that bridges the gap between empirical models and modern data science techniques.

File: data/viscosity_raw_data.csv (part 10 of 81)
,Al2O3,As2O3,B2O3,BaO,BeO,Bi2O3,CaO,CdO,CoO,Cs2O,CuO,Fe2O3,FeO,Ga2O3,GeO2,HfO2,K2O,La2O3,Li2O,MgO,MnO,MoO3,Na2O,Nb2O5,NiO,P2O5,PbO,Rb2O,Sb2O3,SiO2,SrO,Ta2O5,TeO2,TiO2,Tl2O,WO3,Y2O3,ZnO,ZrO2,T,log_visc,ID
1319,0.04,0.0,0.04,0.26,0.0,0.0,0.0,0.0,0.0,0.0,0.0,0.0,0.0,0.0,0.0,0.0,0.0,0.0,0.0,0.0,0.0,0.0,0.0,0.0,0.0,0.0,0.0,0.0,0.01,0.59,0.0,0.0,0.0,0.0,0.0,0.0,0.0,0.07,0.0,1533.0,1.220108088040055,044
1320,0.04,0.0,0.04,0.26,0.0,0.0,0.0,0.0,0.0,0.0,0.0,0.0,0.0,0.0,0.0,0.0,0.0,0.0,0.0,0.0,0.0,0.0,0.0,0.0,0.0,0.0,0.0,0.0,0.01,0.59,0.0,0.0,0.0,0.0,0.0,0.0,0.0,0.07,0.0,1513.0,1.3138672203691533,044
1321,0.04,0.0,0.04,0.26,0.0,0.0,0.0,0.0,0.0,0.0,0.0,0.0,0.0,0.0,0.0,0.0,0.0,0.0,0.0,0.0,0.0,0.0,0.0,0.0,0.0,0.0,0.0,0.0,0.01,0.59,0.0,0.0,0.0,0.0,0.0,0.0,0.0,0.07,0.0,1493.0,1.4216039268698313,044
1322,0.04,0.0,0.04,0.26,0.0,0.0,0.0,0.0,0.0,0.0,0.0,0.0,0.0,0.0,0.0,0.0,0.0,0.0,0.0,0.0,0.0,0.0,0.0,0.0,0.0,0.0,0.0,0.0,0.01,0.59,0.0,0.0,0.0,0.0,0.0,0.0,0.0,0.07,0.0,1473.0,1.5327543789924976,044
1323,0.04,0.0,0.04,0.26,0.0,0.0,0.0,0.0,0.0,0.0,0.0,0.0,0.0,0.0,0.0,0.0,0.0,0.0,0.0,0.0,0.0,0.0,0.0,0.0,0.0,0.0,0.0,0.0,0.01,0.59,0.0,0.0,0.0,0.0,0.0,0.0,0.0,0.07,0.0,1453.0,1.6532125137753435,044
1324,0.04,0.0,0.04,0.26,0.0,0.0,0.0,0.0,0.0,0.0,0.0,0.0,0.0,0.0,0.0,0.0,0.0,0.0,0.0,0.0,0.0,0.0,0.0,0.0,0.0,0.0,0.0,0.0,0.01,0.59,0.0,0.0,0.0,0.0,0.0,0.0,0.0,0.07,0.0,1433.0,1.7993405494535817,044
1325,0.04,0.0,0.04,0.26,0.0,0.0,0.0,0.0,0.0,0.0,0.0,0.0,0.0,0.0,0.0,0.0,0.0,0.0,0.0,0.0,0.0,0.0,0.0,0.0,0.0,0.0,0.0,0.0,0.01,0.59,0.0,0.0,0.0,0.0,0.0,0.0,0.0,0.07,0.0,1413.0,1.9294189257142929,044
1326,0.04,0.0,0.04,0.26,0.0,0.0,0.0,0.0,0.0,0.0,0.0,0.0,0.0,0.0,0.0,0.0,0.0,0.0,0.0,0.0,0.0,0.0,0.0,0.0,0.0,0.0,0.0,0.0,0.01,0.59,0.0,0.0,0.0,0.0,0.0,0.0,0.0,0.07,0.0,1393.0,2.071882007306125,044
1327,0.04,0.0,0.04,0.26,0.0,0.0,0.0,0.0,0.0,0.0,0.0,0.0,0.0,0.0,0.0,0.0,0.0,0.0,0.0,0.0,0.0,0.0,0.0,0.0,0.0,0.0,0.0,0.0,0.01,0.59,0.0,0.0,0.0,0.0,0.0,0.0,0.0,0.07,0.0,1373.0,2.2253092817258633,044
1328,0.04,0.0,0.04,0.26,0.0,0.0,0.0,0.0,0.0,0.0,0.0,0.0,0.0,0.0,0.0,0.0,0.0,0.0,0.0,0.0,0.0,0.0,0.0,0.0,0.0,0.0,0.0,0.0,0.01,0.59,0.0,0.0,0.0,0.0,0.0,0.0,0.0,0.07,0.0,1353.0,2.4149733479708178,044
1329,0.04,0.0,0.04,0.26,0.0,0.0,0.0,0.0,0.0,0.0,0.0,0.0,0.0,0.0,0.0,0.0,0.0,0.0,0.0,0.0,0.0,0.0,0.0,0.0,0.0,0.0,0.0,0.0,0.01,0.59,0.0,0.0,0.0,0.0,0.0,0.0,0.0,0.07,0.0,1333.0,2.6627578316815743,044
1330,0.04,0.0,0.04,0.26,0.0,0.0,0.0,0.0,0.0,0.0,0.0,0.0,0.0,0.0,0.0,0.0,0.0,0.0,0.0,0.0,0.0,0.0,0.0,0.0,0.0,0.0,0.0,0.0,0.01,0.59,0.0,0.0,0.0,0.0,0.0,0.0,0.0,0.07,0.0,1313.0,2.812913356642856,044
1331,0.04,0.0,0.04,0.26,0.0,0.0,0.0,0.0,0.0,0.0,0.0,0.0,0.0,0.0,0.0,0.0,0.0,0.0,0.0,0.0,0.0,0.0,0.0,0.0,0.0,0.0,0.0,0.0,0.01,0.59,0.0,0.0,0.0,0.0,0.0,0.0,0.0,0.07,0.0,1293.0,3.0,044
1332,0.04,0.0,0.04,0.26,0.0,0.0,0.0,0.0,0.0,0.0,0.0,0.0,0.0,0.0,0.0,0.0,0.0,0.0,0.0,0.0,0.0,0.0,0.0,0.0,0.0,0.0,0.0,0.0,0.01,0.59,0.0,0.0,0.0,0.0,0.0,0.0,0.0,0.07,0.0,1273.0,3.1875207208364627,044
1333,0.04,0.0,0.04,0.26,0.0,0.0,0.0,0.0,0.0,0.0,0.0,0.0,0.0,0.0,0.0,0.0,0.0,0.0,0.0,0.0,0.0,0.0,0.0,0.0,0.0,0.0,0.0,0.0,0.01,0.59,0.0,0.0,0.0,0.0,0.0,0.0,0.0,0.07,0.0,1253.0,3.5185139398778866,044
2694,0.04,0.0,0.04,0.26,0.0,0.0,0.0,0.0,0.0,0.0,0.0,0.0,0.0,0.0,0.0,0.0,0.0,0.0,0.0,0.0,0.0,0.0,0.0,0.0,0.0,0.0,0.0,0.0,0.01,0.59,0.0,0.0,0.0,0.0,0.0,0.0,0.0,0.07,0.0,1697.0,0.5,044
2695,0.04,0.0,0.04,0.26,0.0,0.0,0.0,0.0,0.0,0.0,0.0,0.0,0.0,0.0,0.0,0.0,0.0,0.0,0.0,0.0,0.0,0.0,0.0,0.0,0.0,0.0,0.0,0.0,0.01,0.59,0.0,0.0,0.0,0.0,0.0,0.0,0.0,0.07,0.0,1597.0,1.0,044
2696,0.04,0.0,0.04,0.26,0.0,0.0,0.0,0.0,0.0,0.0,0.0,0.0,0.0,0.0,0.0,0.0,0.0,0.0,0.0,0.0,0.0,0.0,0.0,0.0,0.0,0.0,0.0,0.0,0.01,0.59,0.0,0.0,0.0,0.0,0.0,0.0,0.0,0.07,0.0,1506.0,1.5,044
2697,0.04,0.0,0.04,0.26,0.0,0.0,0.0,0.0,0.0,0.0,0.0,0.0,0.0,0.0,0.0,0.0,0.0,0.0,0.0,0.0,0.0,0.0,0.0,0.0,0.0,0.0,0.0,0.0,0.01,0.59,0.0,0.0,0.0,0.0,0.0,0.0,0.0,0.07,0.0,1424.0,2.0,044
2698,0.04,0.0,0.04,0.26,0.0,0.0,0.0,0.0,0.0,0.0,0.0,0.0,0.0,0.0,0.0,0.0,0.0,0.0,0.0,0.0,0.0,0.0,0.0,0.0,0.0,0.0,0.0,0.0,0.01,0.59,0.0,0.0,0.0,0.0,0.0,0.0,0.0,0.07,0.0,1351.0,2.455,044
2699,0.04,0.0,0.04,0.26,0.0,0.0,0.0,0.0,0.0,0.0,0.0,0.0,0.0,0.0,0.0,0.0,0.0,0.0,0.0,0.0,0.0,0.0,0.0,0.0,0.0,0.0,0.0,0.0,0.01,0.59,0.0,0.0,0.0,0.0,0.0,0.0,0.0,0.07,0.0,1288.0,3.0,044
2700,0.04,0.0,0.04,0.26,0.0,0.0,0.0,0.0,0.0,0.0,0.0,0.0,0.0,0.0,0.0,0.0,0.0,0.0,0.0,0.0,0.0,0.0,0.0,0.0,0.0,0.0,0.0,0.0,0.01,0.59,0.0,0.0,0.0,0.0,0.0,0.0,0.0,0.07,0.0,1196.0,4.0,044
2701,0.04,0.0,0.04,0.26,0.0,0.0,0.0,0.0,0.0,0.0,0.0,0.0,0.0,0.0,0.0,0.0,0.0,0.0,0.0,0.0,0.0,0.0,0.0,0.0,0.0,0.0,0.0,0.0,0.01,0.59,0.0,0.0,0.0,0.0,0.0,0.0,0.0,0.07,0.0,1129.0,5.0,044
2702,0.04,0.0,0.04,0.26,0.0,0.0,0.0,0.0,0.0,0.0,0.0,0.0,0.0,0.0,0.0,0.0,0.0,0.0,0.0,0.0,0.0,0.0,0.0,0.0,0.0,0.0,0.0,0.0,0.01,0.59,0.0,0.0,0.0,0.0,0.0,0.0,0.0,0.07,0.0,1084.0,6.0,044
2703,0.04,0.0,0.04,0.26,0.0,0.0,0.0,0.0,0.0,0.0,0.0,0.0,0.0,0.0,0.0,0.0,0.0,0.0,0.0,0.0,0.0,0.0,0.0,0.0,0.0,0.0,0.0,0.0,0.01,0.59,0.0,0.0,0.0,0.0,0.0,0.0,0.0,0.07,0.0,1049.0,7.0,044
2704,0.04,0.0,0.04,0.26,0.0,0.0,0.0,0.0,0.0,0.0,0.0,0.0,0.0,0.0,0.0,0.0,0.0,0.0,0.0,0.0,0.0,0.0,0.0,0.0,0.0,0.0,0.0,0.0,0.01,0.59,0.0,0.0,0.0,0.0,0.0,0.0,0.0,0.07,0.0,1018.0,8.0,044
2705,0.04,0.0,0.04,0.26,0.0,0.0,0.0,0.0,0.0,0.0,0.0,0.0,0.0,0.0,0.0,0.0,0.0,0.0,0.0,0.0,0.0,0.0,0.0,0.0,0.0,0.0,0.0,0.0,0.01,0.59,0.0,0.0,0.0,0.0,0.0,0.0,0.0,0.07,0.0,960.0,10.0,044
2706,0.04,0.0,0.04,0.26,0.0,0.0,0.0,0.0,0.0,0.0,0.0,0.0,0.0,0.0,0.0,0.0,0.0,0.0,0.0,0.0,0.0,0.0,0.0,0.0,0.0,0.0,0.0,0.0,0.01,0.59,0.0,0.0,0.0,0.0,0.0,0.0,0.0,0.07,0.0,934.0,11.0,044
2707,0.04,0.0,0.04,0.26,0.0,0.0,0.0,0.0,0.0,0.0,0.0,0.0,0.0,0.0,0.0,0.0,0.0,0.0,0.0,0.0,0.0,0.0,0.0,0.0,0.0,0.0,0.0,0.0,0.01,0.59,0.0,0.0,0.0,0.0,0.0,0.0,0.0,0.07,0.0,907.0,12.0,044
8962,0.04,0.0,0.04,0.26,0.0,0.0,0.0,0.0,0.0,0.0,0.0,0.0,0.0,0.0,0.0,0.0,0.0,0.0,0.0,0.0,0.0,0.0,0.0,0.0,0.0,0.0,0.0,0.0,0.01,0.59,0.0,0.0,0.0,0.0,0.0,0.0,0.0,0.07,0.0,926.0,11.32,044
8963,0.04,0.0,0.04,0.26,0.0,0.0,0.0,0.0,0.0,0.0,0.0,0.0,0.0,0.0,0.0,0.0,0.0,0.0,0.0,0.0,0.0,0.0,0.0,0.0,0.0,0.0,0.0,0.0,0.01,0.59,0.0,0.0,0.0,0.0,0.0,0.0,0.0,0.07,0.0,935.0,10.96,044
8964,0.04,0.0,0.04,0.26,0.0,0.0,0.0,0.0,0.0,0.0,0.0,0.0,0.0,0.0,0.0,0.0,0.0,0.0,0.0,0.0,0.0,0.0,0.0,0.0,0.0,0.0,0.0,0.0,0.01,0.59,0.0,0.0,0.0,0.0,0.0,0.0,0.0,0.07,0.0,949.0,10.44,044
8965,0.04,0.0,0.04,0.26,0.0,0.0,0.0,0.0,0.0,0.0,0.0,0.0,0.0,0.0,0.0,0.0,0.0,0.0,0.0,0.0,0.0,0.0,0.0,0.0,0.0,0.0,0.0,0.0,0.01,0.59,0.0,0.0,0.0,0.0,0.0,0.0,0.0,0.07,0.0,963.0,9.34,044
8966,0.04,0.0,0.04,0.26,0.0,0.0,0.0,0.0,0.0,0.0,0.0,0.0,0.0,0.0,0.0,0.0,0.0,0.0,0.0,0.0,0.0,0.0,0.0,0.0,0.0,0.0,0.0,0.0,0.01,0.59,0.0,0.0,0.0,0.0,0.0,0.0,0.0,0.07,0.0,966.0,9.87,044
8967,0.04,0.0,0.04,0.26,0.0,0.0,0.0,0.0,0.0,0.0,0.0,0.0,0.0,0.0,0.0,0.0,0.0,0.0,0.0,0.0,0.0,0.0,0.0,0.0,0.0,0.0,0.0,0.0,0.01,0.59,0.0,0.0,0.0,0.0,0.0,0.0,0.0,0.07,0.0,973.0,9.59,044
8968,0.04,0.0,0.04,0.26,0.0,0.0,0.0,0.0,0.0,0.0,0.0,0.0,0.0,0.0,0.0,0.0,0.0,0.0,0.0,0.0,0.0,0.0,0.0,0.0,0.0,0.0,0.0,0.0,0.01,0.59,0.0,0.0,0.0,0.0,0.0,0.0,0.0,0.07,0.0,984.0,8.92,044
8969,0.04,0.0,0.04,0.26,0.0,0.0,0.0,0.0,0.0,0.0,0.0,0.0,0.0,0.0,0.0,0.0,0.0,0.0,0.0,0.0,0.0,0.0,0.0,0.0,0.0,0.0,0.0,0.0,0.01,0.59,0.0,0.0,0.0,0.0,0.0,0.0,0.0,0.07,0.0,1010.0,7.9,044
8970,0.04,0.0,0.04,0.26,0.0,0.0,0.0,0.0,0.0,0.0,0.0,0.0,0.0,0.0,0.0,0.0,0.0,0.0,0.0,0.0,0.0,0.0,0.0,0.0,0.0,0.0,0.0,0.0,0.01,0.59,0.0,0.0,0.0,0.0,0.0,0.0,0.0,0.07,0.0,1011.0,7.369999999999999,044
8971,0.04,0.0,0.04,0.26,0.0,0.0,0.0,0.0,0.0,0.0,0.0,0.0,0.0,0.0,0.0,0.0,0.0,0.0,0.0,0.0,0.0,0.0,0.0,0.0,0.0,0.0,0.0,0.0,0.01,0.59,0.0,0.0,0.0,0.0,0.0,0.0,0.0,0.07,0.0,1014.0,7.550000000000002,044
8972,0.04,0.0,0.04,0.26,0.0,0.0,0.0,0.0,0.0,0.0,0.0,0.0,0.0,0.0,0.0,0.0,0.0,0.0,0.0,0.0,0.0,0.0,0.0,0.0,0.0,0.0,0.0,0.0,0.01,0.59,0.0,0.0,0.0,0.0,0.0,0.0,0.0,0.07,0.0,1034.0,6.63,044
8973,0.04,0.0,0.04,0.26,0.0,0.0,0.0,0.0,0.0,0.0,0.0,0.0,0.0,0.0,0.0,0.0,0.0,0.0,0.0,0.0,0.0,0.0,0.0,0.0,0.0,0.0,0.0,0.0,0.01,0.59,0.0,0.0,0.0,0.0,0.0,0.0,0.0,0.07,0.0,1037.0,6.98,044
8974,0.04,0.0,0.04,0.26,0.0,0.0,0.0,0.0,0.0,0.0,0.0,0.0,0.0,0.0,0.0,0.0,0.0,0.0,0.0,0.0,0.0,0.0,0.0,0.0,0.0,0.0,0.0,0.0,0.01,0.59,0.0,0.0,0.0,0.0,0.0,0.0,0.0,0.07,0.0,1046.0,6.35,044
8975,0.04,0.0,0.04,0.26,0.0,0.0,0.0,0.0,0.0,0.0,0.0,0.0,0.0,0.0,0.0,0.0,0.0,0.0,0.0,0.0,0.0,0.0,0.0,0.0,0.0,0.0,0.0,0.0,0.01,0.59,0.0,0.0,0.0,0.0,0.0,0.0,0.0,0.07,0.0,1066.0,6.07,044
8976,0.04,0.0,0.04,0.26,0.0,0.0,0.0,0.0,0.0,0.0,0.0,0.0,0.0,0.0,0.0,0.0,0.0,0.0,0.0,0.0,0.0,0.0,0.0,0.0,0.0,0.0,0.0,0.0,0.01,0.59,0.0,0.0,0.0,0.0,0.0,0.0,0.0,0.07,0.0,1093.0,5.47,044
8977,0.04,0.0,0.04,0.26,0.0,0.0,0.0,0.0,0.0,0.0,0.0,0.0,0.0,0.0,0.0,0.0,0.0,0.0,0.0,0.0,0.0,0.0,0.0,0.0,0.0,0.0,0.0,0.0,0.01,0.59,0.0,0.0,0.0,0.0,0.0,0.0,0.0,0.07,0.0,1101.0,5.22,044
8978,0.04,0.0,0.04,0.26,0.0,0.0,0.0,0.0,0.0,0.0,0.0,0.0,0.0,0.0,0.0,0.0,0.0,0.0,0.0,0.0,0.0,0.0,0.0,0.0,0.0,0.0,0.0,0.0,0.01,0.59,0.0,0.0,0.0,0.0,0.0,0.0,0.0,0.07,0.0,1115.0,4.94,044
8979,0.04,0.0,0.04,0.26,0.0,0.0,0.0,0.0,0.0,0.0,0.0,0.0,0.0,0.0,0.0,0.0,0.0,0.0,0.0,0.0,0.0,0.0,0.0,0.0,0.0,0.0,0.0,0.0,0.01,0.59,0.0,0.0,0.0,0.0,0.0,0.0,0.0,0.07,0.0,1570.0,1.0,044
8980,0.04,0.0,0.04,0.26,0.0,0.0,0.0,0.0,0.0,0.0,0.0,0.0,0.0,0.0,0.0,0.0,0.0,0.0,0.0,0.0,0.0,0.0,0.0,0.0,0.0,0.0,0.0,0.0,0.01,0.59,0.0,0.0,0.0,0.0,0.0,0.0,0.0,0.07,0.0,1664.0,0.6200000000000001,044
8981,0.04,0.0,0.04,0.26,0.0,0.0,0.0,0.0,0.0,0.0,0.0,0.0,0.0,0.0,0.0,0.0,0.0,0.0,0.0,0.0,0.0,0.0,0.0,0.0,0.0,0.0,0.0,0.0,0.01,0.59,0.0,0.0,0.0,0.0,0.0,0.0,0.0,0.07,0.0,1805.0,0.05000000000000005,044
619,0.02,0.0,0.07,0.21,0.0,0.0,0.0,0.0,0.0,0.0,0.0,0.0,0.0,0.0,0.0,0.0,0.0,0.0,0.0,0.0,0.0,0.0,0.04,0.0,0.0,0.0,0.0,0.0,0.0,0.53,0.0,0.0,0.0,0.0,0.0,0.0,0.0,0.12,0.0,873.0,12.0,045
620,0.02,0.0,0.07,0.21,0.0,0.0,0.0,0.0,0.0,0.0,0.0,0.0,0.0,0.0,0.0,0.0,0.0,0.0,0.0,0.0,0.0,0.0,0.04,0.0,0.0,0.0,0.0,0.0,0.0,0.53,0.0,0.0,0.0,0.0,0.0,0.0,0.0,0.12,0.0,903.0,9.0,045
1334,0.02,0.0,0.07,0.21,0.0,0.0,0.0,0.0,0.0,0.0,0.0,0.0,0.0,0.0,0.0,0.0,0.0,0.0,0.0,0.0,0.0,0.0,0.04,0.0,0.0,0.0,0.0,0.0,0.0,0.53,0.0,0.0,0.0,0.0,0.0,0.0,0.0,0.12,0.0,1513.0,0.4623979978989561,045
1335,0.02,0.0,0.07,0.21,0.0,0.0,0.0,0.0,0.0,0.0,0.0,0.0,0.0,0.0,0.0,0.0,0.0,0.0,0.0,0.0,0.0,0.0,0.04,0.0,0.0,0.0,0.0,0.0,0.0,0.53,0.0,0.0,0.0,0.0,0.0,0.0,0.0,0.12,0.0,1493.0,0.5440680443502757,045
1336,0.02,0.0,0.07,0.21,0.0,0.0,0.0,0.0,0.0,0.0,0.0,0.0,0.0,0.0,0.0,0.0,0.0,0.0,0.0,0.0,0.0,0.0,0.04,0.0,0.0,0.0,0.0,0.0,0.0,0.53,0.0,0.0,0.0,0.0,0.0,0.0,0.0,0.12,0.0,1473.0,0.6720978579357175,045
1337,0.02,0.0,0.07,0.21,0.0,0.0,0.0,0.0,0.0,0.0,0.0,0.0,0.0,0.0,0.0,0.0,0.0,0.0,0.0,0.0,0.0,0.0,0.04,0.0,0.0,0.0,0.0,0.0,0.0,0.53,0.0,0.0,0.0,0.0,0.0,0.0,0.0,0.12,0.0,1453.0,0.8061799739838871,045
1338,0.02,0.0,0.07,0.21,0.0,0.0,0.0,0.0,0.0,0.0,0.0,0.0,0.0,0.0,0.0,0.0,0.0,0.0,0.0,0.0,0.0,0.0,0.04,0.0,0.0,0.0,0.0,0.0,0.0,0.53,0.0,0.0,0.0,0.0,0.0,0.0,0.0,0.12,0.0,1433.0,0.9395192526186184,045
1339,0.02,0.0,0.07,0.21,0.0,0.0,0.0,0.0,0.0,0.0,0.0,0.0,0.0,0.0,0.0,0.0,0.0,0.0,0.0,0.0,0.0,0.0,0.04,0.0,0.0,0.0,0.0,0.0,0.0,0.53,0.0,0.0,0.0,0.0,0.0,0.0,0.0,0.12,0.0,1413.0,1.0718820073061257,045
1340,0.02,0.0,0.07,0.21,0.0,0.0,0.0,0.0,0.0,0.0,0.0,0.0,0.0,0.0,0.0,0.0,0.0,0.0,0.0,0.0,0.0,0.0,0.04,0.0,0.0,0.0,0.0,0.0,0.0,0.53,0.0,0.0,0.0,0.0,0.0,0.0,0.0,0.12,0.0,1393.0,1.1818435879447726,045
1341,0.02,0.0,0.07,0.21,0.0,0.0,0.0,0.0,0.0,0.0,0.0,0.0,0.0,0.0,0.0,0.0,0.0,0.0,0.0,0.0,0.0,0.0,0.04,0.0,0.0,0.0,0.0,0.0,0.0,0.53,0.0,0.0,0.0,0.0,0.0,0.0,0.0,0.12,0.0,1373.0,1.3010299956639813,045
1342,0.02,0.0,0.07,0.21,0.0,0.0,0.0,0.0,0.0,0.0,0.0,0.0,0.0,0.0,0.0,0.0,0.0,0.0,0.0,0.0,0.0,0.0,0.04,0.0,0.0,0.0,0.0,0.0,0.0,0.53,0.0,0.0,0.0,0.0,0.0,0.0,0.0,0.12,0.0,1353.0,1.4265112613645754,045
1343,0.02,0.0,0.07,0.21,0.0,0.0,0.0,0.0,0.0,0.0,0.0,0.0,0.0,0.0,0.0,0.0,0.0,0.0,0.0,0.0,0.0,0.0,0.04,0.0,0.0,0.0,0.0,0.0,0.0,0.53,0.0,0.0,0.0,0.0,0.0,0.0,0.0,0.12,0.0,1333.0,1.5976951859255122,045
1344,0.02,0.0,0.07,0.21,0.0,0.0,0.0,0.0,0.0,0.0,0.0,0.0,0.0,0.0,0.0,0.0,0.0,0.0,0.0,0.0,0.0,0.0,0.04,0.0,0.0,0.0,0.0,0.0,0.0,0.53,0.0,0.0,0.0,0.0,0.0,0.0,0.0,0.12,0.0,1313.0,1.7596678446896306,045
1345,0.02,0.0,0.07,0.21,0.0,0.0,0.0,0.0,0.0,0.0,0.0,0.0,0.0,0.0,0.0,0.0,0.0,0.0,0.0,0.0,0.0,0.0,0.04,0.0,0.0,0.0,0.0,0.0,0.0,0.53,0.0,0.0,0.0,0.0,0.0,0.0,0.0,0.12,0.0,1293.0,1.939519252618619,045
1346,0.02,0.0,0.07,0.21,0.0,0.0,0.0,0.0,0.0,0.0,0.0,0.0,0.0,0.0,0.0,0.0,0.0,0.0,0.0,0.0,0.0,0.0,0.04,0.0,0.0,0.0,0.0,0.0,0.0,0.53,0.0,0.0,0.0,0.0,0.0,0.0,0.0,0.12,0.0,1273.0,2.133538908370217,045
1347,0.02,0.0,0.07,0.21,0.0,0.0,0.0,0.0,0.0,0.0,0.0,0.0,0.0,0.0,0.0,0.0,0.0,0.0,0.0,0.0,0.0,0.0,0.04,0.0,0.0,0.0,0.0,0.0,0.0,0.53,0.0,0.0,0.0,0.0,0.0,0.0,0.0,0.12,0.0,1253.0,2.330413773349191,045
1348,0.02,0.0,0.07,0.21,0.0,0.0,0.0,0.0,0.0,0.0,0.0,0.0,0.0,0.0,0.0,0.0,0.0,0.0,0.0,0.0,0.0,0.0,0.04,0.0,0.0,0.0,0.0,0.0,0.0,0.53,0.0,0.0,0.0,0.0,0.0,0.0,0.0,0.12,0.0,1233.0,2.633468455579586,045
1349,0.02,0.0,0.07,0.21,0.0,0.0,0.0,0.0,0.0,0.0,0.0,0.0,0.0,0.0,0.0,0.0,0.0,0.0,0.0,0.0,0.0,0.0,0.04,0.0,0.0,0.0,0.0,0.0,0.0,0.53,0.0,0.0,0.0,0.0,0.0,0.0,0.0,0.12,0.0,1213.0,2.832508912706236,045
1350,0.02,0.0,0.07,0.21,0.0,0.0,0.0,0.0,0.0,0.0,0.0,0.0,0.0,0.0,0.0,0.0,0.0,0.0,0.0,0.0,0.0,0.0,0.04,0.0,0.0,0.0,0.0,0.0,0.0,0.53,0.0,0.0,0.0,0.0,0.0,0.0,0.0,0.12,0.0,1193.0,3.0492180226701815,045
1351,0.02,0.0,0.07,0.21,0.0,0.0,0.0,0.0,0.0,0.0,0.0,0.0,0.0,0.0,0.0,0.0,0.0,0.0,0.0,0.0,0.0,0.0,0.04,0.0,0.0,0.0,0.0,0.0,0.0,0.53,0.0,0.0,0.0,0.0,0.0,0.0,0.0,0.12,0.0,1173.0,3.431363764158987,045
2708,0.02,0.0,0.07,0.21,0.0,0.0,0.0,0.0,0.0,0.0,0.0,0.0,0.0,0.0,0.0,0.0,0.0,0.0,0.0,0.0,0.0,0.0,0.04,0.0,0.0,0.0,0.0,0.0,0.0,0.53,0.0,0.0,0.0,0.0,0.0,0.0,0.0,0.12,0.0,1546.0,0.5,045
2709,0.02,0.0,0.07,0.21,0.0,0.0,0.0,0.0,0.0,0.0,0.0,0.0,0.0,0.0,0.0,0.0,0.0,0.0,0.0,0.0,0.0,0.0,0.04,0.0,0.0,0.0,0.0,0.0,0.0,0.53,0.0,0.0,0.0,0.0,0.0,0.0,0.0,0.12,0.0,1435.0,1.0,045
2710,0.02,0.0,0.07,0.21,0.0,0.0,0.0,0.0,0.0,0.0,0.0,0.0,0.0,0.0,0.0,0.0,0.0,0.0,0.0,0.0,0.0,0.0,0.04,0.0,0.0,0.0,0.0,0.0,0.0,0.53,0.0,0.0,0.0,0.0,0.0,0.0,0.0,0.12,0.0,1351.0,1.5,045
2711,0.02,0.0,0.07,0.21,0.0,0.0,0.0,0.0,0.0,0.0,0.0,0.0,0.0,0.0,0.0,0.0,0.0,0.0,0.0,0.0,0.0,0.0,0.04,0.0,0.0,0.0,0.0,0.0,0.0,0.53,0.0,0.0,0.0,0.0,0.0,0.0,0.0,0.12,0.0,1290.0,2.0,045
2712,0.02,0.0,0.07,0.21,0.0,0.0,0.0,0.0,0.0,0.0,0.0,0.0,0.0,0.0,0.0,0.0,0.0,0.0,0.0,0.0,0.0,0.0,0.04,0.0,0.0,0.0,0.0,0.0,0.0,0.53,0.0,0.0,0.0,0.0,0.0,0.0,0.0,0.12,0.0,1242.0,2.5,045
2713,0.02,0.0,0.07,0.21,0.0,0.0,0.0,0.0,0.0,0.0,0.0,0.0,0.0,0.0,0.0,0.0,0.0,0.0,0.0,0.0,0.0,0.0,0.04,0.0,0.0,0.0,0.0,0.0,0.0,0.53,0.0,0.0,0.0,0.0,0.0,0.0,0.0,0.12,0.0,1196.0,3.0,045
2714,0.02,0.0,0.07,0.21,0.0,0.0,0.0,0.0,0.0,0.0,0.0,0.0,0.0,0.0,0.0,0.0,0.0,0.0,0.0,0.0,0.0,0.0,0.04,0.0,0.0,0.0,0.0,0.0,0.0,0.53,0.0,0.0,0.0,0.0,0.0,0.0,0.0,0.12,0.0,1105.0,4.0,045
2715,0.02,0.0,0.07,0.21,0.0,0.0,0.0,0.0,0.0,0.0,0.0,0.0,0.0,0.0,0.0,0.0,0.0,0.0,0.0,0.0,0.0,0.0,0.04,0.0,0.0,0.0,0.0,0.0,0.0,0.53,0.0,0.0,0.0,0.0,0.0,0.0,0.0,0.12,0.0,1041.0,5.0,045
2716,0.02,0.0,0.07,0.21,0.0,0.0,0.0,0.0,0.0,0.0,0.0,0.0,0.0,0.0,0.0,0.0,0.0,0.0,0.0,0.0,0.0,0.0,0.04,0.0,0.0,0.0,0.0,0.0,0.0,0.53,0.0,0.0,0.0,0.0,0.0,0.0,0.0,0.12,0.0,1007.0,6.0,045
2717,0.02,0.0,0.07,0.21,0.0,0.0,0.0,0.0,0.0,0.0,0.0,0.0,0.0,0.0,0.0,0.0,0.0,0.0,0.0,0.0,0.0,0.0,0.04,0.0,0.0,0.0,0.0,0.0,0.0,0.53,0.0,0.0,0.0,0.0,0.0,0.0,0.0,0.12,0.0,976.0,7.0,045
2718,0.02,0.0,0.07,0.21,0.0,0.0,0.0,0.0,0.0,0.0,0.0,0.0,0.0,0.0,0.0,0.0,0.0,0.0,0.0,0.0,0.0,0.0,0.04,0.0,0.0,0.0,0.0,0.0,0.0,0.53,0.0,0.0,0.0,0.0,0.0,0.0,0.0,0.12,0.0,948.0,8.0,045
2719,0.02,0.0,0.07,0.21,0.0,0.0,0.0,0.0,0.0,0.0,0.0,0.0,0.0,0.0,0.0,0.0,0.0,0.0,0.0,0.0,0.0,0.0,0.04,0.0,0.0,0.0,0.0,0.0,0.0,0.53,0.0,0.0,0.0,0.0,0.0,0.0,0.0,0.12,0.0,914.0,9.0,045
2720,0.02,0.0,0.07,0.21,0.0,0.0,0.0,0.0,0.0,0.0,0.0,0.0,0.0,0.0,0.0,0.0,0.0,0.0,0.0,0.0,0.0,0.0,0.04,0.0,0.0,0.0,0.0,0.0,0.0,0.53,0.0,0.0,0.0,0.0,0.0,0.0,0.0,0.12,0.0,899.0,10.0,045
2721,0.02,0.0,0.07,0.21,0.0,0.0,0.0,0.0,0.0,0.0,0.0,0.0,0.0,0.0,0.0,0.0,0.0,0.0,0.0,0.0,0.0,0.0,0.04,0.0,0.0,0.0,0.0,0.0,0.0,0.53,0.0,0.0,0.0,0.0,0.0,0.0,0.0,0.12,0.0,876.0,11.0,045
2722,0.02,0.0,0.07,0.21,0.0,0.0,0.0,0.0,0.0,0.0,0.0,0.0,0.0,0.0,0.0,0.0,0.0,0.0,0.0,0.0,0.0,0.0,0.04,0.0,0.0,0.0,0.0,0.0,0.0,0.53,0.0,0.0,0.0,0.0,0.0,0.0,0.0,0.12,0.0,855.0,12.0,045
621,0.01,0.0,0.21,0.16,0.0,0.0,0.0,0.0,0.0,0.0,0.0,0.0,0.0,0.0,0.0,0.0,0.03,0.0,0.0,0.0,0.0,0.0,0.02,0.0,0.0,0.0,0.0,0.0,0.0,0.57,0.0,0.0,0.0,0.0,0.0,0.0,0.0,0.0,0.0,878.0,12.0,046
622,0.01,0.0,0.21,0.16,0.0,0.0,0.0,0.0,0.0,0.0,0.0,0.0,0.0,0.0,0.0,0.0,0.03,0.0,0.0,0.0,0.0,0.0,0.02,0.0,0.0,0.0,0.0,0.0,0.0,0.57,0.0,0.0,0.0,0.0,0.0,0.0,0.0,0.0,0.0,943.0,9.0,046
623,0.01,0.0,0.21,0.16,0.0,0.0,0.0,0.0,0.0,0.0,0.0,0.0,0.0,0.0,0.0,0.0,0.03,0.0,0.0,0.0,0.0,0.0,0.02,0.0,0.0,0.0,0.0,0.0,0.0,0.57,0.0,0.0,0.0,0.0,0.0,0.0,0.0,0.0,0.0,993.0,7.0,046
1352,0.01,0.0,0.21,0.16,0.0,0.0,0.0,0.0,0.0,0.0,0.0,0.0,0.0,0.0,0.0,0.0,0.03,0.0,0.0,0.0,0.0,0.0,0.02,0.0,0.0,0.0,0.0,0.0,0.0,0.57,0.0,0.0,0.0,0.0,0.0,0.0,0.0,0.0,0.0,1573.0,0.43136376415898736,046
1353,0.01,0.0,0.21,0.16,0.0,0.0,0.0,0.0,0.0,0.0,0.0,0.0,0.0,0.0,0.0,0.0,0.03,0.0,0.0,0.0,0.0,0.0,0.02,0.0,0.0,0.0,0.0,0.0,0.0,0.57,0.0,0.0,0.0,0.0,0.0,0.0,0.0,0.0,0.0,1553.0,0.505149978319906,046
1354,0.01,0.0,0.21,0.16,0.0,0.0,0.0,0.0,0.0,0.0,0.0,0.0,0.0,0.0,0.0,0.0,0.03,0.0,0.0,0.0,0.0,0.0,0.02,0.0,0.0,0.0,0.0,0.0,0.0,0.57,0.0,0.0,0.0,0.0,0.0,0.0,0.0,0.0,0.0,1533.0,0.5910646070264991,046
1355,0.01,0.0,0.21,0.16,0.0,0.0,0.0,0.0,0.0,0.0,0.0,0.0,0.0,0.0,0.0,0.0,0.03,0.0,0.0,0.0,0.0,0.0,0.02,0.0,0.0,0.0,0.0,0.0,0.0,0.57,0.0,0.0,0.0,0.0,0.0,0.0,0.0,0.0,0.0,1513.0,0.7075701760979363,046
1356,0.01,0.0,0.21,0.16,0.0,0.0,0.0,0.0,0.0,0.0,0.0,0.0,0.0,0.0,0.0,0.0,0.03,0.0,0.0,0.0,0.0,0.0,0.02,0.0,0.0,0.0,0.0,0.0,0.0,0.57,0.0,0.0,0.0,0.0,0.0,0.0,0.0,0.0,0.0,1493.0,0.8195439355418688,046
1357,0.01,0.0,0.21,0.16,0.0,0.0,0.0,0.0,0.0,0.0,0.0,0.0,0.0,0.0,0.0,0.0,0.03,0.0,0.0,0.0,0.0,0.0,0.02,0.0,0.0,0.0,0.0,0.0,0.0,0.57,0.0,0.0,0.0,0.0,0.0,0.0,0.0,0.0,0.0,1473.0,0.9344984512435676,046
1358,0.01,0.0,0.21,0.16,0.0,0.0,0.0,0.0,0.0,0.0,0.0,0.0,0.0,0.0,0.0,0.0,0.03,0.0,0.0,0.0,0.0,0.0,0.02,0.0,0.0,0.0,0.0,0.0,0.0,0.57,0.0,0.0,0.0,0.0,0.0,0.0,0.0,0.0,0.0,1453.0,1.041392685158225,046
1359,0.01,0.0,0.21,0.16,0.0,0.0,0.0,0.0,0.0,0.0,0.0,0.0,0.0,0.0,0.0,0.0,0.03,0.0,0.0,0.0,0.0,0.0,0.02,0.0,0.0,0.0,0.0,0.0,0.0,0.57,0.0,0.0,0.0,0.0,0.0,0.0,0.0,0.0,0.0,1433.0,1.1238516409670858,046
1360,0.01,0.0,0.21,0.16,0.0,0.0,0.0,0.0,0.0,0.0,0.0,0.0,0.0,0.0,0.0,0.0,0.03,0.0,0.0,0.0,0.0,0.0,0.02,0.0,0.0,0.0,0.0,0.0,0.0,0.57,0.0,0.0,0.0,0.0,0.0,0.0,0.0,0.0,0.0,1413.0,1.1113582355737917,046
1361,0.01,0.0,0.21,0.16,0.0,0.0,0.0,0.0,0.0,0.0,0.0,0.0,0.0,0.0,0.0,0.0,0.03,0.0,0.0,0.0,0.0,0.0,0.02,0.0,0.0,0.0,0.0,0.0,0.0,0.57,0.0,0.0,0.0,0.0,0.0,0.0,0.0,0.0,0.0,1393.0,1.3180633349627615,046
1362,0.01,0.0,0.21,0.16,0.0,0.0,0.0,0.0,0.0,0.0,0.0,0.0,0.0,0.0,0.0,0.0,0.03,0.0,0.0,0.0,0.0,0.0,0.02,0.0,0.0,0.0,0.0,0.0,0.0,0.57,0.0,0.0,0.0,0.0,0.0,0.0,0.0,0.0,0.0,1373.0,1.4377505628203882,046
1363,0.01,0.0,0.21,0.16,0.0,0.0,0.0,0.0,0.0,0.0,0.0,0.0,0.0,0.0,0.0,0.0,0.03,0.0,0.0,0.0,0.0,0.0,0.02,0.0,0.0,0.0,0.0,0.0,0.0,0.57,0.0,0.0,0.0,0.0,0.0,0.0,0.0,0.0,0.0,1353.0,1.561101383649056,046
1364,0.01,0.0,0.21,0.16,0.0,0.0,0.0,0.0,0.0,0.0,0.0,0.0,0.0,0.0,0.0,0.0,0.03,0.0,0.0,0.0,0.0,0.0,0.02,0.0,0.0,0.0,0.0,0.0,0.0,0.57,0.0,0.0,0.0,0.0,0.0,0.0,0.0,0.0,0.0,1333.0,1.6989700043360187,046
1365,0.01,0.0,0.21,0.16,0.0,0.0,0.0,0.0,0.0,0.0,0.0,0.0,0.0,0.0,0.0,0.0,0.03,0.0,0.0,0.0,0.0,0.0,0.02,0.0,0.0,0.0,0.0,0.0,0.0,0.57,0.0,0.0,0.0,0.0,0.0,0.0,0.0,0.0,0.0,1313.0,1.832508912706236,046
1366,0.01,0.0,0.21,0.16,0.0,0.0,0.0,0.0,0.0,0.0,0.0,0.0,0.0,0.0,0.0,0.0,0.03,0.0,0.0,0.0,0.0,0.0,0.02,0.0,0.0,0.0,0.0,0.0,0.0,0.57,0.0,0.0,0.0,0.0,0.0,0.0,0.0,0.0,0.0,1293.0,1.9731278535996988,046
1367,0.01,0.0,0.21,0.16,0.0,0.0,0.0,0.0,0.0,0.0,0.0,0.0,0.0,0.0,0.0,0.0,0.03,0.0,0.0,0.0,0.0,0.0,0.02,0.0,0.0,0.0,0.0,0.0,0.0,0.57,0.0,0.0,0.0,0.0,0.0,0.0,0.0,0.0,0.0,1273.0,2.133538908370217,046
1368,0.01,0.0,0.21,0.16,0.0,0.0,0.0,0.0,0.0,0.0,0.0,0.0,0.0,0.0,0.0,0.0,0.03,0.0,0.0,0.0,0.0,0.0,0.02,0.0,0.0,0.0,0.0,0.0,0.0,0.57,0.0,0.0,0.0,0.0,0.0,0.0,0.0,0.0,0.0,1253.0,2.292256071356476,046
1369,0.01,0.0,0.21,0.16,0.0,0.0,0.0,0.0,0.0,0.0,0.0,0.0,0.0,0.0,0.0,0.0,0.03,0.0,0.0,0.0,0.0,0.0,0.02,0.0,0.0,0.0,0.0,0.0,0.0,0.57,0.0,0.0,0.0,0.0,0.0,0.0,0.0,0.0,0.0,1233.0,2.505149978319906,046
1370,0.01,0.0,0.21,0.16,0.0,0.0,0.0,0.0,0.0,0.0,0.0,0.0,0.0,0.0,0.0,0.0,0.03,0.0,0.0,0.0,0.0,0.0,0.02,0.0,0.0,0.0,0.0,0.0,0.0,0.57,0.0,0.0,0.0,0.0,0.0,0.0,0.0,0.0,0.0,1213.0,2.7323937598229686,046
1371,0.01,0.0,0.21,0.16,0.0,0.0,0.0,0.0,0.0,0.0,0.0,0.0,0.0,0.0,0.0,0.0,0.03,0.0,0.0,0.0,0.0,0.0,0.02,0.0,0.0,0.0,0.0,0.0,0.0,0.57,0.0,0.0,0.0,0.0,0.0,0.0,0.0,0.0,0.0,1193.0,2.9190780923760737,046
1372,0.01,0.0,0.21,0.16,0.0,0.0,0.0,0.0,0.0,0.0,0.0,0.0,0.0,0.0,0.0,0.0,0.03,0.0,0.0,0.0,0.0,0.0,0.02,0.0,0.0,0.0,0.0,0.0,0.0,0.57,0.0,0.0,0.0,0.0,0.0,0.0,0.0,0.0,0.0,1173.0,3.1205739312058496,046
1373,0.01,0.0,0.21,0.16,0.0,0.0,0.0,0.0,0.0,0.0,0.0,0.0,0.0,0.0,0.0,0.0,0.03,0.0,0.0,0.0,0.0,0.0,0.02,0.0,0.0,0.0,0.0,0.0,0.0,0.57,0.0,0.0,0.0,0.0,0.0,0.0,0.0,0.0,0.0,1153.0,3.4471580313422194,046
2723,0.01,0.0,0.21,0.16,0.0,0.0,0.0,0.0,0.0,0.0,0.0,0.0,0.0,0.0,0.0,0.0,0.03,0.0,0.0,0.0,0.0,0.0,0.02,0.0,0.0,0.0,0.0,0.0,0.0,0.57,0.0,0.0,0.0,0.0,0.0,0.0,0.0,0.0,0.0,1565.0,0.0,046
2724,0.01,0.0,0.21,0.16,0.0,0.0,0.0,0.0,0.0,0.0,0.0,0.0,0.0,0.0,0.0,0.0,0.03,0.0,0.0,0.0,0.0,0.0,0.02,0.0,0.0,0.0,0.0,0.0,0.0,0.57,0.0,0.0,0.0,0.0,0.0,0.0,0.0,0.0,0.0,1486.0,0.5,046
2725,0.01,0.0,0.21,0.16,0.0,0.0,0.0,0.0,0.0,0.0,0.0,0.0,0.0,0.0,0.0,0.0,0.03,0.0,0.0,0.0,0.0,0.0,0.02,0.0,0.0,0.0,0.0,0.0,0.0,0.57,0.0,0.0,0.0,0.0,0.0,0.0,0.0,0.0,0.0,1349.0,1.5,046
2726,0.01,0.0,0.21,0.16,0.0,0.0,0.0,0.0,0.0,0.0,0.0,0.0,0.0,0.0,0.0,0.0,0.03,0.0,0.0,0.0,0.0,0.0,0.02,0.0,0.0,0.0,0.0,0.0,0.0,0.57,0.0,0.0,0.0,0.0,0.0,0.0,0.0,0.0,0.0,1289.0,2.0,046
2727,0.01,0.0,0.21,0.16,0.0,0.0,0.0,0.0,0.0,0.0,0.0,0.0,0.0,0.0,0.0,0.0,0.03,0.0,0.0,0.0,0.0,0.0,0.02,0.0,0.0,0.0,0.0,0.0,0.0,0.57,0.0,0.0,0.0,0.0,0.0,0.0,0.0,0.0,0.0,1235.0,2.5,046
2728,0.01,0.0,0.21,0.16,0.0,0.0,0.0,0.0,0.0,0.0,0.0,0.0,0.0,0.0,0.0,0.0,0.03,0.0,0.0,0.0,0.0,0.0,0.02,0.0,0.0,0.0,0.0,0.0,0.0,0.57,0.0,0.0,0.0,0.0,0.0,0.0,0.0,0.0,0.0,1183.0,3.0,046
2729,0.01,0.0,0.21,0.16,0.0,0.0,0.0,0.0,0.0,0.0,0.0,0.0,0.0,0.0,0.0,0.0,0.03,0.0,0.0,0.0,0.0,0.0,0.02,0.0,0.0,0.0,0.0,0.0,0.0,0.57,0.0,0.0,0.0,0.0,0.0,0.0,0.0,0.0,0.0,1111.0,4.0,046
2730,0.01,0.0,0.21,0.16,0.0,0.0,0.0,0.0,0.0,0.0,0.0,0.0,0.0,0.0,0.0,0.0,0.03,0.0,0.0,0.0,0.0,0.0,0.02,0.0,0.0,0.0,0.0,0.0,0.0,0.57,0.0,0.0,0.0,0.0,0.0,0.0,0.0,0.0,0.0,1054.0,5.0,046
2731,0.01,0.0,0.21,0.16,0.0,0.0,0.0,0.0,0.0,0.0,0.0,0.0,0.0,0.0,0.0,0.0,0.03,0.0,0.0,0.0,0.0,0.0,0.02,0.0,0.0,0.0,0.0,0.0,0.0,0.57,0.0,0.0,0.0,0.0,0.0,0.0,0.0,0.0,0.0,1016.0,6.0,046
2732,0.01,0.0,0.21,0.16,0.0,0.0,0.0,0.0,0.0,0.0,0.0,0.0,0.0,0.0,0.0,0.0,0.03,0.0,0.0,0.0,0.0,0.0,0.02,0.0,0.0,0.0,0.0,0.0,0.0,0.57,0.0,0.0,0.0,0.0,0.0,0.0,0.0,0.0,0.0,992.0,7.0,046
2733,0.01,0.0,0.21,0.16,0.0,0.0,0.0,0.0,0.0,0.0,0.0,0.0,0.0,0.0,0.0,0.0,0.03,0.0,0.0,0.0,0.0,0.0,0.02,0.0,0.0,0.0,0.0,0.0,0.0,0.57,0.0,0.0,0.0,0.0,0.0,0.0,0.0,0.0,0.0,968.0,8.0,046
2734,0.01,0.0,0.21,0.16,0.0,0.0,0.0,0.0,0.0,0.0,0.0,0.0,0.0,0.0,0.0,0.0,0.03,0.0,0.0,0.0,0.0,0.0,0.02,0.0,0.0,0.0,0.0,0.0,0.0,0.57,0.0,0.0,0.0,0.0,0.0,0.0,0.0,0.0,0.0,945.0,9.0,046
2735,0.01,0.0,0.21,0.16,0.0,0.0,0.0,0.0,0.0,0.0,0.0,0.0,0.0,0.0,0.0,0.0,0.03,0.0,0.0,0.0,0.0,0.0,0.02,0.0,0.0,0.0,0.0,0.0,0.0,0.57,0.0,0.0,0.0,0.0,0.0,0.0,0.0,0.0,0.0,921.0,10.0,046
2736,0.01,0.0,0.21,0.16,0.0,0.0,0.0,0.0,0.0,0.0,0.0,0.0,0.0,0.0,0.0,0.0,0.03,0.0,0.0,0.0,0.0,0.0,0.02,0.0,0.0,0.0,0.0,0.0,0.0,0.57,0.0,0.0,0.0,0.0,0.0,0.0,0.0,0.0,0.0,900.0,11.0,046
2737,0.01,0.0,0.21,0.16,0.0,0.0,0.0,0.0,0.0,0.0,0.0,0.0,0.0,0.0,0.0,0.0,0.03,0.0,0.0,0.0,0.0,0.0,0.02,0.0,0.0,0.0,0.0,0.0,0.0,0.57,0.0,0.0,0.0,0.0,0.0,0.0,0.0,0.0,0.0,879.0,12.0,046
624,0.03,0.0,0.19,0.25,0.0,0.0,0.0,0.0,0.0,0.0,0.0,0.0,0.0,0.0,0.0,0.0,0.0,0.0,0.0,0.0,0.0,0.0,0.01,0.0,0.0,0.0,0.0,0.0,0.0,0.51,0.0,0.0,0.0,0.0,0.0,0.0,0.0,0.0,0.0,908.0,12.0,047
625,0.03,0.0,0.19,0.25,0.0,0.0,0.0,0.0,0.0,0.0,0.0,0.0,0.0,0.0,0.0,0.0,0.0,0.0,0.0,0.0,0.0,0.0,0.01,0.0,0.0,0.0,0.0,0.0,0.0,0.51,0.0,0.0,0.0,0.0,0.0,0.0,0.0,0.0,0.0,983.0,9.0,047
626,0.03,0.0,0.19,0.25,0.0,0.0,0.0,0.0,0.0,0.0,0.0,0.0,0.0,0.0,0.0,0.0,0.0,0.0,0.0,0.0,0.0,0.0,0.01,0.0,0.0,0.0,0.0,0.0,0.0,0.51,0.0,0.0,0.0,0.0,0.0,0.0,0.0,0.0,0.0,1038.0,7.0,047
1374,0.03,0.0,0.19,0.25,0.0,0.0,0.0,0.0,0.0,0.0,0.0,0.0,0.0,0.0,0.0,0.0,0.0,0.0,0.0,0.0,0.0,0.0,0.01,0.0,0.0,0.0,0.0,0.0,0.0,0.51,0.0,0.0,0.0,0.0,0.0,0.0,0.0,0.0,0.0,1573.0,0.34242268082220617,047
1375,0.03,0.0,0.19,0.25,0.0,0.0,0.0,0.0,0.0,0.0,0.0,0.0,0.0,0.0,0.0,0.0,0.0,0.0,0.0,0.0,0.0,0.0,0.01,0.0,0.0,0.0,0.0,0.0,0.0,0.51,0.0,0.0,0.0,0.0,0.0,0.0,0.0,0.0,0.0,1553.0,0.43136376415898736,047
1376,0.03,0.0,0.19,0.25,0.0,0.0,0.0,0.0,0.0,0.0,0.0,0.0,0.0,0.0,0.0,0.0,0.0,0.0,0.0,0.0,0.0,0.0,0.01,0.0,0.0,0.0,0.0,0.0,0.0,0.51,0.0,0.0,0.0,0.0,0.0,0.0,0.0,0.0,0.0,1533.0,0.5185139398778875,047
1377,0.03,0.0,0.19,0.25,0.0,0.0,0.0,0.0,0.0,0.0,0.0,0.0,0.0,0.0,0.0,0.0,0.0,0.0,0.0,0.0,0.0,0.0,0.01,0.0,0.0,0.0,0.0,0.0,0.0,0.51,0.0,0.0,0.0,0.0,0.0,0.0,0.0,0.0,0.0,1513.0,0.6232492903979006,047
1378,0.03,0.0,0.19,0.25,0.0,0.0,0.0,0.0,0.0,0.0,0.0,0.0,0.0,0.0,0.0,0.0,0.0,0.0,0.0,0.0,0.0,0.0,0.01,0.0,0.0,0.0,0.0,0.0,0.0,0.51,0.0,0.0,0.0,0.0,0.0,0.0,0.0,0.0,0.0,1493.0,0.7481880270062005,047
1379,0.03,0.0,0.19,0.25,0.0,0.0,0.0,0.0,0.0,0.0,0.0,0.0,0.0,0.0,0.0,0.0,0.0,0.0,0.0,0.0,0.0,0.0,0.01,0.0,0.0,0.0,0.0,0.0,0.0,0.51,0.0,0.0,0.0,0.0,0.0,0.0,0.0,0.0,0.0,1473.0,0.8750612633917001,047
1380,0.03,0.0,0.19,0.25,0.0,0.0,0.0,0.0,0.0,0.0,0.0,0.0,0.0,0.0,0.0,0.0,0.0,0.0,0.0,0.0,0.0,0.0,0.01,0.0,0.0,0.0,0.0,0.0,0.0,0.51,0.0,0.0,0.0,0.0,0.0,0.0,0.0,0.0,0.0,1453.0,0.9978175972987751,047
1381,0.03,0.0,0.19,0.25,0.0,0.0,0.0,0.0,0.0,0.0,0.0,0.0,0.0,0.0,0.0,0.0,0.0,0.0,0.0,0.0,0.0,0.0,0.01,0.0,0.0,0.0,0.0,0.0,0.0,0.51,0.0,0.0,0.0,0.0,0.0,0.0,0.0,0.0,0.0,1433.0,1.100370545117563,047
1382,0.03,0.0,0.19,0.25,0.0,0.0,0.0,0.0,0.0,0.0,0.0,0.0,0.0,0.0,0.0,0.0,0.0,0.0,0.0,0.0,0.0,0.0,0.01,0.0,0.0,0.0,0.0,0.0,0.0,0.51,0.0,0.0,0.0,0.0,0.0,0.0,0.0,0.0,0.0,1413.0,1.2227164711475833,047
1383,0.03,0.0,0.19,0.25,0.0,0.0,0.0,0.0,0.0,0.0,0.0,0.0,0.0,0.0,0.0,0.0,0.0,0.0,0.0,0.0,0.0,0.0,0.01,0.0,0.0,0.0,0.0,0.0,0.0,0.51,0.0,0.0,0.0,0.0,0.0,0.0,0.0,0.0,0.0,1393.0,1.334453751150931,047
1384,0.03,0.0,0.19,0.25,0.0,0.0,0.0,0.0,0.0,0.0,0.0,0.0,0.0,0.0,0.0,0.0,0.0,0.0,0.0,0.0,0.0,0.0,0.01,0.0,0.0,0.0,0.0,0.0,0.0,0.51,0.0,0.0,0.0,0.0,0.0,0.0,0.0,0.0,0.0,1373.0,1.4771212547196626,047
1385,0.03,0.0,0.19,0.25,0.0,0.0,0.0,0.0,0.0,0.0,0.0,0.0,0.0,0.0,0.0,0.0,0.0,0.0,0.0,0.0,0.0,0.0,0.01,0.0,0.0,0.0,0.0,0.0,0.0,0.51,0.0,0.0,0.0,0.0,0.0,0.0,0.0,0.0,0.0,1353.0,1.6232492903979003,047
1386,0.03,0.0,0.19,0.25,0.0,0.0,0.0,0.0,0.0,0.0,0.0,0.0,0.0,0.0,0.0,0.0,0.0,0.0,0.0,0.0,0.0,0.0,0.01,0.0,0.0,0.0,0.0,0.0,0.0,0.51,0.0,0.0,0.0,0.0,0.0,0.0,0.0,0.0,0.0,1333.0,1.7958800173440754,047
1387,0.03,0.0,0.19,0.25,0.0,0.0,0.0,0.0,0.0,0.0,0.0,0.0,0.0,0.0,0.0,0.0,0.0,0.0,0.0,0.0,0.0,0.0,0.01,0.0,0.0,0.0,0.0,0.0,0.0,0.51,0.0,0.0,0.0,0.0,0.0,0.0,0.0,0.0,0.0,1313.0,1.9637878273455551,047
1388,0.03,0.0,0.19,0.25,0.0,0.0,0.0,0.0,0.0,0.0,0.0,0.0,0.0,0.0,0.0,0.0,0.0,0.0,0.0,0.0,0.0,0.0,0.01,0.0,0.0,0.0,0.0,0.0,0.0,0.51,0.0,0.0,0.0,0.0,0.0,0.0,0.0,0.0,0.0,1293.0,2.127104798364808,047
1389,0.03,0.0,0.19,0.25,0.0,0.0,0.0,0.0,0.0,0.0,0.0,0.0,0.0,0.0,0.0,0.0,0.0,0.0,0.0,0.0,0.0,0.0,0.01,0.0,0.0,0.0,0.0,0.0,0.0,0.51,0.0,0.0,0.0,0.0,0.0,0.0,0.0,0.0,0.0,1273.0,2.3138672203691533,047
1390,0.03,0.0,0.19,0.25,0.0,0.0,0.0,0.0,0.0,0.0,0.0,0.0,0.0,0.0,0.0,0.0,0.0,0.0,0.0,0.0,0.0,0.0,0.01,0.0,0.0,0.0,0.0,0.0,0.0,0.51,0.0,0.0,0.0,0.0,0.0,0.0,0.0,0.0,0.0,1253.0,2.591064607026499,047
1391,0.03,0.0,0.19,0.25,0.0,0.0,0.0,0.0,0.0,0.0,0.0,0.0,0.0,0.0,0.0,0.0,0.0,0.0,0.0,0.0,0.0,0.0,0.01,0.0,0.0,0.0,0.0,0.0,0.0,0.51,0.0,0.0,0.0,0.0,0.0,0.0,0.0,0.0,0.0,1233.0,2.8061799739838866,047
1392,0.03,0.0,0.19,0.25,0.0,0.0,0.0,0.0,0.0,0.0,0.0,0.0,0.0,0.0,0.0,0.0,0.0,0.0,0.0,0.0,0.0,0.0,0.01,0.0,0.0,0.0,0.0,0.0,0.0,0.51,0.0,0.0,0.0,0.0,0.0,0.0,0.0,0.0,0.0,1213.0,3.008600171761918,047
1393,0.03,0.0,0.19,0.25,0.0,0.0,0.0,0.0,0.0,0.0,0.0,0.0,0.0,0.0,0.0,0.0,0.0,0.0,0.0,0.0,0.0,0.0,0.01,0.0,0.0,0.0,0.0,0.0,0.0,0.51,0.0,0.0,0.0,0.0,0.0,0.0,0.0,0.0,0.0,1193.0,3.3424226808222066,047
1394,0.03,0.0,0.19,0.25,0.0,0.0,0.0,0.0,0.0,0.0,0.0,0.0,0.0,0.0,0.0,0.0,0.0,0.0,0.0,0.0,0.0,0.0,0.01,0.0,0.0,0.0,0.0,0.0,0.0,0.51,0.0,0.0,0.0,0.0,0.0,0.0,0.0,0.0,0.0,1173.0,3.6334684555795866,047
52164,0.03,0.0,0.19,0.25,0.0,0.0,0.0,0.0,0.0,0.0,0.0,0.0,0.0,0.0,0.0,0.0,0.0,0.0,0.0,0.0,0.0,0.0,0.01,0.0,0.0,0.0,0.0,0.0,0.0,0.51,0.0,0.0,0.0,0.0,0.0,0.0,0.0,0.0,0.0,1368.0,1.5,047
52165,0.03,0.0,0.19,0.25,0.0,0.0,0.0,0.0,0.0,0.0,0.0,0.0,0.0,0.0,0.0,0.0,0.0,0.0,0.0,0.0,0.0,0.0,0.01,0.0,0.0,0.0,0.0,0.0,0.0,0.51,0.0,0.0,0.0,0.0,0.0,0.0,0.0,0.0,0.0,1287.0,2.0,047
52166,0.03,0.0,0.19,0.25,0.0,0.0,0.0,0.0,0.0,0.0,0.0,0.0,0.0,0.0,0.0,0.0,0.0,0.0,0.0,0.0,0.0,0.0,0.01,0.0,0.0,0.0,0.0,0.0,0.0,0.51,0.0,0.0,0.0,0.0,0.0,0.0,0.0,0.0,0.0,1258.0,2.5,047
52167,0.03,0.0,0.19,0.25,0.0,0.0,0.0,0.0,0.0,0.0,0.0,0.0,0.0,0.0,0.0,0.0,0.0,0.0,0.0,0.0,0.0,0.0,0.01,0.0,0.0,0.0,0.0,0.0,0.0,0.51,0.0,0.0,0.0,0.0,0.0,0.0,0.0,0.0,0.0,1215.0,3.0,047
52168,0.03,0.0,0.19,0.25,0.0,0.0,0.0,0.0,0.0,0.0,0.0,0.0,0.0,0.0,0.0,0.0,0.0,0.0,0.0,0.0,0.0,0.0,0.01,0.0,0.0,0.0,0.0,0.0,0.0,0.51,0.0,0.0,0.0,0.0,0.0,0.0,0.0,0.0,0.0,1143.0,4.0,047
52169,0.03,0.0,0.19,0.25,0.0,0.0,0.0,0.0,0.0,0.0,0.0,0.0,0.0,0.0,0.0,0.0,0.0,0.0,0.0,0.0,0.0,0.0,0.01,0.0,0.0,0.0,0.0,0.0,0.0,0.51,0.0,0.0,0.0,0.0,0.0,0.0,0.0,0.0,0.0,1060.0,5.0,047
52170,0.03,0.0,0.19,0.25,0.0,0.0,0.0,0.0,0.0,0.0,0.0,0.0,0.0,0.0,0.0,0.0,0.0,0.0,0.0,0.0,0.0,0.0,0.01,0.0,0.0,0.0,0.0,0.0,0.0,0.51,0.0,0.0,0.0,0.0,0.0,0.0,0.0,0.0,0.0,1046.0,6.0,047
52171,0.03,0.0,0.19,0.25,0.0,0.0,0.0,0.0,0.0,0.0,0.0,0.0,0.0,0.0,0.0,0.0,0.0,0.0,0.0,0.0,0.0,0.0,0.01,0.0,0.0,0.0,0.0,0.0,0.0,0.51,0.0,0.0,0.0,0.0,0.0,0.0,0.0,0.0,0.0,1021.0,7.0,047
52172,0.03,0.0,0.19,0.25,0.0,0.0,0.0,0.0,0.0,0.0,0.0,0.0,0.0,0.0,0.0,0.0,0.0,0.0,0.0,0.0,0.0,0.0,0.01,0.0,0.0,0.0,0.0,0.0,0.0,0.51,0.0,0.0,0.0,0.0,0.0,0.0,0.0,0.0,0.0,998.0,8.0,047
52173,0.03,0.0,0.19,0.25,0.0,0.0,0.0,0.0,0.0,0.0,0.0,0.0,0.0,0.0,0.0,0.0,0.0,0.0,0.0,0.0,0.0,0.0,0.01,0.0,0.0,0.0,0.0,0.0,0.0,0.51,0.0,0.0,0.0,0.0,0.0,0.0,0.0,0.0,0.0,975.0,9.0,047
52174,0.03,0.0,0.19,0.25,0.0,0.0,0.0,0.0,0.0,0.0,0.0,0.0,0.0,0.0,0.0,0.0,0.0,0.0,0.0,0.0,0.0,0.0,0.01,0.0,0.0,0.0,0.0,0.0,0.0,0.51,0.0,0.0,0.0,0.0,0.0,0.0,0.0,0.0,0.0,952.0,10.0,047
52175,0.03,0.0,0.19,0.25,0.0,0.0,0.0,0.0,0.0,0.0,0.0,0.0,0.0,0.0,0.0,0.0,0.0,0.0,0.0,0.0,0.0,0.0,0.01,0.0,0.0,0.0,0.0,0.0,0.0,0.51,0.0,0.0,0.0,0.0,0.0,0.0,0.0,0.0,0.0,931.0,11.0,047
52176,0.03,0.0,0.19,0.25,0.0,0.0,0.0,0.0,0.0,0.0,0.0,0.0,0.0,0.0,0.0,0.0,0.0,0.0,0.0,0.0,0.0,0.0,0.01,0.0,0.0,0.0,0.0,0.0,0.0,0.51,0.0,0.0,0.0,0.0,0.0,0.0,0.0,0.0,0.0,912.0,12.0,047
628,0.02,0.0,0.22,0.26,0.0,0.0,0.02,0.0,0.0,0.0,0.0,0.0,0.0,0.0,0.0,0.0,0.0,0.0,0.0,0.0,0.0,0.0,0.01,0.0,0.0,0.0,0.0,0.0,0.0,0.48,0.0,0.0,0.0,0.0,0.0,0.0,0.0,0.0,0.0,958.0,9.0,048
629,0.02,0.0,0.22,0.26,0.0,0.0,0.02,0.0,0.0,0.0,0.0,0.0,0.0,0.0,0.0,0.0,0.0,0.0,0.0,0.0,0.0,0.0,0.01,0.0,0.0,0.0,0.0,0.0,0.0,0.48,0.0,0.0,0.0,0.0,0.0,0.0,0.0,0.0,0.0,1003.0,7.264999999999999,048
1395,0.02,0.0,0.22,0.26,0.0,0.0,0.02,0.0,0.0,0.0,0.0,0.0,0.0,0.0,0.0,0.0,0.0,0.0,0.0,0.0,0.0,0.0,0.01,0.0,0.0,0.0,0.0,0.0,0.0,0.48,0.0,0.0,0.0,0.0,0.0,0.0,0.0,0.0,0.0,1513.0,0.2787536009528289,048
1396,0.02,0.0,0.22,0.26,0.0,0.0,0.02,0.0,0.0,0.0,0.0,0.0,0.0,0.0,0.0,0.0,0.0,0.0,0.0,0.0,0.0,0.0,0.01,0.0,0.0,0.0,0.0,0.0,0.0,0.48,0.0,0.0,0.0,0.0,0.0,0.0,0.0,0.0,0.0,1493.0,0.1808639180087964,048
1397,0.02,0.0,0.22,0.26,0.0,0.0,0.02,0.0,0.0,0.0,0.0,0.0,0.0,0.0,0.0,0.0,0.0,0.0,0.0,0.0,0.0,0.0,0.01,0.0,0.0,0.0,0.0,0.0,0.0,0.48,0.0,0.0,0.0,0.0,0.0,0.0,0.0,0.0,0.0,1473.0,0.4471580313422192,048
1398,0.02,0.0,0.22,0.26,0.0,0.0,0.02,0.0,0.0,0.0,0.0,0.0,0.0,0.0,0.0,0.0,0.0,0.0,0.0,0.0,0.0,0.0,0.01,0.0,0.0,0.0,0.0,0.0,0.0,0.48,0.0,0.0,0.0,0.0,0.0,0.0,0.0,0.0,0.0,1453.0,0.5440680443502757,048
1399,0.02,0.0,0.22,0.26,0.0,0.0,0.02,0.0,0.0,0.0,0.0,0.0,0.0,0.0,0.0,0.0,0.0,0.0,0.0,0.0,0.0,0.0,0.01,0.0,0.0,0.0,0.0,0.0,0.0,0.48,0.0,0.0,0.0,0.0,0.0,0.0,0.0,0.0,0.0,1433.0,0.6627578316815741,048
1400,0.02,0.0,0.22,0.26,0.0,0.0,0.02,0.0,0.0,0.0,0.0,0.0,0.0,0.0,0.0,0.0,0.0,0.0,0.0,0.0,0.0,0.0,0.01,0.0,0.0,0.0,0.0,0.0,0.0,0.48,0.0,0.0,0.0,0.0,0.0,0.0,0.0,0.0,0.0,1413.0,0.8061799739838871,048
1401,0.02,0.0,0.22,0.26,0.0,0.0,0.02,0.0,0.0,0.0,0.0,0.0,0.0,0.0,0.0,0.0,0.0,0.0,0.0,0.0,0.0,0.0,0.01,0.0,0.0,0.0,0.0,0.0,0.0,0.48,0.0,0.0,0.0,0.0,0.0,0.0,0.0,0.0,0.0,1393.0,0.9444826721501688,048
1402,0.02,0.0,0.22,0.26,0.0,0.0,0.02,0.0,0.0,0.0,0.0,0.0,0.0,0.0,0.0,0.0,0.0,0.0,0.0,0.0,0.0,0.0,0.01,0.0,0.0,0.0,0.0,0.0,0.0,0.48,0.0,0.0,0.0,0.0,0.0,0.0,0.0,0.0,0.0,1373.0,1.0606978403536118,048
1403,0.02,0.0,0.22,0.26,0.0,0.0,0.02,0.0,0.0,0.0,0.0,0.0,0.0,0.0,0.0,0.0,0.0,0.0,0.0,0.0,0.0,0.0,0.01,0.0,0.0,0.0,0.0,0.0,0.0,0.48,0.0,0.0,0.0,0.0,0.0,0.0,0.0,0.0,0.0,1353.0,1.0937603604182313,048
1404,0.02,0.0,0.22,0.26,0.0,0.0,0.02,0.0,0.0,0.0,0.0,0.0,0.0,0.0,0.0,0.0,0.0,0.0,0.0,0.0,0.0,0.0,0.01,0.0,0.0,0.0,0.0,0.0,0.0,0.48,0.0,0.0,0.0,0.0,0.0,0.0,0.0,0.0,0.0,1333.0,1.305351369446624,048
1405,0.02,0.0,0.22,0.26,0.0,0.0,0.02,0.0,0.0,0.0,0.0,0.0,0.0,0.0,0.0,0.0,0.0,0.0,0.0,0.0,0.0,0.0,0.01,0.0,0.0,0.0,0.0,0.0,0.0,0.48,0.0,0.0,0.0,0.0,0.0,0.0,0.0,0.0,0.0,1313.0,1.4377505628203882,048
1406,0.02,0.0,0.22,0.26,0.0,0.0,0.02,0.0,0.0,0.0,0.0,0.0,0.0,0.0,0.0,0.0,0.0,0.0,0.0,0.0,0.0,0.0,0.01,0.0,0.0,0.0,0.0,0.0,0.0,0.48,0.0,0.0,0.0,0.0,0.0,0.0,0.0,0.0,0.0,1293.0,1.5976951859255122,048
1407,0.02,0.0,0.22,0.26,0.0,0.0,0.02,0.0,0.0,0.0,0.0,0.0,0.0,0.0,0.0,0.0,0.0,0.0,0.0,0.0,0.0,0.0,0.01,0.0,0.0,0.0,0.0,0.0,0.0,0.48,0.0,0.0,0.0,0.0,0.0,0.0,0.0,0.0,0.0,1273.0,1.7781512503836434,048
1408,0.02,0.0,0.22,0.26,0.0,0.0,0.02,0.0,0.0,0.0,0.0,0.0,0.0,0.0,0.0,0.0,0.0,0.0,0.0,0.0,0.0,0.0,0.01,0.0,0.0,0.0,0.0,0.0,0.0,0.48,0.0,0.0,0.0,0.0,0.0,0.0,0.0,0.0,0.0,1253.0,1.9771212547196624,048
1409,0.02,0.0,0.22,0.26,0.0,0.0,0.02,0.0,0.0,0.0,0.0,0.0,0.0,0.0,0.0,0.0,0.0,0.0,0.0,0.0,0.0,0.0,0.01,0.0,0.0,0.0,0.0,0.0,0.0,0.48,0.0,0.0,0.0,0.0,0.0,0.0,0.0,0.0,0.0,1233.0,2.127104798364808,048
1410,0.02,0.0,0.22,0.26,0.0,0.0,0.02,0.0,0.0,0.0,0.0,0.0,0.0,0.0,0.0,0.0,0.0,0.0,0.0,0.0,0.0,0.0,0.01,0.0,0.0,0.0,0.0,0.0,0.0,0.48,0.0,0.0,0.0,0.0,0.0,0.0,0.0,0.0,0.0,1213.0,2.3344537511509307,048
1411,0.02,0.0,0.22,0.26,0.0,0.0,0.02,0.0,0.0,0.0,0.0,0.0,0.0,0.0,0.0,0.0,0.0,0.0,0.0,0.0,0.0,0.0,0.01,0.0,0.0,0.0,0.0,0.0,0.0,0.48,0.0,0.0,0.0,0.0,0.0,0.0,0.0,0.0,0.0,1193.0,2.6434526764861874,048
1412,0.02,0.0,0.22,0.26,0.0,0.0,0.02,0.0,0.0,0.0,0.0,0.0,0.0,0.0,0.0,0.0,0.0,0.0,0.0,0.0,0.0,0.0,0.01,0.0,0.0,0.0,0.0,0.0,0.0,0.48,0.0,0.0,0.0,0.0,0.0,0.0,0.0,0.0,0.0,1173.0,2.8388490907372548,048
1413,0.02,0.0,0.22,0.26,0.0,0.0,0.02,0.0,0.0,0.0,0.0,0.0,0.0,0.0,0.0,0.0,0.0,0.0,0.0,0.0,0.0,0.0,0.01,0.0,0.0,0.0,0.0,0.0,0.0,0.48,0.0,0.0,0.0,0.0,0.0,0.0,0.0,0.0,0.0,1153.0,3.079181246047625,048
1414,0.02,0.0,0.22,0.26,0.0,0.0,0.02,0.0,0.0,0.0,0.0,0.0,0.0,0.0,0.0,0.0,0.0,0.0,0.0,0.0,0.0,0.0,0.01,0.0,0.0,0.0,0.0,0.0,0.0,0.48,0.0,0.0,0.0,0.0,0.0,0.0,0.0,0.0,0.0,1133.0,3.462397997898956,048
2738,0.02,0.0,0.22,0.26,0.0,0.0,0.02,0.0,0.0,0.0,0.0,0.0,0.0,0.0,0.0,0.0,0.0,0.0,0.0,0.0,0.0,0.0,0.01,0.0,0.0,0.0,0.0,0.0,0.0,0.48,0.0,0.0,0.0,0.0,0.0,0.0,0.0,0.0,0.0,1420.0,0.5,048
2739,0.02,0.0,0.22,0.26,0.0,0.0,0.02,0.0,0.0,0.0,0.0,0.0,0.0,0.0,0.0,0.0,0.0,0.0,0.0,0.0,0.0,0.0,0.01,0.0,0.0,0.0,0.0,0.0,0.0,0.48,0.0,0.0,0.0,0.0,0.0,0.0,0.0,0.0,0.0,1298.0,1.5,048
2740,0.02,0.0,0.22,0.26,0.0,0.0,0.02,0.0,0.0,0.0,0.0,0.0,0.0,0.0,0.0,0.0,0.0,0.0,0.0,0.0,0.0,0.0,0.01,0.0,0.0,0.0,0.0,0.0,0.0,0.48,0.0,0.0,0.0,0.0,0.0,0.0,0.0,0.0,0.0,1211.0,2.5,048
2741,0.02,0.0,0.22,0.26,0.0,0.0,0.02,0.0,0.0,0.0,0.0,0.0,0.0,0.0,0.0,0.0,0.0,0.0,0.0,0.0,0.0,0.0,0.01,0.0,0.0,0.0,0.0,0.0,0.0,0.48,0.0,0.0,0.0,0.0,0.0,0.0,0.0,0.0,0.0,1174.0,3.0,048
2742,0.02,0.0,0.22,0.26,0.0,0.0,0.02,0.0,0.0,0.0,0.0,0.0,0.0,0.0,0.0,0.0,0.0,0.0,0.0,0.0,0.0,0.0,0.01,0.0,0.0,0.0,0.0,0.0,0.0,0.48,0.0,0.0,0.0,0.0,0.0,0.0,0.0,0.0,0.0,1115.0,4.0,048
2743,0.02,0.0,0.22,0.26,0.0,0.0,0.02,0.0,0.0,0.0,0.0,0.0,0.0,0.0,0.0,0.0,0.0,0.0,0.0,0.0,0.0,0.0,0.01,0.0,0.0,0.0,0.0,0.0,0.0,0.48,0.0,0.0,0.0,0.0,0.0,0.0,0.0,0.0,0.0,1072.0,5.0,048
2744,0.02,0.0,0.22,0.26,0.0,0.0,0.02,0.0,0.0,0.0,0.0,0.0,0.0,0.0,0.0,0.0,0.0,0.0,0.0,0.0,0.0,0.0,0.01,0.0,0.0,0.0,0.0,0.0,0.0,0.48,0.0,0.0,0.0,0.0,0.0,0.0,0.0,0.0,0.0,1040.0,6.0,048
2745,0.02,0.0,0.22,0.26,0.0,0.0,0.02,0.0,0.0,0.0,0.0,0.0,0.0,0.0,0.0,0.0,0.0,0.0,0.0,0.0,0.0,0.0,0.01,0.0,0.0,0.0,0.0,0.0,0.0,0.48,0.0,0.0,0.0,0.0,0.0,0.0,0.0,0.0,0.0,1015.0,7.0,048
2746,0.02,0.0,0.22,0.26,0.0,0.0,0.02,0.0,0.0,0.0,0.0,0.0,0.0,0.0,0.0,0.0,0.0,0.0,0.0,0.0,0.0,0.0,0.01,0.0,0.0,0.0,0.0,0.0,0.0,0.48,0.0,0.0,0.0,0.0,0.0,0.0,0.0,0.0,0.0,989.0,8.129999999999999,048
2747,0.02,0.0,0.22,0.26,0.0,0.0,0.02,0.0,0.0,0.0,0.0,0.0,0.0,0.0,0.0,0.0,0.0,0.0,0.0,0.0,0.0,0.0,0.01,0.0,0.0,0.0,0.0,0.0,0.0,0.48,0.0,0.0,0.0,0.0,0.0,0.0,0.0,0.0,0.0,967.0,9.0,048
2748,0.02,0.0,0.22,0.26,0.0,0.0,0.02,0.0,0.0,0.0,0.0,0.0,0.0,0.0,0.0,0.0,0.0,0.0,0.0,0.0,0.0,0.0,0.01,0.0,0.0,0.0,0.0,0.0,0.0,0.48,0.0,0.0,0.0,0.0,0.0,0.0,0.0,0.0,0.0,945.0,10.0,048
2749,0.02,0.0,0.22,0.26,0.0,0.0,0.02,0.0,0.0,0.0,0.0,0.0,0.0,0.0,0.0,0.0,0.0,0.0,0.0,0.0,0.0,0.0,0.01,0.0,0.0,0.0,0.0,0.0,0.0,0.48,0.0,0.0,0.0,0.0,0.0,0.0,0.0,0.0,0.0,927.0,11.0,048
2750,0.02,0.0,0.22,0.26,0.0,0.0,0.02,0.0,0.0,0.0,0.0,0.0,0.0,0.0,0.0,0.0,0.0,0.0,0.0,0.0,0.0,0.0,0.01,0.0,0.0,0.0,0.0,0.0,0.0,0.48,0.0,0.0,0.0,0.0,0.0,0.0,0.0,0.0,0.0,911.0,12.0,048
8982,0.02,0.0,0.22,0.26,0.0,0.0,0.02,0.0,0.0,0.0,0.0,0.0,0.0,0.0,0.0,0.0,0.0,0.0,0.0,0.0,0.0,0.0,0.01,0.0,0.0,0.0,0.0,0.0,0.0,0.48,0.0,0.0,0.0,0.0,0.0,0.0,0.0,0.0,0.0,923.0,11.55,048
8983,0.02,0.0,0.22,0.26,0.0,0.0,0.02,0.0,0.0,0.0,0.0,0.0,0.0,0.0,0.0,0.0,0.0,0.0,0.0,0.0,0.0,0.0,0.01,0.0,0.0,0.0,0.0,0.0,0.0,0.48,0.0,0.0,0.0,0.0,0.0,0.0,0.0,0.0,0.0,929.0,11.27,048
8984,0.02,0.0,0.22,0.26,0.0,0.0,0.02,0.0,0.0,0.0,0.0,0.0,0.0,0.0,0.0,0.0,0.0,0.0,0.0,0.0,0.0,0.0,0.01,0.0,0.0,0.0,0.0,0.0,0.0,0.48,0.0,0.0,0.0,0.0,0.0,0.0,0.0,0.0,0.0,938.0,10.75,048
8985,0.02,0.0,0.22,0.26,0.0,0.0,0.02,0.0,0.0,0.0,0.0,0.0,0.0,0.0,0.0,0.0,0.0,0.0,0.0,0.0,0.0,0.0,0.01,0.0,0.0,0.0,0.0,0.0,0.0,0.48,0.0,0.0,0.0,0.0,0.0,0.0,0.0,0.0,0.0,953.0,10.09,048
8986,0.02,0.0,0.22,0.26,0.0,0.0,0.02,0.0,0.0,0.0,0.0,0.0,0.0,0.0,0.0,0.0,0.0,0.0,0.0,0.0,0.0,0.0,0.01,0.0,0.0,0.0,0.0,0.0,0.0,0.48,0.0,0.0,0.0,0.0,0.0,0.0,0.0,0.0,0.0,957.0,9.75,048
8987,0.02,0.0,0.22,0.26,0.0,0.0,0.02,0.0,0.0,0.0,0.0,0.0,0.0,0.0,0.0,0.0,0.0,0.0,0.0,0.0,0.0,0.0,0.01,0.0,0.0,0.0,0.0,0.0,0.0,0.48,0.0,0.0,0.0,0.0,0.0,0.0,0.0,0.0,0.0,962.0,9.47,048
8988,0.02,0.0,0.22,0.26,0.0,0.0,0.02,0.0,0.0,0.0,0.0,0.0,0.0,0.0,0.0,0.0,0.0,0.0,0.0,0.0,0.0,0.0,0.01,0.0,0.0,0.0,0.0,0.0,0.0,0.48,0.0,0.0,0.0,0.0,0.0,0.0,0.0,0.0,0.0,969.0,9.26,048
8989,0.02,0.0,0.22,0.26,0.0,0.0,0.02,0.0,0.0,0.0,0.0,0.0,0.0,0.0,0.0,0.0,0.0,0.0,0.0,0.0,0.0,0.0,0.01,0.0,0.0,0.0,0.0,0.0,0.0,0.48,0.0,0.0,0.0,0.0,0.0,0.0,0.0,0.0,0.0,973.0,8.88,048
8990,0.02,0.0,0.22,0.26,0.0,0.0,0.02,0.0,0.0,0.0,0.0,0.0,0.0,0.0,0.0,0.0,0.0,0.0,0.0,0.0,0.0,0.0,0.01,0.0,0.0,0.0,0.0,0.0,0.0,0.48,0.0,0.0,0.0,0.0,0.0,0.0,0.0,0.0,0.0,979.0,8.67,048
8991,0.02,0.0,0.22,0.26,0.0,0.0,0.02,0.0,0.0,0.0,0.0,0.0,0.0,0.0,0.0,0.0,0.0,0.0,0.0,0.0,0.0,0.0,0.01,0.0,0.0,0.0,0.0,0.0,0.0,0.48,0.0,0.0,0.0,0.0,0.0,0.0,0.0,0.0,0.0,1013.0,7.15,048
8992,0.02,0.0,0.22,0.26,0.0,0.0,0.02,0.0,0.0,0.0,0.0,0.0,0.0,0.0,0.0,0.0,0.0,0.0,0.0,0.0,0.0,0.0,0.01,0.0,0.0,0.0,0.0,0.0,0.0,0.48,0.0,0.0,0.0,0.0,0.0,0.0,0.0,0.0,0.0,1016.0,6.97,048
8993,0.02,0.0,0.22,0.26,0.0,0.0,0.02,0.0,0.0,0.0,0.0,0.0,0.0,0.0,0.0,0.0,0.0,0.0,0.0,0.0,0.0,0.0,0.01,0.0,0.0,0.0,0.0,0.0,0.0,0.48,0.0,0.0,0.0,0.0,0.0,0.0,0.0,0.0,0.0,1028.0,6.42,048
8994,0.02,0.0,0.22,0.26,0.0,0.0,0.02,0.0,0.0,0.0,0.0,0.0,0.0,0.0,0.0,0.0,0.0,0.0,0.0,0.0,0.0,0.0,0.01,0.0,0.0,0.0,0.0,0.0,0.0,0.48,0.0,0.0,0.0,0.0,0.0,0.0,0.0,0.0,0.0,1131.0,3.51,048
8995,0.02,0.0,0.22,0.26,0.0,0.0,0.02,0.0,0.0,0.0,0.0,0.0,0.0,0.0,0.0,0.0,0.0,0.0,0.0,0.0,0.0,0.0,0.01,0.0,0.0,0.0,0.0,0.0,0.0,0.48,0.0,0.0,0.0,0.0,0.0,0.0,0.0,0.0,0.0,1255.0,1.84,048
8996,0.02,0.0,0.22,0.26,0.0,0.0,0.02,0.0,0.0,0.0,0.0,0.0,0.0,0.0,0.0,0.0,0.0,0.0,0.0,0.0,0.0,0.0,0.01,0.0,0.0,0.0,0.0,0.0,0.0,0.48,0.0,0.0,0.0,0.0,0.0,0.0,0.0,0.0,0.0,1289.0,1.5699999999999998,048
