Repository: R3sten/glass_dynamics

# GlassDynamics: Ridge Regression for Glass Viscosity Prediction

## Bachelor's thesis in physics

### Università degli Studi di Trieste

The main goal of this project is to develop a reliable and interpretable predictive model for glass viscosity, moving beyond "black-box" machine learning to provide physically meaningful insights for materials science applications.


This repository implements a workflow that bridges the gap between empirical models and modern data science techniques.

File: data/viscosity_raw_data.csv (part 11 of 81)
,Al2O3,As2O3,B2O3,BaO,BeO,Bi2O3,CaO,CdO,CoO,Cs2O,CuO,Fe2O3,FeO,Ga2O3,GeO2,HfO2,K2O,La2O3,Li2O,MgO,MnO,MoO3,Na2O,Nb2O5,NiO,P2O5,PbO,Rb2O,Sb2O3,SiO2,SrO,Ta2O5,TeO2,TiO2,Tl2O,WO3,Y2O3,ZnO,ZrO2,T,log_visc,ID
8997,0.02,0.0,0.22,0.26,0.0,0.0,0.02,0.0,0.0,0.0,0.0,0.0,0.0,0.0,0.0,0.0,0.0,0.0,0.0,0.0,0.0,0.0,0.01,0.0,0.0,0.0,0.0,0.0,0.0,0.48,0.0,0.0,0.0,0.0,0.0,0.0,0.0,0.0,0.0,1332.0,1.29,048
8998,0.02,0.0,0.22,0.26,0.0,0.0,0.02,0.0,0.0,0.0,0.0,0.0,0.0,0.0,0.0,0.0,0.0,0.0,0.0,0.0,0.0,0.0,0.01,0.0,0.0,0.0,0.0,0.0,0.0,0.48,0.0,0.0,0.0,0.0,0.0,0.0,0.0,0.0,0.0,1370.0,1.12,048
8999,0.02,0.0,0.22,0.26,0.0,0.0,0.02,0.0,0.0,0.0,0.0,0.0,0.0,0.0,0.0,0.0,0.0,0.0,0.0,0.0,0.0,0.0,0.01,0.0,0.0,0.0,0.0,0.0,0.0,0.48,0.0,0.0,0.0,0.0,0.0,0.0,0.0,0.0,0.0,1403.0,0.8400000000000001,048
9000,0.02,0.0,0.22,0.26,0.0,0.0,0.02,0.0,0.0,0.0,0.0,0.0,0.0,0.0,0.0,0.0,0.0,0.0,0.0,0.0,0.0,0.0,0.01,0.0,0.0,0.0,0.0,0.0,0.0,0.48,0.0,0.0,0.0,0.0,0.0,0.0,0.0,0.0,0.0,1445.0,0.6000000000000001,048
9001,0.02,0.0,0.22,0.26,0.0,0.0,0.02,0.0,0.0,0.0,0.0,0.0,0.0,0.0,0.0,0.0,0.0,0.0,0.0,0.0,0.0,0.0,0.01,0.0,0.0,0.0,0.0,0.0,0.0,0.48,0.0,0.0,0.0,0.0,0.0,0.0,0.0,0.0,0.0,1481.0,0.3899999999999999,048
630,0.05,0.0,0.12,0.28,0.0,0.0,0.02,0.0,0.0,0.0,0.0,0.0,0.0,0.0,0.0,0.0,0.0,0.0,0.0,0.0,0.0,0.0,0.0,0.0,0.0,0.0,0.0,0.0,0.0,0.52,0.0,0.0,0.0,0.0,0.0,0.0,0.0,0.0,0.0,933.0,12.0,049
631,0.05,0.0,0.12,0.28,0.0,0.0,0.02,0.0,0.0,0.0,0.0,0.0,0.0,0.0,0.0,0.0,0.0,0.0,0.0,0.0,0.0,0.0,0.0,0.0,0.0,0.0,0.0,0.0,0.0,0.52,0.0,0.0,0.0,0.0,0.0,0.0,0.0,0.0,0.0,993.0,9.0,049
632,0.05,0.0,0.12,0.28,0.0,0.0,0.02,0.0,0.0,0.0,0.0,0.0,0.0,0.0,0.0,0.0,0.0,0.0,0.0,0.0,0.0,0.0,0.0,0.0,0.0,0.0,0.0,0.0,0.0,0.52,0.0,0.0,0.0,0.0,0.0,0.0,0.0,0.0,0.0,1043.0,7.0,049
1415,0.05,0.0,0.12,0.28,0.0,0.0,0.02,0.0,0.0,0.0,0.0,0.0,0.0,0.0,0.0,0.0,0.0,0.0,0.0,0.0,0.0,0.0,0.0,0.0,0.0,0.0,0.0,0.0,0.0,0.52,0.0,0.0,0.0,0.0,0.0,0.0,0.0,0.0,0.0,1613.0,0.34242268082220617,049
1416,0.05,0.0,0.12,0.28,0.0,0.0,0.02,0.0,0.0,0.0,0.0,0.0,0.0,0.0,0.0,0.0,0.0,0.0,0.0,0.0,0.0,0.0,0.0,0.0,0.0,0.0,0.0,0.0,0.0,0.52,0.0,0.0,0.0,0.0,0.0,0.0,0.0,0.0,0.0,1593.0,0.414973347970818,049
1417,0.05,0.0,0.12,0.28,0.0,0.0,0.02,0.0,0.0,0.0,0.0,0.0,0.0,0.0,0.0,0.0,0.0,0.0,0.0,0.0,0.0,0.0,0.0,0.0,0.0,0.0,0.0,0.0,0.0,0.52,0.0,0.0,0.0,0.0,0.0,0.0,0.0,0.0,0.0,1573.0,0.4913616938342726,049
1418,0.05,0.0,0.12,0.28,0.0,0.0,0.02,0.0,0.0,0.0,0.0,0.0,0.0,0.0,0.0,0.0,0.0,0.0,0.0,0.0,0.0,0.0,0.0,0.0,0.0,0.0,0.0,0.0,0.0,0.52,0.0,0.0,0.0,0.0,0.0,0.0,0.0,0.0,0.0,1553.0,0.5797835966168101,049
1419,0.05,0.0,0.12,0.28,0.0,0.0,0.02,0.0,0.0,0.0,0.0,0.0,0.0,0.0,0.0,0.0,0.0,0.0,0.0,0.0,0.0,0.0,0.0,0.0,0.0,0.0,0.0,0.0,0.0,0.52,0.0,0.0,0.0,0.0,0.0,0.0,0.0,0.0,0.0,1533.0,0.6989700043360187,049
1420,0.05,0.0,0.12,0.28,0.0,0.0,0.02,0.0,0.0,0.0,0.0,0.0,0.0,0.0,0.0,0.0,0.0,0.0,0.0,0.0,0.0,0.0,0.0,0.0,0.0,0.0,0.0,0.0,0.0,0.52,0.0,0.0,0.0,0.0,0.0,0.0,0.0,0.0,0.0,1513.0,0.8195439355418688,049
1421,0.05,0.0,0.12,0.28,0.0,0.0,0.02,0.0,0.0,0.0,0.0,0.0,0.0,0.0,0.0,0.0,0.0,0.0,0.0,0.0,0.0,0.0,0.0,0.0,0.0,0.0,0.0,0.0,0.0,0.52,0.0,0.0,0.0,0.0,0.0,0.0,0.0,0.0,0.0,1493.0,0.8647094628571464,049
1422,0.05,0.0,0.12,0.28,0.0,0.0,0.02,0.0,0.0,0.0,0.0,0.0,0.0,0.0,0.0,0.0,0.0,0.0,0.0,0.0,0.0,0.0,0.0,0.0,0.0,0.0,0.0,0.0,0.0,0.52,0.0,0.0,0.0,0.0,0.0,0.0,0.0,0.0,0.0,1473.0,1.03342375548695,049
1423,0.05,0.0,0.12,0.28,0.0,0.0,0.02,0.0,0.0,0.0,0.0,0.0,0.0,0.0,0.0,0.0,0.0,0.0,0.0,0.0,0.0,0.0,0.0,0.0,0.0,0.0,0.0,0.0,0.0,0.52,0.0,0.0,0.0,0.0,0.0,0.0,0.0,0.0,0.0,1453.0,1.1398790864012365,049
1424,0.05,0.0,0.12,0.28,0.0,0.0,0.02,0.0,0.0,0.0,0.0,0.0,0.0,0.0,0.0,0.0,0.0,0.0,0.0,0.0,0.0,0.0,0.0,0.0,0.0,0.0,0.0,0.0,0.0,0.52,0.0,0.0,0.0,0.0,0.0,0.0,0.0,0.0,0.0,1433.0,1.2430380486862944,049
1425,0.05,0.0,0.12,0.28,0.0,0.0,0.02,0.0,0.0,0.0,0.0,0.0,0.0,0.0,0.0,0.0,0.0,0.0,0.0,0.0,0.0,0.0,0.0,0.0,0.0,0.0,0.0,0.0,0.0,0.52,0.0,0.0,0.0,0.0,0.0,0.0,0.0,0.0,0.0,1413.0,1.3424226808222062,049
1426,0.05,0.0,0.12,0.28,0.0,0.0,0.02,0.0,0.0,0.0,0.0,0.0,0.0,0.0,0.0,0.0,0.0,0.0,0.0,0.0,0.0,0.0,0.0,0.0,0.0,0.0,0.0,0.0,0.0,0.52,0.0,0.0,0.0,0.0,0.0,0.0,0.0,0.0,0.0,1393.0,1.5250034714785752,049
1427,0.05,0.0,0.12,0.28,0.0,0.0,0.02,0.0,0.0,0.0,0.0,0.0,0.0,0.0,0.0,0.0,0.0,0.0,0.0,0.0,0.0,0.0,0.0,0.0,0.0,0.0,0.0,0.0,0.0,0.52,0.0,0.0,0.0,0.0,0.0,0.0,0.0,0.0,0.0,1373.0,1.6085260335771945,049
1428,0.05,0.0,0.12,0.28,0.0,0.0,0.02,0.0,0.0,0.0,0.0,0.0,0.0,0.0,0.0,0.0,0.0,0.0,0.0,0.0,0.0,0.0,0.0,0.0,0.0,0.0,0.0,0.0,0.0,0.52,0.0,0.0,0.0,0.0,0.0,0.0,0.0,0.0,0.0,1353.0,1.7745169657285498,049
1429,0.05,0.0,0.12,0.28,0.0,0.0,0.02,0.0,0.0,0.0,0.0,0.0,0.0,0.0,0.0,0.0,0.0,0.0,0.0,0.0,0.0,0.0,0.0,0.0,0.0,0.0,0.0,0.0,0.0,0.52,0.0,0.0,0.0,0.0,0.0,0.0,0.0,0.0,0.0,1333.0,1.9569069261918584,049
1430,0.05,0.0,0.12,0.28,0.0,0.0,0.02,0.0,0.0,0.0,0.0,0.0,0.0,0.0,0.0,0.0,0.0,0.0,0.0,0.0,0.0,0.0,0.0,0.0,0.0,0.0,0.0,0.0,0.0,0.52,0.0,0.0,0.0,0.0,0.0,0.0,0.0,0.0,0.0,1313.0,2.0681858617461617,049
1431,0.05,0.0,0.12,0.28,0.0,0.0,0.02,0.0,0.0,0.0,0.0,0.0,0.0,0.0,0.0,0.0,0.0,0.0,0.0,0.0,0.0,0.0,0.0,0.0,0.0,0.0,0.0,0.0,0.0,0.52,0.0,0.0,0.0,0.0,0.0,0.0,0.0,0.0,0.0,1293.0,2.2380461031287955,049
1432,0.05,0.0,0.12,0.28,0.0,0.0,0.02,0.0,0.0,0.0,0.0,0.0,0.0,0.0,0.0,0.0,0.0,0.0,0.0,0.0,0.0,0.0,0.0,0.0,0.0,0.0,0.0,0.0,0.0,0.52,0.0,0.0,0.0,0.0,0.0,0.0,0.0,0.0,0.0,1273.0,2.4471580313422194,049
1433,0.05,0.0,0.12,0.28,0.0,0.0,0.02,0.0,0.0,0.0,0.0,0.0,0.0,0.0,0.0,0.0,0.0,0.0,0.0,0.0,0.0,0.0,0.0,0.0,0.0,0.0,0.0,0.0,0.0,0.52,0.0,0.0,0.0,0.0,0.0,0.0,0.0,0.0,0.0,1253.0,2.6989700043360187,049
1434,0.05,0.0,0.12,0.28,0.0,0.0,0.02,0.0,0.0,0.0,0.0,0.0,0.0,0.0,0.0,0.0,0.0,0.0,0.0,0.0,0.0,0.0,0.0,0.0,0.0,0.0,0.0,0.0,0.0,0.52,0.0,0.0,0.0,0.0,0.0,0.0,0.0,0.0,0.0,1233.0,2.8750612633917005,049
1435,0.05,0.0,0.12,0.28,0.0,0.0,0.02,0.0,0.0,0.0,0.0,0.0,0.0,0.0,0.0,0.0,0.0,0.0,0.0,0.0,0.0,0.0,0.0,0.0,0.0,0.0,0.0,0.0,0.0,0.52,0.0,0.0,0.0,0.0,0.0,0.0,0.0,0.0,0.0,1213.0,3.0863598306747484,049
1436,0.05,0.0,0.12,0.28,0.0,0.0,0.02,0.0,0.0,0.0,0.0,0.0,0.0,0.0,0.0,0.0,0.0,0.0,0.0,0.0,0.0,0.0,0.0,0.0,0.0,0.0,0.0,0.0,0.0,0.52,0.0,0.0,0.0,0.0,0.0,0.0,0.0,0.0,0.0,1193.0,3.2787536009528284,049
1437,0.05,0.0,0.12,0.28,0.0,0.0,0.02,0.0,0.0,0.0,0.0,0.0,0.0,0.0,0.0,0.0,0.0,0.0,0.0,0.0,0.0,0.0,0.0,0.0,0.0,0.0,0.0,0.0,0.0,0.52,0.0,0.0,0.0,0.0,0.0,0.0,0.0,0.0,0.0,1173.0,3.531478917042256,049
2751,0.05,0.0,0.12,0.28,0.0,0.0,0.02,0.0,0.0,0.0,0.0,0.0,0.0,0.0,0.0,0.0,0.0,0.0,0.0,0.0,0.0,0.0,0.0,0.0,0.0,0.0,0.0,0.0,0.0,0.52,0.0,0.0,0.0,0.0,0.0,0.0,0.0,0.0,0.0,1560.0,0.5,049
2752,0.05,0.0,0.12,0.28,0.0,0.0,0.02,0.0,0.0,0.0,0.0,0.0,0.0,0.0,0.0,0.0,0.0,0.0,0.0,0.0,0.0,0.0,0.0,0.0,0.0,0.0,0.0,0.0,0.0,0.52,0.0,0.0,0.0,0.0,0.0,0.0,0.0,0.0,0.0,1475.0,1.0,049
2753,0.05,0.0,0.12,0.28,0.0,0.0,0.02,0.0,0.0,0.0,0.0,0.0,0.0,0.0,0.0,0.0,0.0,0.0,0.0,0.0,0.0,0.0,0.0,0.0,0.0,0.0,0.0,0.0,0.0,0.52,0.0,0.0,0.0,0.0,0.0,0.0,0.0,0.0,0.0,1399.0,1.5,049
2754,0.05,0.0,0.12,0.28,0.0,0.0,0.02,0.0,0.0,0.0,0.0,0.0,0.0,0.0,0.0,0.0,0.0,0.0,0.0,0.0,0.0,0.0,0.0,0.0,0.0,0.0,0.0,0.0,0.0,0.52,0.0,0.0,0.0,0.0,0.0,0.0,0.0,0.0,0.0,1271.0,2.5,049
2755,0.05,0.0,0.12,0.28,0.0,0.0,0.02,0.0,0.0,0.0,0.0,0.0,0.0,0.0,0.0,0.0,0.0,0.0,0.0,0.0,0.0,0.0,0.0,0.0,0.0,0.0,0.0,0.0,0.0,0.52,0.0,0.0,0.0,0.0,0.0,0.0,0.0,0.0,0.0,1215.0,3.0,049
2756,0.05,0.0,0.12,0.28,0.0,0.0,0.02,0.0,0.0,0.0,0.0,0.0,0.0,0.0,0.0,0.0,0.0,0.0,0.0,0.0,0.0,0.0,0.0,0.0,0.0,0.0,0.0,0.0,0.0,0.52,0.0,0.0,0.0,0.0,0.0,0.0,0.0,0.0,0.0,1042.0,7.0,049
2757,0.05,0.0,0.12,0.28,0.0,0.0,0.02,0.0,0.0,0.0,0.0,0.0,0.0,0.0,0.0,0.0,0.0,0.0,0.0,0.0,0.0,0.0,0.0,0.0,0.0,0.0,0.0,0.0,0.0,0.52,0.0,0.0,0.0,0.0,0.0,0.0,0.0,0.0,0.0,1008.0,8.0,049
2758,0.05,0.0,0.12,0.28,0.0,0.0,0.02,0.0,0.0,0.0,0.0,0.0,0.0,0.0,0.0,0.0,0.0,0.0,0.0,0.0,0.0,0.0,0.0,0.0,0.0,0.0,0.0,0.0,0.0,0.52,0.0,0.0,0.0,0.0,0.0,0.0,0.0,0.0,0.0,979.0,9.0,049
2759,0.05,0.0,0.12,0.28,0.0,0.0,0.02,0.0,0.0,0.0,0.0,0.0,0.0,0.0,0.0,0.0,0.0,0.0,0.0,0.0,0.0,0.0,0.0,0.0,0.0,0.0,0.0,0.0,0.0,0.52,0.0,0.0,0.0,0.0,0.0,0.0,0.0,0.0,0.0,953.0,10.0,049
2760,0.05,0.0,0.12,0.28,0.0,0.0,0.02,0.0,0.0,0.0,0.0,0.0,0.0,0.0,0.0,0.0,0.0,0.0,0.0,0.0,0.0,0.0,0.0,0.0,0.0,0.0,0.0,0.0,0.0,0.52,0.0,0.0,0.0,0.0,0.0,0.0,0.0,0.0,0.0,931.0,11.0,049
2761,0.05,0.0,0.12,0.28,0.0,0.0,0.02,0.0,0.0,0.0,0.0,0.0,0.0,0.0,0.0,0.0,0.0,0.0,0.0,0.0,0.0,0.0,0.0,0.0,0.0,0.0,0.0,0.0,0.0,0.52,0.0,0.0,0.0,0.0,0.0,0.0,0.0,0.0,0.0,912.0,12.0,049
9002,0.05,0.0,0.12,0.28,0.0,0.0,0.02,0.0,0.0,0.0,0.0,0.0,0.0,0.0,0.0,0.0,0.0,0.0,0.0,0.0,0.0,0.0,0.0,0.0,0.0,0.0,0.0,0.0,0.0,0.52,0.0,0.0,0.0,0.0,0.0,0.0,0.0,0.0,0.0,929.0,11.49,049
9003,0.05,0.0,0.12,0.28,0.0,0.0,0.02,0.0,0.0,0.0,0.0,0.0,0.0,0.0,0.0,0.0,0.0,0.0,0.0,0.0,0.0,0.0,0.0,0.0,0.0,0.0,0.0,0.0,0.0,0.52,0.0,0.0,0.0,0.0,0.0,0.0,0.0,0.0,0.0,942.0,10.91,049
9004,0.05,0.0,0.12,0.28,0.0,0.0,0.02,0.0,0.0,0.0,0.0,0.0,0.0,0.0,0.0,0.0,0.0,0.0,0.0,0.0,0.0,0.0,0.0,0.0,0.0,0.0,0.0,0.0,0.0,0.52,0.0,0.0,0.0,0.0,0.0,0.0,0.0,0.0,0.0,944.0,11.35,049
9005,0.05,0.0,0.12,0.28,0.0,0.0,0.02,0.0,0.0,0.0,0.0,0.0,0.0,0.0,0.0,0.0,0.0,0.0,0.0,0.0,0.0,0.0,0.0,0.0,0.0,0.0,0.0,0.0,0.0,0.52,0.0,0.0,0.0,0.0,0.0,0.0,0.0,0.0,0.0,951.0,10.47,049
9006,0.05,0.0,0.12,0.28,0.0,0.0,0.02,0.0,0.0,0.0,0.0,0.0,0.0,0.0,0.0,0.0,0.0,0.0,0.0,0.0,0.0,0.0,0.0,0.0,0.0,0.0,0.0,0.0,0.0,0.52,0.0,0.0,0.0,0.0,0.0,0.0,0.0,0.0,0.0,959.0,9.885,049
9007,0.05,0.0,0.12,0.28,0.0,0.0,0.02,0.0,0.0,0.0,0.0,0.0,0.0,0.0,0.0,0.0,0.0,0.0,0.0,0.0,0.0,0.0,0.0,0.0,0.0,0.0,0.0,0.0,0.0,0.52,0.0,0.0,0.0,0.0,0.0,0.0,0.0,0.0,0.0,969.0,9.55,049
9008,0.05,0.0,0.12,0.28,0.0,0.0,0.02,0.0,0.0,0.0,0.0,0.0,0.0,0.0,0.0,0.0,0.0,0.0,0.0,0.0,0.0,0.0,0.0,0.0,0.0,0.0,0.0,0.0,0.0,0.52,0.0,0.0,0.0,0.0,0.0,0.0,0.0,0.0,0.0,973.0,9.41,049
9009,0.05,0.0,0.12,0.28,0.0,0.0,0.02,0.0,0.0,0.0,0.0,0.0,0.0,0.0,0.0,0.0,0.0,0.0,0.0,0.0,0.0,0.0,0.0,0.0,0.0,0.0,0.0,0.0,0.0,0.52,0.0,0.0,0.0,0.0,0.0,0.0,0.0,0.0,0.0,977.0,9.15,049
9010,0.05,0.0,0.12,0.28,0.0,0.0,0.02,0.0,0.0,0.0,0.0,0.0,0.0,0.0,0.0,0.0,0.0,0.0,0.0,0.0,0.0,0.0,0.0,0.0,0.0,0.0,0.0,0.0,0.0,0.52,0.0,0.0,0.0,0.0,0.0,0.0,0.0,0.0,0.0,983.0,8.79,049
9011,0.05,0.0,0.12,0.28,0.0,0.0,0.02,0.0,0.0,0.0,0.0,0.0,0.0,0.0,0.0,0.0,0.0,0.0,0.0,0.0,0.0,0.0,0.0,0.0,0.0,0.0,0.0,0.0,0.0,0.52,0.0,0.0,0.0,0.0,0.0,0.0,0.0,0.0,0.0,987.0,8.64,049
9012,0.05,0.0,0.12,0.28,0.0,0.0,0.02,0.0,0.0,0.0,0.0,0.0,0.0,0.0,0.0,0.0,0.0,0.0,0.0,0.0,0.0,0.0,0.0,0.0,0.0,0.0,0.0,0.0,0.0,0.52,0.0,0.0,0.0,0.0,0.0,0.0,0.0,0.0,0.0,995.0,8.344999999999999,049
9013,0.05,0.0,0.12,0.28,0.0,0.0,0.02,0.0,0.0,0.0,0.0,0.0,0.0,0.0,0.0,0.0,0.0,0.0,0.0,0.0,0.0,0.0,0.0,0.0,0.0,0.0,0.0,0.0,0.0,0.52,0.0,0.0,0.0,0.0,0.0,0.0,0.0,0.0,0.0,998.0,7.869999999999999,049
9014,0.05,0.0,0.12,0.28,0.0,0.0,0.02,0.0,0.0,0.0,0.0,0.0,0.0,0.0,0.0,0.0,0.0,0.0,0.0,0.0,0.0,0.0,0.0,0.0,0.0,0.0,0.0,0.0,0.0,0.52,0.0,0.0,0.0,0.0,0.0,0.0,0.0,0.0,0.0,1002.0,7.5,049
9015,0.05,0.0,0.12,0.28,0.0,0.0,0.02,0.0,0.0,0.0,0.0,0.0,0.0,0.0,0.0,0.0,0.0,0.0,0.0,0.0,0.0,0.0,0.0,0.0,0.0,0.0,0.0,0.0,0.0,0.52,0.0,0.0,0.0,0.0,0.0,0.0,0.0,0.0,0.0,1003.0,7.210000000000001,049
9016,0.05,0.0,0.12,0.28,0.0,0.0,0.02,0.0,0.0,0.0,0.0,0.0,0.0,0.0,0.0,0.0,0.0,0.0,0.0,0.0,0.0,0.0,0.0,0.0,0.0,0.0,0.0,0.0,0.0,0.52,0.0,0.0,0.0,0.0,0.0,0.0,0.0,0.0,0.0,1014.0,6.77,049
9017,0.05,0.0,0.12,0.28,0.0,0.0,0.02,0.0,0.0,0.0,0.0,0.0,0.0,0.0,0.0,0.0,0.0,0.0,0.0,0.0,0.0,0.0,0.0,0.0,0.0,0.0,0.0,0.0,0.0,0.52,0.0,0.0,0.0,0.0,0.0,0.0,0.0,0.0,0.0,1021.0,6.52,049
9018,0.05,0.0,0.12,0.28,0.0,0.0,0.02,0.0,0.0,0.0,0.0,0.0,0.0,0.0,0.0,0.0,0.0,0.0,0.0,0.0,0.0,0.0,0.0,0.0,0.0,0.0,0.0,0.0,0.0,0.52,0.0,0.0,0.0,0.0,0.0,0.0,0.0,0.0,0.0,1030.0,6.26,049
9019,0.05,0.0,0.12,0.28,0.0,0.0,0.02,0.0,0.0,0.0,0.0,0.0,0.0,0.0,0.0,0.0,0.0,0.0,0.0,0.0,0.0,0.0,0.0,0.0,0.0,0.0,0.0,0.0,0.0,0.52,0.0,0.0,0.0,0.0,0.0,0.0,0.0,0.0,0.0,1034.0,6.0,049
9020,0.05,0.0,0.12,0.28,0.0,0.0,0.02,0.0,0.0,0.0,0.0,0.0,0.0,0.0,0.0,0.0,0.0,0.0,0.0,0.0,0.0,0.0,0.0,0.0,0.0,0.0,0.0,0.0,0.0,0.52,0.0,0.0,0.0,0.0,0.0,0.0,0.0,0.0,0.0,1054.0,5.67,049
9021,0.05,0.0,0.12,0.28,0.0,0.0,0.02,0.0,0.0,0.0,0.0,0.0,0.0,0.0,0.0,0.0,0.0,0.0,0.0,0.0,0.0,0.0,0.0,0.0,0.0,0.0,0.0,0.0,0.0,0.52,0.0,0.0,0.0,0.0,0.0,0.0,0.0,0.0,0.0,1058.0,5.49,049
9022,0.05,0.0,0.12,0.28,0.0,0.0,0.02,0.0,0.0,0.0,0.0,0.0,0.0,0.0,0.0,0.0,0.0,0.0,0.0,0.0,0.0,0.0,0.0,0.0,0.0,0.0,0.0,0.0,0.0,0.52,0.0,0.0,0.0,0.0,0.0,0.0,0.0,0.0,0.0,1071.0,5.12,049
9023,0.05,0.0,0.12,0.28,0.0,0.0,0.02,0.0,0.0,0.0,0.0,0.0,0.0,0.0,0.0,0.0,0.0,0.0,0.0,0.0,0.0,0.0,0.0,0.0,0.0,0.0,0.0,0.0,0.0,0.52,0.0,0.0,0.0,0.0,0.0,0.0,0.0,0.0,0.0,1085.0,4.39,049
9024,0.05,0.0,0.12,0.28,0.0,0.0,0.02,0.0,0.0,0.0,0.0,0.0,0.0,0.0,0.0,0.0,0.0,0.0,0.0,0.0,0.0,0.0,0.0,0.0,0.0,0.0,0.0,0.0,0.0,0.52,0.0,0.0,0.0,0.0,0.0,0.0,0.0,0.0,0.0,1088.0,4.83,049
9025,0.05,0.0,0.12,0.28,0.0,0.0,0.02,0.0,0.0,0.0,0.0,0.0,0.0,0.0,0.0,0.0,0.0,0.0,0.0,0.0,0.0,0.0,0.0,0.0,0.0,0.0,0.0,0.0,0.0,0.52,0.0,0.0,0.0,0.0,0.0,0.0,0.0,0.0,0.0,1098.0,4.58,049
9026,0.05,0.0,0.12,0.28,0.0,0.0,0.02,0.0,0.0,0.0,0.0,0.0,0.0,0.0,0.0,0.0,0.0,0.0,0.0,0.0,0.0,0.0,0.0,0.0,0.0,0.0,0.0,0.0,0.0,0.52,0.0,0.0,0.0,0.0,0.0,0.0,0.0,0.0,0.0,1174.0,3.51,049
9027,0.05,0.0,0.12,0.28,0.0,0.0,0.02,0.0,0.0,0.0,0.0,0.0,0.0,0.0,0.0,0.0,0.0,0.0,0.0,0.0,0.0,0.0,0.0,0.0,0.0,0.0,0.0,0.0,0.0,0.52,0.0,0.0,0.0,0.0,0.0,0.0,0.0,0.0,0.0,1221.0,3.26,049
9028,0.05,0.0,0.12,0.28,0.0,0.0,0.02,0.0,0.0,0.0,0.0,0.0,0.0,0.0,0.0,0.0,0.0,0.0,0.0,0.0,0.0,0.0,0.0,0.0,0.0,0.0,0.0,0.0,0.0,0.52,0.0,0.0,0.0,0.0,0.0,0.0,0.0,0.0,0.0,1250.0,2.63,049
9029,0.05,0.0,0.12,0.28,0.0,0.0,0.02,0.0,0.0,0.0,0.0,0.0,0.0,0.0,0.0,0.0,0.0,0.0,0.0,0.0,0.0,0.0,0.0,0.0,0.0,0.0,0.0,0.0,0.0,0.52,0.0,0.0,0.0,0.0,0.0,0.0,0.0,0.0,0.0,1287.0,2.16,049
9030,0.05,0.0,0.12,0.28,0.0,0.0,0.02,0.0,0.0,0.0,0.0,0.0,0.0,0.0,0.0,0.0,0.0,0.0,0.0,0.0,0.0,0.0,0.0,0.0,0.0,0.0,0.0,0.0,0.0,0.52,0.0,0.0,0.0,0.0,0.0,0.0,0.0,0.0,0.0,1344.0,1.79,049
9031,0.05,0.0,0.12,0.28,0.0,0.0,0.02,0.0,0.0,0.0,0.0,0.0,0.0,0.0,0.0,0.0,0.0,0.0,0.0,0.0,0.0,0.0,0.0,0.0,0.0,0.0,0.0,0.0,0.0,0.52,0.0,0.0,0.0,0.0,0.0,0.0,0.0,0.0,0.0,1422.0,1.2799999999999998,049
9032,0.05,0.0,0.12,0.28,0.0,0.0,0.02,0.0,0.0,0.0,0.0,0.0,0.0,0.0,0.0,0.0,0.0,0.0,0.0,0.0,0.0,0.0,0.0,0.0,0.0,0.0,0.0,0.0,0.0,0.52,0.0,0.0,0.0,0.0,0.0,0.0,0.0,0.0,0.0,1460.0,1.02,049
633,0.05,0.0,0.28,0.31,0.0,0.0,0.02,0.0,0.0,0.0,0.0,0.0,0.0,0.0,0.0,0.0,0.0,0.0,0.0,0.0,0.0,0.0,0.0,0.0,0.0,0.0,0.0,0.0,0.0,0.34,0.0,0.0,0.0,0.0,0.0,0.0,0.0,0.0,0.0,893.0,12.0,050
634,0.05,0.0,0.28,0.31,0.0,0.0,0.02,0.0,0.0,0.0,0.0,0.0,0.0,0.0,0.0,0.0,0.0,0.0,0.0,0.0,0.0,0.0,0.0,0.0,0.0,0.0,0.0,0.0,0.0,0.34,0.0,0.0,0.0,0.0,0.0,0.0,0.0,0.0,0.0,943.0,9.0,050
635,0.05,0.0,0.28,0.31,0.0,0.0,0.02,0.0,0.0,0.0,0.0,0.0,0.0,0.0,0.0,0.0,0.0,0.0,0.0,0.0,0.0,0.0,0.0,0.0,0.0,0.0,0.0,0.0,0.0,0.34,0.0,0.0,0.0,0.0,0.0,0.0,0.0,0.0,0.0,978.0,7.0,050
2762,0.05,0.0,0.28,0.31,0.0,0.0,0.02,0.0,0.0,0.0,0.0,0.0,0.0,0.0,0.0,0.0,0.0,0.0,0.0,0.0,0.0,0.0,0.0,0.0,0.0,0.0,0.0,0.0,0.0,0.34,0.0,0.0,0.0,0.0,0.0,0.0,0.0,0.0,0.0,1408.0,0.0,050
2763,0.05,0.0,0.28,0.31,0.0,0.0,0.02,0.0,0.0,0.0,0.0,0.0,0.0,0.0,0.0,0.0,0.0,0.0,0.0,0.0,0.0,0.0,0.0,0.0,0.0,0.0,0.0,0.0,0.0,0.34,0.0,0.0,0.0,0.0,0.0,0.0,0.0,0.0,0.0,1312.0,0.5,050
2764,0.05,0.0,0.28,0.31,0.0,0.0,0.02,0.0,0.0,0.0,0.0,0.0,0.0,0.0,0.0,0.0,0.0,0.0,0.0,0.0,0.0,0.0,0.0,0.0,0.0,0.0,0.0,0.0,0.0,0.34,0.0,0.0,0.0,0.0,0.0,0.0,0.0,0.0,0.0,1242.0,1.0,050
2765,0.05,0.0,0.28,0.31,0.0,0.0,0.02,0.0,0.0,0.0,0.0,0.0,0.0,0.0,0.0,0.0,0.0,0.0,0.0,0.0,0.0,0.0,0.0,0.0,0.0,0.0,0.0,0.0,0.0,0.34,0.0,0.0,0.0,0.0,0.0,0.0,0.0,0.0,0.0,1195.0,1.5,050
2766,0.05,0.0,0.28,0.31,0.0,0.0,0.02,0.0,0.0,0.0,0.0,0.0,0.0,0.0,0.0,0.0,0.0,0.0,0.0,0.0,0.0,0.0,0.0,0.0,0.0,0.0,0.0,0.0,0.0,0.34,0.0,0.0,0.0,0.0,0.0,0.0,0.0,0.0,0.0,1159.0,2.0,050
2767,0.05,0.0,0.28,0.31,0.0,0.0,0.02,0.0,0.0,0.0,0.0,0.0,0.0,0.0,0.0,0.0,0.0,0.0,0.0,0.0,0.0,0.0,0.0,0.0,0.0,0.0,0.0,0.0,0.0,0.34,0.0,0.0,0.0,0.0,0.0,0.0,0.0,0.0,0.0,1127.0,2.5,050
2768,0.05,0.0,0.28,0.31,0.0,0.0,0.02,0.0,0.0,0.0,0.0,0.0,0.0,0.0,0.0,0.0,0.0,0.0,0.0,0.0,0.0,0.0,0.0,0.0,0.0,0.0,0.0,0.0,0.0,0.34,0.0,0.0,0.0,0.0,0.0,0.0,0.0,0.0,0.0,1104.0,3.0,050
2769,0.05,0.0,0.28,0.31,0.0,0.0,0.02,0.0,0.0,0.0,0.0,0.0,0.0,0.0,0.0,0.0,0.0,0.0,0.0,0.0,0.0,0.0,0.0,0.0,0.0,0.0,0.0,0.0,0.0,0.34,0.0,0.0,0.0,0.0,0.0,0.0,0.0,0.0,0.0,1055.0,4.0,050
2770,0.05,0.0,0.28,0.31,0.0,0.0,0.02,0.0,0.0,0.0,0.0,0.0,0.0,0.0,0.0,0.0,0.0,0.0,0.0,0.0,0.0,0.0,0.0,0.0,0.0,0.0,0.0,0.0,0.0,0.34,0.0,0.0,0.0,0.0,0.0,0.0,0.0,0.0,0.0,1023.0,5.0,050
2771,0.05,0.0,0.28,0.31,0.0,0.0,0.02,0.0,0.0,0.0,0.0,0.0,0.0,0.0,0.0,0.0,0.0,0.0,0.0,0.0,0.0,0.0,0.0,0.0,0.0,0.0,0.0,0.0,0.0,0.34,0.0,0.0,0.0,0.0,0.0,0.0,0.0,0.0,0.0,994.0,6.0,050
2772,0.05,0.0,0.28,0.31,0.0,0.0,0.02,0.0,0.0,0.0,0.0,0.0,0.0,0.0,0.0,0.0,0.0,0.0,0.0,0.0,0.0,0.0,0.0,0.0,0.0,0.0,0.0,0.0,0.0,0.34,0.0,0.0,0.0,0.0,0.0,0.0,0.0,0.0,0.0,976.0,7.0,050
2773,0.05,0.0,0.28,0.31,0.0,0.0,0.02,0.0,0.0,0.0,0.0,0.0,0.0,0.0,0.0,0.0,0.0,0.0,0.0,0.0,0.0,0.0,0.0,0.0,0.0,0.0,0.0,0.0,0.0,0.34,0.0,0.0,0.0,0.0,0.0,0.0,0.0,0.0,0.0,960.0,8.0,050
2774,0.05,0.0,0.28,0.31,0.0,0.0,0.02,0.0,0.0,0.0,0.0,0.0,0.0,0.0,0.0,0.0,0.0,0.0,0.0,0.0,0.0,0.0,0.0,0.0,0.0,0.0,0.0,0.0,0.0,0.34,0.0,0.0,0.0,0.0,0.0,0.0,0.0,0.0,0.0,944.0,9.0,050
2775,0.05,0.0,0.28,0.31,0.0,0.0,0.02,0.0,0.0,0.0,0.0,0.0,0.0,0.0,0.0,0.0,0.0,0.0,0.0,0.0,0.0,0.0,0.0,0.0,0.0,0.0,0.0,0.0,0.0,0.34,0.0,0.0,0.0,0.0,0.0,0.0,0.0,0.0,0.0,928.0,10.0,050
2776,0.05,0.0,0.28,0.31,0.0,0.0,0.02,0.0,0.0,0.0,0.0,0.0,0.0,0.0,0.0,0.0,0.0,0.0,0.0,0.0,0.0,0.0,0.0,0.0,0.0,0.0,0.0,0.0,0.0,0.34,0.0,0.0,0.0,0.0,0.0,0.0,0.0,0.0,0.0,913.0,11.0,050
2777,0.05,0.0,0.28,0.31,0.0,0.0,0.02,0.0,0.0,0.0,0.0,0.0,0.0,0.0,0.0,0.0,0.0,0.0,0.0,0.0,0.0,0.0,0.0,0.0,0.0,0.0,0.0,0.0,0.0,0.34,0.0,0.0,0.0,0.0,0.0,0.0,0.0,0.0,0.0,899.0,12.0,050
636,0.03,0.0,0.1,0.25,0.0,0.0,0.06,0.0,0.0,0.0,0.0,0.0,0.0,0.0,0.0,0.0,0.0,0.0,0.0,0.0,0.0,0.0,0.0,0.0,0.0,0.0,0.0,0.0,0.0,0.52,0.0,0.0,0.0,0.0,0.0,0.0,0.0,0.05,0.0,913.0,12.0,051
637,0.03,0.0,0.1,0.25,0.0,0.0,0.06,0.0,0.0,0.0,0.0,0.0,0.0,0.0,0.0,0.0,0.0,0.0,0.0,0.0,0.0,0.0,0.0,0.0,0.0,0.0,0.0,0.0,0.0,0.52,0.0,0.0,0.0,0.0,0.0,0.0,0.0,0.05,0.0,983.0,8.5,051
638,0.03,0.0,0.1,0.25,0.0,0.0,0.06,0.0,0.0,0.0,0.0,0.0,0.0,0.0,0.0,0.0,0.0,0.0,0.0,0.0,0.0,0.0,0.0,0.0,0.0,0.0,0.0,0.0,0.0,0.52,0.0,0.0,0.0,0.0,0.0,0.0,0.0,0.05,0.0,1043.0,7.0,051
2778,0.03,0.0,0.1,0.25,0.0,0.0,0.06,0.0,0.0,0.0,0.0,0.0,0.0,0.0,0.0,0.0,0.0,0.0,0.0,0.0,0.0,0.0,0.0,0.0,0.0,0.0,0.0,0.0,0.0,0.52,0.0,0.0,0.0,0.0,0.0,0.0,0.0,0.05,0.0,1524.0,0.5,051
2779,0.03,0.0,0.1,0.25,0.0,0.0,0.06,0.0,0.0,0.0,0.0,0.0,0.0,0.0,0.0,0.0,0.0,0.0,0.0,0.0,0.0,0.0,0.0,0.0,0.0,0.0,0.0,0.0,0.0,0.52,0.0,0.0,0.0,0.0,0.0,0.0,0.0,0.05,0.0,1443.0,1.0,051
2780,0.03,0.0,0.1,0.25,0.0,0.0,0.06,0.0,0.0,0.0,0.0,0.0,0.0,0.0,0.0,0.0,0.0,0.0,0.0,0.0,0.0,0.0,0.0,0.0,0.0,0.0,0.0,0.0,0.0,0.52,0.0,0.0,0.0,0.0,0.0,0.0,0.0,0.05,0.0,1374.0,1.5,051
2781,0.03,0.0,0.1,0.25,0.0,0.0,0.06,0.0,0.0,0.0,0.0,0.0,0.0,0.0,0.0,0.0,0.0,0.0,0.0,0.0,0.0,0.0,0.0,0.0,0.0,0.0,0.0,0.0,0.0,0.52,0.0,0.0,0.0,0.0,0.0,0.0,0.0,0.05,0.0,1312.0,2.0,051
2782,0.03,0.0,0.1,0.25,0.0,0.0,0.06,0.0,0.0,0.0,0.0,0.0,0.0,0.0,0.0,0.0,0.0,0.0,0.0,0.0,0.0,0.0,0.0,0.0,0.0,0.0,0.0,0.0,0.0,0.52,0.0,0.0,0.0,0.0,0.0,0.0,0.0,0.05,0.0,1263.0,2.5,051
2783,0.03,0.0,0.1,0.25,0.0,0.0,0.06,0.0,0.0,0.0,0.0,0.0,0.0,0.0,0.0,0.0,0.0,0.0,0.0,0.0,0.0,0.0,0.0,0.0,0.0,0.0,0.0,0.0,0.0,0.52,0.0,0.0,0.0,0.0,0.0,0.0,0.0,0.05,0.0,1219.0,3.0,051
2784,0.03,0.0,0.1,0.25,0.0,0.0,0.06,0.0,0.0,0.0,0.0,0.0,0.0,0.0,0.0,0.0,0.0,0.0,0.0,0.0,0.0,0.0,0.0,0.0,0.0,0.0,0.0,0.0,0.0,0.52,0.0,0.0,0.0,0.0,0.0,0.0,0.0,0.05,0.0,1152.0,4.0,051
2785,0.03,0.0,0.1,0.25,0.0,0.0,0.06,0.0,0.0,0.0,0.0,0.0,0.0,0.0,0.0,0.0,0.0,0.0,0.0,0.0,0.0,0.0,0.0,0.0,0.0,0.0,0.0,0.0,0.0,0.52,0.0,0.0,0.0,0.0,0.0,0.0,0.0,0.05,0.0,1105.0,5.0,051
2786,0.03,0.0,0.1,0.25,0.0,0.0,0.06,0.0,0.0,0.0,0.0,0.0,0.0,0.0,0.0,0.0,0.0,0.0,0.0,0.0,0.0,0.0,0.0,0.0,0.0,0.0,0.0,0.0,0.0,0.52,0.0,0.0,0.0,0.0,0.0,0.0,0.0,0.05,0.0,1065.0,6.0,051
2787,0.03,0.0,0.1,0.25,0.0,0.0,0.06,0.0,0.0,0.0,0.0,0.0,0.0,0.0,0.0,0.0,0.0,0.0,0.0,0.0,0.0,0.0,0.0,0.0,0.0,0.0,0.0,0.0,0.0,0.52,0.0,0.0,0.0,0.0,0.0,0.0,0.0,0.05,0.0,1036.0,6.41,051
2788,0.03,0.0,0.1,0.25,0.0,0.0,0.06,0.0,0.0,0.0,0.0,0.0,0.0,0.0,0.0,0.0,0.0,0.0,0.0,0.0,0.0,0.0,0.0,0.0,0.0,0.0,0.0,0.0,0.0,0.52,0.0,0.0,0.0,0.0,0.0,0.0,0.0,0.05,0.0,1010.0,8.0,051
2789,0.03,0.0,0.1,0.25,0.0,0.0,0.06,0.0,0.0,0.0,0.0,0.0,0.0,0.0,0.0,0.0,0.0,0.0,0.0,0.0,0.0,0.0,0.0,0.0,0.0,0.0,0.0,0.0,0.0,0.52,0.0,0.0,0.0,0.0,0.0,0.0,0.0,0.05,0.0,986.0,9.0,051
2790,0.03,0.0,0.1,0.25,0.0,0.0,0.06,0.0,0.0,0.0,0.0,0.0,0.0,0.0,0.0,0.0,0.0,0.0,0.0,0.0,0.0,0.0,0.0,0.0,0.0,0.0,0.0,0.0,0.0,0.52,0.0,0.0,0.0,0.0,0.0,0.0,0.0,0.05,0.0,963.0,10.0,051
2791,0.03,0.0,0.1,0.25,0.0,0.0,0.06,0.0,0.0,0.0,0.0,0.0,0.0,0.0,0.0,0.0,0.0,0.0,0.0,0.0,0.0,0.0,0.0,0.0,0.0,0.0,0.0,0.0,0.0,0.52,0.0,0.0,0.0,0.0,0.0,0.0,0.0,0.05,0.0,935.0,11.0,051
2792,0.03,0.0,0.1,0.25,0.0,0.0,0.06,0.0,0.0,0.0,0.0,0.0,0.0,0.0,0.0,0.0,0.0,0.0,0.0,0.0,0.0,0.0,0.0,0.0,0.0,0.0,0.0,0.0,0.0,0.52,0.0,0.0,0.0,0.0,0.0,0.0,0.0,0.05,0.0,923.0,12.0,051
9033,0.03,0.0,0.1,0.25,0.0,0.0,0.06,0.0,0.0,0.0,0.0,0.0,0.0,0.0,0.0,0.0,0.0,0.0,0.0,0.0,0.0,0.0,0.0,0.0,0.0,0.0,0.0,0.0,0.0,0.52,0.0,0.0,0.0,0.0,0.0,0.0,0.0,0.05,0.0,928.0,11.51,051
9034,0.03,0.0,0.1,0.25,0.0,0.0,0.06,0.0,0.0,0.0,0.0,0.0,0.0,0.0,0.0,0.0,0.0,0.0,0.0,0.0,0.0,0.0,0.0,0.0,0.0,0.0,0.0,0.0,0.0,0.52,0.0,0.0,0.0,0.0,0.0,0.0,0.0,0.05,0.0,930.0,11.19,051
9035,0.03,0.0,0.1,0.25,0.0,0.0,0.06,0.0,0.0,0.0,0.0,0.0,0.0,0.0,0.0,0.0,0.0,0.0,0.0,0.0,0.0,0.0,0.0,0.0,0.0,0.0,0.0,0.0,0.0,0.52,0.0,0.0,0.0,0.0,0.0,0.0,0.0,0.05,0.0,933.0,10.88,051
9036,0.03,0.0,0.1,0.25,0.0,0.0,0.06,0.0,0.0,0.0,0.0,0.0,0.0,0.0,0.0,0.0,0.0,0.0,0.0,0.0,0.0,0.0,0.0,0.0,0.0,0.0,0.0,0.0,0.0,0.52,0.0,0.0,0.0,0.0,0.0,0.0,0.0,0.05,0.0,943.0,10.5,051
9037,0.03,0.0,0.1,0.25,0.0,0.0,0.06,0.0,0.0,0.0,0.0,0.0,0.0,0.0,0.0,0.0,0.0,0.0,0.0,0.0,0.0,0.0,0.0,0.0,0.0,0.0,0.0,0.0,0.0,0.52,0.0,0.0,0.0,0.0,0.0,0.0,0.0,0.05,0.0,955.0,10.19,051
9038,0.03,0.0,0.1,0.25,0.0,0.0,0.06,0.0,0.0,0.0,0.0,0.0,0.0,0.0,0.0,0.0,0.0,0.0,0.0,0.0,0.0,0.0,0.0,0.0,0.0,0.0,0.0,0.0,0.0,0.52,0.0,0.0,0.0,0.0,0.0,0.0,0.0,0.05,0.0,958.0,9.77,051
9039,0.03,0.0,0.1,0.25,0.0,0.0,0.06,0.0,0.0,0.0,0.0,0.0,0.0,0.0,0.0,0.0,0.0,0.0,0.0,0.0,0.0,0.0,0.0,0.0,0.0,0.0,0.0,0.0,0.0,0.52,0.0,0.0,0.0,0.0,0.0,0.0,0.0,0.05,0.0,964.0,9.22,051
9040,0.03,0.0,0.1,0.25,0.0,0.0,0.06,0.0,0.0,0.0,0.0,0.0,0.0,0.0,0.0,0.0,0.0,0.0,0.0,0.0,0.0,0.0,0.0,0.0,0.0,0.0,0.0,0.0,0.0,0.52,0.0,0.0,0.0,0.0,0.0,0.0,0.0,0.05,0.0,974.0,8.84,051
9041,0.03,0.0,0.1,0.25,0.0,0.0,0.06,0.0,0.0,0.0,0.0,0.0,0.0,0.0,0.0,0.0,0.0,0.0,0.0,0.0,0.0,0.0,0.0,0.0,0.0,0.0,0.0,0.0,0.0,0.52,0.0,0.0,0.0,0.0,0.0,0.0,0.0,0.05,0.0,978.0,8.42,051
9042,0.03,0.0,0.1,0.25,0.0,0.0,0.06,0.0,0.0,0.0,0.0,0.0,0.0,0.0,0.0,0.0,0.0,0.0,0.0,0.0,0.0,0.0,0.0,0.0,0.0,0.0,0.0,0.0,0.0,0.52,0.0,0.0,0.0,0.0,0.0,0.0,0.0,0.05,0.0,984.0,8.18,051
9043,0.03,0.0,0.1,0.25,0.0,0.0,0.06,0.0,0.0,0.0,0.0,0.0,0.0,0.0,0.0,0.0,0.0,0.0,0.0,0.0,0.0,0.0,0.0,0.0,0.0,0.0,0.0,0.0,0.0,0.52,0.0,0.0,0.0,0.0,0.0,0.0,0.0,0.05,0.0,997.0,7.59,051
9044,0.03,0.0,0.1,0.25,0.0,0.0,0.06,0.0,0.0,0.0,0.0,0.0,0.0,0.0,0.0,0.0,0.0,0.0,0.0,0.0,0.0,0.0,0.0,0.0,0.0,0.0,0.0,0.0,0.0,0.52,0.0,0.0,0.0,0.0,0.0,0.0,0.0,0.05,0.0,1001.0,7.380000000000001,051
9045,0.03,0.0,0.1,0.25,0.0,0.0,0.06,0.0,0.0,0.0,0.0,0.0,0.0,0.0,0.0,0.0,0.0,0.0,0.0,0.0,0.0,0.0,0.0,0.0,0.0,0.0,0.0,0.0,0.0,0.52,0.0,0.0,0.0,0.0,0.0,0.0,0.0,0.05,0.0,1008.0,7.210000000000001,051
9046,0.03,0.0,0.1,0.25,0.0,0.0,0.06,0.0,0.0,0.0,0.0,0.0,0.0,0.0,0.0,0.0,0.0,0.0,0.0,0.0,0.0,0.0,0.0,0.0,0.0,0.0,0.0,0.0,0.0,0.52,0.0,0.0,0.0,0.0,0.0,0.0,0.0,0.05,0.0,1015.0,6.6850000000000005,051
9047,0.03,0.0,0.1,0.25,0.0,0.0,0.06,0.0,0.0,0.0,0.0,0.0,0.0,0.0,0.0,0.0,0.0,0.0,0.0,0.0,0.0,0.0,0.0,0.0,0.0,0.0,0.0,0.0,0.0,0.52,0.0,0.0,0.0,0.0,0.0,0.0,0.0,0.05,0.0,1029.0,6.34,051
9048,0.03,0.0,0.1,0.25,0.0,0.0,0.06,0.0,0.0,0.0,0.0,0.0,0.0,0.0,0.0,0.0,0.0,0.0,0.0,0.0,0.0,0.0,0.0,0.0,0.0,0.0,0.0,0.0,0.0,0.52,0.0,0.0,0.0,0.0,0.0,0.0,0.0,0.05,0.0,1041.0,6.03,051
9049,0.03,0.0,0.1,0.25,0.0,0.0,0.06,0.0,0.0,0.0,0.0,0.0,0.0,0.0,0.0,0.0,0.0,0.0,0.0,0.0,0.0,0.0,0.0,0.0,0.0,0.0,0.0,0.0,0.0,0.52,0.0,0.0,0.0,0.0,0.0,0.0,0.0,0.05,0.0,1056.0,5.89,051
9050,0.03,0.0,0.1,0.25,0.0,0.0,0.06,0.0,0.0,0.0,0.0,0.0,0.0,0.0,0.0,0.0,0.0,0.0,0.0,0.0,0.0,0.0,0.0,0.0,0.0,0.0,0.0,0.0,0.0,0.52,0.0,0.0,0.0,0.0,0.0,0.0,0.0,0.05,0.0,1067.0,5.3,051
9051,0.03,0.0,0.1,0.25,0.0,0.0,0.06,0.0,0.0,0.0,0.0,0.0,0.0,0.0,0.0,0.0,0.0,0.0,0.0,0.0,0.0,0.0,0.0,0.0,0.0,0.0,0.0,0.0,0.0,0.52,0.0,0.0,0.0,0.0,0.0,0.0,0.0,0.05,0.0,1075.0,5.16,051
9052,0.03,0.0,0.1,0.25,0.0,0.0,0.06,0.0,0.0,0.0,0.0,0.0,0.0,0.0,0.0,0.0,0.0,0.0,0.0,0.0,0.0,0.0,0.0,0.0,0.0,0.0,0.0,0.0,0.0,0.52,0.0,0.0,0.0,0.0,0.0,0.0,0.0,0.05,0.0,1083.0,4.99,051
9053,0.03,0.0,0.1,0.25,0.0,0.0,0.06,0.0,0.0,0.0,0.0,0.0,0.0,0.0,0.0,0.0,0.0,0.0,0.0,0.0,0.0,0.0,0.0,0.0,0.0,0.0,0.0,0.0,0.0,0.52,0.0,0.0,0.0,0.0,0.0,0.0,0.0,0.05,0.0,1172.0,3.54,051
9054,0.03,0.0,0.1,0.25,0.0,0.0,0.06,0.0,0.0,0.0,0.0,0.0,0.0,0.0,0.0,0.0,0.0,0.0,0.0,0.0,0.0,0.0,0.0,0.0,0.0,0.0,0.0,0.0,0.0,0.52,0.0,0.0,0.0,0.0,0.0,0.0,0.0,0.05,0.0,1217.0,2.95,051
9055,0.03,0.0,0.1,0.25,0.0,0.0,0.06,0.0,0.0,0.0,0.0,0.0,0.0,0.0,0.0,0.0,0.0,0.0,0.0,0.0,0.0,0.0,0.0,0.0,0.0,0.0,0.0,0.0,0.0,0.52,0.0,0.0,0.0,0.0,0.0,0.0,0.0,0.05,0.0,1255.0,2.6,051
9056,0.03,0.0,0.1,0.25,0.0,0.0,0.06,0.0,0.0,0.0,0.0,0.0,0.0,0.0,0.0,0.0,0.0,0.0,0.0,0.0,0.0,0.0,0.0,0.0,0.0,0.0,0.0,0.0,0.0,0.52,0.0,0.0,0.0,0.0,0.0,0.0,0.0,0.05,0.0,1307.0,2.18,051
9057,0.03,0.0,0.1,0.25,0.0,0.0,0.06,0.0,0.0,0.0,0.0,0.0,0.0,0.0,0.0,0.0,0.0,0.0,0.0,0.0,0.0,0.0,0.0,0.0,0.0,0.0,0.0,0.0,0.0,0.52,0.0,0.0,0.0,0.0,0.0,0.0,0.0,0.05,0.0,1344.0,1.7999999999999998,051
9058,0.03,0.0,0.1,0.25,0.0,0.0,0.06,0.0,0.0,0.0,0.0,0.0,0.0,0.0,0.0,0.0,0.0,0.0,0.0,0.0,0.0,0.0,0.0,0.0,0.0,0.0,0.0,0.0,0.0,0.52,0.0,0.0,0.0,0.0,0.0,0.0,0.0,0.05,0.0,1389.0,1.4900000000000002,051
9059,0.03,0.0,0.1,0.25,0.0,0.0,0.06,0.0,0.0,0.0,0.0,0.0,0.0,0.0,0.0,0.0,0.0,0.0,0.0,0.0,0.0,0.0,0.0,0.0,0.0,0.0,0.0,0.0,0.0,0.52,0.0,0.0,0.0,0.0,0.0,0.0,0.0,0.05,0.0,1425.0,1.2799999999999998,051
9060,0.03,0.0,0.1,0.25,0.0,0.0,0.06,0.0,0.0,0.0,0.0,0.0,0.0,0.0,0.0,0.0,0.0,0.0,0.0,0.0,0.0,0.0,0.0,0.0,0.0,0.0,0.0,0.0,0.0,0.52,0.0,0.0,0.0,0.0,0.0,0.0,0.0,0.05,0.0,1460.0,1.08,051
9061,0.03,0.0,0.1,0.25,0.0,0.0,0.06,0.0,0.0,0.0,0.0,0.0,0.0,0.0,0.0,0.0,0.0,0.0,0.0,0.0,0.0,0.0,0.0,0.0,0.0,0.0,0.0,0.0,0.0,0.52,0.0,0.0,0.0,0.0,0.0,0.0,0.0,0.05,0.0,1499.0,0.8700000000000001,051
9062,0.03,0.0,0.1,0.25,0.0,0.0,0.06,0.0,0.0,0.0,0.0,0.0,0.0,0.0,0.0,0.0,0.0,0.0,0.0,0.0,0.0,0.0,0.0,0.0,0.0,0.0,0.0,0.0,0.0,0.52,0.0,0.0,0.0,0.0,0.0,0.0,0.0,0.05,0.0,1531.0,0.6299999999999999,051
9063,0.03,0.0,0.1,0.25,0.0,0.0,0.06,0.0,0.0,0.0,0.0,0.0,0.0,0.0,0.0,0.0,0.0,0.0,0.0,0.0,0.0,0.0,0.0,0.0,0.0,0.0,0.0,0.0,0.0,0.52,0.0,0.0,0.0,0.0,0.0,0.0,0.0,0.05,0.0,1582.0,0.3799999999999999,051
9416,0.03,0.0,0.1,0.25,0.0,0.0,0.06,0.0,0.0,0.0,0.0,0.0,0.0,0.0,0.0,0.0,0.0,0.0,0.0,0.0,0.0,0.0,0.0,0.0,0.0,0.0,0.0,0.0,0.0,0.52,0.0,0.0,0.0,0.0,0.0,0.0,0.0,0.05,0.0,1126.0,4.0,051
9417,0.03,0.0,0.1,0.25,0.0,0.0,0.06,0.0,0.0,0.0,0.0,0.0,0.0,0.0,0.0,0.0,0.0,0.0,0.0,0.0,0.0,0.0,0.0,0.0,0.0,0.0,0.0,0.0,0.0,0.52,0.0,0.0,0.0,0.0,0.0,0.0,0.0,0.05,0.0,1071.0,5.0,051
9418,0.03,0.0,0.1,0.25,0.0,0.0,0.06,0.0,0.0,0.0,0.0,0.0,0.0,0.0,0.0,0.0,0.0,0.0,0.0,0.0,0.0,0.0,0.0,0.0,0.0,0.0,0.0,0.0,0.0,0.52,0.0,0.0,0.0,0.0,0.0,0.0,0.0,0.05,0.0,948.0,10.0,051
639,0.02,0.0,0.07,0.28,0.0,0.0,0.04,0.0,0.0,0.0,0.0,0.0,0.0,0.0,0.0,0.0,0.0,0.0,0.0,0.0,0.0,0.0,0.0,0.0,0.0,0.0,0.01,0.0,0.0,0.46,0.0,0.0,0.0,0.0,0.0,0.0,0.0,0.12,0.0,893.0,12.0,052
640,0.02,0.0,0.07,0.28,0.0,0.0,0.04,0.0,0.0,0.0,0.0,0.0,0.0,0.0,0.0,0.0,0.0,0.0,0.0,0.0,0.0,0.0,0.0,0.0,0.0,0.0,0.01,0.0,0.0,0.46,0.0,0.0,0.0,0.0,0.0,0.0,0.0,0.12,0.0,963.0,9.0,052
641,0.02,0.0,0.07,0.28,0.0,0.0,0.04,0.0,0.0,0.0,0.0,0.0,0.0,0.0,0.0,0.0,0.0,0.0,0.0,0.0,0.0,0.0,0.0,0.0,0.0,0.0,0.01,0.0,0.0,0.46,0.0,0.0,0.0,0.0,0.0,0.0,0.0,0.12,0.0,1018.0,7.0,052
2793,0.02,0.0,0.07,0.28,0.0,0.0,0.04,0.0,0.0,0.0,0.0,0.0,0.0,0.0,0.0,0.0,0.0,0.0,0.0,0.0,0.0,0.0,0.0,0.0,0.0,0.0,0.01,0.0,0.0,0.46,0.0,0.0,0.0,0.0,0.0,0.0,0.0,0.12,0.0,1458.0,0.0,052
2794,0.02,0.0,0.07,0.28,0.0,0.0,0.04,0.0,0.0,0.0,0.0,0.0,0.0,0.0,0.0,0.0,0.0,0.0,0.0,0.0,0.0,0.0,0.0,0.0,0.0,0.0,0.01,0.0,0.0,0.46,0.0,0.0,0.0,0.0,0.0,0.0,0.0,0.12,0.0,1401.0,0.5,052
2795,0.02,0.0,0.07,0.28,0.0,0.0,0.04,0.0,0.0,0.0,0.0,0.0,0.0,0.0,0.0,0.0,0.0,0.0,0.0,0.0,0.0,0.0,0.0,0.0,0.0,0.0,0.01,0.0,0.0,0.46,0.0,0.0,0.0,0.0,0.0,0.0,0.0,0.12,0.0,1351.0,1.0,052
2796,0.02,0.0,0.07,0.28,0.0,0.0,0.04,0.0,0.0,0.0,0.0,0.0,0.0,0.0,0.0,0.0,0.0,0.0,0.0,0.0,0.0,0.0,0.0,0.0,0.0,0.0,0.01,0.0,0.0,0.46,0.0,0.0,0.0,0.0,0.0,0.0,0.0,0.12,0.0,1300.0,1.5,052
2797,0.02,0.0,0.07,0.28,0.0,0.0,0.04,0.0,0.0,0.0,0.0,0.0,0.0,0.0,0.0,0.0,0.0,0.0,0.0,0.0,0.0,0.0,0.0,0.0,0.0,0.0,0.01,0.0,0.0,0.46,0.0,0.0,0.0,0.0,0.0,0.0,0.0,0.12,0.0,1258.0,2.0,052
2798,0.02,0.0,0.07,0.28,0.0,0.0,0.04,0.0,0.0,0.0,0.0,0.0,0.0,0.0,0.0,0.0,0.0,0.0,0.0,0.0,0.0,0.0,0.0,0.0,0.0,0.0,0.01,0.0,0.0,0.46,0.0,0.0,0.0,0.0,0.0,0.0,0.0,0.12,0.0,1215.0,2.5,052
2799,0.02,0.0,0.07,0.28,0.0,0.0,0.04,0.0,0.0,0.0,0.0,0.0,0.0,0.0,0.0,0.0,0.0,0.0,0.0,0.0,0.0,0.0,0.0,0.0,0.0,0.0,0.01,0.0,0.0,0.46,0.0,0.0,0.0,0.0,0.0,0.0,0.0,0.12,0.0,1177.0,3.0,052
2800,0.02,0.0,0.07,0.28,0.0,0.0,0.04,0.0,0.0,0.0,0.0,0.0,0.0,0.0,0.0,0.0,0.0,0.0,0.0,0.0,0.0,0.0,0.0,0.0,0.0,0.0,0.01,0.0,0.0,0.46,0.0,0.0,0.0,0.0,0.0,0.0,0.0,0.12,0.0,1129.0,4.0,052
2801,0.02,0.0,0.07,0.28,0.0,0.0,0.04,0.0,0.0,0.0,0.0,0.0,0.0,0.0,0.0,0.0,0.0,0.0,0.0,0.0,0.0,0.0,0.0,0.0,0.0,0.0,0.01,0.0,0.0,0.46,0.0,0.0,0.0,0.0,0.0,0.0,0.0,0.12,0.0,1083.0,5.0,052
2802,0.02,0.0,0.07,0.28,0.0,0.0,0.04,0.0,0.0,0.0,0.0,0.0,0.0,0.0,0.0,0.0,0.0,0.0,0.0,0.0,0.0,0.0,0.0,0.0,0.0,0.0,0.01,0.0,0.0,0.46,0.0,0.0,0.0,0.0,0.0,0.0,0.0,0.12,0.0,1041.0,6.0,052
2803,0.02,0.0,0.07,0.28,0.0,0.0,0.04,0.0,0.0,0.0,0.0,0.0,0.0,0.0,0.0,0.0,0.0,0.0,0.0,0.0,0.0,0.0,0.0,0.0,0.0,0.0,0.01,0.0,0.0,0.46,0.0,0.0,0.0,0.0,0.0,0.0,0.0,0.12,0.0,1015.0,7.0,052
2804,0.02,0.0,0.07,0.28,0.0,0.0,0.04,0.0,0.0,0.0,0.0,0.0,0.0,0.0,0.0,0.0,0.0,0.0,0.0,0.0,0.0,0.0,0.0,0.0,0.0,0.0,0.01,0.0,0.0,0.46,0.0,0.0,0.0,0.0,0.0,0.0,0.0,0.12,0.0,989.0,8.0,052
2805,0.02,0.0,0.07,0.28,0.0,0.0,0.04,0.0,0.0,0.0,0.0,0.0,0.0,0.0,0.0,0.0,0.0,0.0,0.0,0.0,0.0,0.0,0.0,0.0,0.0,0.0,0.01,0.0,0.0,0.46,0.0,0.0,0.0,0.0,0.0,0.0,0.0,0.12,0.0,965.0,9.0,052
2806,0.02,0.0,0.07,0.28,0.0,0.0,0.04,0.0,0.0,0.0,0.0,0.0,0.0,0.0,0.0,0.0,0.0,0.0,0.0,0.0,0.0,0.0,0.0,0.0,0.0,0.0,0.01,0.0,0.0,0.46,0.0,0.0,0.0,0.0,0.0,0.0,0.0,0.12,0.0,943.0,10.0,052
2807,0.02,0.0,0.07,0.28,0.0,0.0,0.04,0.0,0.0,0.0,0.0,0.0,0.0,0.0,0.0,0.0,0.0,0.0,0.0,0.0,0.0,0.0,0.0,0.0,0.0,0.0,0.01,0.0,0.0,0.46,0.0,0.0,0.0,0.0,0.0,0.0,0.0,0.12,0.0,921.0,11.0,052
2808,0.02,0.0,0.07,0.28,0.0,0.0,0.04,0.0,0.0,0.0,0.0,0.0,0.0,0.0,0.0,0.0,0.0,0.0,0.0,0.0,0.0,0.0,0.0,0.0,0.0,0.0,0.01,0.0,0.0,0.46,0.0,0.0,0.0,0.0,0.0,0.0,0.0,0.12,0.0,901.0,12.0,052
642,0.04,0.0,0.22,0.2,0.0,0.0,0.03,0.0,0.0,0.0,0.0,0.0,0.0,0.0,0.0,0.0,0.0,0.0,0.0,0.0,0.0,0.0,0.0,0.0,0.0,0.0,0.0,0.0,0.0,0.49,0.0,0.0,0.0,0.0,0.0,0.0,0.0,0.01,0.0,908.0,12.0,053
643,0.04,0.0,0.22,0.2,0.0,0.0,0.03,0.0,0.0,0.0,0.0,0.0,0.0,0.0,0.0,0.0,0.0,0.0,0.0,0.0,0.0,0.0,0.0,0.0,0.0,0.0,0.0,0.0,0.0,0.49,0.0,0.0,0.0,0.0,0.0,0.0,0.0,0.01,0.0,973.0,9.0,053
644,0.04,0.0,0.22,0.2,0.0,0.0,0.03,0.0,0.0,0.0,0.0,0.0,0.0,0.0,0.0,0.0,0.0,0.0,0.0,0.0,0.0,0.0,0.0,0.0,0.0,0.0,0.0,0.0,0.0,0.49,0.0,0.0,0.0,0.0,0.0,0.0,0.0,0.01,0.0,1018.0,7.0,053
2809,0.04,0.0,0.22,0.2,0.0,0.0,0.03,0.0,0.0,0.0,0.0,0.0,0.0,0.0,0.0,0.0,0.0,0.0,0.0,0.0,0.0,0.0,0.0,0.0,0.0,0.0,0.0,0.0,0.0,0.49,0.0,0.0,0.0,0.0,0.0,0.0,0.0,0.01,0.0,1547.0,0.0,053
2810,0.04,0.0,0.22,0.2,0.0,0.0,0.03,0.0,0.0,0.0,0.0,0.0,0.0,0.0,0.0,0.0,0.0,0.0,0.0,0.0,0.0,0.0,0.0,0.0,0.0,0.0,0.0,0.0,0.0,0.49,0.0,0.0,0.0,0.0,0.0,0.0,0.0,0.01,0.0,1470.0,0.5,053
2811,0.04,0.0,0.22,0.2,0.0,0.0,0.03,0.0,0.0,0.0,0.0,0.0,0.0,0.0,0.0,0.0,0.0,0.0,0.0,0.0,0.0,0.0,0.0,0.0,0.0,0.0,0.0,0.0,0.0,0.49,0.0,0.0,0.0,0.0,0.0,0.0,0.0,0.01,0.0,1405.0,1.0,053
2812,0.04,0.0,0.22,0.2,0.0,0.0,0.03,0.0,0.0,0.0,0.0,0.0,0.0,0.0,0.0,0.0,0.0,0.0,0.0,0.0,0.0,0.0,0.0,0.0,0.0,0.0,0.0,0.0,0.0,0.49,0.0,0.0,0.0,0.0,0.0,0.0,0.0,0.01,0.0,1346.0,1.5,053
2813,0.04,0.0,0.22,0.2,0.0,0.0,0.03,0.0,0.0,0.0,0.0,0.0,0.0,0.0,0.0,0.0,0.0,0.0,0.0,0.0,0.0,0.0,0.0,0.0,0.0,0.0,0.0,0.0,0.0,0.49,0.0,0.0,0.0,0.0,0.0,0.0,0.0,0.01,0.0,1290.0,2.0,053
2814,0.04,0.0,0.22,0.2,0.0,0.0,0.03,0.0,0.0,0.0,0.0,0.0,0.0,0.0,0.0,0.0,0.0,0.0,0.0,0.0,0.0,0.0,0.0,0.0,0.0,0.0,0.0,0.0,0.0,0.49,0.0,0.0,0.0,0.0,0.0,0.0,0.0,0.01,0.0,1240.0,2.5,053
2815,0.04,0.0,0.22,0.2,0.0,0.0,0.03,0.0,0.0,0.0,0.0,0.0,0.0,0.0,0.0,0.0,0.0,0.0,0.0,0.0,0.0,0.0,0.0,0.0,0.0,0.0,0.0,0.0,0.0,0.49,0.0,0.0,0.0,0.0,0.0,0.0,0.0,0.01,0.0,1193.0,3.0,053
2816,0.04,0.0,0.22,0.2,0.0,0.0,0.03,0.0,0.0,0.0,0.0,0.0,0.0,0.0,0.0,0.0,0.0,0.0,0.0,0.0,0.0,0.0,0.0,0.0,0.0,0.0,0.0,0.0,0.0,0.49,0.0,0.0,0.0,0.0,0.0,0.0,0.0,0.01,0.0,1120.0,4.0,053
2817,0.04,0.0,0.22,0.2,0.0,0.0,0.03,0.0,0.0,0.0,0.0,0.0,0.0,0.0,0.0,0.0,0.0,0.0,0.0,0.0,0.0,0.0,0.0,0.0,0.0,0.0,0.0,0.0,0.0,0.49,0.0,0.0,0.0,0.0,0.0,0.0,0.0,0.01,0.0,1079.0,5.0,053
2818,0.04,0.0,0.22,0.2,0.0,0.0,0.03,0.0,0.0,0.0,0.0,0.0,0.0,0.0,0.0,0.0,0.0,0.0,0.0,0.0,0.0,0.0,0.0,0.0,0.0,0.0,0.0,0.0,0.0,0.49,0.0,0.0,0.0,0.0,0.0,0.0,0.0,0.01,0.0,1048.0,6.0,053
2819,0.04,0.0,0.22,0.2,0.0,0.0,0.03,0.0,0.0,0.0,0.0,0.0,0.0,0.0,0.0,0.0,0.0,0.0,0.0,0.0,0.0,0.0,0.0,0.0,0.0,0.0,0.0,0.0,0.0,0.49,0.0,0.0,0.0,0.0,0.0,0.0,0.0,0.01,0.0,1020.0,7.0,053
2820,0.04,0.0,0.22,0.2,0.0,0.0,0.03,0.0,0.0,0.0,0.0,0.0,0.0,0.0,0.0,0.0,0.0,0.0,0.0,0.0,0.0,0.0,0.0,0.0,0.0,0.0,0.0,0.0,0.0,0.49,0.0,0.0,0.0,0.0,0.0,0.0,0.0,0.01,0.0,997.0,8.0,053
2821,0.04,0.0,0.22,0.2,0.0,0.0,0.03,0.0,0.0,0.0,0.0,0.0,0.0,0.0,0.0,0.0,0.0,0.0,0.0,0.0,0.0,0.0,0.0,0.0,0.0,0.0,0.0,0.0,0.0,0.49,0.0,0.0,0.0,0.0,0.0,0.0,0.0,0.01,0.0,974.0,9.0,053
2822,0.04,0.0,0.22,0.2,0.0,0.0,0.03,0.0,0.0,0.0,0.0,0.0,0.0,0.0,0.0,0.0,0.0,0.0,0.0,0.0,0.0,0.0,0.0,0.0,0.0,0.0,0.0,0.0,0.0,0.49,0.0,0.0,0.0,0.0,0.0,0.0,0.0,0.01,0.0,954.0,10.0,053
2823,0.04,0.0,0.22,0.2,0.0,0.0,0.03,0.0,0.0,0.0,0.0,0.0,0.0,0.0,0.0,0.0,0.0,0.0,0.0,0.0,0.0,0.0,0.0,0.0,0.0,0.0,0.0,0.0,0.0,0.49,0.0,0.0,0.0,0.0,0.0,0.0,0.0,0.01,0.0,935.0,11.0,053
2824,0.04,0.0,0.22,0.2,0.0,0.0,0.03,0.0,0.0,0.0,0.0,0.0,0.0,0.0,0.0,0.0,0.0,0.0,0.0,0.0,0.0,0.0,0.0,0.0,0.0,0.0,0.0,0.0,0.0,0.49,0.0,0.0,0.0,0.0,0.0,0.0,0.0,0.01,0.0,916.0,12.0,053
645,0.0,0.0,0.27,0.29,0.0,0.0,0.0,0.0,0.0,0.0,0.0,0.0,0.0,0.0,0.0,0.0,0.0,0.04,0.0,0.0,0.0,0.0,0.0,0.0,0.0,0.0,0.0,0.0,0.0,0.39,0.0,0.0,0.0,0.0,0.0,0.0,0.0,0.0,0.0,908.0,12.0,054
646,0.0,0.0,0.27,0.29,0.0,0.0,0.0,0.0,0.0,0.0,0.0,0.0,0.0,0.0,0.0,0.0,0.0,0.04,0.0,0.0,0.0,0.0,0.0,0.0,0.0,0.0,0.0,0.0,0.0,0.39,0.0,0.0,0.0,0.0,0.0,0.0,0.0,0.0,0.0,958.0,9.0,054
647,0.0,0.0,0.27,0.29,0.0,0.0,0.0,0.0,0.0,0.0,0.0,0.0,0.0,0.0,0.0,0.0,0.0,0.04,0.0,0.0,0.0,0.0,0.0,0.0,0.0,0.0,0.0,0.0,0.0,0.39,0.0,0.0,0.0,0.0,0.0,0.0,0.0,0.0,0.0,993.0,7.0,054
2825,0.0,0.0,0.27,0.29,0.0,0.0,0.0,0.0,0.0,0.0,0.0,0.0,0.0,0.0,0.0,0.0,0.0,0.04,0.0,0.0,0.0,0.0,0.0,0.0,0.0,0.0,0.0,0.0,0.0,0.39,0.0,0.0,0.0,0.0,0.0,0.0,0.0,0.0,0.0,1369.0,0.0,054
2826,0.0,0.0,0.27,0.29,0.0,0.0,0.0,0.0,0.0,0.0,0.0,0.0,0.0,0.0,0.0,0.0,0.0,0.04,0.0,0.0,0.0,0.0,0.0,0.0,0.0,0.0,0.0,0.0,0.0,0.39,0.0,0.0,0.0,0.0,0.0,0.0,0.0,0.0,0.0,1310.0,0.5,054
2827,0.0,0.0,0.27,0.29,0.0,0.0,0.0,0.0,0.0,0.0,0.0,0.0,0.0,0.0,0.0,0.0,0.0,0.04,0.0,0.0,0.0,0.0,0.0,0.0,0.0,0.0,0.0,0.0,0.0,0.39,0.0,0.0,0.0,0.0,0.0,0.0,0.0,0.0,0.0,1259.0,1.0,054
2828,0.0,0.0,0.27,0.29,0.0,0.0,0.0,0.0,0.0,0.0,0.0,0.0,0.0,0.0,0.0,0.0,0.0,0.04,0.0,0.0,0.0,0.0,0.0,0.0,0.0,0.0,0.0,0.0,0.0,0.39,0.0,0.0,0.0,0.0,0.0,0.0,0.0,0.0,0.0,1208.0,1.5,054
2829,0.0,0.0,0.27,0.29,0.0,0.0,0.0,0.0,0.0,0.0,0.0,0.0,0.0,0.0,0.0,0.0,0.0,0.04,0.0,0.0,0.0,0.0,0.0,0.0,0.0,0.0,0.0,0.0,0.0,0.39,0.0,0.0,0.0,0.0,0.0,0.0,0.0,0.0,0.0,1123.0,3.0,054
2830,0.0,0.0,0.27,0.29,0.0,0.0,0.0,0.0,0.0,0.0,0.0,0.0,0.0,0.0,0.0,0.0,0.0,0.04,0.0,0.0,0.0,0.0,0.0,0.0,0.0,0.0,0.0,0.0,0.0,0.39,0.0,0.0,0.0,0.0,0.0,0.0,0.0,0.0,0.0,1081.0,4.0,054
2831,0.0,0.0,0.27,0.29,0.0,0.0,0.0,0.0,0.0,0.0,0.0,0.0,0.0,0.0,0.0,0.0,0.0,0.04,0.0,0.0,0.0,0.0,0.0,0.0,0.0,0.0,0.0,0.0,0.0,0.39,0.0,0.0,0.0,0.0,0.0,0.0,0.0,0.0,0.0,1047.0,5.0,054
2832,0.0,0.0,0.27,0.29,0.0,0.0,0.0,0.0,0.0,0.0,0.0,0.0,0.0,0.0,0.0,0.0,0.0,0.04,0.0,0.0,0.0,0.0,0.0,0.0,0.0,0.0,0.0,0.0,0.0,0.39,0.0,0.0,0.0,0.0,0.0,0.0,0.0,0.0,0.0,1026.0,6.0,054
2833,0.0,0.0,0.27,0.29,0.0,0.0,0.0,0.0,0.0,0.0,0.0,0.0,0.0,0.0,0.0,0.0,0.0,0.04,0.0,0.0,0.0,0.0,0.0,0.0,0.0,0.0,0.0,0.0,0.0,0.39,0.0,0.0,0.0,0.0,0.0,0.0,0.0,0.0,0.0,1005.0,7.0,054
2834,0.0,0.0,0.27,0.29,0.0,0.0,0.0,0.0,0.0,0.0,0.0,0.0,0.0,0.0,0.0,0.0,0.0,0.04,0.0,0.0,0.0,0.0,0.0,0.0,0.0,0.0,0.0,0.0,0.0,0.39,0.0,0.0,0.0,0.0,0.0,0.0,0.0,0.0,0.0,984.0,8.0,054
2835,0.0,0.0,0.27,0.29,0.0,0.0,0.0,0.0,0.0,0.0,0.0,0.0,0.0,0.0,0.0,0.0,0.0,0.04,0.0,0.0,0.0,0.0,0.0,0.0,0.0,0.0,0.0,0.0,0.0,0.39,0.0,0.0,0.0,0.0,0.0,0.0,0.0,0.0,0.0,965.0,9.0,054
2836,0.0,0.0,0.27,0.29,0.0,0.0,0.0,0.0,0.0,0.0,0.0,0.0,0.0,0.0,0.0,0.0,0.0,0.04,0.0,0.0,0.0,0.0,0.0,0.0,0.0,0.0,0.0,0.0,0.0,0.39,0.0,0.0,0.0,0.0,0.0,0.0,0.0,0.0,0.0,947.0,10.0,054
2837,0.0,0.0,0.27,0.29,0.0,0.0,0.0,0.0,0.0,0.0,0.0,0.0,0.0,0.0,0.0,0.0,0.0,0.04,0.0,0.0,0.0,0.0,0.0,0.0,0.0,0.0,0.0,0.0,0.0,0.39,0.0,0.0,0.0,0.0,0.0,0.0,0.0,0.0,0.0,929.0,11.0,054
2838,0.0,0.0,0.27,0.29,0.0,0.0,0.0,0.0,0.0,0.0,0.0,0.0,0.0,0.0,0.0,0.0,0.0,0.04,0.0,0.0,0.0,0.0,0.0,0.0,0.0,0.0,0.0,0.0,0.0,0.39,0.0,0.0,0.0,0.0,0.0,0.0,0.0,0.0,0.0,914.0,12.0,054
648,0.0,0.0,0.27,0.38,0.0,0.0,0.0,0.0,0.0,0.0,0.0,0.0,0.0,0.0,0.0,0.0,0.0,0.05,0.0,0.0,0.0,0.0,0.0,0.0,0.0,0.0,0.0,0.0,0.0,0.3,0.0,0.0,0.0,0.0,0.0,0.0,0.0,0.0,0.01,878.0,12.0,055
649,0.0,0.0,0.27,0.38,0.0,0.0,0.0,0.0,0.0,0.0,0.0,0.0,0.0,0.0,0.0,0.0,0.0,0.05,0.0,0.0,0.0,0.0,0.0,0.0,0.0,0.0,0.0,0.0,0.0,0.3,0.0,0.0,0.0,0.0,0.0,0.0,0.0,0.0,0.01,928.0,9.0,055
650,0.0,0.0,0.27,0.38,0.0,0.0,0.0,0.0,0.0,0.0,0.0,0.0,0.0,0.0,0.0,0.0,0.0,0.05,0.0,0.0,0.0,0.0,0.0,0.0,0.0,0.0,0.0,0.0,0.0,0.3,0.0,0.0,0.0,0.0,0.0,0.0,0.0,0.0,0.01,963.0,7.0,055
2846,0.0,0.0,0.27,0.38,0.0,0.0,0.0,0.0,0.0,0.0,0.0,0.0,0.0,0.0,0.0,0.0,0.0,0.05,0.0,0.0,0.0,0.0,0.0,0.0,0.0,0.0,0.0,0.0,0.0,0.3,0.0,0.0,0.0,0.0,0.0,0.0,0.0,0.0,0.01,1302.0,0.0,055
2847,0.0,0.0,0.27,0.38,0.0,0.0,0.0,0.0,0.0,0.0,0.0,0.0,0.0,0.0,0.0,0.0,0.0,0.05,0.0,0.0,0.0,0.0,0.0,0.0,0.0,0.0,0.0,0.0,0.0,0.3,0.0,0.0,0.0,0.0,0.0,0.0,0.0,0.0,0.01,1241.0,0.5,055
2848,0.0,0.0,0.27,0.38,0.0,0.0,0.0,0.0,0.0,0.0,0.0,0.0,0.0,0.0,0.0,0.0,0.0,0.05,0.0,0.0,0.0,0.0,0.0,0.0,0.0,0.0,0.0,0.0,0.0,0.3,0.0,0.0,0.0,0.0,0.0,0.0,0.0,0.0,0.01,1190.0,1.0,055
2849,0.0,0.0,0.27,0.38,0.0,0.0,0.0,0.0,0.0,0.0,0.0,0.0,0.0,0.0,0.0,0.0,0.0,0.05,0.0,0.0,0.0,0.0,0.0,0.0,0.0,0.0,0.0,0.0,0.0,0.3,0.0,0.0,0.0,0.0,0.0,0.0,0.0,0.0,0.01,1152.0,1.5,055
2850,0.0,0.0,0.27,0.38,0.0,0.0,0.0,0.0,0.0,0.0,0.0,0.0,0.0,0.0,0.0,0.0,0.0,0.05,0.0,0.0,0.0,0.0,0.0,0.0,0.0,0.0,0.0,0.0,0.0,0.3,0.0,0.0,0.0,0.0,0.0,0.0,0.0,0.0,0.01,1120.0,2.0,055
2851,0.0,0.0,0.27,0.38,0.0,0.0,0.0,0.0,0.0,0.0,0.0,0.0,0.0,0.0,0.0,0.0,0.0,0.05,0.0,0.0,0.0,0.0,0.0,0.0,0.0,0.0,0.0,0.0,0.0,0.3,0.0,0.0,0.0,0.0,0.0,0.0,0.0,0.0,0.01,1096.0,2.5,055
2852,0.0,0.0,0.27,0.38,0.0,0.0,0.0,0.0,0.0,0.0,0.0,0.0,0.0,0.0,0.0,0.0,0.0,0.05,0.0,0.0,0.0,0.0,0.0,0.0,0.0,0.0,0.0,0.0,0.0,0.3,0.0,0.0,0.0,0.0,0.0,0.0,0.0,0.0,0.01,1075.0,3.0,055
2853,0.0,0.0,0.27,0.38,0.0,0.0,0.0,0.0,0.0,0.0,0.0,0.0,0.0,0.0,0.0,0.0,0.0,0.05,0.0,0.0,0.0,0.0,0.0,0.0,0.0,0.0,0.0,0.0,0.0,0.3,0.0,0.0,0.0,0.0,0.0,0.0,0.0,0.0,0.01,1037.0,4.0,055
2854,0.0,0.0,0.27,0.38,0.0,0.0,0.0,0.0,0.0,0.0,0.0,0.0,0.0,0.0,0.0,0.0,0.0,0.05,0.0,0.0,0.0,0.0,0.0,0.0,0.0,0.0,0.0,0.0,0.0,0.3,0.0,0.0,0.0,0.0,0.0,0.0,0.0,0.0,0.01,1009.0,5.0,055
2855,0.0,0.0,0.27,0.38,0.0,0.0,0.0,0.0,0.0,0.0,0.0,0.0,0.0,0.0,0.0,0.0,0.0,0.05,0.0,0.0,0.0,0.0,0.0,0.0,0.0,0.0,0.0,0.0,0.0,0.3,0.0,0.0,0.0,0.0,0.0,0.0,0.0,0.0,0.01,987.0,6.0,055
2856,0.0,0.0,0.27,0.38,0.0,0.0,0.0,0.0,0.0,0.0,0.0,0.0,0.0,0.0,0.0,0.0,0.0,0.05,0.0,0.0,0.0,0.0,0.0,0.0,0.0,0.0,0.0,0.0,0.0,0.3,0.0,0.0,0.0,0.0,0.0,0.0,0.0,0.0,0.01,967.0,7.0,055
2857,0.0,0.0,0.27,0.38,0.0,0.0,0.0,0.0,0.0,0.0,0.0,0.0,0.0,0.0,0.0,0.0,0.0,0.05,0.0,0.0,0.0,0.0,0.0,0.0,0.0,0.0,0.0,0.0,0.0,0.3,0.0,0.0,0.0,0.0,0.0,0.0,0.0,0.0,0.01,949.0,8.0,055
2858,0.0,0.0,0.27,0.38,0.0,0.0,0.0,0.0,0.0,0.0,0.0,0.0,0.0,0.0,0.0,0.0,0.0,0.05,0.0,0.0,0.0,0.0,0.0,0.0,0.0,0.0,0.0,0.0,0.0,0.3,0.0,0.0,0.0,0.0,0.0,0.0,0.0,0.0,0.01,930.0,9.0,055
2859,0.0,0.0,0.27,0.38,0.0,0.0,0.0,0.0,0.0,0.0,0.0,0.0,0.0,0.0,0.0,0.0,0.0,0.05,0.0,0.0,0.0,0.0,0.0,0.0,0.0,0.0,0.0,0.0,0.0,0.3,0.0,0.0,0.0,0.0,0.0,0.0,0.0,0.0,0.01,915.0,10.0,055
2860,0.0,0.0,0.27,0.38,0.0,0.0,0.0,0.0,0.0,0.0,0.0,0.0,0.0,0.0,0.0,0.0,0.0,0.05,0.0,0.0,0.0,0.0,0.0,0.0,0.0,0.0,0.0,0.0,0.0,0.3,0.0,0.0,0.0,0.0,0.0,0.0,0.0,0.0,0.01,900.0,11.0,055
