Repository: R3sten/glass_dynamics

# GlassDynamics: Ridge Regression for Glass Viscosity Prediction

## Bachelor's thesis in physics

### Università degli Studi di Trieste

The main goal of this project is to develop a reliable and interpretable predictive model for glass viscosity, moving beyond "black-box" machine learning to provide physically meaningful insights for materials science applications.


This repository implements a workflow that bridges the gap between empirical models and modern data science techniques.

File: data/viscosity_raw_data.csv (part 12 of 81)
,Al2O3,As2O3,B2O3,BaO,BeO,Bi2O3,CaO,CdO,CoO,Cs2O,CuO,Fe2O3,FeO,Ga2O3,GeO2,HfO2,K2O,La2O3,Li2O,MgO,MnO,MoO3,Na2O,Nb2O5,NiO,P2O5,PbO,Rb2O,Sb2O3,SiO2,SrO,Ta2O5,TeO2,TiO2,Tl2O,WO3,Y2O3,ZnO,ZrO2,T,log_visc,ID
2861,0.0,0.0,0.27,0.38,0.0,0.0,0.0,0.0,0.0,0.0,0.0,0.0,0.0,0.0,0.0,0.0,0.0,0.05,0.0,0.0,0.0,0.0,0.0,0.0,0.0,0.0,0.0,0.0,0.0,0.3,0.0,0.0,0.0,0.0,0.0,0.0,0.0,0.0,0.01,885.0,12.0,055
651,0.0,0.0,0.24,0.33,0.0,0.0,0.06,0.0,0.0,0.0,0.0,0.0,0.0,0.0,0.0,0.0,0.0,0.05,0.0,0.0,0.0,0.0,0.0,0.0,0.0,0.0,0.0,0.0,0.0,0.28,0.0,0.0,0.0,0.03,0.0,0.0,0.0,0.0,0.01,878.0,12.0,056
652,0.0,0.0,0.24,0.33,0.0,0.0,0.06,0.0,0.0,0.0,0.0,0.0,0.0,0.0,0.0,0.0,0.0,0.05,0.0,0.0,0.0,0.0,0.0,0.0,0.0,0.0,0.0,0.0,0.0,0.28,0.0,0.0,0.0,0.03,0.0,0.0,0.0,0.0,0.01,928.0,9.0,056
653,0.0,0.0,0.24,0.33,0.0,0.0,0.06,0.0,0.0,0.0,0.0,0.0,0.0,0.0,0.0,0.0,0.0,0.05,0.0,0.0,0.0,0.0,0.0,0.0,0.0,0.0,0.0,0.0,0.0,0.28,0.0,0.0,0.0,0.03,0.0,0.0,0.0,0.0,0.01,968.0,7.0,056
2862,0.0,0.0,0.24,0.33,0.0,0.0,0.06,0.0,0.0,0.0,0.0,0.0,0.0,0.0,0.0,0.0,0.0,0.05,0.0,0.0,0.0,0.0,0.0,0.0,0.0,0.0,0.0,0.0,0.0,0.28,0.0,0.0,0.0,0.03,0.0,0.0,0.0,0.0,0.01,1340.0,0.0,056
2863,0.0,0.0,0.24,0.33,0.0,0.0,0.06,0.0,0.0,0.0,0.0,0.0,0.0,0.0,0.0,0.0,0.0,0.05,0.0,0.0,0.0,0.0,0.0,0.0,0.0,0.0,0.0,0.0,0.0,0.28,0.0,0.0,0.0,0.03,0.0,0.0,0.0,0.0,0.01,1270.0,0.5,056
2864,0.0,0.0,0.24,0.33,0.0,0.0,0.06,0.0,0.0,0.0,0.0,0.0,0.0,0.0,0.0,0.0,0.0,0.05,0.0,0.0,0.0,0.0,0.0,0.0,0.0,0.0,0.0,0.0,0.0,0.28,0.0,0.0,0.0,0.03,0.0,0.0,0.0,0.0,0.01,1204.0,1.0,056
2865,0.0,0.0,0.24,0.33,0.0,0.0,0.06,0.0,0.0,0.0,0.0,0.0,0.0,0.0,0.0,0.0,0.0,0.05,0.0,0.0,0.0,0.0,0.0,0.0,0.0,0.0,0.0,0.0,0.0,0.28,0.0,0.0,0.0,0.03,0.0,0.0,0.0,0.0,0.01,1155.0,1.5,056
2866,0.0,0.0,0.24,0.33,0.0,0.0,0.06,0.0,0.0,0.0,0.0,0.0,0.0,0.0,0.0,0.0,0.0,0.05,0.0,0.0,0.0,0.0,0.0,0.0,0.0,0.0,0.0,0.0,0.0,0.28,0.0,0.0,0.0,0.03,0.0,0.0,0.0,0.0,0.01,1081.0,3.0,056
2867,0.0,0.0,0.24,0.33,0.0,0.0,0.06,0.0,0.0,0.0,0.0,0.0,0.0,0.0,0.0,0.0,0.0,0.05,0.0,0.0,0.0,0.0,0.0,0.0,0.0,0.0,0.0,0.0,0.0,0.28,0.0,0.0,0.0,0.03,0.0,0.0,0.0,0.0,0.01,1045.0,4.0,056
2868,0.0,0.0,0.24,0.33,0.0,0.0,0.06,0.0,0.0,0.0,0.0,0.0,0.0,0.0,0.0,0.0,0.0,0.05,0.0,0.0,0.0,0.0,0.0,0.0,0.0,0.0,0.0,0.0,0.0,0.28,0.0,0.0,0.0,0.03,0.0,0.0,0.0,0.0,0.01,1013.0,5.0,056
2869,0.0,0.0,0.24,0.33,0.0,0.0,0.06,0.0,0.0,0.0,0.0,0.0,0.0,0.0,0.0,0.0,0.0,0.05,0.0,0.0,0.0,0.0,0.0,0.0,0.0,0.0,0.0,0.0,0.0,0.28,0.0,0.0,0.0,0.03,0.0,0.0,0.0,0.0,0.01,987.0,6.0,056
2870,0.0,0.0,0.24,0.33,0.0,0.0,0.06,0.0,0.0,0.0,0.0,0.0,0.0,0.0,0.0,0.0,0.0,0.05,0.0,0.0,0.0,0.0,0.0,0.0,0.0,0.0,0.0,0.0,0.0,0.28,0.0,0.0,0.0,0.03,0.0,0.0,0.0,0.0,0.01,966.0,7.0,056
2871,0.0,0.0,0.24,0.33,0.0,0.0,0.06,0.0,0.0,0.0,0.0,0.0,0.0,0.0,0.0,0.0,0.0,0.05,0.0,0.0,0.0,0.0,0.0,0.0,0.0,0.0,0.0,0.0,0.0,0.28,0.0,0.0,0.0,0.03,0.0,0.0,0.0,0.0,0.01,947.0,8.0,056
2872,0.0,0.0,0.24,0.33,0.0,0.0,0.06,0.0,0.0,0.0,0.0,0.0,0.0,0.0,0.0,0.0,0.0,0.05,0.0,0.0,0.0,0.0,0.0,0.0,0.0,0.0,0.0,0.0,0.0,0.28,0.0,0.0,0.0,0.03,0.0,0.0,0.0,0.0,0.01,930.0,9.0,056
2873,0.0,0.0,0.24,0.33,0.0,0.0,0.06,0.0,0.0,0.0,0.0,0.0,0.0,0.0,0.0,0.0,0.0,0.05,0.0,0.0,0.0,0.0,0.0,0.0,0.0,0.0,0.0,0.0,0.0,0.28,0.0,0.0,0.0,0.03,0.0,0.0,0.0,0.0,0.01,912.0,10.0,056
2874,0.0,0.0,0.24,0.33,0.0,0.0,0.06,0.0,0.0,0.0,0.0,0.0,0.0,0.0,0.0,0.0,0.0,0.05,0.0,0.0,0.0,0.0,0.0,0.0,0.0,0.0,0.0,0.0,0.0,0.28,0.0,0.0,0.0,0.03,0.0,0.0,0.0,0.0,0.01,896.0,11.0,056
2875,0.0,0.0,0.24,0.33,0.0,0.0,0.06,0.0,0.0,0.0,0.0,0.0,0.0,0.0,0.0,0.0,0.0,0.05,0.0,0.0,0.0,0.0,0.0,0.0,0.0,0.0,0.0,0.0,0.0,0.28,0.0,0.0,0.0,0.03,0.0,0.0,0.0,0.0,0.01,880.0,12.0,056
657,0.01,0.0,0.46,0.0,0.0,0.0,0.0,0.06,0.0,0.0,0.0,0.0,0.0,0.0,0.0,0.0,0.0,0.1,0.0,0.0,0.0,0.0,0.0,0.0,0.0,0.0,0.0,0.0,0.0,0.07,0.0,0.0,0.0,0.01,0.0,0.0,0.0,0.26,0.03,838.0,12.0,057
658,0.01,0.0,0.46,0.0,0.0,0.0,0.0,0.06,0.0,0.0,0.0,0.0,0.0,0.0,0.0,0.0,0.0,0.1,0.0,0.0,0.0,0.0,0.0,0.0,0.0,0.0,0.0,0.0,0.0,0.07,0.0,0.0,0.0,0.01,0.0,0.0,0.0,0.26,0.03,898.0,9.0,057
659,0.01,0.0,0.46,0.0,0.0,0.0,0.0,0.06,0.0,0.0,0.0,0.0,0.0,0.0,0.0,0.0,0.0,0.1,0.0,0.0,0.0,0.0,0.0,0.0,0.0,0.0,0.0,0.0,0.0,0.07,0.0,0.0,0.0,0.01,0.0,0.0,0.0,0.26,0.03,933.0,7.0,057
2890,0.01,0.0,0.46,0.0,0.0,0.0,0.0,0.06,0.0,0.0,0.0,0.0,0.0,0.0,0.0,0.0,0.0,0.1,0.0,0.0,0.0,0.0,0.0,0.0,0.0,0.0,0.0,0.0,0.0,0.07,0.0,0.0,0.0,0.01,0.0,0.0,0.0,0.26,0.03,1244.0,0.0,057
2891,0.01,0.0,0.46,0.0,0.0,0.0,0.0,0.06,0.0,0.0,0.0,0.0,0.0,0.0,0.0,0.0,0.0,0.1,0.0,0.0,0.0,0.0,0.0,0.0,0.0,0.0,0.0,0.0,0.0,0.07,0.0,0.0,0.0,0.01,0.0,0.0,0.0,0.26,0.03,1200.0,0.5,057
2892,0.01,0.0,0.46,0.0,0.0,0.0,0.0,0.06,0.0,0.0,0.0,0.0,0.0,0.0,0.0,0.0,0.0,0.1,0.0,0.0,0.0,0.0,0.0,0.0,0.0,0.0,0.0,0.0,0.0,0.07,0.0,0.0,0.0,0.01,0.0,0.0,0.0,0.26,0.03,1170.0,1.0,057
2893,0.01,0.0,0.46,0.0,0.0,0.0,0.0,0.06,0.0,0.0,0.0,0.0,0.0,0.0,0.0,0.0,0.0,0.1,0.0,0.0,0.0,0.0,0.0,0.0,0.0,0.0,0.0,0.0,0.0,0.07,0.0,0.0,0.0,0.01,0.0,0.0,0.0,0.26,0.03,1140.0,1.5,057
2894,0.01,0.0,0.46,0.0,0.0,0.0,0.0,0.06,0.0,0.0,0.0,0.0,0.0,0.0,0.0,0.0,0.0,0.1,0.0,0.0,0.0,0.0,0.0,0.0,0.0,0.0,0.0,0.0,0.0,0.07,0.0,0.0,0.0,0.01,0.0,0.0,0.0,0.26,0.03,1107.0,2.0,057
2895,0.01,0.0,0.46,0.0,0.0,0.0,0.0,0.06,0.0,0.0,0.0,0.0,0.0,0.0,0.0,0.0,0.0,0.1,0.0,0.0,0.0,0.0,0.0,0.0,0.0,0.0,0.0,0.0,0.0,0.07,0.0,0.0,0.0,0.01,0.0,0.0,0.0,0.26,0.03,1079.0,2.5,057
2896,0.01,0.0,0.46,0.0,0.0,0.0,0.0,0.06,0.0,0.0,0.0,0.0,0.0,0.0,0.0,0.0,0.0,0.1,0.0,0.0,0.0,0.0,0.0,0.0,0.0,0.0,0.0,0.0,0.0,0.07,0.0,0.0,0.0,0.01,0.0,0.0,0.0,0.26,0.03,1052.0,3.0,057
2897,0.01,0.0,0.46,0.0,0.0,0.0,0.0,0.06,0.0,0.0,0.0,0.0,0.0,0.0,0.0,0.0,0.0,0.1,0.0,0.0,0.0,0.0,0.0,0.0,0.0,0.0,0.0,0.0,0.0,0.07,0.0,0.0,0.0,0.01,0.0,0.0,0.0,0.26,0.03,1010.0,4.0,057
2898,0.01,0.0,0.46,0.0,0.0,0.0,0.0,0.06,0.0,0.0,0.0,0.0,0.0,0.0,0.0,0.0,0.0,0.1,0.0,0.0,0.0,0.0,0.0,0.0,0.0,0.0,0.0,0.0,0.0,0.07,0.0,0.0,0.0,0.01,0.0,0.0,0.0,0.26,0.03,975.0,5.0,057
2899,0.01,0.0,0.46,0.0,0.0,0.0,0.0,0.06,0.0,0.0,0.0,0.0,0.0,0.0,0.0,0.0,0.0,0.1,0.0,0.0,0.0,0.0,0.0,0.0,0.0,0.0,0.0,0.0,0.0,0.07,0.0,0.0,0.0,0.01,0.0,0.0,0.0,0.26,0.03,955.0,6.0,057
2900,0.01,0.0,0.46,0.0,0.0,0.0,0.0,0.06,0.0,0.0,0.0,0.0,0.0,0.0,0.0,0.0,0.0,0.1,0.0,0.0,0.0,0.0,0.0,0.0,0.0,0.0,0.0,0.0,0.0,0.07,0.0,0.0,0.0,0.01,0.0,0.0,0.0,0.26,0.03,935.0,7.0,057
2901,0.01,0.0,0.46,0.0,0.0,0.0,0.0,0.06,0.0,0.0,0.0,0.0,0.0,0.0,0.0,0.0,0.0,0.1,0.0,0.0,0.0,0.0,0.0,0.0,0.0,0.0,0.0,0.0,0.0,0.07,0.0,0.0,0.0,0.01,0.0,0.0,0.0,0.26,0.03,916.0,8.0,057
2902,0.01,0.0,0.46,0.0,0.0,0.0,0.0,0.06,0.0,0.0,0.0,0.0,0.0,0.0,0.0,0.0,0.0,0.1,0.0,0.0,0.0,0.0,0.0,0.0,0.0,0.0,0.0,0.0,0.0,0.07,0.0,0.0,0.0,0.01,0.0,0.0,0.0,0.26,0.03,897.0,9.0,057
2903,0.01,0.0,0.46,0.0,0.0,0.0,0.0,0.06,0.0,0.0,0.0,0.0,0.0,0.0,0.0,0.0,0.0,0.1,0.0,0.0,0.0,0.0,0.0,0.0,0.0,0.0,0.0,0.0,0.0,0.07,0.0,0.0,0.0,0.01,0.0,0.0,0.0,0.26,0.03,879.0,10.0,057
2904,0.01,0.0,0.46,0.0,0.0,0.0,0.0,0.06,0.0,0.0,0.0,0.0,0.0,0.0,0.0,0.0,0.0,0.1,0.0,0.0,0.0,0.0,0.0,0.0,0.0,0.0,0.0,0.0,0.0,0.07,0.0,0.0,0.0,0.01,0.0,0.0,0.0,0.26,0.03,861.0,11.0,057
2905,0.01,0.0,0.46,0.0,0.0,0.0,0.0,0.06,0.0,0.0,0.0,0.0,0.0,0.0,0.0,0.0,0.0,0.1,0.0,0.0,0.0,0.0,0.0,0.0,0.0,0.0,0.0,0.0,0.0,0.07,0.0,0.0,0.0,0.01,0.0,0.0,0.0,0.26,0.03,845.0,12.0,057
660,0.0,0.0,0.52,0.0,0.0,0.0,0.26,0.0,0.0,0.0,0.0,0.0,0.0,0.0,0.0,0.0,0.0,0.08,0.0,0.0,0.0,0.0,0.0,0.0,0.0,0.0,0.0,0.0,0.0,0.09,0.0,0.0,0.0,0.0,0.0,0.0,0.0,0.0,0.04,913.0,12.0,058
661,0.0,0.0,0.52,0.0,0.0,0.0,0.26,0.0,0.0,0.0,0.0,0.0,0.0,0.0,0.0,0.0,0.0,0.08,0.0,0.0,0.0,0.0,0.0,0.0,0.0,0.0,0.0,0.0,0.0,0.09,0.0,0.0,0.0,0.0,0.0,0.0,0.0,0.0,0.04,963.0,9.0,058
662,0.0,0.0,0.52,0.0,0.0,0.0,0.26,0.0,0.0,0.0,0.0,0.0,0.0,0.0,0.0,0.0,0.0,0.08,0.0,0.0,0.0,0.0,0.0,0.0,0.0,0.0,0.0,0.0,0.0,0.09,0.0,0.0,0.0,0.0,0.0,0.0,0.0,0.0,0.04,993.0,7.0,058
2906,0.0,0.0,0.52,0.0,0.0,0.0,0.26,0.0,0.0,0.0,0.0,0.0,0.0,0.0,0.0,0.0,0.0,0.08,0.0,0.0,0.0,0.0,0.0,0.0,0.0,0.0,0.0,0.0,0.0,0.09,0.0,0.0,0.0,0.0,0.0,0.0,0.0,0.0,0.04,1295.0,0.0,058
2907,0.0,0.0,0.52,0.0,0.0,0.0,0.26,0.0,0.0,0.0,0.0,0.0,0.0,0.0,0.0,0.0,0.0,0.08,0.0,0.0,0.0,0.0,0.0,0.0,0.0,0.0,0.0,0.0,0.0,0.09,0.0,0.0,0.0,0.0,0.0,0.0,0.0,0.0,0.04,1227.0,0.5,058
2908,0.0,0.0,0.52,0.0,0.0,0.0,0.26,0.0,0.0,0.0,0.0,0.0,0.0,0.0,0.0,0.0,0.0,0.08,0.0,0.0,0.0,0.0,0.0,0.0,0.0,0.0,0.0,0.0,0.0,0.09,0.0,0.0,0.0,0.0,0.0,0.0,0.0,0.0,0.04,1180.0,1.0,058
2909,0.0,0.0,0.52,0.0,0.0,0.0,0.26,0.0,0.0,0.0,0.0,0.0,0.0,0.0,0.0,0.0,0.0,0.08,0.0,0.0,0.0,0.0,0.0,0.0,0.0,0.0,0.0,0.0,0.0,0.09,0.0,0.0,0.0,0.0,0.0,0.0,0.0,0.0,0.04,1093.0,3.0,058
2910,0.0,0.0,0.52,0.0,0.0,0.0,0.26,0.0,0.0,0.0,0.0,0.0,0.0,0.0,0.0,0.0,0.0,0.08,0.0,0.0,0.0,0.0,0.0,0.0,0.0,0.0,0.0,0.0,0.0,0.09,0.0,0.0,0.0,0.0,0.0,0.0,0.0,0.0,0.04,1063.0,4.0,058
2911,0.0,0.0,0.52,0.0,0.0,0.0,0.26,0.0,0.0,0.0,0.0,0.0,0.0,0.0,0.0,0.0,0.0,0.08,0.0,0.0,0.0,0.0,0.0,0.0,0.0,0.0,0.0,0.0,0.0,0.09,0.0,0.0,0.0,0.0,0.0,0.0,0.0,0.0,0.04,1036.0,5.0,058
2912,0.0,0.0,0.52,0.0,0.0,0.0,0.26,0.0,0.0,0.0,0.0,0.0,0.0,0.0,0.0,0.0,0.0,0.08,0.0,0.0,0.0,0.0,0.0,0.0,0.0,0.0,0.0,0.0,0.0,0.09,0.0,0.0,0.0,0.0,0.0,0.0,0.0,0.0,0.04,1012.0,6.0,058
2913,0.0,0.0,0.52,0.0,0.0,0.0,0.26,0.0,0.0,0.0,0.0,0.0,0.0,0.0,0.0,0.0,0.0,0.08,0.0,0.0,0.0,0.0,0.0,0.0,0.0,0.0,0.0,0.0,0.0,0.09,0.0,0.0,0.0,0.0,0.0,0.0,0.0,0.0,0.04,995.0,7.0,058
2914,0.0,0.0,0.52,0.0,0.0,0.0,0.26,0.0,0.0,0.0,0.0,0.0,0.0,0.0,0.0,0.0,0.0,0.08,0.0,0.0,0.0,0.0,0.0,0.0,0.0,0.0,0.0,0.0,0.0,0.09,0.0,0.0,0.0,0.0,0.0,0.0,0.0,0.0,0.04,977.0,8.0,058
2915,0.0,0.0,0.52,0.0,0.0,0.0,0.26,0.0,0.0,0.0,0.0,0.0,0.0,0.0,0.0,0.0,0.0,0.08,0.0,0.0,0.0,0.0,0.0,0.0,0.0,0.0,0.0,0.0,0.0,0.09,0.0,0.0,0.0,0.0,0.0,0.0,0.0,0.0,0.04,961.0,9.0,058
2916,0.0,0.0,0.52,0.0,0.0,0.0,0.26,0.0,0.0,0.0,0.0,0.0,0.0,0.0,0.0,0.0,0.0,0.08,0.0,0.0,0.0,0.0,0.0,0.0,0.0,0.0,0.0,0.0,0.0,0.09,0.0,0.0,0.0,0.0,0.0,0.0,0.0,0.0,0.04,945.0,10.0,058
2917,0.0,0.0,0.52,0.0,0.0,0.0,0.26,0.0,0.0,0.0,0.0,0.0,0.0,0.0,0.0,0.0,0.0,0.08,0.0,0.0,0.0,0.0,0.0,0.0,0.0,0.0,0.0,0.0,0.0,0.09,0.0,0.0,0.0,0.0,0.0,0.0,0.0,0.0,0.04,929.0,11.0,058
669,0.0,0.0,0.51,0.0,0.0,0.0,0.04,0.0,0.0,0.0,0.0,0.0,0.0,0.0,0.0,0.0,0.0,0.13,0.0,0.0,0.0,0.0,0.0,0.0,0.0,0.0,0.0,0.0,0.0,0.07,0.0,0.01,0.0,0.0,0.0,0.0,0.03,0.17,0.04,893.0,12.0,059
670,0.0,0.0,0.51,0.0,0.0,0.0,0.04,0.0,0.0,0.0,0.0,0.0,0.0,0.0,0.0,0.0,0.0,0.13,0.0,0.0,0.0,0.0,0.0,0.0,0.0,0.0,0.0,0.0,0.0,0.07,0.0,0.01,0.0,0.0,0.0,0.0,0.03,0.17,0.04,943.0,9.0,059
671,0.0,0.0,0.51,0.0,0.0,0.0,0.04,0.0,0.0,0.0,0.0,0.0,0.0,0.0,0.0,0.0,0.0,0.13,0.0,0.0,0.0,0.0,0.0,0.0,0.0,0.0,0.0,0.0,0.0,0.07,0.0,0.01,0.0,0.0,0.0,0.0,0.03,0.17,0.04,978.0,7.0,059
2918,0.0,0.0,0.51,0.0,0.0,0.0,0.04,0.0,0.0,0.0,0.0,0.0,0.0,0.0,0.0,0.0,0.0,0.13,0.0,0.0,0.0,0.0,0.0,0.0,0.0,0.0,0.0,0.0,0.0,0.07,0.0,0.01,0.0,0.0,0.0,0.0,0.03,0.17,0.04,1316.0,0.0,059
2919,0.0,0.0,0.51,0.0,0.0,0.0,0.04,0.0,0.0,0.0,0.0,0.0,0.0,0.0,0.0,0.0,0.0,0.13,0.0,0.0,0.0,0.0,0.0,0.0,0.0,0.0,0.0,0.0,0.0,0.07,0.0,0.01,0.0,0.0,0.0,0.0,0.03,0.17,0.04,1252.0,0.5,059
2920,0.0,0.0,0.51,0.0,0.0,0.0,0.04,0.0,0.0,0.0,0.0,0.0,0.0,0.0,0.0,0.0,0.0,0.13,0.0,0.0,0.0,0.0,0.0,0.0,0.0,0.0,0.0,0.0,0.0,0.07,0.0,0.01,0.0,0.0,0.0,0.0,0.03,0.17,0.04,1198.0,1.0,059
2921,0.0,0.0,0.51,0.0,0.0,0.0,0.04,0.0,0.0,0.0,0.0,0.0,0.0,0.0,0.0,0.0,0.0,0.13,0.0,0.0,0.0,0.0,0.0,0.0,0.0,0.0,0.0,0.0,0.0,0.07,0.0,0.01,0.0,0.0,0.0,0.0,0.03,0.17,0.04,1159.0,1.5,059
2922,0.0,0.0,0.51,0.0,0.0,0.0,0.04,0.0,0.0,0.0,0.0,0.0,0.0,0.0,0.0,0.0,0.0,0.13,0.0,0.0,0.0,0.0,0.0,0.0,0.0,0.0,0.0,0.0,0.0,0.07,0.0,0.01,0.0,0.0,0.0,0.0,0.03,0.17,0.04,1127.0,2.0,059
2923,0.0,0.0,0.51,0.0,0.0,0.0,0.04,0.0,0.0,0.0,0.0,0.0,0.0,0.0,0.0,0.0,0.0,0.13,0.0,0.0,0.0,0.0,0.0,0.0,0.0,0.0,0.0,0.0,0.0,0.07,0.0,0.01,0.0,0.0,0.0,0.0,0.03,0.17,0.04,1100.0,2.5,059
2924,0.0,0.0,0.51,0.0,0.0,0.0,0.04,0.0,0.0,0.0,0.0,0.0,0.0,0.0,0.0,0.0,0.0,0.13,0.0,0.0,0.0,0.0,0.0,0.0,0.0,0.0,0.0,0.0,0.0,0.07,0.0,0.01,0.0,0.0,0.0,0.0,0.03,0.17,0.04,1074.0,3.0,059
2925,0.0,0.0,0.51,0.0,0.0,0.0,0.04,0.0,0.0,0.0,0.0,0.0,0.0,0.0,0.0,0.0,0.0,0.13,0.0,0.0,0.0,0.0,0.0,0.0,0.0,0.0,0.0,0.0,0.0,0.07,0.0,0.01,0.0,0.0,0.0,0.0,0.03,0.17,0.04,1040.0,4.0,059
2926,0.0,0.0,0.51,0.0,0.0,0.0,0.04,0.0,0.0,0.0,0.0,0.0,0.0,0.0,0.0,0.0,0.0,0.13,0.0,0.0,0.0,0.0,0.0,0.0,0.0,0.0,0.0,0.0,0.0,0.07,0.0,0.01,0.0,0.0,0.0,0.0,0.03,0.17,0.04,1017.0,5.0,059
2927,0.0,0.0,0.51,0.0,0.0,0.0,0.04,0.0,0.0,0.0,0.0,0.0,0.0,0.0,0.0,0.0,0.0,0.13,0.0,0.0,0.0,0.0,0.0,0.0,0.0,0.0,0.0,0.0,0.0,0.07,0.0,0.01,0.0,0.0,0.0,0.0,0.03,0.17,0.04,996.0,6.0,059
2928,0.0,0.0,0.51,0.0,0.0,0.0,0.04,0.0,0.0,0.0,0.0,0.0,0.0,0.0,0.0,0.0,0.0,0.13,0.0,0.0,0.0,0.0,0.0,0.0,0.0,0.0,0.0,0.0,0.0,0.07,0.0,0.01,0.0,0.0,0.0,0.0,0.03,0.17,0.04,977.0,7.0,059
2929,0.0,0.0,0.51,0.0,0.0,0.0,0.04,0.0,0.0,0.0,0.0,0.0,0.0,0.0,0.0,0.0,0.0,0.13,0.0,0.0,0.0,0.0,0.0,0.0,0.0,0.0,0.0,0.0,0.0,0.07,0.0,0.01,0.0,0.0,0.0,0.0,0.03,0.17,0.04,959.0,8.0,059
2930,0.0,0.0,0.51,0.0,0.0,0.0,0.04,0.0,0.0,0.0,0.0,0.0,0.0,0.0,0.0,0.0,0.0,0.13,0.0,0.0,0.0,0.0,0.0,0.0,0.0,0.0,0.0,0.0,0.0,0.07,0.0,0.01,0.0,0.0,0.0,0.0,0.03,0.17,0.04,942.0,9.0,059
2931,0.0,0.0,0.51,0.0,0.0,0.0,0.04,0.0,0.0,0.0,0.0,0.0,0.0,0.0,0.0,0.0,0.0,0.13,0.0,0.0,0.0,0.0,0.0,0.0,0.0,0.0,0.0,0.0,0.0,0.07,0.0,0.01,0.0,0.0,0.0,0.0,0.03,0.17,0.04,925.0,10.0,059
2932,0.0,0.0,0.51,0.0,0.0,0.0,0.04,0.0,0.0,0.0,0.0,0.0,0.0,0.0,0.0,0.0,0.0,0.13,0.0,0.0,0.0,0.0,0.0,0.0,0.0,0.0,0.0,0.0,0.0,0.07,0.0,0.01,0.0,0.0,0.0,0.0,0.03,0.17,0.04,911.0,11.0,059
2933,0.0,0.0,0.51,0.0,0.0,0.0,0.04,0.0,0.0,0.0,0.0,0.0,0.0,0.0,0.0,0.0,0.0,0.13,0.0,0.0,0.0,0.0,0.0,0.0,0.0,0.0,0.0,0.0,0.0,0.07,0.0,0.01,0.0,0.0,0.0,0.0,0.03,0.17,0.04,898.0,12.0,059
672,0.0,0.0,0.59,0.0,0.0,0.0,0.0,0.0,0.0,0.0,0.0,0.0,0.0,0.0,0.0,0.04,0.0,0.17,0.0,0.0,0.0,0.0,0.0,0.0,0.0,0.0,0.0,0.0,0.0,0.09,0.0,0.01,0.0,0.0,0.0,0.0,0.06,0.0,0.03,948.0,12.0,060
673,0.0,0.0,0.59,0.0,0.0,0.0,0.0,0.0,0.0,0.0,0.0,0.0,0.0,0.0,0.0,0.04,0.0,0.17,0.0,0.0,0.0,0.0,0.0,0.0,0.0,0.0,0.0,0.0,0.0,0.09,0.0,0.01,0.0,0.0,0.0,0.0,0.06,0.0,0.03,993.0,9.0,060
674,0.0,0.0,0.59,0.0,0.0,0.0,0.0,0.0,0.0,0.0,0.0,0.0,0.0,0.0,0.0,0.04,0.0,0.17,0.0,0.0,0.0,0.0,0.0,0.0,0.0,0.0,0.0,0.0,0.0,0.09,0.0,0.01,0.0,0.0,0.0,0.0,0.06,0.0,0.03,1023.0,7.0,060
2934,0.0,0.0,0.59,0.0,0.0,0.0,0.0,0.0,0.0,0.0,0.0,0.0,0.0,0.0,0.0,0.04,0.0,0.17,0.0,0.0,0.0,0.0,0.0,0.0,0.0,0.0,0.0,0.0,0.0,0.09,0.0,0.01,0.0,0.0,0.0,0.0,0.06,0.0,0.03,1304.0,0.5,060
2935,0.0,0.0,0.59,0.0,0.0,0.0,0.0,0.0,0.0,0.0,0.0,0.0,0.0,0.0,0.0,0.04,0.0,0.17,0.0,0.0,0.0,0.0,0.0,0.0,0.0,0.0,0.0,0.0,0.0,0.09,0.0,0.01,0.0,0.0,0.0,0.0,0.06,0.0,0.03,1255.0,1.0,060
2936,0.0,0.0,0.59,0.0,0.0,0.0,0.0,0.0,0.0,0.0,0.0,0.0,0.0,0.0,0.0,0.04,0.0,0.17,0.0,0.0,0.0,0.0,0.0,0.0,0.0,0.0,0.0,0.0,0.0,0.09,0.0,0.01,0.0,0.0,0.0,0.0,0.06,0.0,0.03,1218.0,1.5,060
2937,0.0,0.0,0.59,0.0,0.0,0.0,0.0,0.0,0.0,0.0,0.0,0.0,0.0,0.0,0.0,0.04,0.0,0.17,0.0,0.0,0.0,0.0,0.0,0.0,0.0,0.0,0.0,0.0,0.0,0.09,0.0,0.01,0.0,0.0,0.0,0.0,0.06,0.0,0.03,1186.0,2.0,060
2938,0.0,0.0,0.59,0.0,0.0,0.0,0.0,0.0,0.0,0.0,0.0,0.0,0.0,0.0,0.0,0.04,0.0,0.17,0.0,0.0,0.0,0.0,0.0,0.0,0.0,0.0,0.0,0.0,0.0,0.09,0.0,0.01,0.0,0.0,0.0,0.0,0.06,0.0,0.03,1159.0,2.5,060
2939,0.0,0.0,0.59,0.0,0.0,0.0,0.0,0.0,0.0,0.0,0.0,0.0,0.0,0.0,0.0,0.04,0.0,0.17,0.0,0.0,0.0,0.0,0.0,0.0,0.0,0.0,0.0,0.0,0.0,0.09,0.0,0.01,0.0,0.0,0.0,0.0,0.06,0.0,0.03,1136.0,3.0,060
2940,0.0,0.0,0.59,0.0,0.0,0.0,0.0,0.0,0.0,0.0,0.0,0.0,0.0,0.0,0.0,0.04,0.0,0.17,0.0,0.0,0.0,0.0,0.0,0.0,0.0,0.0,0.0,0.0,0.0,0.09,0.0,0.01,0.0,0.0,0.0,0.0,0.06,0.0,0.03,1099.0,4.0,060
2941,0.0,0.0,0.59,0.0,0.0,0.0,0.0,0.0,0.0,0.0,0.0,0.0,0.0,0.0,0.0,0.04,0.0,0.17,0.0,0.0,0.0,0.0,0.0,0.0,0.0,0.0,0.0,0.0,0.0,0.09,0.0,0.01,0.0,0.0,0.0,0.0,0.06,0.0,0.03,1067.0,5.0,060
2942,0.0,0.0,0.59,0.0,0.0,0.0,0.0,0.0,0.0,0.0,0.0,0.0,0.0,0.0,0.0,0.04,0.0,0.17,0.0,0.0,0.0,0.0,0.0,0.0,0.0,0.0,0.0,0.0,0.0,0.09,0.0,0.01,0.0,0.0,0.0,0.0,0.06,0.0,0.03,1044.0,6.0,060
2943,0.0,0.0,0.59,0.0,0.0,0.0,0.0,0.0,0.0,0.0,0.0,0.0,0.0,0.0,0.0,0.04,0.0,0.17,0.0,0.0,0.0,0.0,0.0,0.0,0.0,0.0,0.0,0.0,0.0,0.09,0.0,0.01,0.0,0.0,0.0,0.0,0.06,0.0,0.03,1027.0,7.0,060
2944,0.0,0.0,0.59,0.0,0.0,0.0,0.0,0.0,0.0,0.0,0.0,0.0,0.0,0.0,0.0,0.04,0.0,0.17,0.0,0.0,0.0,0.0,0.0,0.0,0.0,0.0,0.0,0.0,0.0,0.09,0.0,0.01,0.0,0.0,0.0,0.0,0.06,0.0,0.03,1011.0,8.0,060
2945,0.0,0.0,0.59,0.0,0.0,0.0,0.0,0.0,0.0,0.0,0.0,0.0,0.0,0.0,0.0,0.04,0.0,0.17,0.0,0.0,0.0,0.0,0.0,0.0,0.0,0.0,0.0,0.0,0.0,0.09,0.0,0.01,0.0,0.0,0.0,0.0,0.06,0.0,0.03,995.0,9.0,060
2946,0.0,0.0,0.59,0.0,0.0,0.0,0.0,0.0,0.0,0.0,0.0,0.0,0.0,0.0,0.0,0.04,0.0,0.17,0.0,0.0,0.0,0.0,0.0,0.0,0.0,0.0,0.0,0.0,0.0,0.09,0.0,0.01,0.0,0.0,0.0,0.0,0.06,0.0,0.03,980.0,10.0,060
2947,0.0,0.0,0.59,0.0,0.0,0.0,0.0,0.0,0.0,0.0,0.0,0.0,0.0,0.0,0.0,0.04,0.0,0.17,0.0,0.0,0.0,0.0,0.0,0.0,0.0,0.0,0.0,0.0,0.0,0.09,0.0,0.01,0.0,0.0,0.0,0.0,0.06,0.0,0.03,964.0,11.0,060
2948,0.0,0.0,0.59,0.0,0.0,0.0,0.0,0.0,0.0,0.0,0.0,0.0,0.0,0.0,0.0,0.04,0.0,0.17,0.0,0.0,0.0,0.0,0.0,0.0,0.0,0.0,0.0,0.0,0.0,0.09,0.0,0.01,0.0,0.0,0.0,0.0,0.06,0.0,0.03,950.0,12.0,060
675,0.02,0.0,0.07,0.0,0.0,0.0,0.0,0.0,0.0,0.0,0.0,0.0,0.0,0.0,0.0,0.0,0.02,0.0,0.0,0.0,0.0,0.0,0.11,0.0,0.0,0.0,0.02,0.0,0.0,0.75,0.0,0.0,0.0,0.0,0.0,0.0,0.0,0.0,0.0,798.0,12.0,061
676,0.02,0.0,0.07,0.0,0.0,0.0,0.0,0.0,0.0,0.0,0.0,0.0,0.0,0.0,0.0,0.0,0.02,0.0,0.0,0.0,0.0,0.0,0.11,0.0,0.0,0.0,0.02,0.0,0.0,0.75,0.0,0.0,0.0,0.0,0.0,0.0,0.0,0.0,0.0,898.0,9.0,061
677,0.02,0.0,0.07,0.0,0.0,0.0,0.0,0.0,0.0,0.0,0.0,0.0,0.0,0.0,0.0,0.0,0.02,0.0,0.0,0.0,0.0,0.0,0.11,0.0,0.0,0.0,0.02,0.0,0.0,0.75,0.0,0.0,0.0,0.0,0.0,0.0,0.0,0.0,0.0,968.0,7.0,061
1468,0.02,0.0,0.07,0.0,0.0,0.0,0.0,0.0,0.0,0.0,0.0,0.0,0.0,0.0,0.0,0.0,0.02,0.0,0.0,0.0,0.0,0.0,0.11,0.0,0.0,0.0,0.02,0.0,0.0,0.75,0.0,0.0,0.0,0.0,0.0,0.0,0.0,0.0,0.0,1733.0,0.9731278535996986,061
1469,0.02,0.0,0.07,0.0,0.0,0.0,0.0,0.0,0.0,0.0,0.0,0.0,0.0,0.0,0.0,0.0,0.02,0.0,0.0,0.0,0.0,0.0,0.11,0.0,0.0,0.0,0.02,0.0,0.0,0.75,0.0,0.0,0.0,0.0,0.0,0.0,0.0,0.0,0.0,1713.0,1.0374264979406238,061
1470,0.02,0.0,0.07,0.0,0.0,0.0,0.0,0.0,0.0,0.0,0.0,0.0,0.0,0.0,0.0,0.0,0.02,0.0,0.0,0.0,0.0,0.0,0.11,0.0,0.0,0.0,0.02,0.0,0.0,0.75,0.0,0.0,0.0,0.0,0.0,0.0,0.0,0.0,0.0,1693.0,1.0899051114393978,061
1471,0.02,0.0,0.07,0.0,0.0,0.0,0.0,0.0,0.0,0.0,0.0,0.0,0.0,0.0,0.0,0.0,0.02,0.0,0.0,0.0,0.0,0.0,0.11,0.0,0.0,0.0,0.02,0.0,0.0,0.75,0.0,0.0,0.0,0.0,0.0,0.0,0.0,0.0,0.0,1673.0,1.155336037465062,061
1472,0.02,0.0,0.07,0.0,0.0,0.0,0.0,0.0,0.0,0.0,0.0,0.0,0.0,0.0,0.0,0.0,0.02,0.0,0.0,0.0,0.0,0.0,0.11,0.0,0.0,0.0,0.02,0.0,0.0,0.75,0.0,0.0,0.0,0.0,0.0,0.0,0.0,0.0,0.0,1653.0,1.204119982655925,061
1473,0.02,0.0,0.07,0.0,0.0,0.0,0.0,0.0,0.0,0.0,0.0,0.0,0.0,0.0,0.0,0.0,0.02,0.0,0.0,0.0,0.0,0.0,0.11,0.0,0.0,0.0,0.02,0.0,0.0,0.75,0.0,0.0,0.0,0.0,0.0,0.0,0.0,0.0,0.0,1633.0,1.2648178230095364,061
1474,0.02,0.0,0.07,0.0,0.0,0.0,0.0,0.0,0.0,0.0,0.0,0.0,0.0,0.0,0.0,0.0,0.02,0.0,0.0,0.0,0.0,0.0,0.11,0.0,0.0,0.0,0.02,0.0,0.0,0.75,0.0,0.0,0.0,0.0,0.0,0.0,0.0,0.0,0.0,1613.0,1.3180633349627615,061
1475,0.02,0.0,0.07,0.0,0.0,0.0,0.0,0.0,0.0,0.0,0.0,0.0,0.0,0.0,0.0,0.0,0.02,0.0,0.0,0.0,0.0,0.0,0.11,0.0,0.0,0.0,0.02,0.0,0.0,0.75,0.0,0.0,0.0,0.0,0.0,0.0,0.0,0.0,0.0,1593.0,1.3820170425748683,061
1476,0.02,0.0,0.07,0.0,0.0,0.0,0.0,0.0,0.0,0.0,0.0,0.0,0.0,0.0,0.0,0.0,0.02,0.0,0.0,0.0,0.0,0.0,0.11,0.0,0.0,0.0,0.02,0.0,0.0,0.75,0.0,0.0,0.0,0.0,0.0,0.0,0.0,0.0,0.0,1573.0,1.4548448600085102,061
1477,0.02,0.0,0.07,0.0,0.0,0.0,0.0,0.0,0.0,0.0,0.0,0.0,0.0,0.0,0.0,0.0,0.02,0.0,0.0,0.0,0.0,0.0,0.11,0.0,0.0,0.0,0.02,0.0,0.0,0.75,0.0,0.0,0.0,0.0,0.0,0.0,0.0,0.0,0.0,1553.0,1.5390760987927767,061
1478,0.02,0.0,0.07,0.0,0.0,0.0,0.0,0.0,0.0,0.0,0.0,0.0,0.0,0.0,0.0,0.0,0.02,0.0,0.0,0.0,0.0,0.0,0.11,0.0,0.0,0.0,0.02,0.0,0.0,0.75,0.0,0.0,0.0,0.0,0.0,0.0,0.0,0.0,0.0,1533.0,1.6127838567197357,061
1479,0.02,0.0,0.07,0.0,0.0,0.0,0.0,0.0,0.0,0.0,0.0,0.0,0.0,0.0,0.0,0.0,0.02,0.0,0.0,0.0,0.0,0.0,0.11,0.0,0.0,0.0,0.02,0.0,0.0,0.75,0.0,0.0,0.0,0.0,0.0,0.0,0.0,0.0,0.0,1513.0,1.6972293427597176,061
1480,0.02,0.0,0.07,0.0,0.0,0.0,0.0,0.0,0.0,0.0,0.0,0.0,0.0,0.0,0.0,0.0,0.02,0.0,0.0,0.0,0.0,0.0,0.11,0.0,0.0,0.0,0.02,0.0,0.0,0.75,0.0,0.0,0.0,0.0,0.0,0.0,0.0,0.0,0.0,1493.0,1.7817553746524688,061
1481,0.02,0.0,0.07,0.0,0.0,0.0,0.0,0.0,0.0,0.0,0.0,0.0,0.0,0.0,0.0,0.0,0.02,0.0,0.0,0.0,0.0,0.0,0.11,0.0,0.0,0.0,0.02,0.0,0.0,0.75,0.0,0.0,0.0,0.0,0.0,0.0,0.0,0.0,0.0,1473.0,1.863322860120456,061
1482,0.02,0.0,0.07,0.0,0.0,0.0,0.0,0.0,0.0,0.0,0.0,0.0,0.0,0.0,0.0,0.0,0.02,0.0,0.0,0.0,0.0,0.0,0.11,0.0,0.0,0.0,0.02,0.0,0.0,0.75,0.0,0.0,0.0,0.0,0.0,0.0,0.0,0.0,0.0,1453.0,1.9493900066449128,061
1483,0.02,0.0,0.07,0.0,0.0,0.0,0.0,0.0,0.0,0.0,0.0,0.0,0.0,0.0,0.0,0.0,0.02,0.0,0.0,0.0,0.0,0.0,0.11,0.0,0.0,0.0,0.02,0.0,0.0,0.75,0.0,0.0,0.0,0.0,0.0,0.0,0.0,0.0,0.0,1433.0,2.03342375548695,061
1484,0.02,0.0,0.07,0.0,0.0,0.0,0.0,0.0,0.0,0.0,0.0,0.0,0.0,0.0,0.0,0.0,0.02,0.0,0.0,0.0,0.0,0.0,0.11,0.0,0.0,0.0,0.02,0.0,0.0,0.75,0.0,0.0,0.0,0.0,0.0,0.0,0.0,0.0,0.0,1413.0,2.12057393120585,061
1485,0.02,0.0,0.07,0.0,0.0,0.0,0.0,0.0,0.0,0.0,0.0,0.0,0.0,0.0,0.0,0.0,0.02,0.0,0.0,0.0,0.0,0.0,0.11,0.0,0.0,0.0,0.02,0.0,0.0,0.75,0.0,0.0,0.0,0.0,0.0,0.0,0.0,0.0,0.0,1393.0,2.214843848047698,061
1486,0.02,0.0,0.07,0.0,0.0,0.0,0.0,0.0,0.0,0.0,0.0,0.0,0.0,0.0,0.0,0.0,0.02,0.0,0.0,0.0,0.0,0.0,0.11,0.0,0.0,0.0,0.02,0.0,0.0,0.75,0.0,0.0,0.0,0.0,0.0,0.0,0.0,0.0,0.0,1373.0,2.4069336101845766,061
1487,0.02,0.0,0.07,0.0,0.0,0.0,0.0,0.0,0.0,0.0,0.0,0.0,0.0,0.0,0.0,0.0,0.02,0.0,0.0,0.0,0.0,0.0,0.11,0.0,0.0,0.0,0.02,0.0,0.0,0.75,0.0,0.0,0.0,0.0,0.0,0.0,0.0,0.0,0.0,1353.0,2.444044795918076,061
1488,0.02,0.0,0.07,0.0,0.0,0.0,0.0,0.0,0.0,0.0,0.0,0.0,0.0,0.0,0.0,0.0,0.02,0.0,0.0,0.0,0.0,0.0,0.11,0.0,0.0,0.0,0.02,0.0,0.0,0.75,0.0,0.0,0.0,0.0,0.0,0.0,0.0,0.0,0.0,1333.0,2.60959440922522,061
1489,0.02,0.0,0.07,0.0,0.0,0.0,0.0,0.0,0.0,0.0,0.0,0.0,0.0,0.0,0.0,0.0,0.02,0.0,0.0,0.0,0.0,0.0,0.11,0.0,0.0,0.0,0.02,0.0,0.0,0.75,0.0,0.0,0.0,0.0,0.0,0.0,0.0,0.0,0.0,1313.0,2.716003343634799,061
1490,0.02,0.0,0.07,0.0,0.0,0.0,0.0,0.0,0.0,0.0,0.0,0.0,0.0,0.0,0.0,0.0,0.02,0.0,0.0,0.0,0.0,0.0,0.11,0.0,0.0,0.0,0.02,0.0,0.0,0.75,0.0,0.0,0.0,0.0,0.0,0.0,0.0,0.0,0.0,1293.0,2.8061799739838866,061
1491,0.02,0.0,0.07,0.0,0.0,0.0,0.0,0.0,0.0,0.0,0.0,0.0,0.0,0.0,0.0,0.0,0.02,0.0,0.0,0.0,0.0,0.0,0.11,0.0,0.0,0.0,0.02,0.0,0.0,0.75,0.0,0.0,0.0,0.0,0.0,0.0,0.0,0.0,0.0,1273.0,2.8976270912904414,061
1492,0.02,0.0,0.07,0.0,0.0,0.0,0.0,0.0,0.0,0.0,0.0,0.0,0.0,0.0,0.0,0.0,0.02,0.0,0.0,0.0,0.0,0.0,0.11,0.0,0.0,0.0,0.02,0.0,0.0,0.75,0.0,0.0,0.0,0.0,0.0,0.0,0.0,0.0,0.0,1253.0,3.0170333392987807,061
1493,0.02,0.0,0.07,0.0,0.0,0.0,0.0,0.0,0.0,0.0,0.0,0.0,0.0,0.0,0.0,0.0,0.02,0.0,0.0,0.0,0.0,0.0,0.11,0.0,0.0,0.0,0.02,0.0,0.0,0.75,0.0,0.0,0.0,0.0,0.0,0.0,0.0,0.0,0.0,1233.0,3.1522883443830567,061
1494,0.02,0.0,0.07,0.0,0.0,0.0,0.0,0.0,0.0,0.0,0.0,0.0,0.0,0.0,0.0,0.0,0.02,0.0,0.0,0.0,0.0,0.0,0.11,0.0,0.0,0.0,0.02,0.0,0.0,0.75,0.0,0.0,0.0,0.0,0.0,0.0,0.0,0.0,0.0,1213.0,3.3802112417116064,061
1495,0.02,0.0,0.07,0.0,0.0,0.0,0.0,0.0,0.0,0.0,0.0,0.0,0.0,0.0,0.0,0.0,0.02,0.0,0.0,0.0,0.0,0.0,0.11,0.0,0.0,0.0,0.02,0.0,0.0,0.75,0.0,0.0,0.0,0.0,0.0,0.0,0.0,0.0,0.0,1193.0,3.531478917042256,061
3166,0.02,0.0,0.07,0.0,0.0,0.0,0.0,0.0,0.0,0.0,0.0,0.0,0.0,0.0,0.0,0.0,0.02,0.0,0.0,0.0,0.0,0.0,0.11,0.0,0.0,0.0,0.02,0.0,0.0,0.75,0.0,0.0,0.0,0.0,0.0,0.0,0.0,0.0,0.0,1666.0,1.0,061
3167,0.02,0.0,0.07,0.0,0.0,0.0,0.0,0.0,0.0,0.0,0.0,0.0,0.0,0.0,0.0,0.0,0.02,0.0,0.0,0.0,0.0,0.0,0.11,0.0,0.0,0.0,0.02,0.0,0.0,0.75,0.0,0.0,0.0,0.0,0.0,0.0,0.0,0.0,0.0,1555.0,1.5,061
3168,0.02,0.0,0.07,0.0,0.0,0.0,0.0,0.0,0.0,0.0,0.0,0.0,0.0,0.0,0.0,0.0,0.02,0.0,0.0,0.0,0.0,0.0,0.11,0.0,0.0,0.0,0.02,0.0,0.0,0.75,0.0,0.0,0.0,0.0,0.0,0.0,0.0,0.0,0.0,1458.0,2.0,061
3169,0.02,0.0,0.07,0.0,0.0,0.0,0.0,0.0,0.0,0.0,0.0,0.0,0.0,0.0,0.0,0.0,0.02,0.0,0.0,0.0,0.0,0.0,0.11,0.0,0.0,0.0,0.02,0.0,0.0,0.75,0.0,0.0,0.0,0.0,0.0,0.0,0.0,0.0,0.0,1298.0,3.0,061
3170,0.02,0.0,0.07,0.0,0.0,0.0,0.0,0.0,0.0,0.0,0.0,0.0,0.0,0.0,0.0,0.0,0.02,0.0,0.0,0.0,0.0,0.0,0.11,0.0,0.0,0.0,0.02,0.0,0.0,0.75,0.0,0.0,0.0,0.0,0.0,0.0,0.0,0.0,0.0,1168.0,4.0,061
3171,0.02,0.0,0.07,0.0,0.0,0.0,0.0,0.0,0.0,0.0,0.0,0.0,0.0,0.0,0.0,0.0,0.02,0.0,0.0,0.0,0.0,0.0,0.11,0.0,0.0,0.0,0.02,0.0,0.0,0.75,0.0,0.0,0.0,0.0,0.0,0.0,0.0,0.0,0.0,1071.0,5.0,061
3172,0.02,0.0,0.07,0.0,0.0,0.0,0.0,0.0,0.0,0.0,0.0,0.0,0.0,0.0,0.0,0.0,0.02,0.0,0.0,0.0,0.0,0.0,0.11,0.0,0.0,0.0,0.02,0.0,0.0,0.75,0.0,0.0,0.0,0.0,0.0,0.0,0.0,0.0,0.0,1008.0,6.0,061
3173,0.02,0.0,0.07,0.0,0.0,0.0,0.0,0.0,0.0,0.0,0.0,0.0,0.0,0.0,0.0,0.0,0.02,0.0,0.0,0.0,0.0,0.0,0.11,0.0,0.0,0.0,0.02,0.0,0.0,0.75,0.0,0.0,0.0,0.0,0.0,0.0,0.0,0.0,0.0,958.0,7.0,061
3174,0.02,0.0,0.07,0.0,0.0,0.0,0.0,0.0,0.0,0.0,0.0,0.0,0.0,0.0,0.0,0.0,0.02,0.0,0.0,0.0,0.0,0.0,0.11,0.0,0.0,0.0,0.02,0.0,0.0,0.75,0.0,0.0,0.0,0.0,0.0,0.0,0.0,0.0,0.0,925.0,8.0,061
3175,0.02,0.0,0.07,0.0,0.0,0.0,0.0,0.0,0.0,0.0,0.0,0.0,0.0,0.0,0.0,0.0,0.02,0.0,0.0,0.0,0.0,0.0,0.11,0.0,0.0,0.0,0.02,0.0,0.0,0.75,0.0,0.0,0.0,0.0,0.0,0.0,0.0,0.0,0.0,892.0,9.0,061
3176,0.02,0.0,0.07,0.0,0.0,0.0,0.0,0.0,0.0,0.0,0.0,0.0,0.0,0.0,0.0,0.0,0.02,0.0,0.0,0.0,0.0,0.0,0.11,0.0,0.0,0.0,0.02,0.0,0.0,0.75,0.0,0.0,0.0,0.0,0.0,0.0,0.0,0.0,0.0,861.0,10.0,061
3177,0.02,0.0,0.07,0.0,0.0,0.0,0.0,0.0,0.0,0.0,0.0,0.0,0.0,0.0,0.0,0.0,0.02,0.0,0.0,0.0,0.0,0.0,0.11,0.0,0.0,0.0,0.02,0.0,0.0,0.75,0.0,0.0,0.0,0.0,0.0,0.0,0.0,0.0,0.0,832.0,11.0,061
3178,0.02,0.0,0.07,0.0,0.0,0.0,0.0,0.0,0.0,0.0,0.0,0.0,0.0,0.0,0.0,0.0,0.02,0.0,0.0,0.0,0.0,0.0,0.11,0.0,0.0,0.0,0.02,0.0,0.0,0.75,0.0,0.0,0.0,0.0,0.0,0.0,0.0,0.0,0.0,803.0,12.0,061
678,0.0,0.0,0.04,0.0,0.0,0.0,0.0,0.0,0.0,0.0,0.0,0.0,0.0,0.0,0.0,0.0,0.09,0.0,0.0,0.0,0.0,0.0,0.03,0.0,0.0,0.0,0.04,0.0,0.0,0.79,0.0,0.0,0.0,0.0,0.0,0.0,0.0,0.01,0.0,793.0,12.0,062
679,0.0,0.0,0.04,0.0,0.0,0.0,0.0,0.0,0.0,0.0,0.0,0.0,0.0,0.0,0.0,0.0,0.09,0.0,0.0,0.0,0.0,0.0,0.03,0.0,0.0,0.0,0.04,0.0,0.0,0.79,0.0,0.0,0.0,0.0,0.0,0.0,0.0,0.01,0.0,903.0,9.0,062
680,0.0,0.0,0.04,0.0,0.0,0.0,0.0,0.0,0.0,0.0,0.0,0.0,0.0,0.0,0.0,0.0,0.09,0.0,0.0,0.0,0.0,0.0,0.03,0.0,0.0,0.0,0.04,0.0,0.0,0.79,0.0,0.0,0.0,0.0,0.0,0.0,0.0,0.01,0.0,978.0,7.0,062
2958,0.0,0.0,0.04,0.0,0.0,0.0,0.0,0.0,0.0,0.0,0.0,0.0,0.0,0.0,0.0,0.0,0.09,0.0,0.0,0.0,0.0,0.0,0.03,0.0,0.0,0.0,0.04,0.0,0.0,0.79,0.0,0.0,0.0,0.0,0.0,0.0,0.0,0.01,0.0,1730.0,1.0,062
2959,0.0,0.0,0.04,0.0,0.0,0.0,0.0,0.0,0.0,0.0,0.0,0.0,0.0,0.0,0.0,0.0,0.09,0.0,0.0,0.0,0.0,0.0,0.03,0.0,0.0,0.0,0.04,0.0,0.0,0.79,0.0,0.0,0.0,0.0,0.0,0.0,0.0,0.01,0.0,1605.0,1.5,062
2960,0.0,0.0,0.04,0.0,0.0,0.0,0.0,0.0,0.0,0.0,0.0,0.0,0.0,0.0,0.0,0.0,0.09,0.0,0.0,0.0,0.0,0.0,0.03,0.0,0.0,0.0,0.04,0.0,0.0,0.79,0.0,0.0,0.0,0.0,0.0,0.0,0.0,0.01,0.0,1496.0,2.0,062
2961,0.0,0.0,0.04,0.0,0.0,0.0,0.0,0.0,0.0,0.0,0.0,0.0,0.0,0.0,0.0,0.0,0.09,0.0,0.0,0.0,0.0,0.0,0.03,0.0,0.0,0.0,0.04,0.0,0.0,0.79,0.0,0.0,0.0,0.0,0.0,0.0,0.0,0.01,0.0,1400.0,2.5,062
2962,0.0,0.0,0.04,0.0,0.0,0.0,0.0,0.0,0.0,0.0,0.0,0.0,0.0,0.0,0.0,0.0,0.09,0.0,0.0,0.0,0.0,0.0,0.03,0.0,0.0,0.0,0.04,0.0,0.0,0.79,0.0,0.0,0.0,0.0,0.0,0.0,0.0,0.01,0.0,1321.0,3.0,062
2963,0.0,0.0,0.04,0.0,0.0,0.0,0.0,0.0,0.0,0.0,0.0,0.0,0.0,0.0,0.0,0.0,0.09,0.0,0.0,0.0,0.0,0.0,0.03,0.0,0.0,0.0,0.04,0.0,0.0,0.79,0.0,0.0,0.0,0.0,0.0,0.0,0.0,0.01,0.0,1200.0,4.0,062
2964,0.0,0.0,0.04,0.0,0.0,0.0,0.0,0.0,0.0,0.0,0.0,0.0,0.0,0.0,0.0,0.0,0.09,0.0,0.0,0.0,0.0,0.0,0.03,0.0,0.0,0.0,0.04,0.0,0.0,0.79,0.0,0.0,0.0,0.0,0.0,0.0,0.0,0.01,0.0,1111.0,5.0,062
2965,0.0,0.0,0.04,0.0,0.0,0.0,0.0,0.0,0.0,0.0,0.0,0.0,0.0,0.0,0.0,0.0,0.09,0.0,0.0,0.0,0.0,0.0,0.03,0.0,0.0,0.0,0.04,0.0,0.0,0.79,0.0,0.0,0.0,0.0,0.0,0.0,0.0,0.01,0.0,1033.0,6.0,062
2966,0.0,0.0,0.04,0.0,0.0,0.0,0.0,0.0,0.0,0.0,0.0,0.0,0.0,0.0,0.0,0.0,0.09,0.0,0.0,0.0,0.0,0.0,0.03,0.0,0.0,0.0,0.04,0.0,0.0,0.79,0.0,0.0,0.0,0.0,0.0,0.0,0.0,0.01,0.0,977.0,7.0,062
2967,0.0,0.0,0.04,0.0,0.0,0.0,0.0,0.0,0.0,0.0,0.0,0.0,0.0,0.0,0.0,0.0,0.09,0.0,0.0,0.0,0.0,0.0,0.03,0.0,0.0,0.0,0.04,0.0,0.0,0.79,0.0,0.0,0.0,0.0,0.0,0.0,0.0,0.01,0.0,938.0,8.0,062
2968,0.0,0.0,0.04,0.0,0.0,0.0,0.0,0.0,0.0,0.0,0.0,0.0,0.0,0.0,0.0,0.0,0.09,0.0,0.0,0.0,0.0,0.0,0.03,0.0,0.0,0.0,0.04,0.0,0.0,0.79,0.0,0.0,0.0,0.0,0.0,0.0,0.0,0.01,0.0,901.0,9.0,062
2969,0.0,0.0,0.04,0.0,0.0,0.0,0.0,0.0,0.0,0.0,0.0,0.0,0.0,0.0,0.0,0.0,0.09,0.0,0.0,0.0,0.0,0.0,0.03,0.0,0.0,0.0,0.04,0.0,0.0,0.79,0.0,0.0,0.0,0.0,0.0,0.0,0.0,0.01,0.0,865.0,10.0,062
2970,0.0,0.0,0.04,0.0,0.0,0.0,0.0,0.0,0.0,0.0,0.0,0.0,0.0,0.0,0.0,0.0,0.09,0.0,0.0,0.0,0.0,0.0,0.03,0.0,0.0,0.0,0.04,0.0,0.0,0.79,0.0,0.0,0.0,0.0,0.0,0.0,0.0,0.01,0.0,833.0,11.0,062
2971,0.0,0.0,0.04,0.0,0.0,0.0,0.0,0.0,0.0,0.0,0.0,0.0,0.0,0.0,0.0,0.0,0.09,0.0,0.0,0.0,0.0,0.0,0.03,0.0,0.0,0.0,0.04,0.0,0.0,0.79,0.0,0.0,0.0,0.0,0.0,0.0,0.0,0.01,0.0,802.0,12.0,062
9419,0.0,0.0,0.04,0.0,0.0,0.0,0.0,0.0,0.0,0.0,0.0,0.0,0.0,0.0,0.0,0.0,0.09,0.0,0.0,0.0,0.0,0.0,0.03,0.0,0.0,0.0,0.04,0.0,0.0,0.79,0.0,0.0,0.0,0.0,0.0,0.0,0.0,0.01,0.0,1169.0,4.0,062
9420,0.0,0.0,0.04,0.0,0.0,0.0,0.0,0.0,0.0,0.0,0.0,0.0,0.0,0.0,0.0,0.0,0.09,0.0,0.0,0.0,0.0,0.0,0.03,0.0,0.0,0.0,0.04,0.0,0.0,0.79,0.0,0.0,0.0,0.0,0.0,0.0,0.0,0.01,0.0,1070.0,5.0,062
9421,0.0,0.0,0.04,0.0,0.0,0.0,0.0,0.0,0.0,0.0,0.0,0.0,0.0,0.0,0.0,0.0,0.09,0.0,0.0,0.0,0.0,0.0,0.03,0.0,0.0,0.0,0.04,0.0,0.0,0.79,0.0,0.0,0.0,0.0,0.0,0.0,0.0,0.01,0.0,968.0,6.65,062
9422,0.0,0.0,0.04,0.0,0.0,0.0,0.0,0.0,0.0,0.0,0.0,0.0,0.0,0.0,0.0,0.0,0.09,0.0,0.0,0.0,0.0,0.0,0.03,0.0,0.0,0.0,0.04,0.0,0.0,0.79,0.0,0.0,0.0,0.0,0.0,0.0,0.0,0.01,0.0,913.0,8.0,062
9423,0.0,0.0,0.04,0.0,0.0,0.0,0.0,0.0,0.0,0.0,0.0,0.0,0.0,0.0,0.0,0.0,0.09,0.0,0.0,0.0,0.0,0.0,0.03,0.0,0.0,0.0,0.04,0.0,0.0,0.79,0.0,0.0,0.0,0.0,0.0,0.0,0.0,0.01,0.0,847.0,10.0,062
681,0.0,0.0,0.04,0.06,0.0,0.0,0.0,0.0,0.0,0.0,0.0,0.0,0.0,0.0,0.0,0.0,0.09,0.0,0.0,0.0,0.0,0.0,0.0,0.0,0.0,0.0,0.04,0.0,0.0,0.73,0.0,0.0,0.0,0.0,0.0,0.0,0.0,0.04,0.0,853.0,12.0,063
682,0.0,0.0,0.04,0.06,0.0,0.0,0.0,0.0,0.0,0.0,0.0,0.0,0.0,0.0,0.0,0.0,0.09,0.0,0.0,0.0,0.0,0.0,0.0,0.0,0.0,0.0,0.04,0.0,0.0,0.73,0.0,0.0,0.0,0.0,0.0,0.0,0.0,0.04,0.0,943.0,9.0,063
683,0.0,0.0,0.04,0.06,0.0,0.0,0.0,0.0,0.0,0.0,0.0,0.0,0.0,0.0,0.0,0.0,0.09,0.0,0.0,0.0,0.0,0.0,0.0,0.0,0.0,0.0,0.04,0.0,0.0,0.73,0.0,0.0,0.0,0.0,0.0,0.0,0.0,0.04,0.0,1023.0,7.0,063
1496,0.0,0.0,0.04,0.06,0.0,0.0,0.0,0.0,0.0,0.0,0.0,0.0,0.0,0.0,0.0,0.0,0.09,0.0,0.0,0.0,0.0,0.0,0.0,0.0,0.0,0.0,0.04,0.0,0.0,0.73,0.0,0.0,0.0,0.0,0.0,0.0,0.0,0.04,0.0,1733.0,1.0293837776852095,063
1497,0.0,0.0,0.04,0.06,0.0,0.0,0.0,0.0,0.0,0.0,0.0,0.0,0.0,0.0,0.0,0.0,0.09,0.0,0.0,0.0,0.0,0.0,0.0,0.0,0.0,0.0,0.04,0.0,0.0,0.73,0.0,0.0,0.0,0.0,0.0,0.0,0.0,0.04,0.0,1713.0,1.0827853703164498,063
1498,0.0,0.0,0.04,0.06,0.0,0.0,0.0,0.0,0.0,0.0,0.0,0.0,0.0,0.0,0.0,0.0,0.09,0.0,0.0,0.0,0.0,0.0,0.0,0.0,0.0,0.0,0.04,0.0,0.0,0.73,0.0,0.0,0.0,0.0,0.0,0.0,0.0,0.04,0.0,1693.0,1.1522883443830565,063
1499,0.0,0.0,0.04,0.06,0.0,0.0,0.0,0.0,0.0,0.0,0.0,0.0,0.0,0.0,0.0,0.0,0.09,0.0,0.0,0.0,0.0,0.0,0.0,0.0,0.0,0.0,0.04,0.0,0.0,0.73,0.0,0.0,0.0,0.0,0.0,0.0,0.0,0.04,0.0,1673.0,1.220108088040055,063
1500,0.0,0.0,0.04,0.06,0.0,0.0,0.0,0.0,0.0,0.0,0.0,0.0,0.0,0.0,0.0,0.0,0.09,0.0,0.0,0.0,0.0,0.0,0.0,0.0,0.0,0.0,0.04,0.0,0.0,0.73,0.0,0.0,0.0,0.0,0.0,0.0,0.0,0.04,0.0,1653.0,1.285557309007774,063
1501,0.0,0.0,0.04,0.06,0.0,0.0,0.0,0.0,0.0,0.0,0.0,0.0,0.0,0.0,0.0,0.0,0.09,0.0,0.0,0.0,0.0,0.0,0.0,0.0,0.0,0.0,0.04,0.0,0.0,0.73,0.0,0.0,0.0,0.0,0.0,0.0,0.0,0.04,0.0,1633.0,1.3404441148401185,063
1502,0.0,0.0,0.04,0.06,0.0,0.0,0.0,0.0,0.0,0.0,0.0,0.0,0.0,0.0,0.0,0.0,0.09,0.0,0.0,0.0,0.0,0.0,0.0,0.0,0.0,0.0,0.04,0.0,0.0,0.73,0.0,0.0,0.0,0.0,0.0,0.0,0.0,0.04,0.0,1613.0,1.4248816366310668,063
1503,0.0,0.0,0.04,0.06,0.0,0.0,0.0,0.0,0.0,0.0,0.0,0.0,0.0,0.0,0.0,0.0,0.09,0.0,0.0,0.0,0.0,0.0,0.0,0.0,0.0,0.0,0.04,0.0,0.0,0.73,0.0,0.0,0.0,0.0,0.0,0.0,0.0,0.04,0.0,1593.0,1.499687082618404,063
1504,0.0,0.0,0.04,0.06,0.0,0.0,0.0,0.0,0.0,0.0,0.0,0.0,0.0,0.0,0.0,0.0,0.09,0.0,0.0,0.0,0.0,0.0,0.0,0.0,0.0,0.0,0.04,0.0,0.0,0.73,0.0,0.0,0.0,0.0,0.0,0.0,0.0,0.04,0.0,1573.0,1.582063362911709,063
1505,0.0,0.0,0.04,0.06,0.0,0.0,0.0,0.0,0.0,0.0,0.0,0.0,0.0,0.0,0.0,0.0,0.09,0.0,0.0,0.0,0.0,0.0,0.0,0.0,0.0,0.0,0.04,0.0,0.0,0.73,0.0,0.0,0.0,0.0,0.0,0.0,0.0,0.04,0.0,1553.0,1.6646419755561257,063
1506,0.0,0.0,0.04,0.06,0.0,0.0,0.0,0.0,0.0,0.0,0.0,0.0,0.0,0.0,0.0,0.0,0.09,0.0,0.0,0.0,0.0,0.0,0.0,0.0,0.0,0.0,0.04,0.0,0.0,0.73,0.0,0.0,0.0,0.0,0.0,0.0,0.0,0.04,0.0,1533.0,1.7708520116421442,063
1507,0.0,0.0,0.04,0.06,0.0,0.0,0.0,0.0,0.0,0.0,0.0,0.0,0.0,0.0,0.0,0.0,0.09,0.0,0.0,0.0,0.0,0.0,0.0,0.0,0.0,0.0,0.04,0.0,0.0,0.73,0.0,0.0,0.0,0.0,0.0,0.0,0.0,0.04,0.0,1513.0,1.8573324964312683,063
1508,0.0,0.0,0.04,0.06,0.0,0.0,0.0,0.0,0.0,0.0,0.0,0.0,0.0,0.0,0.0,0.0,0.09,0.0,0.0,0.0,0.0,0.0,0.0,0.0,0.0,0.0,0.04,0.0,0.0,0.73,0.0,0.0,0.0,0.0,0.0,0.0,0.0,0.04,0.0,1493.0,1.944482672150169,063
1509,0.0,0.0,0.04,0.06,0.0,0.0,0.0,0.0,0.0,0.0,0.0,0.0,0.0,0.0,0.0,0.0,0.09,0.0,0.0,0.0,0.0,0.0,0.0,0.0,0.0,0.0,0.04,0.0,0.0,0.73,0.0,0.0,0.0,0.0,0.0,0.0,0.0,0.04,0.0,1473.0,2.0453229787866576,063
1510,0.0,0.0,0.04,0.06,0.0,0.0,0.0,0.0,0.0,0.0,0.0,0.0,0.0,0.0,0.0,0.0,0.09,0.0,0.0,0.0,0.0,0.0,0.0,0.0,0.0,0.0,0.04,0.0,0.0,0.73,0.0,0.0,0.0,0.0,0.0,0.0,0.0,0.04,0.0,1453.0,2.1398790864012365,063
1511,0.0,0.0,0.04,0.06,0.0,0.0,0.0,0.0,0.0,0.0,0.0,0.0,0.0,0.0,0.0,0.0,0.09,0.0,0.0,0.0,0.0,0.0,0.0,0.0,0.0,0.0,0.04,0.0,0.0,0.73,0.0,0.0,0.0,0.0,0.0,0.0,0.0,0.04,0.0,1433.0,2.2405492482825995,063
1512,0.0,0.0,0.04,0.06,0.0,0.0,0.0,0.0,0.0,0.0,0.0,0.0,0.0,0.0,0.0,0.0,0.09,0.0,0.0,0.0,0.0,0.0,0.0,0.0,0.0,0.0,0.04,0.0,0.0,0.73,0.0,0.0,0.0,0.0,0.0,0.0,0.0,0.04,0.0,1413.0,2.361727836017593,063
1513,0.0,0.0,0.04,0.06,0.0,0.0,0.0,0.0,0.0,0.0,0.0,0.0,0.0,0.0,0.0,0.0,0.09,0.0,0.0,0.0,0.0,0.0,0.0,0.0,0.0,0.0,0.04,0.0,0.0,0.73,0.0,0.0,0.0,0.0,0.0,0.0,0.0,0.04,0.0,1393.0,2.505149978319906,063
1514,0.0,0.0,0.04,0.06,0.0,0.0,0.0,0.0,0.0,0.0,0.0,0.0,0.0,0.0,0.0,0.0,0.09,0.0,0.0,0.0,0.0,0.0,0.0,0.0,0.0,0.0,0.04,0.0,0.0,0.73,0.0,0.0,0.0,0.0,0.0,0.0,0.0,0.04,0.0,1373.0,2.6812412373755867,063
1515,0.0,0.0,0.04,0.06,0.0,0.0,0.0,0.0,0.0,0.0,0.0,0.0,0.0,0.0,0.0,0.0,0.09,0.0,0.0,0.0,0.0,0.0,0.0,0.0,0.0,0.0,0.04,0.0,0.0,0.73,0.0,0.0,0.0,0.0,0.0,0.0,0.0,0.04,0.0,1353.0,2.792391689498254,063
1516,0.0,0.0,0.04,0.06,0.0,0.0,0.0,0.0,0.0,0.0,0.0,0.0,0.0,0.0,0.0,0.0,0.09,0.0,0.0,0.0,0.0,0.0,0.0,0.0,0.0,0.0,0.04,0.0,0.0,0.73,0.0,0.0,0.0,0.0,0.0,0.0,0.0,0.04,0.0,1333.0,2.8976270912904414,063
1517,0.0,0.0,0.04,0.06,0.0,0.0,0.0,0.0,0.0,0.0,0.0,0.0,0.0,0.0,0.0,0.0,0.09,0.0,0.0,0.0,0.0,0.0,0.0,0.0,0.0,0.0,0.04,0.0,0.0,0.73,0.0,0.0,0.0,0.0,0.0,0.0,0.0,0.04,0.0,1313.0,3.033423755486949,063
1518,0.0,0.0,0.04,0.06,0.0,0.0,0.0,0.0,0.0,0.0,0.0,0.0,0.0,0.0,0.0,0.0,0.09,0.0,0.0,0.0,0.0,0.0,0.0,0.0,0.0,0.0,0.04,0.0,0.0,0.73,0.0,0.0,0.0,0.0,0.0,0.0,0.0,0.04,0.0,1293.0,3.1760912590556813,063
1519,0.0,0.0,0.04,0.06,0.0,0.0,0.0,0.0,0.0,0.0,0.0,0.0,0.0,0.0,0.0,0.0,0.09,0.0,0.0,0.0,0.0,0.0,0.0,0.0,0.0,0.0,0.04,0.0,0.0,0.73,0.0,0.0,0.0,0.0,0.0,0.0,0.0,0.04,0.0,1273.0,3.397940008672037,063
2972,0.0,0.0,0.04,0.06,0.0,0.0,0.0,0.0,0.0,0.0,0.0,0.0,0.0,0.0,0.0,0.0,0.09,0.0,0.0,0.0,0.0,0.0,0.0,0.0,0.0,0.0,0.04,0.0,0.0,0.73,0.0,0.0,0.0,0.0,0.0,0.0,0.0,0.04,0.0,1720.0,1.0,063
2973,0.0,0.0,0.04,0.06,0.0,0.0,0.0,0.0,0.0,0.0,0.0,0.0,0.0,0.0,0.0,0.0,0.09,0.0,0.0,0.0,0.0,0.0,0.0,0.0,0.0,0.0,0.04,0.0,0.0,0.73,0.0,0.0,0.0,0.0,0.0,0.0,0.0,0.04,0.0,1605.0,1.5,063
2974,0.0,0.0,0.04,0.06,0.0,0.0,0.0,0.0,0.0,0.0,0.0,0.0,0.0,0.0,0.0,0.0,0.09,0.0,0.0,0.0,0.0,0.0,0.0,0.0,0.0,0.0,0.04,0.0,0.0,0.73,0.0,0.0,0.0,0.0,0.0,0.0,0.0,0.04,0.0,1503.0,2.0,063
2975,0.0,0.0,0.04,0.06,0.0,0.0,0.0,0.0,0.0,0.0,0.0,0.0,0.0,0.0,0.0,0.0,0.09,0.0,0.0,0.0,0.0,0.0,0.0,0.0,0.0,0.0,0.04,0.0,0.0,0.73,0.0,0.0,0.0,0.0,0.0,0.0,0.0,0.04,0.0,1415.0,2.5,063
2976,0.0,0.0,0.04,0.06,0.0,0.0,0.0,0.0,0.0,0.0,0.0,0.0,0.0,0.0,0.0,0.0,0.09,0.0,0.0,0.0,0.0,0.0,0.0,0.0,0.0,0.0,0.04,0.0,0.0,0.73,0.0,0.0,0.0,0.0,0.0,0.0,0.0,0.04,0.0,1335.0,3.0,063
2977,0.0,0.0,0.04,0.06,0.0,0.0,0.0,0.0,0.0,0.0,0.0,0.0,0.0,0.0,0.0,0.0,0.09,0.0,0.0,0.0,0.0,0.0,0.0,0.0,0.0,0.0,0.04,0.0,0.0,0.73,0.0,0.0,0.0,0.0,0.0,0.0,0.0,0.04,0.0,1221.0,4.0,063
2978,0.0,0.0,0.04,0.06,0.0,0.0,0.0,0.0,0.0,0.0,0.0,0.0,0.0,0.0,0.0,0.0,0.09,0.0,0.0,0.0,0.0,0.0,0.0,0.0,0.0,0.0,0.04,0.0,0.0,0.73,0.0,0.0,0.0,0.0,0.0,0.0,0.0,0.04,0.0,1132.0,5.0,063
2979,0.0,0.0,0.04,0.06,0.0,0.0,0.0,0.0,0.0,0.0,0.0,0.0,0.0,0.0,0.0,0.0,0.09,0.0,0.0,0.0,0.0,0.0,0.0,0.0,0.0,0.0,0.04,0.0,0.0,0.73,0.0,0.0,0.0,0.0,0.0,0.0,0.0,0.04,0.0,1068.0,6.0,063
2980,0.0,0.0,0.04,0.06,0.0,0.0,0.0,0.0,0.0,0.0,0.0,0.0,0.0,0.0,0.0,0.0,0.09,0.0,0.0,0.0,0.0,0.0,0.0,0.0,0.0,0.0,0.04,0.0,0.0,0.73,0.0,0.0,0.0,0.0,0.0,0.0,0.0,0.04,0.0,981.0,8.0,063
2981,0.0,0.0,0.04,0.06,0.0,0.0,0.0,0.0,0.0,0.0,0.0,0.0,0.0,0.0,0.0,0.0,0.09,0.0,0.0,0.0,0.0,0.0,0.0,0.0,0.0,0.0,0.04,0.0,0.0,0.73,0.0,0.0,0.0,0.0,0.0,0.0,0.0,0.04,0.0,945.0,9.0,063
2982,0.0,0.0,0.04,0.06,0.0,0.0,0.0,0.0,0.0,0.0,0.0,0.0,0.0,0.0,0.0,0.0,0.09,0.0,0.0,0.0,0.0,0.0,0.0,0.0,0.0,0.0,0.04,0.0,0.0,0.73,0.0,0.0,0.0,0.0,0.0,0.0,0.0,0.04,0.0,913.0,10.0,063
2983,0.0,0.0,0.04,0.06,0.0,0.0,0.0,0.0,0.0,0.0,0.0,0.0,0.0,0.0,0.0,0.0,0.09,0.0,0.0,0.0,0.0,0.0,0.0,0.0,0.0,0.0,0.04,0.0,0.0,0.73,0.0,0.0,0.0,0.0,0.0,0.0,0.0,0.04,0.0,882.0,11.0,063
2984,0.0,0.0,0.04,0.06,0.0,0.0,0.0,0.0,0.0,0.0,0.0,0.0,0.0,0.0,0.0,0.0,0.09,0.0,0.0,0.0,0.0,0.0,0.0,0.0,0.0,0.0,0.04,0.0,0.0,0.73,0.0,0.0,0.0,0.0,0.0,0.0,0.0,0.04,0.0,852.0,12.0,063
9098,0.0,0.0,0.04,0.06,0.0,0.0,0.0,0.0,0.0,0.0,0.0,0.0,0.0,0.0,0.0,0.0,0.09,0.0,0.0,0.0,0.0,0.0,0.0,0.0,0.0,0.0,0.04,0.0,0.0,0.73,0.0,0.0,0.0,0.0,0.0,0.0,0.0,0.04,0.0,847.0,11.0,063
9099,0.0,0.0,0.04,0.06,0.0,0.0,0.0,0.0,0.0,0.0,0.0,0.0,0.0,0.0,0.0,0.0,0.09,0.0,0.0,0.0,0.0,0.0,0.0,0.0,0.0,0.0,0.04,0.0,0.0,0.73,0.0,0.0,0.0,0.0,0.0,0.0,0.0,0.04,0.0,861.0,10.41,063
9100,0.0,0.0,0.04,0.06,0.0,0.0,0.0,0.0,0.0,0.0,0.0,0.0,0.0,0.0,0.0,0.0,0.09,0.0,0.0,0.0,0.0,0.0,0.0,0.0,0.0,0.0,0.04,0.0,0.0,0.73,0.0,0.0,0.0,0.0,0.0,0.0,0.0,0.04,0.0,883.0,9.74,063
9101,0.0,0.0,0.04,0.06,0.0,0.0,0.0,0.0,0.0,0.0,0.0,0.0,0.0,0.0,0.0,0.0,0.09,0.0,0.0,0.0,0.0,0.0,0.0,0.0,0.0,0.0,0.04,0.0,0.0,0.73,0.0,0.0,0.0,0.0,0.0,0.0,0.0,0.04,0.0,898.0,9.29,063
9102,0.0,0.0,0.04,0.06,0.0,0.0,0.0,0.0,0.0,0.0,0.0,0.0,0.0,0.0,0.0,0.0,0.09,0.0,0.0,0.0,0.0,0.0,0.0,0.0,0.0,0.0,0.04,0.0,0.0,0.73,0.0,0.0,0.0,0.0,0.0,0.0,0.0,0.04,0.0,916.0,8.59,063
9103,0.0,0.0,0.04,0.06,0.0,0.0,0.0,0.0,0.0,0.0,0.0,0.0,0.0,0.0,0.0,0.0,0.09,0.0,0.0,0.0,0.0,0.0,0.0,0.0,0.0,0.0,0.04,0.0,0.0,0.73,0.0,0.0,0.0,0.0,0.0,0.0,0.0,0.04,0.0,929.0,8.13,063
9104,0.0,0.0,0.04,0.06,0.0,0.0,0.0,0.0,0.0,0.0,0.0,0.0,0.0,0.0,0.0,0.0,0.09,0.0,0.0,0.0,0.0,0.0,0.0,0.0,0.0,0.0,0.04,0.0,0.0,0.73,0.0,0.0,0.0,0.0,0.0,0.0,0.0,0.04,0.0,941.0,7.92,063
9105,0.0,0.0,0.04,0.06,0.0,0.0,0.0,0.0,0.0,0.0,0.0,0.0,0.0,0.0,0.0,0.0,0.09,0.0,0.0,0.0,0.0,0.0,0.0,0.0,0.0,0.0,0.04,0.0,0.0,0.73,0.0,0.0,0.0,0.0,0.0,0.0,0.0,0.04,0.0,957.0,7.57,063
9106,0.0,0.0,0.04,0.06,0.0,0.0,0.0,0.0,0.0,0.0,0.0,0.0,0.0,0.0,0.0,0.0,0.09,0.0,0.0,0.0,0.0,0.0,0.0,0.0,0.0,0.0,0.04,0.0,0.0,0.73,0.0,0.0,0.0,0.0,0.0,0.0,0.0,0.04,0.0,992.0,6.55,063
9107,0.0,0.0,0.04,0.06,0.0,0.0,0.0,0.0,0.0,0.0,0.0,0.0,0.0,0.0,0.0,0.0,0.09,0.0,0.0,0.0,0.0,0.0,0.0,0.0,0.0,0.0,0.04,0.0,0.0,0.73,0.0,0.0,0.0,0.0,0.0,0.0,0.0,0.04,0.0,1003.0,6.17,063
9108,0.0,0.0,0.04,0.06,0.0,0.0,0.0,0.0,0.0,0.0,0.0,0.0,0.0,0.0,0.0,0.0,0.09,0.0,0.0,0.0,0.0,0.0,0.0,0.0,0.0,0.0,0.04,0.0,0.0,0.73,0.0,0.0,0.0,0.0,0.0,0.0,0.0,0.04,0.0,1029.0,6.03,063
9109,0.0,0.0,0.04,0.06,0.0,0.0,0.0,0.0,0.0,0.0,0.0,0.0,0.0,0.0,0.0,0.0,0.09,0.0,0.0,0.0,0.0,0.0,0.0,0.0,0.0,0.0,0.04,0.0,0.0,0.73,0.0,0.0,0.0,0.0,0.0,0.0,0.0,0.04,0.0,1057.0,5.4,063
9110,0.0,0.0,0.04,0.06,0.0,0.0,0.0,0.0,0.0,0.0,0.0,0.0,0.0,0.0,0.0,0.0,0.09,0.0,0.0,0.0,0.0,0.0,0.0,0.0,0.0,0.0,0.04,0.0,0.0,0.73,0.0,0.0,0.0,0.0,0.0,0.0,0.0,0.04,0.0,1070.0,5.19,063
9111,0.0,0.0,0.04,0.06,0.0,0.0,0.0,0.0,0.0,0.0,0.0,0.0,0.0,0.0,0.0,0.0,0.09,0.0,0.0,0.0,0.0,0.0,0.0,0.0,0.0,0.0,0.04,0.0,0.0,0.73,0.0,0.0,0.0,0.0,0.0,0.0,0.0,0.04,0.0,1232.0,3.51,063
9112,0.0,0.0,0.04,0.06,0.0,0.0,0.0,0.0,0.0,0.0,0.0,0.0,0.0,0.0,0.0,0.0,0.09,0.0,0.0,0.0,0.0,0.0,0.0,0.0,0.0,0.0,0.04,0.0,0.0,0.73,0.0,0.0,0.0,0.0,0.0,0.0,0.0,0.04,0.0,1271.0,3.16,063
9113,0.0,0.0,0.04,0.06,0.0,0.0,0.0,0.0,0.0,0.0,0.0,0.0,0.0,0.0,0.0,0.0,0.09,0.0,0.0,0.0,0.0,0.0,0.0,0.0,0.0,0.0,0.04,0.0,0.0,0.73,0.0,0.0,0.0,0.0,0.0,0.0,0.0,0.04,0.0,1314.0,2.88,063
9114,0.0,0.0,0.04,0.06,0.0,0.0,0.0,0.0,0.0,0.0,0.0,0.0,0.0,0.0,0.0,0.0,0.09,0.0,0.0,0.0,0.0,0.0,0.0,0.0,0.0,0.0,0.04,0.0,0.0,0.73,0.0,0.0,0.0,0.0,0.0,0.0,0.0,0.04,0.0,1387.0,2.42,063
9115,0.0,0.0,0.04,0.06,0.0,0.0,0.0,0.0,0.0,0.0,0.0,0.0,0.0,0.0,0.0,0.0,0.09,0.0,0.0,0.0,0.0,0.0,0.0,0.0,0.0,0.0,0.04,0.0,0.0,0.73,0.0,0.0,0.0,0.0,0.0,0.0,0.0,0.04,0.0,1548.0,1.7200000000000002,063
9116,0.0,0.0,0.04,0.06,0.0,0.0,0.0,0.0,0.0,0.0,0.0,0.0,0.0,0.0,0.0,0.0,0.09,0.0,0.0,0.0,0.0,0.0,0.0,0.0,0.0,0.0,0.04,0.0,0.0,0.73,0.0,0.0,0.0,0.0,0.0,0.0,0.0,0.04,0.0,1621.0,1.34,063
684,0.0,0.0,0.0,0.07,0.0,0.0,0.0,0.0,0.0,0.0,0.0,0.0,0.0,0.0,0.0,0.0,0.08,0.0,0.0,0.0,0.0,0.0,0.02,0.0,0.0,0.0,0.05,0.0,0.0,0.69,0.0,0.0,0.0,0.0,0.0,0.0,0.0,0.09,0.0,798.0,12.0,064
