Repository: R3sten/glass_dynamics

# GlassDynamics: Ridge Regression for Glass Viscosity Prediction

## Bachelor's thesis in physics

### Università degli Studi di Trieste

The main goal of this project is to develop a reliable and interpretable predictive model for glass viscosity, moving beyond "black-box" machine learning to provide physically meaningful insights for materials science applications.


This repository implements a workflow that bridges the gap between empirical models and modern data science techniques.

File: data/viscosity_raw_data.csv (part 13 of 81)
,Al2O3,As2O3,B2O3,BaO,BeO,Bi2O3,CaO,CdO,CoO,Cs2O,CuO,Fe2O3,FeO,Ga2O3,GeO2,HfO2,K2O,La2O3,Li2O,MgO,MnO,MoO3,Na2O,Nb2O5,NiO,P2O5,PbO,Rb2O,Sb2O3,SiO2,SrO,Ta2O5,TeO2,TiO2,Tl2O,WO3,Y2O3,ZnO,ZrO2,T,log_visc,ID
685,0.0,0.0,0.0,0.07,0.0,0.0,0.0,0.0,0.0,0.0,0.0,0.0,0.0,0.0,0.0,0.0,0.08,0.0,0.0,0.0,0.0,0.0,0.02,0.0,0.0,0.0,0.05,0.0,0.0,0.69,0.0,0.0,0.0,0.0,0.0,0.0,0.0,0.09,0.0,908.0,9.0,064
686,0.0,0.0,0.0,0.07,0.0,0.0,0.0,0.0,0.0,0.0,0.0,0.0,0.0,0.0,0.0,0.0,0.08,0.0,0.0,0.0,0.0,0.0,0.02,0.0,0.0,0.0,0.05,0.0,0.0,0.69,0.0,0.0,0.0,0.0,0.0,0.0,0.0,0.09,0.0,993.0,7.0,064
1520,0.0,0.0,0.0,0.07,0.0,0.0,0.0,0.0,0.0,0.0,0.0,0.0,0.0,0.0,0.0,0.0,0.08,0.0,0.0,0.0,0.0,0.0,0.02,0.0,0.0,0.0,0.05,0.0,0.0,0.69,0.0,0.0,0.0,0.0,0.0,0.0,0.0,0.09,0.0,1733.0,0.8920946026904804,064
1521,0.0,0.0,0.0,0.07,0.0,0.0,0.0,0.0,0.0,0.0,0.0,0.0,0.0,0.0,0.0,0.0,0.08,0.0,0.0,0.0,0.0,0.0,0.02,0.0,0.0,0.0,0.05,0.0,0.0,0.69,0.0,0.0,0.0,0.0,0.0,0.0,0.0,0.09,0.0,1713.0,0.9637878273455552,064
1522,0.0,0.0,0.0,0.07,0.0,0.0,0.0,0.0,0.0,0.0,0.0,0.0,0.0,0.0,0.0,0.0,0.08,0.0,0.0,0.0,0.0,0.0,0.02,0.0,0.0,0.0,0.05,0.0,0.0,0.69,0.0,0.0,0.0,0.0,0.0,0.0,0.0,0.09,0.0,1693.0,1.03342375548695,064
1523,0.0,0.0,0.0,0.07,0.0,0.0,0.0,0.0,0.0,0.0,0.0,0.0,0.0,0.0,0.0,0.0,0.08,0.0,0.0,0.0,0.0,0.0,0.02,0.0,0.0,0.0,0.05,0.0,0.0,0.69,0.0,0.0,0.0,0.0,0.0,0.0,0.0,0.09,0.0,1673.0,1.1038037209559568,064
1524,0.0,0.0,0.0,0.07,0.0,0.0,0.0,0.0,0.0,0.0,0.0,0.0,0.0,0.0,0.0,0.0,0.08,0.0,0.0,0.0,0.0,0.0,0.02,0.0,0.0,0.0,0.05,0.0,0.0,0.69,0.0,0.0,0.0,0.0,0.0,0.0,0.0,0.09,0.0,1653.0,1.173186268412274,064
1525,0.0,0.0,0.0,0.07,0.0,0.0,0.0,0.0,0.0,0.0,0.0,0.0,0.0,0.0,0.0,0.0,0.08,0.0,0.0,0.0,0.0,0.0,0.02,0.0,0.0,0.0,0.05,0.0,0.0,0.69,0.0,0.0,0.0,0.0,0.0,0.0,0.0,0.09,0.0,1633.0,1.2355284469075487,064
1526,0.0,0.0,0.0,0.07,0.0,0.0,0.0,0.0,0.0,0.0,0.0,0.0,0.0,0.0,0.0,0.0,0.08,0.0,0.0,0.0,0.0,0.0,0.02,0.0,0.0,0.0,0.05,0.0,0.0,0.69,0.0,0.0,0.0,0.0,0.0,0.0,0.0,0.09,0.0,1613.0,1.305351369446624,064
1527,0.0,0.0,0.0,0.07,0.0,0.0,0.0,0.0,0.0,0.0,0.0,0.0,0.0,0.0,0.0,0.0,0.08,0.0,0.0,0.0,0.0,0.0,0.02,0.0,0.0,0.0,0.05,0.0,0.0,0.69,0.0,0.0,0.0,0.0,0.0,0.0,0.0,0.09,0.0,1593.0,1.3710678622717365,064
1528,0.0,0.0,0.0,0.07,0.0,0.0,0.0,0.0,0.0,0.0,0.0,0.0,0.0,0.0,0.0,0.0,0.08,0.0,0.0,0.0,0.0,0.0,0.02,0.0,0.0,0.0,0.05,0.0,0.0,0.69,0.0,0.0,0.0,0.0,0.0,0.0,0.0,0.09,0.0,1573.0,1.4742162640762553,064
1529,0.0,0.0,0.0,0.07,0.0,0.0,0.0,0.0,0.0,0.0,0.0,0.0,0.0,0.0,0.0,0.0,0.08,0.0,0.0,0.0,0.0,0.0,0.02,0.0,0.0,0.0,0.05,0.0,0.0,0.69,0.0,0.0,0.0,0.0,0.0,0.0,0.0,0.09,0.0,1553.0,1.5465426634781312,064
1530,0.0,0.0,0.0,0.07,0.0,0.0,0.0,0.0,0.0,0.0,0.0,0.0,0.0,0.0,0.0,0.0,0.08,0.0,0.0,0.0,0.0,0.0,0.02,0.0,0.0,0.0,0.05,0.0,0.0,0.69,0.0,0.0,0.0,0.0,0.0,0.0,0.0,0.09,0.0,1533.0,1.635483746814912,064
1531,0.0,0.0,0.0,0.07,0.0,0.0,0.0,0.0,0.0,0.0,0.0,0.0,0.0,0.0,0.0,0.0,0.08,0.0,0.0,0.0,0.0,0.0,0.02,0.0,0.0,0.0,0.05,0.0,0.0,0.69,0.0,0.0,0.0,0.0,0.0,0.0,0.0,0.09,0.0,1513.0,1.7481880270062002,064
1532,0.0,0.0,0.0,0.07,0.0,0.0,0.0,0.0,0.0,0.0,0.0,0.0,0.0,0.0,0.0,0.0,0.08,0.0,0.0,0.0,0.0,0.0,0.02,0.0,0.0,0.0,0.05,0.0,0.0,0.69,0.0,0.0,0.0,0.0,0.0,0.0,0.0,0.09,0.0,1493.0,1.8293037728310249,064
1533,0.0,0.0,0.0,0.07,0.0,0.0,0.0,0.0,0.0,0.0,0.0,0.0,0.0,0.0,0.0,0.0,0.08,0.0,0.0,0.0,0.0,0.0,0.02,0.0,0.0,0.0,0.05,0.0,0.0,0.69,0.0,0.0,0.0,0.0,0.0,0.0,0.0,0.09,0.0,1473.0,1.9242792860618816,064
1534,0.0,0.0,0.0,0.07,0.0,0.0,0.0,0.0,0.0,0.0,0.0,0.0,0.0,0.0,0.0,0.0,0.08,0.0,0.0,0.0,0.0,0.0,0.02,0.0,0.0,0.0,0.05,0.0,0.0,0.69,0.0,0.0,0.0,0.0,0.0,0.0,0.0,0.09,0.0,1453.0,2.0293837776852097,064
1535,0.0,0.0,0.0,0.07,0.0,0.0,0.0,0.0,0.0,0.0,0.0,0.0,0.0,0.0,0.0,0.0,0.08,0.0,0.0,0.0,0.0,0.0,0.02,0.0,0.0,0.0,0.05,0.0,0.0,0.69,0.0,0.0,0.0,0.0,0.0,0.0,0.0,0.09,0.0,1433.0,2.12057393120585,064
1536,0.0,0.0,0.0,0.07,0.0,0.0,0.0,0.0,0.0,0.0,0.0,0.0,0.0,0.0,0.0,0.0,0.08,0.0,0.0,0.0,0.0,0.0,0.02,0.0,0.0,0.0,0.05,0.0,0.0,0.69,0.0,0.0,0.0,0.0,0.0,0.0,0.0,0.09,0.0,1413.0,2.2329961103921536,064
1537,0.0,0.0,0.0,0.07,0.0,0.0,0.0,0.0,0.0,0.0,0.0,0.0,0.0,0.0,0.0,0.0,0.08,0.0,0.0,0.0,0.0,0.0,0.02,0.0,0.0,0.0,0.05,0.0,0.0,0.69,0.0,0.0,0.0,0.0,0.0,0.0,0.0,0.09,0.0,1393.0,2.3541084391474008,064
1538,0.0,0.0,0.0,0.07,0.0,0.0,0.0,0.0,0.0,0.0,0.0,0.0,0.0,0.0,0.0,0.0,0.08,0.0,0.0,0.0,0.0,0.0,0.02,0.0,0.0,0.0,0.05,0.0,0.0,0.69,0.0,0.0,0.0,0.0,0.0,0.0,0.0,0.09,0.0,1373.0,2.505149978319906,064
1539,0.0,0.0,0.0,0.07,0.0,0.0,0.0,0.0,0.0,0.0,0.0,0.0,0.0,0.0,0.0,0.0,0.08,0.0,0.0,0.0,0.0,0.0,0.02,0.0,0.0,0.0,0.05,0.0,0.0,0.69,0.0,0.0,0.0,0.0,0.0,0.0,0.0,0.09,0.0,1353.0,2.6812412373755867,064
1540,0.0,0.0,0.0,0.07,0.0,0.0,0.0,0.0,0.0,0.0,0.0,0.0,0.0,0.0,0.0,0.0,0.08,0.0,0.0,0.0,0.0,0.0,0.02,0.0,0.0,0.0,0.05,0.0,0.0,0.69,0.0,0.0,0.0,0.0,0.0,0.0,0.0,0.09,0.0,1333.0,2.8061799739838866,064
1541,0.0,0.0,0.0,0.07,0.0,0.0,0.0,0.0,0.0,0.0,0.0,0.0,0.0,0.0,0.0,0.0,0.08,0.0,0.0,0.0,0.0,0.0,0.02,0.0,0.0,0.0,0.05,0.0,0.0,0.69,0.0,0.0,0.0,0.0,0.0,0.0,0.0,0.09,0.0,1313.0,2.908485018878649,064
1542,0.0,0.0,0.0,0.07,0.0,0.0,0.0,0.0,0.0,0.0,0.0,0.0,0.0,0.0,0.0,0.0,0.08,0.0,0.0,0.0,0.0,0.0,0.02,0.0,0.0,0.0,0.05,0.0,0.0,0.69,0.0,0.0,0.0,0.0,0.0,0.0,0.0,0.09,0.0,1293.0,3.033423755486949,064
1543,0.0,0.0,0.0,0.07,0.0,0.0,0.0,0.0,0.0,0.0,0.0,0.0,0.0,0.0,0.0,0.0,0.08,0.0,0.0,0.0,0.0,0.0,0.02,0.0,0.0,0.0,0.05,0.0,0.0,0.69,0.0,0.0,0.0,0.0,0.0,0.0,0.0,0.09,0.0,1273.0,3.190331698170292,064
1544,0.0,0.0,0.0,0.07,0.0,0.0,0.0,0.0,0.0,0.0,0.0,0.0,0.0,0.0,0.0,0.0,0.08,0.0,0.0,0.0,0.0,0.0,0.02,0.0,0.0,0.0,0.05,0.0,0.0,0.69,0.0,0.0,0.0,0.0,0.0,0.0,0.0,0.09,0.0,1253.0,3.4563660331290427,064
1545,0.0,0.0,0.0,0.07,0.0,0.0,0.0,0.0,0.0,0.0,0.0,0.0,0.0,0.0,0.0,0.0,0.08,0.0,0.0,0.0,0.0,0.0,0.02,0.0,0.0,0.0,0.05,0.0,0.0,0.69,0.0,0.0,0.0,0.0,0.0,0.0,0.0,0.09,0.0,1233.0,3.6020599913279625,064
2985,0.0,0.0,0.0,0.07,0.0,0.0,0.0,0.0,0.0,0.0,0.0,0.0,0.0,0.0,0.0,0.0,0.08,0.0,0.0,0.0,0.0,0.0,0.02,0.0,0.0,0.0,0.05,0.0,0.0,0.69,0.0,0.0,0.0,0.0,0.0,0.0,0.0,0.09,0.0,1660.0,1.0,064
2986,0.0,0.0,0.0,0.07,0.0,0.0,0.0,0.0,0.0,0.0,0.0,0.0,0.0,0.0,0.0,0.0,0.08,0.0,0.0,0.0,0.0,0.0,0.02,0.0,0.0,0.0,0.05,0.0,0.0,0.69,0.0,0.0,0.0,0.0,0.0,0.0,0.0,0.09,0.0,1550.0,1.5,064
2987,0.0,0.0,0.0,0.07,0.0,0.0,0.0,0.0,0.0,0.0,0.0,0.0,0.0,0.0,0.0,0.0,0.08,0.0,0.0,0.0,0.0,0.0,0.02,0.0,0.0,0.0,0.05,0.0,0.0,0.69,0.0,0.0,0.0,0.0,0.0,0.0,0.0,0.09,0.0,1455.0,2.0,064
2988,0.0,0.0,0.0,0.07,0.0,0.0,0.0,0.0,0.0,0.0,0.0,0.0,0.0,0.0,0.0,0.0,0.08,0.0,0.0,0.0,0.0,0.0,0.02,0.0,0.0,0.0,0.05,0.0,0.0,0.69,0.0,0.0,0.0,0.0,0.0,0.0,0.0,0.09,0.0,1375.0,2.5,064
2989,0.0,0.0,0.0,0.07,0.0,0.0,0.0,0.0,0.0,0.0,0.0,0.0,0.0,0.0,0.0,0.0,0.08,0.0,0.0,0.0,0.0,0.0,0.02,0.0,0.0,0.0,0.05,0.0,0.0,0.69,0.0,0.0,0.0,0.0,0.0,0.0,0.0,0.09,0.0,1304.0,3.0,064
2990,0.0,0.0,0.0,0.07,0.0,0.0,0.0,0.0,0.0,0.0,0.0,0.0,0.0,0.0,0.0,0.0,0.08,0.0,0.0,0.0,0.0,0.0,0.02,0.0,0.0,0.0,0.05,0.0,0.0,0.69,0.0,0.0,0.0,0.0,0.0,0.0,0.0,0.09,0.0,1190.0,4.0,064
2991,0.0,0.0,0.0,0.07,0.0,0.0,0.0,0.0,0.0,0.0,0.0,0.0,0.0,0.0,0.0,0.0,0.08,0.0,0.0,0.0,0.0,0.0,0.02,0.0,0.0,0.0,0.05,0.0,0.0,0.69,0.0,0.0,0.0,0.0,0.0,0.0,0.0,0.09,0.0,1105.0,5.0,064
2992,0.0,0.0,0.0,0.07,0.0,0.0,0.0,0.0,0.0,0.0,0.0,0.0,0.0,0.0,0.0,0.0,0.08,0.0,0.0,0.0,0.0,0.0,0.02,0.0,0.0,0.0,0.05,0.0,0.0,0.69,0.0,0.0,0.0,0.0,0.0,0.0,0.0,0.09,0.0,1038.0,6.0,064
2993,0.0,0.0,0.0,0.07,0.0,0.0,0.0,0.0,0.0,0.0,0.0,0.0,0.0,0.0,0.0,0.0,0.08,0.0,0.0,0.0,0.0,0.0,0.02,0.0,0.0,0.0,0.05,0.0,0.0,0.69,0.0,0.0,0.0,0.0,0.0,0.0,0.0,0.09,0.0,989.0,7.0,064
2994,0.0,0.0,0.0,0.07,0.0,0.0,0.0,0.0,0.0,0.0,0.0,0.0,0.0,0.0,0.0,0.0,0.08,0.0,0.0,0.0,0.0,0.0,0.02,0.0,0.0,0.0,0.05,0.0,0.0,0.69,0.0,0.0,0.0,0.0,0.0,0.0,0.0,0.09,0.0,945.0,8.0,064
2995,0.0,0.0,0.0,0.07,0.0,0.0,0.0,0.0,0.0,0.0,0.0,0.0,0.0,0.0,0.0,0.0,0.08,0.0,0.0,0.0,0.0,0.0,0.02,0.0,0.0,0.0,0.05,0.0,0.0,0.69,0.0,0.0,0.0,0.0,0.0,0.0,0.0,0.09,0.0,907.0,9.0,064
2996,0.0,0.0,0.0,0.07,0.0,0.0,0.0,0.0,0.0,0.0,0.0,0.0,0.0,0.0,0.0,0.0,0.08,0.0,0.0,0.0,0.0,0.0,0.02,0.0,0.0,0.0,0.05,0.0,0.0,0.69,0.0,0.0,0.0,0.0,0.0,0.0,0.0,0.09,0.0,873.0,10.0,064
2997,0.0,0.0,0.0,0.07,0.0,0.0,0.0,0.0,0.0,0.0,0.0,0.0,0.0,0.0,0.0,0.0,0.08,0.0,0.0,0.0,0.0,0.0,0.02,0.0,0.0,0.0,0.05,0.0,0.0,0.69,0.0,0.0,0.0,0.0,0.0,0.0,0.0,0.09,0.0,842.0,11.0,064
2998,0.0,0.0,0.0,0.07,0.0,0.0,0.0,0.0,0.0,0.0,0.0,0.0,0.0,0.0,0.0,0.0,0.08,0.0,0.0,0.0,0.0,0.0,0.02,0.0,0.0,0.0,0.05,0.0,0.0,0.69,0.0,0.0,0.0,0.0,0.0,0.0,0.0,0.09,0.0,812.0,12.0,064
9117,0.0,0.0,0.0,0.07,0.0,0.0,0.0,0.0,0.0,0.0,0.0,0.0,0.0,0.0,0.0,0.0,0.08,0.0,0.0,0.0,0.0,0.0,0.02,0.0,0.0,0.0,0.05,0.0,0.0,0.69,0.0,0.0,0.0,0.0,0.0,0.0,0.0,0.09,0.0,833.0,11.57,064
9118,0.0,0.0,0.0,0.07,0.0,0.0,0.0,0.0,0.0,0.0,0.0,0.0,0.0,0.0,0.0,0.0,0.08,0.0,0.0,0.0,0.0,0.0,0.02,0.0,0.0,0.0,0.05,0.0,0.0,0.69,0.0,0.0,0.0,0.0,0.0,0.0,0.0,0.09,0.0,838.0,11.33,064
9119,0.0,0.0,0.0,0.07,0.0,0.0,0.0,0.0,0.0,0.0,0.0,0.0,0.0,0.0,0.0,0.0,0.08,0.0,0.0,0.0,0.0,0.0,0.02,0.0,0.0,0.0,0.05,0.0,0.0,0.69,0.0,0.0,0.0,0.0,0.0,0.0,0.0,0.09,0.0,845.0,11.05,064
9120,0.0,0.0,0.0,0.07,0.0,0.0,0.0,0.0,0.0,0.0,0.0,0.0,0.0,0.0,0.0,0.0,0.08,0.0,0.0,0.0,0.0,0.0,0.02,0.0,0.0,0.0,0.05,0.0,0.0,0.69,0.0,0.0,0.0,0.0,0.0,0.0,0.0,0.09,0.0,858.0,10.67,064
9121,0.0,0.0,0.0,0.07,0.0,0.0,0.0,0.0,0.0,0.0,0.0,0.0,0.0,0.0,0.0,0.0,0.08,0.0,0.0,0.0,0.0,0.0,0.02,0.0,0.0,0.0,0.05,0.0,0.0,0.69,0.0,0.0,0.0,0.0,0.0,0.0,0.0,0.09,0.0,879.0,10.04,064
9122,0.0,0.0,0.0,0.07,0.0,0.0,0.0,0.0,0.0,0.0,0.0,0.0,0.0,0.0,0.0,0.0,0.08,0.0,0.0,0.0,0.0,0.0,0.02,0.0,0.0,0.0,0.05,0.0,0.0,0.69,0.0,0.0,0.0,0.0,0.0,0.0,0.0,0.09,0.0,881.0,9.84,064
9123,0.0,0.0,0.0,0.07,0.0,0.0,0.0,0.0,0.0,0.0,0.0,0.0,0.0,0.0,0.0,0.0,0.08,0.0,0.0,0.0,0.0,0.0,0.02,0.0,0.0,0.0,0.05,0.0,0.0,0.69,0.0,0.0,0.0,0.0,0.0,0.0,0.0,0.09,0.0,894.0,9.42,064
9124,0.0,0.0,0.0,0.07,0.0,0.0,0.0,0.0,0.0,0.0,0.0,0.0,0.0,0.0,0.0,0.0,0.08,0.0,0.0,0.0,0.0,0.0,0.02,0.0,0.0,0.0,0.05,0.0,0.0,0.69,0.0,0.0,0.0,0.0,0.0,0.0,0.0,0.09,0.0,898.0,9.21,064
9125,0.0,0.0,0.0,0.07,0.0,0.0,0.0,0.0,0.0,0.0,0.0,0.0,0.0,0.0,0.0,0.0,0.08,0.0,0.0,0.0,0.0,0.0,0.02,0.0,0.0,0.0,0.05,0.0,0.0,0.69,0.0,0.0,0.0,0.0,0.0,0.0,0.0,0.09,0.0,912.0,8.66,064
9126,0.0,0.0,0.0,0.07,0.0,0.0,0.0,0.0,0.0,0.0,0.0,0.0,0.0,0.0,0.0,0.0,0.08,0.0,0.0,0.0,0.0,0.0,0.02,0.0,0.0,0.0,0.05,0.0,0.0,0.69,0.0,0.0,0.0,0.0,0.0,0.0,0.0,0.09,0.0,921.0,8.45,064
9127,0.0,0.0,0.0,0.07,0.0,0.0,0.0,0.0,0.0,0.0,0.0,0.0,0.0,0.0,0.0,0.0,0.08,0.0,0.0,0.0,0.0,0.0,0.02,0.0,0.0,0.0,0.05,0.0,0.0,0.69,0.0,0.0,0.0,0.0,0.0,0.0,0.0,0.09,0.0,926.0,8.24,064
9128,0.0,0.0,0.0,0.07,0.0,0.0,0.0,0.0,0.0,0.0,0.0,0.0,0.0,0.0,0.0,0.0,0.08,0.0,0.0,0.0,0.0,0.0,0.02,0.0,0.0,0.0,0.05,0.0,0.0,0.69,0.0,0.0,0.0,0.0,0.0,0.0,0.0,0.09,0.0,935.0,8.0,064
9129,0.0,0.0,0.0,0.07,0.0,0.0,0.0,0.0,0.0,0.0,0.0,0.0,0.0,0.0,0.0,0.0,0.08,0.0,0.0,0.0,0.0,0.0,0.02,0.0,0.0,0.0,0.05,0.0,0.0,0.69,0.0,0.0,0.0,0.0,0.0,0.0,0.0,0.09,0.0,951.0,7.41,064
9130,0.0,0.0,0.0,0.07,0.0,0.0,0.0,0.0,0.0,0.0,0.0,0.0,0.0,0.0,0.0,0.0,0.08,0.0,0.0,0.0,0.0,0.0,0.02,0.0,0.0,0.0,0.05,0.0,0.0,0.69,0.0,0.0,0.0,0.0,0.0,0.0,0.0,0.09,0.0,977.0,6.79,064
9131,0.0,0.0,0.0,0.07,0.0,0.0,0.0,0.0,0.0,0.0,0.0,0.0,0.0,0.0,0.0,0.0,0.08,0.0,0.0,0.0,0.0,0.0,0.02,0.0,0.0,0.0,0.05,0.0,0.0,0.69,0.0,0.0,0.0,0.0,0.0,0.0,0.0,0.09,0.0,1007.0,5.99,064
9132,0.0,0.0,0.0,0.07,0.0,0.0,0.0,0.0,0.0,0.0,0.0,0.0,0.0,0.0,0.0,0.0,0.08,0.0,0.0,0.0,0.0,0.0,0.02,0.0,0.0,0.0,0.05,0.0,0.0,0.69,0.0,0.0,0.0,0.0,0.0,0.0,0.0,0.09,0.0,1010.0,5.75,064
9133,0.0,0.0,0.0,0.07,0.0,0.0,0.0,0.0,0.0,0.0,0.0,0.0,0.0,0.0,0.0,0.0,0.08,0.0,0.0,0.0,0.0,0.0,0.02,0.0,0.0,0.0,0.05,0.0,0.0,0.69,0.0,0.0,0.0,0.0,0.0,0.0,0.0,0.09,0.0,1032.0,5.54,064
9134,0.0,0.0,0.0,0.07,0.0,0.0,0.0,0.0,0.0,0.0,0.0,0.0,0.0,0.0,0.0,0.0,0.08,0.0,0.0,0.0,0.0,0.0,0.02,0.0,0.0,0.0,0.05,0.0,0.0,0.69,0.0,0.0,0.0,0.0,0.0,0.0,0.0,0.09,0.0,1044.0,5.26,064
9135,0.0,0.0,0.0,0.07,0.0,0.0,0.0,0.0,0.0,0.0,0.0,0.0,0.0,0.0,0.0,0.0,0.08,0.0,0.0,0.0,0.0,0.0,0.02,0.0,0.0,0.0,0.05,0.0,0.0,0.69,0.0,0.0,0.0,0.0,0.0,0.0,0.0,0.09,0.0,1059.0,5.05,064
9136,0.0,0.0,0.0,0.07,0.0,0.0,0.0,0.0,0.0,0.0,0.0,0.0,0.0,0.0,0.0,0.0,0.08,0.0,0.0,0.0,0.0,0.0,0.02,0.0,0.0,0.0,0.05,0.0,0.0,0.69,0.0,0.0,0.0,0.0,0.0,0.0,0.0,0.09,0.0,1232.0,3.64,064
9137,0.0,0.0,0.0,0.07,0.0,0.0,0.0,0.0,0.0,0.0,0.0,0.0,0.0,0.0,0.0,0.0,0.08,0.0,0.0,0.0,0.0,0.0,0.02,0.0,0.0,0.0,0.05,0.0,0.0,0.69,0.0,0.0,0.0,0.0,0.0,0.0,0.0,0.09,0.0,1259.0,3.39,064
9138,0.0,0.0,0.0,0.07,0.0,0.0,0.0,0.0,0.0,0.0,0.0,0.0,0.0,0.0,0.0,0.0,0.08,0.0,0.0,0.0,0.0,0.0,0.02,0.0,0.0,0.0,0.05,0.0,0.0,0.69,0.0,0.0,0.0,0.0,0.0,0.0,0.0,0.09,0.0,1305.0,3.05,064
9139,0.0,0.0,0.0,0.07,0.0,0.0,0.0,0.0,0.0,0.0,0.0,0.0,0.0,0.0,0.0,0.0,0.08,0.0,0.0,0.0,0.0,0.0,0.02,0.0,0.0,0.0,0.05,0.0,0.0,0.69,0.0,0.0,0.0,0.0,0.0,0.0,0.0,0.09,0.0,1342.0,2.8,064
9140,0.0,0.0,0.0,0.07,0.0,0.0,0.0,0.0,0.0,0.0,0.0,0.0,0.0,0.0,0.0,0.0,0.08,0.0,0.0,0.0,0.0,0.0,0.02,0.0,0.0,0.0,0.05,0.0,0.0,0.69,0.0,0.0,0.0,0.0,0.0,0.0,0.0,0.09,0.0,1387.0,2.49,064
9141,0.0,0.0,0.0,0.07,0.0,0.0,0.0,0.0,0.0,0.0,0.0,0.0,0.0,0.0,0.0,0.0,0.08,0.0,0.0,0.0,0.0,0.0,0.02,0.0,0.0,0.0,0.05,0.0,0.0,0.69,0.0,0.0,0.0,0.0,0.0,0.0,0.0,0.09,0.0,1420.0,2.22,064
9142,0.0,0.0,0.0,0.07,0.0,0.0,0.0,0.0,0.0,0.0,0.0,0.0,0.0,0.0,0.0,0.0,0.08,0.0,0.0,0.0,0.0,0.0,0.02,0.0,0.0,0.0,0.05,0.0,0.0,0.69,0.0,0.0,0.0,0.0,0.0,0.0,0.0,0.09,0.0,1458.0,2.08,064
9143,0.0,0.0,0.0,0.07,0.0,0.0,0.0,0.0,0.0,0.0,0.0,0.0,0.0,0.0,0.0,0.0,0.08,0.0,0.0,0.0,0.0,0.0,0.02,0.0,0.0,0.0,0.05,0.0,0.0,0.69,0.0,0.0,0.0,0.0,0.0,0.0,0.0,0.09,0.0,1504.0,1.84,064
9144,0.0,0.0,0.0,0.07,0.0,0.0,0.0,0.0,0.0,0.0,0.0,0.0,0.0,0.0,0.0,0.0,0.08,0.0,0.0,0.0,0.0,0.0,0.02,0.0,0.0,0.0,0.05,0.0,0.0,0.69,0.0,0.0,0.0,0.0,0.0,0.0,0.0,0.09,0.0,1543.0,1.63,064
9145,0.0,0.0,0.0,0.07,0.0,0.0,0.0,0.0,0.0,0.0,0.0,0.0,0.0,0.0,0.0,0.0,0.08,0.0,0.0,0.0,0.0,0.0,0.02,0.0,0.0,0.0,0.05,0.0,0.0,0.69,0.0,0.0,0.0,0.0,0.0,0.0,0.0,0.09,0.0,1595.0,1.42,064
9146,0.0,0.0,0.0,0.07,0.0,0.0,0.0,0.0,0.0,0.0,0.0,0.0,0.0,0.0,0.0,0.0,0.08,0.0,0.0,0.0,0.0,0.0,0.02,0.0,0.0,0.0,0.05,0.0,0.0,0.69,0.0,0.0,0.0,0.0,0.0,0.0,0.0,0.09,0.0,1661.0,1.1800000000000002,064
687,0.0,0.0,0.05,0.11,0.0,0.0,0.0,0.0,0.0,0.0,0.0,0.0,0.0,0.0,0.0,0.0,0.06,0.0,0.0,0.0,0.0,0.0,0.02,0.0,0.0,0.0,0.01,0.0,0.0,0.61,0.0,0.0,0.0,0.0,0.0,0.0,0.0,0.14,0.0,833.0,12.0,065
688,0.0,0.0,0.05,0.11,0.0,0.0,0.0,0.0,0.0,0.0,0.0,0.0,0.0,0.0,0.0,0.0,0.06,0.0,0.0,0.0,0.0,0.0,0.02,0.0,0.0,0.0,0.01,0.0,0.0,0.61,0.0,0.0,0.0,0.0,0.0,0.0,0.0,0.14,0.0,913.0,9.0,065
689,0.0,0.0,0.05,0.11,0.0,0.0,0.0,0.0,0.0,0.0,0.0,0.0,0.0,0.0,0.0,0.0,0.06,0.0,0.0,0.0,0.0,0.0,0.02,0.0,0.0,0.0,0.01,0.0,0.0,0.61,0.0,0.0,0.0,0.0,0.0,0.0,0.0,0.14,0.0,978.0,7.0,065
1546,0.0,0.0,0.05,0.11,0.0,0.0,0.0,0.0,0.0,0.0,0.0,0.0,0.0,0.0,0.0,0.0,0.06,0.0,0.0,0.0,0.0,0.0,0.02,0.0,0.0,0.0,0.01,0.0,0.0,0.61,0.0,0.0,0.0,0.0,0.0,0.0,0.0,0.14,0.0,1693.0,0.3802112417116059,065
1547,0.0,0.0,0.05,0.11,0.0,0.0,0.0,0.0,0.0,0.0,0.0,0.0,0.0,0.0,0.0,0.0,0.06,0.0,0.0,0.0,0.0,0.0,0.02,0.0,0.0,0.0,0.01,0.0,0.0,0.61,0.0,0.0,0.0,0.0,0.0,0.0,0.0,0.14,0.0,1673.0,0.4471580313422192,065
1548,0.0,0.0,0.05,0.11,0.0,0.0,0.0,0.0,0.0,0.0,0.0,0.0,0.0,0.0,0.0,0.0,0.06,0.0,0.0,0.0,0.0,0.0,0.02,0.0,0.0,0.0,0.01,0.0,0.0,0.61,0.0,0.0,0.0,0.0,0.0,0.0,0.0,0.14,0.0,1653.0,0.5185139398778875,065
1549,0.0,0.0,0.05,0.11,0.0,0.0,0.0,0.0,0.0,0.0,0.0,0.0,0.0,0.0,0.0,0.0,0.06,0.0,0.0,0.0,0.0,0.0,0.02,0.0,0.0,0.0,0.01,0.0,0.0,0.61,0.0,0.0,0.0,0.0,0.0,0.0,0.0,0.14,0.0,1633.0,0.5910646070264991,065
1550,0.0,0.0,0.05,0.11,0.0,0.0,0.0,0.0,0.0,0.0,0.0,0.0,0.0,0.0,0.0,0.0,0.06,0.0,0.0,0.0,0.0,0.0,0.02,0.0,0.0,0.0,0.01,0.0,0.0,0.61,0.0,0.0,0.0,0.0,0.0,0.0,0.0,0.14,0.0,1613.0,0.6901960800285136,065
1551,0.0,0.0,0.05,0.11,0.0,0.0,0.0,0.0,0.0,0.0,0.0,0.0,0.0,0.0,0.0,0.0,0.06,0.0,0.0,0.0,0.0,0.0,0.02,0.0,0.0,0.0,0.01,0.0,0.0,0.61,0.0,0.0,0.0,0.0,0.0,0.0,0.0,0.14,0.0,1593.0,0.7853298350107671,065
1552,0.0,0.0,0.05,0.11,0.0,0.0,0.0,0.0,0.0,0.0,0.0,0.0,0.0,0.0,0.0,0.0,0.06,0.0,0.0,0.0,0.0,0.0,0.02,0.0,0.0,0.0,0.01,0.0,0.0,0.61,0.0,0.0,0.0,0.0,0.0,0.0,0.0,0.14,0.0,1573.0,0.8864907251724818,065
1553,0.0,0.0,0.05,0.11,0.0,0.0,0.0,0.0,0.0,0.0,0.0,0.0,0.0,0.0,0.0,0.0,0.06,0.0,0.0,0.0,0.0,0.0,0.02,0.0,0.0,0.0,0.01,0.0,0.0,0.61,0.0,0.0,0.0,0.0,0.0,0.0,0.0,0.14,0.0,1553.0,0.9777236052888478,065
1554,0.0,0.0,0.05,0.11,0.0,0.0,0.0,0.0,0.0,0.0,0.0,0.0,0.0,0.0,0.0,0.0,0.06,0.0,0.0,0.0,0.0,0.0,0.02,0.0,0.0,0.0,0.01,0.0,0.0,0.61,0.0,0.0,0.0,0.0,0.0,0.0,0.0,0.14,0.0,1533.0,1.0644579892269186,065
1555,0.0,0.0,0.05,0.11,0.0,0.0,0.0,0.0,0.0,0.0,0.0,0.0,0.0,0.0,0.0,0.0,0.06,0.0,0.0,0.0,0.0,0.0,0.02,0.0,0.0,0.0,0.01,0.0,0.0,0.61,0.0,0.0,0.0,0.0,0.0,0.0,0.0,0.14,0.0,1513.0,1.143014800254095,065
1556,0.0,0.0,0.05,0.11,0.0,0.0,0.0,0.0,0.0,0.0,0.0,0.0,0.0,0.0,0.0,0.0,0.06,0.0,0.0,0.0,0.0,0.0,0.02,0.0,0.0,0.0,0.01,0.0,0.0,0.61,0.0,0.0,0.0,0.0,0.0,0.0,0.0,0.14,0.0,1493.0,1.2355284469075487,065
1557,0.0,0.0,0.05,0.11,0.0,0.0,0.0,0.0,0.0,0.0,0.0,0.0,0.0,0.0,0.0,0.0,0.06,0.0,0.0,0.0,0.0,0.0,0.02,0.0,0.0,0.0,0.01,0.0,0.0,0.61,0.0,0.0,0.0,0.0,0.0,0.0,0.0,0.14,0.0,1473.0,1.3180633349627615,065
1558,0.0,0.0,0.05,0.11,0.0,0.0,0.0,0.0,0.0,0.0,0.0,0.0,0.0,0.0,0.0,0.0,0.06,0.0,0.0,0.0,0.0,0.0,0.02,0.0,0.0,0.0,0.01,0.0,0.0,0.61,0.0,0.0,0.0,0.0,0.0,0.0,0.0,0.14,0.0,1453.0,1.404833716619938,065
1559,0.0,0.0,0.05,0.11,0.0,0.0,0.0,0.0,0.0,0.0,0.0,0.0,0.0,0.0,0.0,0.0,0.06,0.0,0.0,0.0,0.0,0.0,0.02,0.0,0.0,0.0,0.01,0.0,0.0,0.61,0.0,0.0,0.0,0.0,0.0,0.0,0.0,0.14,0.0,1433.0,1.5158738437116792,065
1560,0.0,0.0,0.05,0.11,0.0,0.0,0.0,0.0,0.0,0.0,0.0,0.0,0.0,0.0,0.0,0.0,0.06,0.0,0.0,0.0,0.0,0.0,0.02,0.0,0.0,0.0,0.01,0.0,0.0,0.61,0.0,0.0,0.0,0.0,0.0,0.0,0.0,0.14,0.0,1413.0,1.6334684555795866,065
1561,0.0,0.0,0.05,0.11,0.0,0.0,0.0,0.0,0.0,0.0,0.0,0.0,0.0,0.0,0.0,0.0,0.06,0.0,0.0,0.0,0.0,0.0,0.02,0.0,0.0,0.0,0.01,0.0,0.0,0.61,0.0,0.0,0.0,0.0,0.0,0.0,0.0,0.14,0.0,1393.0,1.7708520116421442,065
1562,0.0,0.0,0.05,0.11,0.0,0.0,0.0,0.0,0.0,0.0,0.0,0.0,0.0,0.0,0.0,0.0,0.06,0.0,0.0,0.0,0.0,0.0,0.02,0.0,0.0,0.0,0.01,0.0,0.0,0.61,0.0,0.0,0.0,0.0,0.0,0.0,0.0,0.14,0.0,1373.0,1.8808135922807916,065
1563,0.0,0.0,0.05,0.11,0.0,0.0,0.0,0.0,0.0,0.0,0.0,0.0,0.0,0.0,0.0,0.0,0.06,0.0,0.0,0.0,0.0,0.0,0.02,0.0,0.0,0.0,0.01,0.0,0.0,0.61,0.0,0.0,0.0,0.0,0.0,0.0,0.0,0.14,0.0,1353.0,2.012837224705172,065
1564,0.0,0.0,0.05,0.11,0.0,0.0,0.0,0.0,0.0,0.0,0.0,0.0,0.0,0.0,0.0,0.0,0.06,0.0,0.0,0.0,0.0,0.0,0.02,0.0,0.0,0.0,0.01,0.0,0.0,0.61,0.0,0.0,0.0,0.0,0.0,0.0,0.0,0.14,0.0,1333.0,2.1367205671564067,065
1565,0.0,0.0,0.05,0.11,0.0,0.0,0.0,0.0,0.0,0.0,0.0,0.0,0.0,0.0,0.0,0.0,0.06,0.0,0.0,0.0,0.0,0.0,0.02,0.0,0.0,0.0,0.01,0.0,0.0,0.61,0.0,0.0,0.0,0.0,0.0,0.0,0.0,0.14,0.0,1313.0,2.292256071356476,065
1566,0.0,0.0,0.05,0.11,0.0,0.0,0.0,0.0,0.0,0.0,0.0,0.0,0.0,0.0,0.0,0.0,0.06,0.0,0.0,0.0,0.0,0.0,0.02,0.0,0.0,0.0,0.01,0.0,0.0,0.61,0.0,0.0,0.0,0.0,0.0,0.0,0.0,0.14,0.0,1293.0,2.450249108319361,065
1567,0.0,0.0,0.05,0.11,0.0,0.0,0.0,0.0,0.0,0.0,0.0,0.0,0.0,0.0,0.0,0.0,0.06,0.0,0.0,0.0,0.0,0.0,0.02,0.0,0.0,0.0,0.01,0.0,0.0,0.61,0.0,0.0,0.0,0.0,0.0,0.0,0.0,0.14,0.0,1273.0,2.6812412373755867,065
1568,0.0,0.0,0.05,0.11,0.0,0.0,0.0,0.0,0.0,0.0,0.0,0.0,0.0,0.0,0.0,0.0,0.06,0.0,0.0,0.0,0.0,0.0,0.02,0.0,0.0,0.0,0.01,0.0,0.0,0.61,0.0,0.0,0.0,0.0,0.0,0.0,0.0,0.14,0.0,1253.0,2.8195439355418688,065
1569,0.0,0.0,0.05,0.11,0.0,0.0,0.0,0.0,0.0,0.0,0.0,0.0,0.0,0.0,0.0,0.0,0.06,0.0,0.0,0.0,0.0,0.0,0.02,0.0,0.0,0.0,0.01,0.0,0.0,0.61,0.0,0.0,0.0,0.0,0.0,0.0,0.0,0.14,0.0,1233.0,3.0,065
1570,0.0,0.0,0.05,0.11,0.0,0.0,0.0,0.0,0.0,0.0,0.0,0.0,0.0,0.0,0.0,0.0,0.06,0.0,0.0,0.0,0.0,0.0,0.02,0.0,0.0,0.0,0.01,0.0,0.0,0.61,0.0,0.0,0.0,0.0,0.0,0.0,0.0,0.14,0.0,1213.0,3.164352855784437,065
1571,0.0,0.0,0.05,0.11,0.0,0.0,0.0,0.0,0.0,0.0,0.0,0.0,0.0,0.0,0.0,0.0,0.06,0.0,0.0,0.0,0.0,0.0,0.02,0.0,0.0,0.0,0.01,0.0,0.0,0.61,0.0,0.0,0.0,0.0,0.0,0.0,0.0,0.14,0.0,1193.0,3.491361693834273,065
2999,0.0,0.0,0.05,0.11,0.0,0.0,0.0,0.0,0.0,0.0,0.0,0.0,0.0,0.0,0.0,0.0,0.06,0.0,0.0,0.0,0.0,0.0,0.02,0.0,0.0,0.0,0.01,0.0,0.0,0.61,0.0,0.0,0.0,0.0,0.0,0.0,0.0,0.14,0.0,1645.0,0.5,065
3000,0.0,0.0,0.05,0.11,0.0,0.0,0.0,0.0,0.0,0.0,0.0,0.0,0.0,0.0,0.0,0.0,0.06,0.0,0.0,0.0,0.0,0.0,0.02,0.0,0.0,0.0,0.01,0.0,0.0,0.61,0.0,0.0,0.0,0.0,0.0,0.0,0.0,0.14,0.0,1540.0,1.0,065
3001,0.0,0.0,0.05,0.11,0.0,0.0,0.0,0.0,0.0,0.0,0.0,0.0,0.0,0.0,0.0,0.0,0.06,0.0,0.0,0.0,0.0,0.0,0.02,0.0,0.0,0.0,0.01,0.0,0.0,0.61,0.0,0.0,0.0,0.0,0.0,0.0,0.0,0.14,0.0,1444.0,1.5,065
3002,0.0,0.0,0.05,0.11,0.0,0.0,0.0,0.0,0.0,0.0,0.0,0.0,0.0,0.0,0.0,0.0,0.06,0.0,0.0,0.0,0.0,0.0,0.02,0.0,0.0,0.0,0.01,0.0,0.0,0.61,0.0,0.0,0.0,0.0,0.0,0.0,0.0,0.14,0.0,1360.0,2.0,065
3003,0.0,0.0,0.05,0.11,0.0,0.0,0.0,0.0,0.0,0.0,0.0,0.0,0.0,0.0,0.0,0.0,0.06,0.0,0.0,0.0,0.0,0.0,0.02,0.0,0.0,0.0,0.01,0.0,0.0,0.61,0.0,0.0,0.0,0.0,0.0,0.0,0.0,0.14,0.0,1285.0,2.5,065
3004,0.0,0.0,0.05,0.11,0.0,0.0,0.0,0.0,0.0,0.0,0.0,0.0,0.0,0.0,0.0,0.0,0.06,0.0,0.0,0.0,0.0,0.0,0.02,0.0,0.0,0.0,0.01,0.0,0.0,0.61,0.0,0.0,0.0,0.0,0.0,0.0,0.0,0.14,0.0,1238.0,3.0,065
3005,0.0,0.0,0.05,0.11,0.0,0.0,0.0,0.0,0.0,0.0,0.0,0.0,0.0,0.0,0.0,0.0,0.06,0.0,0.0,0.0,0.0,0.0,0.02,0.0,0.0,0.0,0.01,0.0,0.0,0.61,0.0,0.0,0.0,0.0,0.0,0.0,0.0,0.14,0.0,1130.0,4.0,065
3006,0.0,0.0,0.05,0.11,0.0,0.0,0.0,0.0,0.0,0.0,0.0,0.0,0.0,0.0,0.0,0.0,0.06,0.0,0.0,0.0,0.0,0.0,0.02,0.0,0.0,0.0,0.01,0.0,0.0,0.61,0.0,0.0,0.0,0.0,0.0,0.0,0.0,0.14,0.0,1066.0,5.0,065
3007,0.0,0.0,0.05,0.11,0.0,0.0,0.0,0.0,0.0,0.0,0.0,0.0,0.0,0.0,0.0,0.0,0.06,0.0,0.0,0.0,0.0,0.0,0.02,0.0,0.0,0.0,0.01,0.0,0.0,0.61,0.0,0.0,0.0,0.0,0.0,0.0,0.0,0.14,0.0,1017.0,6.0,065
3008,0.0,0.0,0.05,0.11,0.0,0.0,0.0,0.0,0.0,0.0,0.0,0.0,0.0,0.0,0.0,0.0,0.06,0.0,0.0,0.0,0.0,0.0,0.02,0.0,0.0,0.0,0.01,0.0,0.0,0.61,0.0,0.0,0.0,0.0,0.0,0.0,0.0,0.14,0.0,977.0,7.0,065
3009,0.0,0.0,0.05,0.11,0.0,0.0,0.0,0.0,0.0,0.0,0.0,0.0,0.0,0.0,0.0,0.0,0.06,0.0,0.0,0.0,0.0,0.0,0.02,0.0,0.0,0.0,0.01,0.0,0.0,0.61,0.0,0.0,0.0,0.0,0.0,0.0,0.0,0.14,0.0,942.0,8.0,065
3010,0.0,0.0,0.05,0.11,0.0,0.0,0.0,0.0,0.0,0.0,0.0,0.0,0.0,0.0,0.0,0.0,0.06,0.0,0.0,0.0,0.0,0.0,0.02,0.0,0.0,0.0,0.01,0.0,0.0,0.61,0.0,0.0,0.0,0.0,0.0,0.0,0.0,0.14,0.0,912.0,9.0,065
3011,0.0,0.0,0.05,0.11,0.0,0.0,0.0,0.0,0.0,0.0,0.0,0.0,0.0,0.0,0.0,0.0,0.06,0.0,0.0,0.0,0.0,0.0,0.02,0.0,0.0,0.0,0.01,0.0,0.0,0.61,0.0,0.0,0.0,0.0,0.0,0.0,0.0,0.14,0.0,883.0,10.0,065
3012,0.0,0.0,0.05,0.11,0.0,0.0,0.0,0.0,0.0,0.0,0.0,0.0,0.0,0.0,0.0,0.0,0.06,0.0,0.0,0.0,0.0,0.0,0.02,0.0,0.0,0.0,0.01,0.0,0.0,0.61,0.0,0.0,0.0,0.0,0.0,0.0,0.0,0.14,0.0,858.0,11.0,065
3013,0.0,0.0,0.05,0.11,0.0,0.0,0.0,0.0,0.0,0.0,0.0,0.0,0.0,0.0,0.0,0.0,0.06,0.0,0.0,0.0,0.0,0.0,0.02,0.0,0.0,0.0,0.01,0.0,0.0,0.61,0.0,0.0,0.0,0.0,0.0,0.0,0.0,0.14,0.0,832.0,12.0,065
690,0.0,0.0,0.0,0.07,0.0,0.0,0.0,0.0,0.0,0.0,0.0,0.0,0.0,0.0,0.0,0.0,0.07,0.0,0.0,0.0,0.0,0.0,0.02,0.0,0.0,0.0,0.07,0.0,0.0,0.69,0.0,0.0,0.0,0.0,0.0,0.0,0.0,0.08,0.0,788.0,12.0,066
691,0.0,0.0,0.0,0.07,0.0,0.0,0.0,0.0,0.0,0.0,0.0,0.0,0.0,0.0,0.0,0.0,0.07,0.0,0.0,0.0,0.0,0.0,0.02,0.0,0.0,0.0,0.07,0.0,0.0,0.69,0.0,0.0,0.0,0.0,0.0,0.0,0.0,0.08,0.0,883.0,9.0,066
692,0.0,0.0,0.0,0.07,0.0,0.0,0.0,0.0,0.0,0.0,0.0,0.0,0.0,0.0,0.0,0.0,0.07,0.0,0.0,0.0,0.0,0.0,0.02,0.0,0.0,0.0,0.07,0.0,0.0,0.69,0.0,0.0,0.0,0.0,0.0,0.0,0.0,0.08,0.0,948.0,7.0,066
1572,0.0,0.0,0.0,0.07,0.0,0.0,0.0,0.0,0.0,0.0,0.0,0.0,0.0,0.0,0.0,0.0,0.07,0.0,0.0,0.0,0.0,0.0,0.02,0.0,0.0,0.0,0.07,0.0,0.0,0.69,0.0,0.0,0.0,0.0,0.0,0.0,0.0,0.08,0.0,1713.0,0.5314789170422551,066
1573,0.0,0.0,0.0,0.07,0.0,0.0,0.0,0.0,0.0,0.0,0.0,0.0,0.0,0.0,0.0,0.0,0.07,0.0,0.0,0.0,0.0,0.0,0.02,0.0,0.0,0.0,0.07,0.0,0.0,0.69,0.0,0.0,0.0,0.0,0.0,0.0,0.0,0.08,0.0,1693.0,0.5910646070264991,066
1574,0.0,0.0,0.0,0.07,0.0,0.0,0.0,0.0,0.0,0.0,0.0,0.0,0.0,0.0,0.0,0.0,0.07,0.0,0.0,0.0,0.0,0.0,0.02,0.0,0.0,0.0,0.07,0.0,0.0,0.69,0.0,0.0,0.0,0.0,0.0,0.0,0.0,0.08,0.0,1673.0,0.6989700043360187,066
1575,0.0,0.0,0.0,0.07,0.0,0.0,0.0,0.0,0.0,0.0,0.0,0.0,0.0,0.0,0.0,0.0,0.07,0.0,0.0,0.0,0.0,0.0,0.02,0.0,0.0,0.0,0.07,0.0,0.0,0.69,0.0,0.0,0.0,0.0,0.0,0.0,0.0,0.08,0.0,1653.0,0.7853298350107671,066
1576,0.0,0.0,0.0,0.07,0.0,0.0,0.0,0.0,0.0,0.0,0.0,0.0,0.0,0.0,0.0,0.0,0.07,0.0,0.0,0.0,0.0,0.0,0.02,0.0,0.0,0.0,0.07,0.0,0.0,0.69,0.0,0.0,0.0,0.0,0.0,0.0,0.0,0.08,0.0,1633.0,0.8692317197309762,066
1577,0.0,0.0,0.0,0.07,0.0,0.0,0.0,0.0,0.0,0.0,0.0,0.0,0.0,0.0,0.0,0.0,0.07,0.0,0.0,0.0,0.0,0.0,0.02,0.0,0.0,0.0,0.07,0.0,0.0,0.69,0.0,0.0,0.0,0.0,0.0,0.0,0.0,0.08,0.0,1613.0,0.9542425094393248,066
1578,0.0,0.0,0.0,0.07,0.0,0.0,0.0,0.0,0.0,0.0,0.0,0.0,0.0,0.0,0.0,0.0,0.07,0.0,0.0,0.0,0.0,0.0,0.02,0.0,0.0,0.0,0.07,0.0,0.0,0.69,0.0,0.0,0.0,0.0,0.0,0.0,0.0,0.08,0.0,1593.0,1.03342375548695,066
1579,0.0,0.0,0.0,0.07,0.0,0.0,0.0,0.0,0.0,0.0,0.0,0.0,0.0,0.0,0.0,0.0,0.07,0.0,0.0,0.0,0.0,0.0,0.02,0.0,0.0,0.0,0.07,0.0,0.0,0.69,0.0,0.0,0.0,0.0,0.0,0.0,0.0,0.08,0.0,1573.0,1.113943352306837,066
1580,0.0,0.0,0.0,0.07,0.0,0.0,0.0,0.0,0.0,0.0,0.0,0.0,0.0,0.0,0.0,0.0,0.07,0.0,0.0,0.0,0.0,0.0,0.02,0.0,0.0,0.0,0.07,0.0,0.0,0.69,0.0,0.0,0.0,0.0,0.0,0.0,0.0,0.08,0.0,1553.0,1.1958996524092336,066
1581,0.0,0.0,0.0,0.07,0.0,0.0,0.0,0.0,0.0,0.0,0.0,0.0,0.0,0.0,0.0,0.0,0.07,0.0,0.0,0.0,0.0,0.0,0.02,0.0,0.0,0.0,0.07,0.0,0.0,0.69,0.0,0.0,0.0,0.0,0.0,0.0,0.0,0.08,0.0,1533.0,1.27415784926368,066
1582,0.0,0.0,0.0,0.07,0.0,0.0,0.0,0.0,0.0,0.0,0.0,0.0,0.0,0.0,0.0,0.0,0.07,0.0,0.0,0.0,0.0,0.0,0.02,0.0,0.0,0.0,0.07,0.0,0.0,0.69,0.0,0.0,0.0,0.0,0.0,0.0,0.0,0.08,0.0,1513.0,1.3541084391474008,066
1583,0.0,0.0,0.0,0.07,0.0,0.0,0.0,0.0,0.0,0.0,0.0,0.0,0.0,0.0,0.0,0.0,0.07,0.0,0.0,0.0,0.0,0.0,0.02,0.0,0.0,0.0,0.07,0.0,0.0,0.69,0.0,0.0,0.0,0.0,0.0,0.0,0.0,0.08,0.0,1493.0,1.4623979978989559,066
1584,0.0,0.0,0.0,0.07,0.0,0.0,0.0,0.0,0.0,0.0,0.0,0.0,0.0,0.0,0.0,0.0,0.07,0.0,0.0,0.0,0.0,0.0,0.02,0.0,0.0,0.0,0.07,0.0,0.0,0.69,0.0,0.0,0.0,0.0,0.0,0.0,0.0,0.08,0.0,1473.0,1.5563025007672873,066
1585,0.0,0.0,0.0,0.07,0.0,0.0,0.0,0.0,0.0,0.0,0.0,0.0,0.0,0.0,0.0,0.0,0.07,0.0,0.0,0.0,0.0,0.0,0.02,0.0,0.0,0.0,0.07,0.0,0.0,0.69,0.0,0.0,0.0,0.0,0.0,0.0,0.0,0.08,0.0,1453.0,1.6665179805548809,066
1586,0.0,0.0,0.0,0.07,0.0,0.0,0.0,0.0,0.0,0.0,0.0,0.0,0.0,0.0,0.0,0.0,0.07,0.0,0.0,0.0,0.0,0.0,0.02,0.0,0.0,0.0,0.07,0.0,0.0,0.69,0.0,0.0,0.0,0.0,0.0,0.0,0.0,0.08,0.0,1433.0,1.7853298350107671,066
1587,0.0,0.0,0.0,0.07,0.0,0.0,0.0,0.0,0.0,0.0,0.0,0.0,0.0,0.0,0.0,0.0,0.07,0.0,0.0,0.0,0.0,0.0,0.02,0.0,0.0,0.0,0.07,0.0,0.0,0.69,0.0,0.0,0.0,0.0,0.0,0.0,0.0,0.08,0.0,1413.0,1.9057958803678687,066
1588,0.0,0.0,0.0,0.07,0.0,0.0,0.0,0.0,0.0,0.0,0.0,0.0,0.0,0.0,0.0,0.0,0.07,0.0,0.0,0.0,0.0,0.0,0.02,0.0,0.0,0.0,0.07,0.0,0.0,0.69,0.0,0.0,0.0,0.0,0.0,0.0,0.0,0.08,0.0,1393.0,2.0170333392987803,066
1589,0.0,0.0,0.0,0.07,0.0,0.0,0.0,0.0,0.0,0.0,0.0,0.0,0.0,0.0,0.0,0.0,0.07,0.0,0.0,0.0,0.0,0.0,0.02,0.0,0.0,0.0,0.07,0.0,0.0,0.69,0.0,0.0,0.0,0.0,0.0,0.0,0.0,0.08,0.0,1373.0,2.1367205671564067,066
1590,0.0,0.0,0.0,0.07,0.0,0.0,0.0,0.0,0.0,0.0,0.0,0.0,0.0,0.0,0.0,0.0,0.07,0.0,0.0,0.0,0.0,0.0,0.02,0.0,0.0,0.0,0.07,0.0,0.0,0.69,0.0,0.0,0.0,0.0,0.0,0.0,0.0,0.08,0.0,1353.0,2.269512944217916,066
1591,0.0,0.0,0.0,0.07,0.0,0.0,0.0,0.0,0.0,0.0,0.0,0.0,0.0,0.0,0.0,0.0,0.07,0.0,0.0,0.0,0.0,0.0,0.02,0.0,0.0,0.0,0.07,0.0,0.0,0.69,0.0,0.0,0.0,0.0,0.0,0.0,0.0,0.08,0.0,1333.0,2.4216039268698317,066
1592,0.0,0.0,0.0,0.07,0.0,0.0,0.0,0.0,0.0,0.0,0.0,0.0,0.0,0.0,0.0,0.0,0.07,0.0,0.0,0.0,0.0,0.0,0.02,0.0,0.0,0.0,0.07,0.0,0.0,0.69,0.0,0.0,0.0,0.0,0.0,0.0,0.0,0.08,0.0,1313.0,2.6434526764861874,066
1593,0.0,0.0,0.0,0.07,0.0,0.0,0.0,0.0,0.0,0.0,0.0,0.0,0.0,0.0,0.0,0.0,0.07,0.0,0.0,0.0,0.0,0.0,0.02,0.0,0.0,0.0,0.07,0.0,0.0,0.69,0.0,0.0,0.0,0.0,0.0,0.0,0.0,0.08,0.0,1293.0,2.785329835010767,066
1594,0.0,0.0,0.0,0.07,0.0,0.0,0.0,0.0,0.0,0.0,0.0,0.0,0.0,0.0,0.0,0.0,0.07,0.0,0.0,0.0,0.0,0.0,0.02,0.0,0.0,0.0,0.07,0.0,0.0,0.69,0.0,0.0,0.0,0.0,0.0,0.0,0.0,0.08,0.0,1273.0,2.9190780923760737,066
1595,0.0,0.0,0.0,0.07,0.0,0.0,0.0,0.0,0.0,0.0,0.0,0.0,0.0,0.0,0.0,0.0,0.07,0.0,0.0,0.0,0.0,0.0,0.02,0.0,0.0,0.0,0.07,0.0,0.0,0.69,0.0,0.0,0.0,0.0,0.0,0.0,0.0,0.08,0.0,1253.0,3.071882007306125,066
1596,0.0,0.0,0.0,0.07,0.0,0.0,0.0,0.0,0.0,0.0,0.0,0.0,0.0,0.0,0.0,0.0,0.07,0.0,0.0,0.0,0.0,0.0,0.02,0.0,0.0,0.0,0.07,0.0,0.0,0.69,0.0,0.0,0.0,0.0,0.0,0.0,0.0,0.08,0.0,1233.0,3.3138672203691533,066
1597,0.0,0.0,0.0,0.07,0.0,0.0,0.0,0.0,0.0,0.0,0.0,0.0,0.0,0.0,0.0,0.0,0.07,0.0,0.0,0.0,0.0,0.0,0.02,0.0,0.0,0.0,0.07,0.0,0.0,0.69,0.0,0.0,0.0,0.0,0.0,0.0,0.0,0.08,0.0,1213.0,3.544068044350276,066
3014,0.0,0.0,0.0,0.07,0.0,0.0,0.0,0.0,0.0,0.0,0.0,0.0,0.0,0.0,0.0,0.0,0.07,0.0,0.0,0.0,0.0,0.0,0.02,0.0,0.0,0.0,0.07,0.0,0.0,0.69,0.0,0.0,0.0,0.0,0.0,0.0,0.0,0.08,0.0,1745.0,0.5,066
3015,0.0,0.0,0.0,0.07,0.0,0.0,0.0,0.0,0.0,0.0,0.0,0.0,0.0,0.0,0.0,0.0,0.07,0.0,0.0,0.0,0.0,0.0,0.02,0.0,0.0,0.0,0.07,0.0,0.0,0.69,0.0,0.0,0.0,0.0,0.0,0.0,0.0,0.08,0.0,1629.0,1.0,066
3016,0.0,0.0,0.0,0.07,0.0,0.0,0.0,0.0,0.0,0.0,0.0,0.0,0.0,0.0,0.0,0.0,0.07,0.0,0.0,0.0,0.0,0.0,0.02,0.0,0.0,0.0,0.07,0.0,0.0,0.69,0.0,0.0,0.0,0.0,0.0,0.0,0.0,0.08,0.0,1526.0,1.5,066
3017,0.0,0.0,0.0,0.07,0.0,0.0,0.0,0.0,0.0,0.0,0.0,0.0,0.0,0.0,0.0,0.0,0.07,0.0,0.0,0.0,0.0,0.0,0.02,0.0,0.0,0.0,0.07,0.0,0.0,0.69,0.0,0.0,0.0,0.0,0.0,0.0,0.0,0.08,0.0,1440.0,2.0,066
3018,0.0,0.0,0.0,0.07,0.0,0.0,0.0,0.0,0.0,0.0,0.0,0.0,0.0,0.0,0.0,0.0,0.07,0.0,0.0,0.0,0.0,0.0,0.02,0.0,0.0,0.0,0.07,0.0,0.0,0.69,0.0,0.0,0.0,0.0,0.0,0.0,0.0,0.08,0.0,1360.0,2.5,066
3019,0.0,0.0,0.0,0.07,0.0,0.0,0.0,0.0,0.0,0.0,0.0,0.0,0.0,0.0,0.0,0.0,0.07,0.0,0.0,0.0,0.0,0.0,0.02,0.0,0.0,0.0,0.07,0.0,0.0,0.69,0.0,0.0,0.0,0.0,0.0,0.0,0.0,0.08,0.0,1290.0,3.0,066
3020,0.0,0.0,0.0,0.07,0.0,0.0,0.0,0.0,0.0,0.0,0.0,0.0,0.0,0.0,0.0,0.0,0.07,0.0,0.0,0.0,0.0,0.0,0.02,0.0,0.0,0.0,0.07,0.0,0.0,0.69,0.0,0.0,0.0,0.0,0.0,0.0,0.0,0.08,0.0,1170.0,4.0,066
3021,0.0,0.0,0.0,0.07,0.0,0.0,0.0,0.0,0.0,0.0,0.0,0.0,0.0,0.0,0.0,0.0,0.07,0.0,0.0,0.0,0.0,0.0,0.02,0.0,0.0,0.0,0.07,0.0,0.0,0.69,0.0,0.0,0.0,0.0,0.0,0.0,0.0,0.08,0.0,1072.0,5.0,066
3022,0.0,0.0,0.0,0.07,0.0,0.0,0.0,0.0,0.0,0.0,0.0,0.0,0.0,0.0,0.0,0.0,0.07,0.0,0.0,0.0,0.0,0.0,0.02,0.0,0.0,0.0,0.07,0.0,0.0,0.69,0.0,0.0,0.0,0.0,0.0,0.0,0.0,0.08,0.0,998.0,6.0,066
3023,0.0,0.0,0.0,0.07,0.0,0.0,0.0,0.0,0.0,0.0,0.0,0.0,0.0,0.0,0.0,0.0,0.07,0.0,0.0,0.0,0.0,0.0,0.02,0.0,0.0,0.0,0.07,0.0,0.0,0.69,0.0,0.0,0.0,0.0,0.0,0.0,0.0,0.08,0.0,943.0,7.0,066
3024,0.0,0.0,0.0,0.07,0.0,0.0,0.0,0.0,0.0,0.0,0.0,0.0,0.0,0.0,0.0,0.0,0.07,0.0,0.0,0.0,0.0,0.0,0.02,0.0,0.0,0.0,0.07,0.0,0.0,0.69,0.0,0.0,0.0,0.0,0.0,0.0,0.0,0.08,0.0,913.0,8.0,066
3025,0.0,0.0,0.0,0.07,0.0,0.0,0.0,0.0,0.0,0.0,0.0,0.0,0.0,0.0,0.0,0.0,0.07,0.0,0.0,0.0,0.0,0.0,0.02,0.0,0.0,0.0,0.07,0.0,0.0,0.69,0.0,0.0,0.0,0.0,0.0,0.0,0.0,0.08,0.0,881.0,9.0,066
3026,0.0,0.0,0.0,0.07,0.0,0.0,0.0,0.0,0.0,0.0,0.0,0.0,0.0,0.0,0.0,0.0,0.07,0.0,0.0,0.0,0.0,0.0,0.02,0.0,0.0,0.0,0.07,0.0,0.0,0.69,0.0,0.0,0.0,0.0,0.0,0.0,0.0,0.08,0.0,849.0,10.0,066
3027,0.0,0.0,0.0,0.07,0.0,0.0,0.0,0.0,0.0,0.0,0.0,0.0,0.0,0.0,0.0,0.0,0.07,0.0,0.0,0.0,0.0,0.0,0.02,0.0,0.0,0.0,0.07,0.0,0.0,0.69,0.0,0.0,0.0,0.0,0.0,0.0,0.0,0.08,0.0,817.0,11.0,066
3028,0.0,0.0,0.0,0.07,0.0,0.0,0.0,0.0,0.0,0.0,0.0,0.0,0.0,0.0,0.0,0.0,0.07,0.0,0.0,0.0,0.0,0.0,0.02,0.0,0.0,0.0,0.07,0.0,0.0,0.69,0.0,0.0,0.0,0.0,0.0,0.0,0.0,0.08,0.0,786.0,12.0,066
9424,0.0,0.0,0.0,0.07,0.0,0.0,0.0,0.0,0.0,0.0,0.0,0.0,0.0,0.0,0.0,0.0,0.07,0.0,0.0,0.0,0.0,0.0,0.02,0.0,0.0,0.0,0.07,0.0,0.0,0.69,0.0,0.0,0.0,0.0,0.0,0.0,0.0,0.08,0.0,1129.0,4.0,066
9425,0.0,0.0,0.0,0.07,0.0,0.0,0.0,0.0,0.0,0.0,0.0,0.0,0.0,0.0,0.0,0.0,0.07,0.0,0.0,0.0,0.0,0.0,0.02,0.0,0.0,0.0,0.07,0.0,0.0,0.69,0.0,0.0,0.0,0.0,0.0,0.0,0.0,0.08,0.0,1053.0,5.0,066
9426,0.0,0.0,0.0,0.07,0.0,0.0,0.0,0.0,0.0,0.0,0.0,0.0,0.0,0.0,0.0,0.0,0.07,0.0,0.0,0.0,0.0,0.0,0.02,0.0,0.0,0.0,0.07,0.0,0.0,0.69,0.0,0.0,0.0,0.0,0.0,0.0,0.0,0.08,0.0,951.0,6.65,066
9427,0.0,0.0,0.0,0.07,0.0,0.0,0.0,0.0,0.0,0.0,0.0,0.0,0.0,0.0,0.0,0.0,0.07,0.0,0.0,0.0,0.0,0.0,0.02,0.0,0.0,0.0,0.07,0.0,0.0,0.69,0.0,0.0,0.0,0.0,0.0,0.0,0.0,0.08,0.0,906.0,8.0,066
693,0.0,0.0,0.0,0.06,0.0,0.0,0.0,0.0,0.0,0.0,0.0,0.0,0.0,0.0,0.0,0.0,0.07,0.0,0.0,0.0,0.0,0.0,0.02,0.0,0.0,0.0,0.14,0.0,0.0,0.65,0.0,0.0,0.0,0.0,0.0,0.0,0.0,0.06,0.0,748.0,12.0,067
694,0.0,0.0,0.0,0.06,0.0,0.0,0.0,0.0,0.0,0.0,0.0,0.0,0.0,0.0,0.0,0.0,0.07,0.0,0.0,0.0,0.0,0.0,0.02,0.0,0.0,0.0,0.14,0.0,0.0,0.65,0.0,0.0,0.0,0.0,0.0,0.0,0.0,0.06,0.0,843.0,9.0,067
695,0.0,0.0,0.0,0.06,0.0,0.0,0.0,0.0,0.0,0.0,0.0,0.0,0.0,0.0,0.0,0.0,0.07,0.0,0.0,0.0,0.0,0.0,0.02,0.0,0.0,0.0,0.14,0.0,0.0,0.65,0.0,0.0,0.0,0.0,0.0,0.0,0.0,0.06,0.0,908.0,7.0,067
1598,0.0,0.0,0.0,0.06,0.0,0.0,0.0,0.0,0.0,0.0,0.0,0.0,0.0,0.0,0.0,0.0,0.07,0.0,0.0,0.0,0.0,0.0,0.02,0.0,0.0,0.0,0.14,0.0,0.0,0.65,0.0,0.0,0.0,0.0,0.0,0.0,0.0,0.06,0.0,1653.0,0.568201724066995,067
1599,0.0,0.0,0.0,0.06,0.0,0.0,0.0,0.0,0.0,0.0,0.0,0.0,0.0,0.0,0.0,0.0,0.07,0.0,0.0,0.0,0.0,0.0,0.02,0.0,0.0,0.0,0.14,0.0,0.0,0.65,0.0,0.0,0.0,0.0,0.0,0.0,0.0,0.06,0.0,1633.0,0.6434526764861874,067
1600,0.0,0.0,0.0,0.06,0.0,0.0,0.0,0.0,0.0,0.0,0.0,0.0,0.0,0.0,0.0,0.0,0.07,0.0,0.0,0.0,0.0,0.0,0.02,0.0,0.0,0.0,0.14,0.0,0.0,0.65,0.0,0.0,0.0,0.0,0.0,0.0,0.0,0.06,0.0,1613.0,0.7323937598229686,067
1601,0.0,0.0,0.0,0.06,0.0,0.0,0.0,0.0,0.0,0.0,0.0,0.0,0.0,0.0,0.0,0.0,0.07,0.0,0.0,0.0,0.0,0.0,0.02,0.0,0.0,0.0,0.14,0.0,0.0,0.65,0.0,0.0,0.0,0.0,0.0,0.0,0.0,0.06,0.0,1593.0,0.8260748027008264,067
1602,0.0,0.0,0.0,0.06,0.0,0.0,0.0,0.0,0.0,0.0,0.0,0.0,0.0,0.0,0.0,0.0,0.07,0.0,0.0,0.0,0.0,0.0,0.02,0.0,0.0,0.0,0.14,0.0,0.0,0.65,0.0,0.0,0.0,0.0,0.0,0.0,0.0,0.06,0.0,1573.0,0.9084850188786496,067
1603,0.0,0.0,0.0,0.06,0.0,0.0,0.0,0.0,0.0,0.0,0.0,0.0,0.0,0.0,0.0,0.0,0.07,0.0,0.0,0.0,0.0,0.0,0.02,0.0,0.0,0.0,0.14,0.0,0.0,0.65,0.0,0.0,0.0,0.0,0.0,0.0,0.0,0.06,0.0,1553.0,0.9912260756924948,067
1604,0.0,0.0,0.0,0.06,0.0,0.0,0.0,0.0,0.0,0.0,0.0,0.0,0.0,0.0,0.0,0.0,0.07,0.0,0.0,0.0,0.0,0.0,0.02,0.0,0.0,0.0,0.14,0.0,0.0,0.65,0.0,0.0,0.0,0.0,0.0,0.0,0.0,0.06,0.0,1533.0,1.0718820073061257,067
1605,0.0,0.0,0.0,0.06,0.0,0.0,0.0,0.0,0.0,0.0,0.0,0.0,0.0,0.0,0.0,0.0,0.07,0.0,0.0,0.0,0.0,0.0,0.02,0.0,0.0,0.0,0.14,0.0,0.0,0.65,0.0,0.0,0.0,0.0,0.0,0.0,0.0,0.06,0.0,1513.0,1.1461280356782382,067
1606,0.0,0.0,0.0,0.06,0.0,0.0,0.0,0.0,0.0,0.0,0.0,0.0,0.0,0.0,0.0,0.0,0.07,0.0,0.0,0.0,0.0,0.0,0.02,0.0,0.0,0.0,0.14,0.0,0.0,0.65,0.0,0.0,0.0,0.0,0.0,0.0,0.0,0.06,0.0,1493.0,1.2227164711475833,067
1607,0.0,0.0,0.0,0.06,0.0,0.0,0.0,0.0,0.0,0.0,0.0,0.0,0.0,0.0,0.0,0.0,0.07,0.0,0.0,0.0,0.0,0.0,0.02,0.0,0.0,0.0,0.14,0.0,0.0,0.65,0.0,0.0,0.0,0.0,0.0,0.0,0.0,0.06,0.0,1473.0,1.292256071356476,067
1608,0.0,0.0,0.0,0.06,0.0,0.0,0.0,0.0,0.0,0.0,0.0,0.0,0.0,0.0,0.0,0.0,0.07,0.0,0.0,0.0,0.0,0.0,0.02,0.0,0.0,0.0,0.14,0.0,0.0,0.65,0.0,0.0,0.0,0.0,0.0,0.0,0.0,0.06,0.0,1453.0,1.3710678622717365,067
1609,0.0,0.0,0.0,0.06,0.0,0.0,0.0,0.0,0.0,0.0,0.0,0.0,0.0,0.0,0.0,0.0,0.07,0.0,0.0,0.0,0.0,0.0,0.02,0.0,0.0,0.0,0.14,0.0,0.0,0.65,0.0,0.0,0.0,0.0,0.0,0.0,0.0,0.06,0.0,1433.0,1.4771212547196626,067
1610,0.0,0.0,0.0,0.06,0.0,0.0,0.0,0.0,0.0,0.0,0.0,0.0,0.0,0.0,0.0,0.0,0.07,0.0,0.0,0.0,0.0,0.0,0.02,0.0,0.0,0.0,0.14,0.0,0.0,0.65,0.0,0.0,0.0,0.0,0.0,0.0,0.0,0.06,0.0,1413.0,1.5751878449276608,067
1611,0.0,0.0,0.0,0.06,0.0,0.0,0.0,0.0,0.0,0.0,0.0,0.0,0.0,0.0,0.0,0.0,0.07,0.0,0.0,0.0,0.0,0.0,0.02,0.0,0.0,0.0,0.14,0.0,0.0,0.65,0.0,0.0,0.0,0.0,0.0,0.0,0.0,0.06,0.0,1393.0,1.6812412373755872,067
1612,0.0,0.0,0.0,0.06,0.0,0.0,0.0,0.0,0.0,0.0,0.0,0.0,0.0,0.0,0.0,0.0,0.07,0.0,0.0,0.0,0.0,0.0,0.02,0.0,0.0,0.0,0.14,0.0,0.0,0.65,0.0,0.0,0.0,0.0,0.0,0.0,0.0,0.06,0.0,1373.0,1.7958800173440754,067
1613,0.0,0.0,0.0,0.06,0.0,0.0,0.0,0.0,0.0,0.0,0.0,0.0,0.0,0.0,0.0,0.0,0.07,0.0,0.0,0.0,0.0,0.0,0.02,0.0,0.0,0.0,0.14,0.0,0.0,0.65,0.0,0.0,0.0,0.0,0.0,0.0,0.0,0.06,0.0,1353.0,1.903089986991944,067
1614,0.0,0.0,0.0,0.06,0.0,0.0,0.0,0.0,0.0,0.0,0.0,0.0,0.0,0.0,0.0,0.0,0.07,0.0,0.0,0.0,0.0,0.0,0.02,0.0,0.0,0.0,0.14,0.0,0.0,0.65,0.0,0.0,0.0,0.0,0.0,0.0,0.0,0.06,0.0,1333.0,2.0,067
1615,0.0,0.0,0.0,0.06,0.0,0.0,0.0,0.0,0.0,0.0,0.0,0.0,0.0,0.0,0.0,0.0,0.07,0.0,0.0,0.0,0.0,0.0,0.02,0.0,0.0,0.0,0.14,0.0,0.0,0.65,0.0,0.0,0.0,0.0,0.0,0.0,0.0,0.06,0.0,1313.0,2.12057393120585,067
1616,0.0,0.0,0.0,0.06,0.0,0.0,0.0,0.0,0.0,0.0,0.0,0.0,0.0,0.0,0.0,0.0,0.07,0.0,0.0,0.0,0.0,0.0,0.02,0.0,0.0,0.0,0.14,0.0,0.0,0.65,0.0,0.0,0.0,0.0,0.0,0.0,0.0,0.06,0.0,1293.0,2.24551266781415,067
1617,0.0,0.0,0.0,0.06,0.0,0.0,0.0,0.0,0.0,0.0,0.0,0.0,0.0,0.0,0.0,0.0,0.07,0.0,0.0,0.0,0.0,0.0,0.02,0.0,0.0,0.0,0.14,0.0,0.0,0.65,0.0,0.0,0.0,0.0,0.0,0.0,0.0,0.06,0.0,1273.0,2.3944516808262164,067
1618,0.0,0.0,0.0,0.06,0.0,0.0,0.0,0.0,0.0,0.0,0.0,0.0,0.0,0.0,0.0,0.0,0.07,0.0,0.0,0.0,0.0,0.0,0.02,0.0,0.0,0.0,0.14,0.0,0.0,0.65,0.0,0.0,0.0,0.0,0.0,0.0,0.0,0.06,0.0,1253.0,2.591064607026499,067
1619,0.0,0.0,0.0,0.06,0.0,0.0,0.0,0.0,0.0,0.0,0.0,0.0,0.0,0.0,0.0,0.0,0.07,0.0,0.0,0.0,0.0,0.0,0.02,0.0,0.0,0.0,0.14,0.0,0.0,0.65,0.0,0.0,0.0,0.0,0.0,0.0,0.0,0.06,0.0,1233.0,2.8061799739838866,067
1620,0.0,0.0,0.0,0.06,0.0,0.0,0.0,0.0,0.0,0.0,0.0,0.0,0.0,0.0,0.0,0.0,0.07,0.0,0.0,0.0,0.0,0.0,0.02,0.0,0.0,0.0,0.14,0.0,0.0,0.65,0.0,0.0,0.0,0.0,0.0,0.0,0.0,0.06,0.0,1213.0,2.9138138523837167,067
1621,0.0,0.0,0.0,0.06,0.0,0.0,0.0,0.0,0.0,0.0,0.0,0.0,0.0,0.0,0.0,0.0,0.07,0.0,0.0,0.0,0.0,0.0,0.02,0.0,0.0,0.0,0.14,0.0,0.0,0.65,0.0,0.0,0.0,0.0,0.0,0.0,0.0,0.06,0.0,1193.0,3.0128372247051716,067
1622,0.0,0.0,0.0,0.06,0.0,0.0,0.0,0.0,0.0,0.0,0.0,0.0,0.0,0.0,0.0,0.0,0.07,0.0,0.0,0.0,0.0,0.0,0.02,0.0,0.0,0.0,0.14,0.0,0.0,0.65,0.0,0.0,0.0,0.0,0.0,0.0,0.0,0.06,0.0,1173.0,3.1818435879447726,067
1623,0.0,0.0,0.0,0.06,0.0,0.0,0.0,0.0,0.0,0.0,0.0,0.0,0.0,0.0,0.0,0.0,0.07,0.0,0.0,0.0,0.0,0.0,0.02,0.0,0.0,0.0,0.14,0.0,0.0,0.65,0.0,0.0,0.0,0.0,0.0,0.0,0.0,0.06,0.0,1153.0,3.4471580313422194,067
3029,0.0,0.0,0.0,0.06,0.0,0.0,0.0,0.0,0.0,0.0,0.0,0.0,0.0,0.0,0.0,0.0,0.07,0.0,0.0,0.0,0.0,0.0,0.02,0.0,0.0,0.0,0.14,0.0,0.0,0.65,0.0,0.0,0.0,0.0,0.0,0.0,0.0,0.06,0.0,1724.0,0.0,067
3030,0.0,0.0,0.0,0.06,0.0,0.0,0.0,0.0,0.0,0.0,0.0,0.0,0.0,0.0,0.0,0.0,0.07,0.0,0.0,0.0,0.0,0.0,0.02,0.0,0.0,0.0,0.14,0.0,0.0,0.65,0.0,0.0,0.0,0.0,0.0,0.0,0.0,0.06,0.0,1608.0,0.5,067
3031,0.0,0.0,0.0,0.06,0.0,0.0,0.0,0.0,0.0,0.0,0.0,0.0,0.0,0.0,0.0,0.0,0.07,0.0,0.0,0.0,0.0,0.0,0.02,0.0,0.0,0.0,0.14,0.0,0.0,0.65,0.0,0.0,0.0,0.0,0.0,0.0,0.0,0.06,0.0,1504.0,1.0,067
3032,0.0,0.0,0.0,0.06,0.0,0.0,0.0,0.0,0.0,0.0,0.0,0.0,0.0,0.0,0.0,0.0,0.07,0.0,0.0,0.0,0.0,0.0,0.02,0.0,0.0,0.0,0.14,0.0,0.0,0.65,0.0,0.0,0.0,0.0,0.0,0.0,0.0,0.06,0.0,1414.0,1.545,067
3033,0.0,0.0,0.0,0.06,0.0,0.0,0.0,0.0,0.0,0.0,0.0,0.0,0.0,0.0,0.0,0.0,0.07,0.0,0.0,0.0,0.0,0.0,0.02,0.0,0.0,0.0,0.14,0.0,0.0,0.65,0.0,0.0,0.0,0.0,0.0,0.0,0.0,0.06,0.0,1337.0,2.0,067
3034,0.0,0.0,0.0,0.06,0.0,0.0,0.0,0.0,0.0,0.0,0.0,0.0,0.0,0.0,0.0,0.0,0.07,0.0,0.0,0.0,0.0,0.0,0.02,0.0,0.0,0.0,0.14,0.0,0.0,0.65,0.0,0.0,0.0,0.0,0.0,0.0,0.0,0.06,0.0,1266.0,2.5,067
3035,0.0,0.0,0.0,0.06,0.0,0.0,0.0,0.0,0.0,0.0,0.0,0.0,0.0,0.0,0.0,0.0,0.07,0.0,0.0,0.0,0.0,0.0,0.02,0.0,0.0,0.0,0.14,0.0,0.0,0.65,0.0,0.0,0.0,0.0,0.0,0.0,0.0,0.06,0.0,1202.0,3.0,067
3036,0.0,0.0,0.0,0.06,0.0,0.0,0.0,0.0,0.0,0.0,0.0,0.0,0.0,0.0,0.0,0.0,0.07,0.0,0.0,0.0,0.0,0.0,0.02,0.0,0.0,0.0,0.14,0.0,0.0,0.65,0.0,0.0,0.0,0.0,0.0,0.0,0.0,0.06,0.0,1093.0,4.0,067
3037,0.0,0.0,0.0,0.06,0.0,0.0,0.0,0.0,0.0,0.0,0.0,0.0,0.0,0.0,0.0,0.0,0.07,0.0,0.0,0.0,0.0,0.0,0.02,0.0,0.0,0.0,0.14,0.0,0.0,0.65,0.0,0.0,0.0,0.0,0.0,0.0,0.0,0.06,0.0,1015.0,5.0,067
3038,0.0,0.0,0.0,0.06,0.0,0.0,0.0,0.0,0.0,0.0,0.0,0.0,0.0,0.0,0.0,0.0,0.07,0.0,0.0,0.0,0.0,0.0,0.02,0.0,0.0,0.0,0.14,0.0,0.0,0.65,0.0,0.0,0.0,0.0,0.0,0.0,0.0,0.06,0.0,958.0,6.0,067
3039,0.0,0.0,0.0,0.06,0.0,0.0,0.0,0.0,0.0,0.0,0.0,0.0,0.0,0.0,0.0,0.0,0.07,0.0,0.0,0.0,0.0,0.0,0.02,0.0,0.0,0.0,0.14,0.0,0.0,0.65,0.0,0.0,0.0,0.0,0.0,0.0,0.0,0.06,0.0,916.0,7.0,067
3040,0.0,0.0,0.0,0.06,0.0,0.0,0.0,0.0,0.0,0.0,0.0,0.0,0.0,0.0,0.0,0.0,0.07,0.0,0.0,0.0,0.0,0.0,0.02,0.0,0.0,0.0,0.14,0.0,0.0,0.65,0.0,0.0,0.0,0.0,0.0,0.0,0.0,0.06,0.0,877.0,7.615,067
3041,0.0,0.0,0.0,0.06,0.0,0.0,0.0,0.0,0.0,0.0,0.0,0.0,0.0,0.0,0.0,0.0,0.07,0.0,0.0,0.0,0.0,0.0,0.02,0.0,0.0,0.0,0.14,0.0,0.0,0.65,0.0,0.0,0.0,0.0,0.0,0.0,0.0,0.06,0.0,842.0,9.0,067
3042,0.0,0.0,0.0,0.06,0.0,0.0,0.0,0.0,0.0,0.0,0.0,0.0,0.0,0.0,0.0,0.0,0.07,0.0,0.0,0.0,0.0,0.0,0.02,0.0,0.0,0.0,0.14,0.0,0.0,0.65,0.0,0.0,0.0,0.0,0.0,0.0,0.0,0.06,0.0,814.0,10.0,067
3043,0.0,0.0,0.0,0.06,0.0,0.0,0.0,0.0,0.0,0.0,0.0,0.0,0.0,0.0,0.0,0.0,0.07,0.0,0.0,0.0,0.0,0.0,0.02,0.0,0.0,0.0,0.14,0.0,0.0,0.65,0.0,0.0,0.0,0.0,0.0,0.0,0.0,0.06,0.0,790.0,11.0,067
3044,0.0,0.0,0.0,0.06,0.0,0.0,0.0,0.0,0.0,0.0,0.0,0.0,0.0,0.0,0.0,0.0,0.07,0.0,0.0,0.0,0.0,0.0,0.02,0.0,0.0,0.0,0.14,0.0,0.0,0.65,0.0,0.0,0.0,0.0,0.0,0.0,0.0,0.06,0.0,766.0,12.0,067
9175,0.0,0.0,0.0,0.06,0.0,0.0,0.0,0.0,0.0,0.0,0.0,0.0,0.0,0.0,0.0,0.0,0.07,0.0,0.0,0.0,0.0,0.0,0.02,0.0,0.0,0.0,0.14,0.0,0.0,0.65,0.0,0.0,0.0,0.0,0.0,0.0,0.0,0.06,0.0,770.0,11.36,067
9176,0.0,0.0,0.0,0.06,0.0,0.0,0.0,0.0,0.0,0.0,0.0,0.0,0.0,0.0,0.0,0.0,0.07,0.0,0.0,0.0,0.0,0.0,0.02,0.0,0.0,0.0,0.14,0.0,0.0,0.65,0.0,0.0,0.0,0.0,0.0,0.0,0.0,0.06,0.0,782.0,10.98,067
