Repository: R3sten/glass_dynamics

# GlassDynamics: Ridge Regression for Glass Viscosity Prediction

## Bachelor's thesis in physics

### Università degli Studi di Trieste

The main goal of this project is to develop a reliable and interpretable predictive model for glass viscosity, moving beyond "black-box" machine learning to provide physically meaningful insights for materials science applications.


This repository implements a workflow that bridges the gap between empirical models and modern data science techniques.

File: data/viscosity_raw_data.csv (part 14 of 81)
,Al2O3,As2O3,B2O3,BaO,BeO,Bi2O3,CaO,CdO,CoO,Cs2O,CuO,Fe2O3,FeO,Ga2O3,GeO2,HfO2,K2O,La2O3,Li2O,MgO,MnO,MoO3,Na2O,Nb2O5,NiO,P2O5,PbO,Rb2O,Sb2O3,SiO2,SrO,Ta2O5,TeO2,TiO2,Tl2O,WO3,Y2O3,ZnO,ZrO2,T,log_visc,ID
9177,0.0,0.0,0.0,0.06,0.0,0.0,0.0,0.0,0.0,0.0,0.0,0.0,0.0,0.0,0.0,0.0,0.07,0.0,0.0,0.0,0.0,0.0,0.02,0.0,0.0,0.0,0.14,0.0,0.0,0.65,0.0,0.0,0.0,0.0,0.0,0.0,0.0,0.06,0.0,789.0,10.7,067
9178,0.0,0.0,0.0,0.06,0.0,0.0,0.0,0.0,0.0,0.0,0.0,0.0,0.0,0.0,0.0,0.0,0.07,0.0,0.0,0.0,0.0,0.0,0.02,0.0,0.0,0.0,0.14,0.0,0.0,0.65,0.0,0.0,0.0,0.0,0.0,0.0,0.0,0.06,0.0,802.0,10.28,067
9179,0.0,0.0,0.0,0.06,0.0,0.0,0.0,0.0,0.0,0.0,0.0,0.0,0.0,0.0,0.0,0.0,0.07,0.0,0.0,0.0,0.0,0.0,0.02,0.0,0.0,0.0,0.14,0.0,0.0,0.65,0.0,0.0,0.0,0.0,0.0,0.0,0.0,0.06,0.0,813.0,9.8,067
9180,0.0,0.0,0.0,0.06,0.0,0.0,0.0,0.0,0.0,0.0,0.0,0.0,0.0,0.0,0.0,0.0,0.07,0.0,0.0,0.0,0.0,0.0,0.02,0.0,0.0,0.0,0.14,0.0,0.0,0.65,0.0,0.0,0.0,0.0,0.0,0.0,0.0,0.06,0.0,830.0,9.280000000000001,067
9181,0.0,0.0,0.0,0.06,0.0,0.0,0.0,0.0,0.0,0.0,0.0,0.0,0.0,0.0,0.0,0.0,0.07,0.0,0.0,0.0,0.0,0.0,0.02,0.0,0.0,0.0,0.14,0.0,0.0,0.65,0.0,0.0,0.0,0.0,0.0,0.0,0.0,0.06,0.0,837.0,8.93,067
9182,0.0,0.0,0.0,0.06,0.0,0.0,0.0,0.0,0.0,0.0,0.0,0.0,0.0,0.0,0.0,0.0,0.07,0.0,0.0,0.0,0.0,0.0,0.02,0.0,0.0,0.0,0.14,0.0,0.0,0.65,0.0,0.0,0.0,0.0,0.0,0.0,0.0,0.06,0.0,839.0,8.69,067
9183,0.0,0.0,0.0,0.06,0.0,0.0,0.0,0.0,0.0,0.0,0.0,0.0,0.0,0.0,0.0,0.0,0.07,0.0,0.0,0.0,0.0,0.0,0.02,0.0,0.0,0.0,0.14,0.0,0.0,0.65,0.0,0.0,0.0,0.0,0.0,0.0,0.0,0.06,0.0,857.0,8.24,067
9184,0.0,0.0,0.0,0.06,0.0,0.0,0.0,0.0,0.0,0.0,0.0,0.0,0.0,0.0,0.0,0.0,0.07,0.0,0.0,0.0,0.0,0.0,0.02,0.0,0.0,0.0,0.14,0.0,0.0,0.65,0.0,0.0,0.0,0.0,0.0,0.0,0.0,0.06,0.0,859.0,8.07,067
9185,0.0,0.0,0.0,0.06,0.0,0.0,0.0,0.0,0.0,0.0,0.0,0.0,0.0,0.0,0.0,0.0,0.07,0.0,0.0,0.0,0.0,0.0,0.02,0.0,0.0,0.0,0.14,0.0,0.0,0.65,0.0,0.0,0.0,0.0,0.0,0.0,0.0,0.06,0.0,864.0,7.8599999999999985,067
9186,0.0,0.0,0.0,0.06,0.0,0.0,0.0,0.0,0.0,0.0,0.0,0.0,0.0,0.0,0.0,0.0,0.07,0.0,0.0,0.0,0.0,0.0,0.02,0.0,0.0,0.0,0.14,0.0,0.0,0.65,0.0,0.0,0.0,0.0,0.0,0.0,0.0,0.06,0.0,870.0,7.68,067
9187,0.0,0.0,0.0,0.06,0.0,0.0,0.0,0.0,0.0,0.0,0.0,0.0,0.0,0.0,0.0,0.0,0.07,0.0,0.0,0.0,0.0,0.0,0.02,0.0,0.0,0.0,0.14,0.0,0.0,0.65,0.0,0.0,0.0,0.0,0.0,0.0,0.0,0.06,0.0,886.0,7.15,067
9188,0.0,0.0,0.0,0.06,0.0,0.0,0.0,0.0,0.0,0.0,0.0,0.0,0.0,0.0,0.0,0.0,0.07,0.0,0.0,0.0,0.0,0.0,0.02,0.0,0.0,0.0,0.14,0.0,0.0,0.65,0.0,0.0,0.0,0.0,0.0,0.0,0.0,0.06,0.0,894.0,7.130000000000001,067
9189,0.0,0.0,0.0,0.06,0.0,0.0,0.0,0.0,0.0,0.0,0.0,0.0,0.0,0.0,0.0,0.0,0.07,0.0,0.0,0.0,0.0,0.0,0.02,0.0,0.0,0.0,0.14,0.0,0.0,0.65,0.0,0.0,0.0,0.0,0.0,0.0,0.0,0.06,0.0,903.0,6.85,067
9190,0.0,0.0,0.0,0.06,0.0,0.0,0.0,0.0,0.0,0.0,0.0,0.0,0.0,0.0,0.0,0.0,0.07,0.0,0.0,0.0,0.0,0.0,0.02,0.0,0.0,0.0,0.14,0.0,0.0,0.65,0.0,0.0,0.0,0.0,0.0,0.0,0.0,0.06,0.0,905.0,6.65,067
9191,0.0,0.0,0.0,0.06,0.0,0.0,0.0,0.0,0.0,0.0,0.0,0.0,0.0,0.0,0.0,0.0,0.07,0.0,0.0,0.0,0.0,0.0,0.02,0.0,0.0,0.0,0.14,0.0,0.0,0.65,0.0,0.0,0.0,0.0,0.0,0.0,0.0,0.06,0.0,923.0,6.33,067
9192,0.0,0.0,0.0,0.06,0.0,0.0,0.0,0.0,0.0,0.0,0.0,0.0,0.0,0.0,0.0,0.0,0.07,0.0,0.0,0.0,0.0,0.0,0.02,0.0,0.0,0.0,0.14,0.0,0.0,0.65,0.0,0.0,0.0,0.0,0.0,0.0,0.0,0.06,0.0,929.0,6.09,067
9193,0.0,0.0,0.0,0.06,0.0,0.0,0.0,0.0,0.0,0.0,0.0,0.0,0.0,0.0,0.0,0.0,0.07,0.0,0.0,0.0,0.0,0.0,0.02,0.0,0.0,0.0,0.14,0.0,0.0,0.65,0.0,0.0,0.0,0.0,0.0,0.0,0.0,0.06,0.0,943.0,5.92,067
9194,0.0,0.0,0.0,0.06,0.0,0.0,0.0,0.0,0.0,0.0,0.0,0.0,0.0,0.0,0.0,0.0,0.07,0.0,0.0,0.0,0.0,0.0,0.02,0.0,0.0,0.0,0.14,0.0,0.0,0.65,0.0,0.0,0.0,0.0,0.0,0.0,0.0,0.06,0.0,947.0,5.71,067
9195,0.0,0.0,0.0,0.06,0.0,0.0,0.0,0.0,0.0,0.0,0.0,0.0,0.0,0.0,0.0,0.0,0.07,0.0,0.0,0.0,0.0,0.0,0.02,0.0,0.0,0.0,0.14,0.0,0.0,0.65,0.0,0.0,0.0,0.0,0.0,0.0,0.0,0.06,0.0,960.0,5.54,067
9196,0.0,0.0,0.0,0.06,0.0,0.0,0.0,0.0,0.0,0.0,0.0,0.0,0.0,0.0,0.0,0.0,0.07,0.0,0.0,0.0,0.0,0.0,0.02,0.0,0.0,0.0,0.14,0.0,0.0,0.65,0.0,0.0,0.0,0.0,0.0,0.0,0.0,0.06,0.0,973.0,5.29,067
9197,0.0,0.0,0.0,0.06,0.0,0.0,0.0,0.0,0.0,0.0,0.0,0.0,0.0,0.0,0.0,0.0,0.07,0.0,0.0,0.0,0.0,0.0,0.02,0.0,0.0,0.0,0.14,0.0,0.0,0.65,0.0,0.0,0.0,0.0,0.0,0.0,0.0,0.06,0.0,982.0,5.16,067
9198,0.0,0.0,0.0,0.06,0.0,0.0,0.0,0.0,0.0,0.0,0.0,0.0,0.0,0.0,0.0,0.0,0.07,0.0,0.0,0.0,0.0,0.0,0.02,0.0,0.0,0.0,0.14,0.0,0.0,0.65,0.0,0.0,0.0,0.0,0.0,0.0,0.0,0.06,0.0,996.0,4.91,067
9199,0.0,0.0,0.0,0.06,0.0,0.0,0.0,0.0,0.0,0.0,0.0,0.0,0.0,0.0,0.0,0.0,0.07,0.0,0.0,0.0,0.0,0.0,0.02,0.0,0.0,0.0,0.14,0.0,0.0,0.65,0.0,0.0,0.0,0.0,0.0,0.0,0.0,0.06,0.0,1017.0,4.57,067
9200,0.0,0.0,0.0,0.06,0.0,0.0,0.0,0.0,0.0,0.0,0.0,0.0,0.0,0.0,0.0,0.0,0.07,0.0,0.0,0.0,0.0,0.0,0.02,0.0,0.0,0.0,0.14,0.0,0.0,0.65,0.0,0.0,0.0,0.0,0.0,0.0,0.0,0.06,0.0,1175.0,3.1500000000000004,067
9201,0.0,0.0,0.0,0.06,0.0,0.0,0.0,0.0,0.0,0.0,0.0,0.0,0.0,0.0,0.0,0.0,0.07,0.0,0.0,0.0,0.0,0.0,0.02,0.0,0.0,0.0,0.14,0.0,0.0,0.65,0.0,0.0,0.0,0.0,0.0,0.0,0.0,0.06,0.0,1221.0,2.73,067
9202,0.0,0.0,0.0,0.06,0.0,0.0,0.0,0.0,0.0,0.0,0.0,0.0,0.0,0.0,0.0,0.0,0.07,0.0,0.0,0.0,0.0,0.0,0.02,0.0,0.0,0.0,0.14,0.0,0.0,0.65,0.0,0.0,0.0,0.0,0.0,0.0,0.0,0.06,0.0,1242.0,2.6,067
9203,0.0,0.0,0.0,0.06,0.0,0.0,0.0,0.0,0.0,0.0,0.0,0.0,0.0,0.0,0.0,0.0,0.07,0.0,0.0,0.0,0.0,0.0,0.02,0.0,0.0,0.0,0.14,0.0,0.0,0.65,0.0,0.0,0.0,0.0,0.0,0.0,0.0,0.06,0.0,1269.0,2.35,067
9204,0.0,0.0,0.0,0.06,0.0,0.0,0.0,0.0,0.0,0.0,0.0,0.0,0.0,0.0,0.0,0.0,0.07,0.0,0.0,0.0,0.0,0.0,0.02,0.0,0.0,0.0,0.14,0.0,0.0,0.65,0.0,0.0,0.0,0.0,0.0,0.0,0.0,0.06,0.0,1311.0,2.15,067
9205,0.0,0.0,0.0,0.06,0.0,0.0,0.0,0.0,0.0,0.0,0.0,0.0,0.0,0.0,0.0,0.0,0.07,0.0,0.0,0.0,0.0,0.0,0.02,0.0,0.0,0.0,0.14,0.0,0.0,0.65,0.0,0.0,0.0,0.0,0.0,0.0,0.0,0.06,0.0,1340.0,2.04,067
9206,0.0,0.0,0.0,0.06,0.0,0.0,0.0,0.0,0.0,0.0,0.0,0.0,0.0,0.0,0.0,0.0,0.07,0.0,0.0,0.0,0.0,0.0,0.02,0.0,0.0,0.0,0.14,0.0,0.0,0.65,0.0,0.0,0.0,0.0,0.0,0.0,0.0,0.06,0.0,1387.0,1.7999999999999998,067
9207,0.0,0.0,0.0,0.06,0.0,0.0,0.0,0.0,0.0,0.0,0.0,0.0,0.0,0.0,0.0,0.0,0.07,0.0,0.0,0.0,0.0,0.0,0.02,0.0,0.0,0.0,0.14,0.0,0.0,0.65,0.0,0.0,0.0,0.0,0.0,0.0,0.0,0.06,0.0,1479.0,1.3199999999999998,067
9208,0.0,0.0,0.0,0.06,0.0,0.0,0.0,0.0,0.0,0.0,0.0,0.0,0.0,0.0,0.0,0.0,0.07,0.0,0.0,0.0,0.0,0.0,0.02,0.0,0.0,0.0,0.14,0.0,0.0,0.65,0.0,0.0,0.0,0.0,0.0,0.0,0.0,0.06,0.0,1534.0,1.04,067
696,0.03,0.0,0.1,0.21,0.0,0.0,0.0,0.0,0.0,0.0,0.0,0.0,0.0,0.0,0.0,0.0,0.0,0.0,0.0,0.0,0.0,0.0,0.0,0.0,0.0,0.0,0.05,0.0,0.0,0.52,0.0,0.0,0.0,0.0,0.0,0.0,0.0,0.08,0.0,873.0,12.0,068
697,0.03,0.0,0.1,0.21,0.0,0.0,0.0,0.0,0.0,0.0,0.0,0.0,0.0,0.0,0.0,0.0,0.0,0.0,0.0,0.0,0.0,0.0,0.0,0.0,0.0,0.0,0.05,0.0,0.0,0.52,0.0,0.0,0.0,0.0,0.0,0.0,0.0,0.08,0.0,943.0,8.725,068
698,0.03,0.0,0.1,0.21,0.0,0.0,0.0,0.0,0.0,0.0,0.0,0.0,0.0,0.0,0.0,0.0,0.0,0.0,0.0,0.0,0.0,0.0,0.0,0.0,0.0,0.0,0.05,0.0,0.0,0.52,0.0,0.0,0.0,0.0,0.0,0.0,0.0,0.08,0.0,998.0,7.0,068
1624,0.03,0.0,0.1,0.21,0.0,0.0,0.0,0.0,0.0,0.0,0.0,0.0,0.0,0.0,0.0,0.0,0.0,0.0,0.0,0.0,0.0,0.0,0.0,0.0,0.0,0.0,0.05,0.0,0.0,0.52,0.0,0.0,0.0,0.0,0.0,0.0,0.0,0.08,0.0,1573.0,0.255272505103306,068
1625,0.03,0.0,0.1,0.21,0.0,0.0,0.0,0.0,0.0,0.0,0.0,0.0,0.0,0.0,0.0,0.0,0.0,0.0,0.0,0.0,0.0,0.0,0.0,0.0,0.0,0.0,0.05,0.0,0.0,0.52,0.0,0.0,0.0,0.0,0.0,0.0,0.0,0.08,0.0,1553.0,0.3222192947339193,068
1626,0.03,0.0,0.1,0.21,0.0,0.0,0.0,0.0,0.0,0.0,0.0,0.0,0.0,0.0,0.0,0.0,0.0,0.0,0.0,0.0,0.0,0.0,0.0,0.0,0.0,0.0,0.05,0.0,0.0,0.52,0.0,0.0,0.0,0.0,0.0,0.0,0.0,0.08,0.0,1533.0,0.414973347970818,068
1627,0.03,0.0,0.1,0.21,0.0,0.0,0.0,0.0,0.0,0.0,0.0,0.0,0.0,0.0,0.0,0.0,0.0,0.0,0.0,0.0,0.0,0.0,0.0,0.0,0.0,0.0,0.05,0.0,0.0,0.52,0.0,0.0,0.0,0.0,0.0,0.0,0.0,0.08,0.0,1513.0,0.4913616938342726,068
1628,0.03,0.0,0.1,0.21,0.0,0.0,0.0,0.0,0.0,0.0,0.0,0.0,0.0,0.0,0.0,0.0,0.0,0.0,0.0,0.0,0.0,0.0,0.0,0.0,0.0,0.0,0.05,0.0,0.0,0.52,0.0,0.0,0.0,0.0,0.0,0.0,0.0,0.08,0.0,1493.0,0.5910646070264991,068
1629,0.03,0.0,0.1,0.21,0.0,0.0,0.0,0.0,0.0,0.0,0.0,0.0,0.0,0.0,0.0,0.0,0.0,0.0,0.0,0.0,0.0,0.0,0.0,0.0,0.0,0.0,0.05,0.0,0.0,0.52,0.0,0.0,0.0,0.0,0.0,0.0,0.0,0.08,0.0,1473.0,0.7242758696007892,068
1630,0.03,0.0,0.1,0.21,0.0,0.0,0.0,0.0,0.0,0.0,0.0,0.0,0.0,0.0,0.0,0.0,0.0,0.0,0.0,0.0,0.0,0.0,0.0,0.0,0.0,0.0,0.05,0.0,0.0,0.52,0.0,0.0,0.0,0.0,0.0,0.0,0.0,0.08,0.0,1453.0,0.8512583487190752,068
1631,0.03,0.0,0.1,0.21,0.0,0.0,0.0,0.0,0.0,0.0,0.0,0.0,0.0,0.0,0.0,0.0,0.0,0.0,0.0,0.0,0.0,0.0,0.0,0.0,0.0,0.0,0.05,0.0,0.0,0.52,0.0,0.0,0.0,0.0,0.0,0.0,0.0,0.08,0.0,1433.0,0.9777236052888478,068
1632,0.03,0.0,0.1,0.21,0.0,0.0,0.0,0.0,0.0,0.0,0.0,0.0,0.0,0.0,0.0,0.0,0.0,0.0,0.0,0.0,0.0,0.0,0.0,0.0,0.0,0.0,0.05,0.0,0.0,0.52,0.0,0.0,0.0,0.0,0.0,0.0,0.0,0.08,0.0,1413.0,1.0863598306747484,068
1633,0.03,0.0,0.1,0.21,0.0,0.0,0.0,0.0,0.0,0.0,0.0,0.0,0.0,0.0,0.0,0.0,0.0,0.0,0.0,0.0,0.0,0.0,0.0,0.0,0.0,0.0,0.05,0.0,0.0,0.52,0.0,0.0,0.0,0.0,0.0,0.0,0.0,0.08,0.0,1393.0,1.2121876044039577,068
1634,0.03,0.0,0.1,0.21,0.0,0.0,0.0,0.0,0.0,0.0,0.0,0.0,0.0,0.0,0.0,0.0,0.0,0.0,0.0,0.0,0.0,0.0,0.0,0.0,0.0,0.0,0.05,0.0,0.0,0.52,0.0,0.0,0.0,0.0,0.0,0.0,0.0,0.08,0.0,1373.0,1.3283796034387376,068
1635,0.03,0.0,0.1,0.21,0.0,0.0,0.0,0.0,0.0,0.0,0.0,0.0,0.0,0.0,0.0,0.0,0.0,0.0,0.0,0.0,0.0,0.0,0.0,0.0,0.0,0.0,0.05,0.0,0.0,0.52,0.0,0.0,0.0,0.0,0.0,0.0,0.0,0.08,0.0,1353.0,1.4653828514484184,068
1636,0.03,0.0,0.1,0.21,0.0,0.0,0.0,0.0,0.0,0.0,0.0,0.0,0.0,0.0,0.0,0.0,0.0,0.0,0.0,0.0,0.0,0.0,0.0,0.0,0.0,0.0,0.05,0.0,0.0,0.52,0.0,0.0,0.0,0.0,0.0,0.0,0.0,0.08,0.0,1333.0,1.611723308007342,068
1637,0.03,0.0,0.1,0.21,0.0,0.0,0.0,0.0,0.0,0.0,0.0,0.0,0.0,0.0,0.0,0.0,0.0,0.0,0.0,0.0,0.0,0.0,0.0,0.0,0.0,0.0,0.05,0.0,0.0,0.52,0.0,0.0,0.0,0.0,0.0,0.0,0.0,0.08,0.0,1313.0,1.7853298350107671,068
1638,0.03,0.0,0.1,0.21,0.0,0.0,0.0,0.0,0.0,0.0,0.0,0.0,0.0,0.0,0.0,0.0,0.0,0.0,0.0,0.0,0.0,0.0,0.0,0.0,0.0,0.0,0.05,0.0,0.0,0.52,0.0,0.0,0.0,0.0,0.0,0.0,0.0,0.08,0.0,1293.0,1.944482672150169,068
1639,0.03,0.0,0.1,0.21,0.0,0.0,0.0,0.0,0.0,0.0,0.0,0.0,0.0,0.0,0.0,0.0,0.0,0.0,0.0,0.0,0.0,0.0,0.0,0.0,0.0,0.0,0.05,0.0,0.0,0.52,0.0,0.0,0.0,0.0,0.0,0.0,0.0,0.08,0.0,1273.0,2.123851640967086,068
1640,0.03,0.0,0.1,0.21,0.0,0.0,0.0,0.0,0.0,0.0,0.0,0.0,0.0,0.0,0.0,0.0,0.0,0.0,0.0,0.0,0.0,0.0,0.0,0.0,0.0,0.0,0.05,0.0,0.0,0.52,0.0,0.0,0.0,0.0,0.0,0.0,0.0,0.08,0.0,1253.0,2.330413773349191,068
1641,0.03,0.0,0.1,0.21,0.0,0.0,0.0,0.0,0.0,0.0,0.0,0.0,0.0,0.0,0.0,0.0,0.0,0.0,0.0,0.0,0.0,0.0,0.0,0.0,0.0,0.0,0.05,0.0,0.0,0.52,0.0,0.0,0.0,0.0,0.0,0.0,0.0,0.08,0.0,1233.0,2.6232492903979003,068
1642,0.03,0.0,0.1,0.21,0.0,0.0,0.0,0.0,0.0,0.0,0.0,0.0,0.0,0.0,0.0,0.0,0.0,0.0,0.0,0.0,0.0,0.0,0.0,0.0,0.0,0.0,0.05,0.0,0.0,0.52,0.0,0.0,0.0,0.0,0.0,0.0,0.0,0.08,0.0,1213.0,2.812913356642856,068
1643,0.03,0.0,0.1,0.21,0.0,0.0,0.0,0.0,0.0,0.0,0.0,0.0,0.0,0.0,0.0,0.0,0.0,0.0,0.0,0.0,0.0,0.0,0.0,0.0,0.0,0.0,0.05,0.0,0.0,0.52,0.0,0.0,0.0,0.0,0.0,0.0,0.0,0.08,0.0,1193.0,3.0453229787866576,068
1644,0.03,0.0,0.1,0.21,0.0,0.0,0.0,0.0,0.0,0.0,0.0,0.0,0.0,0.0,0.0,0.0,0.0,0.0,0.0,0.0,0.0,0.0,0.0,0.0,0.0,0.0,0.05,0.0,0.0,0.52,0.0,0.0,0.0,0.0,0.0,0.0,0.0,0.08,0.0,1173.0,3.397940008672037,068
3045,0.03,0.0,0.1,0.21,0.0,0.0,0.0,0.0,0.0,0.0,0.0,0.0,0.0,0.0,0.0,0.0,0.0,0.0,0.0,0.0,0.0,0.0,0.0,0.0,0.0,0.0,0.05,0.0,0.0,0.52,0.0,0.0,0.0,0.0,0.0,0.0,0.0,0.08,0.0,1563.0,0.0,068
3046,0.03,0.0,0.1,0.21,0.0,0.0,0.0,0.0,0.0,0.0,0.0,0.0,0.0,0.0,0.0,0.0,0.0,0.0,0.0,0.0,0.0,0.0,0.0,0.0,0.0,0.0,0.05,0.0,0.0,0.52,0.0,0.0,0.0,0.0,0.0,0.0,0.0,0.08,0.0,1481.0,0.5,068
3047,0.03,0.0,0.1,0.21,0.0,0.0,0.0,0.0,0.0,0.0,0.0,0.0,0.0,0.0,0.0,0.0,0.0,0.0,0.0,0.0,0.0,0.0,0.0,0.0,0.0,0.0,0.05,0.0,0.0,0.52,0.0,0.0,0.0,0.0,0.0,0.0,0.0,0.08,0.0,1410.0,1.0,068
3048,0.03,0.0,0.1,0.21,0.0,0.0,0.0,0.0,0.0,0.0,0.0,0.0,0.0,0.0,0.0,0.0,0.0,0.0,0.0,0.0,0.0,0.0,0.0,0.0,0.0,0.0,0.05,0.0,0.0,0.52,0.0,0.0,0.0,0.0,0.0,0.0,0.0,0.08,0.0,1341.0,1.5,068
3049,0.03,0.0,0.1,0.21,0.0,0.0,0.0,0.0,0.0,0.0,0.0,0.0,0.0,0.0,0.0,0.0,0.0,0.0,0.0,0.0,0.0,0.0,0.0,0.0,0.0,0.0,0.05,0.0,0.0,0.52,0.0,0.0,0.0,0.0,0.0,0.0,0.0,0.08,0.0,1280.0,2.0,068
3050,0.03,0.0,0.1,0.21,0.0,0.0,0.0,0.0,0.0,0.0,0.0,0.0,0.0,0.0,0.0,0.0,0.0,0.0,0.0,0.0,0.0,0.0,0.0,0.0,0.0,0.0,0.05,0.0,0.0,0.52,0.0,0.0,0.0,0.0,0.0,0.0,0.0,0.08,0.0,1228.0,2.5,068
3051,0.03,0.0,0.1,0.21,0.0,0.0,0.0,0.0,0.0,0.0,0.0,0.0,0.0,0.0,0.0,0.0,0.0,0.0,0.0,0.0,0.0,0.0,0.0,0.0,0.0,0.0,0.05,0.0,0.0,0.52,0.0,0.0,0.0,0.0,0.0,0.0,0.0,0.08,0.0,1183.0,3.0,068
3052,0.03,0.0,0.1,0.21,0.0,0.0,0.0,0.0,0.0,0.0,0.0,0.0,0.0,0.0,0.0,0.0,0.0,0.0,0.0,0.0,0.0,0.0,0.0,0.0,0.0,0.0,0.05,0.0,0.0,0.52,0.0,0.0,0.0,0.0,0.0,0.0,0.0,0.08,0.0,1123.0,4.0,068
3053,0.03,0.0,0.1,0.21,0.0,0.0,0.0,0.0,0.0,0.0,0.0,0.0,0.0,0.0,0.0,0.0,0.0,0.0,0.0,0.0,0.0,0.0,0.0,0.0,0.0,0.0,0.05,0.0,0.0,0.52,0.0,0.0,0.0,0.0,0.0,0.0,0.0,0.08,0.0,1071.0,5.0,068
3054,0.03,0.0,0.1,0.21,0.0,0.0,0.0,0.0,0.0,0.0,0.0,0.0,0.0,0.0,0.0,0.0,0.0,0.0,0.0,0.0,0.0,0.0,0.0,0.0,0.0,0.0,0.05,0.0,0.0,0.52,0.0,0.0,0.0,0.0,0.0,0.0,0.0,0.08,0.0,1032.0,6.0,068
3055,0.03,0.0,0.1,0.21,0.0,0.0,0.0,0.0,0.0,0.0,0.0,0.0,0.0,0.0,0.0,0.0,0.0,0.0,0.0,0.0,0.0,0.0,0.0,0.0,0.0,0.0,0.05,0.0,0.0,0.52,0.0,0.0,0.0,0.0,0.0,0.0,0.0,0.08,0.0,1004.0,7.0,068
3056,0.03,0.0,0.1,0.21,0.0,0.0,0.0,0.0,0.0,0.0,0.0,0.0,0.0,0.0,0.0,0.0,0.0,0.0,0.0,0.0,0.0,0.0,0.0,0.0,0.0,0.0,0.05,0.0,0.0,0.52,0.0,0.0,0.0,0.0,0.0,0.0,0.0,0.08,0.0,978.0,8.0,068
3057,0.03,0.0,0.1,0.21,0.0,0.0,0.0,0.0,0.0,0.0,0.0,0.0,0.0,0.0,0.0,0.0,0.0,0.0,0.0,0.0,0.0,0.0,0.0,0.0,0.0,0.0,0.05,0.0,0.0,0.52,0.0,0.0,0.0,0.0,0.0,0.0,0.0,0.08,0.0,953.0,9.0,068
3058,0.03,0.0,0.1,0.21,0.0,0.0,0.0,0.0,0.0,0.0,0.0,0.0,0.0,0.0,0.0,0.0,0.0,0.0,0.0,0.0,0.0,0.0,0.0,0.0,0.0,0.0,0.05,0.0,0.0,0.52,0.0,0.0,0.0,0.0,0.0,0.0,0.0,0.08,0.0,927.0,10.0,068
3059,0.03,0.0,0.1,0.21,0.0,0.0,0.0,0.0,0.0,0.0,0.0,0.0,0.0,0.0,0.0,0.0,0.0,0.0,0.0,0.0,0.0,0.0,0.0,0.0,0.0,0.0,0.05,0.0,0.0,0.52,0.0,0.0,0.0,0.0,0.0,0.0,0.0,0.08,0.0,902.0,11.0,068
3060,0.03,0.0,0.1,0.21,0.0,0.0,0.0,0.0,0.0,0.0,0.0,0.0,0.0,0.0,0.0,0.0,0.0,0.0,0.0,0.0,0.0,0.0,0.0,0.0,0.0,0.0,0.05,0.0,0.0,0.52,0.0,0.0,0.0,0.0,0.0,0.0,0.0,0.08,0.0,879.0,12.0,068
9209,0.03,0.0,0.1,0.21,0.0,0.0,0.0,0.0,0.0,0.0,0.0,0.0,0.0,0.0,0.0,0.0,0.0,0.0,0.0,0.0,0.0,0.0,0.0,0.0,0.0,0.0,0.05,0.0,0.0,0.52,0.0,0.0,0.0,0.0,0.0,0.0,0.0,0.08,0.0,889.0,11.5,068
9210,0.03,0.0,0.1,0.21,0.0,0.0,0.0,0.0,0.0,0.0,0.0,0.0,0.0,0.0,0.0,0.0,0.0,0.0,0.0,0.0,0.0,0.0,0.0,0.0,0.0,0.0,0.05,0.0,0.0,0.52,0.0,0.0,0.0,0.0,0.0,0.0,0.0,0.08,0.0,895.0,10.96,068
9211,0.03,0.0,0.1,0.21,0.0,0.0,0.0,0.0,0.0,0.0,0.0,0.0,0.0,0.0,0.0,0.0,0.0,0.0,0.0,0.0,0.0,0.0,0.0,0.0,0.0,0.0,0.05,0.0,0.0,0.52,0.0,0.0,0.0,0.0,0.0,0.0,0.0,0.08,0.0,904.0,10.45,068
9212,0.03,0.0,0.1,0.21,0.0,0.0,0.0,0.0,0.0,0.0,0.0,0.0,0.0,0.0,0.0,0.0,0.0,0.0,0.0,0.0,0.0,0.0,0.0,0.0,0.0,0.0,0.05,0.0,0.0,0.52,0.0,0.0,0.0,0.0,0.0,0.0,0.0,0.08,0.0,917.0,9.79,068
9213,0.03,0.0,0.1,0.21,0.0,0.0,0.0,0.0,0.0,0.0,0.0,0.0,0.0,0.0,0.0,0.0,0.0,0.0,0.0,0.0,0.0,0.0,0.0,0.0,0.0,0.0,0.05,0.0,0.0,0.52,0.0,0.0,0.0,0.0,0.0,0.0,0.0,0.08,0.0,939.0,9.03,068
9214,0.03,0.0,0.1,0.21,0.0,0.0,0.0,0.0,0.0,0.0,0.0,0.0,0.0,0.0,0.0,0.0,0.0,0.0,0.0,0.0,0.0,0.0,0.0,0.0,0.0,0.0,0.05,0.0,0.0,0.52,0.0,0.0,0.0,0.0,0.0,0.0,0.0,0.08,0.0,940.0,8.74,068
9215,0.03,0.0,0.1,0.21,0.0,0.0,0.0,0.0,0.0,0.0,0.0,0.0,0.0,0.0,0.0,0.0,0.0,0.0,0.0,0.0,0.0,0.0,0.0,0.0,0.0,0.0,0.05,0.0,0.0,0.52,0.0,0.0,0.0,0.0,0.0,0.0,0.0,0.08,0.0,956.0,8.01,068
9216,0.03,0.0,0.1,0.21,0.0,0.0,0.0,0.0,0.0,0.0,0.0,0.0,0.0,0.0,0.0,0.0,0.0,0.0,0.0,0.0,0.0,0.0,0.0,0.0,0.0,0.0,0.05,0.0,0.0,0.52,0.0,0.0,0.0,0.0,0.0,0.0,0.0,0.08,0.0,960.0,7.83,068
9217,0.03,0.0,0.1,0.21,0.0,0.0,0.0,0.0,0.0,0.0,0.0,0.0,0.0,0.0,0.0,0.0,0.0,0.0,0.0,0.0,0.0,0.0,0.0,0.0,0.0,0.0,0.05,0.0,0.0,0.52,0.0,0.0,0.0,0.0,0.0,0.0,0.0,0.08,0.0,963.0,7.65,068
9218,0.03,0.0,0.1,0.21,0.0,0.0,0.0,0.0,0.0,0.0,0.0,0.0,0.0,0.0,0.0,0.0,0.0,0.0,0.0,0.0,0.0,0.0,0.0,0.0,0.0,0.0,0.05,0.0,0.0,0.52,0.0,0.0,0.0,0.0,0.0,0.0,0.0,0.08,0.0,967.0,7.3599999999999985,068
9219,0.03,0.0,0.1,0.21,0.0,0.0,0.0,0.0,0.0,0.0,0.0,0.0,0.0,0.0,0.0,0.0,0.0,0.0,0.0,0.0,0.0,0.0,0.0,0.0,0.0,0.0,0.05,0.0,0.0,0.52,0.0,0.0,0.0,0.0,0.0,0.0,0.0,0.08,0.0,975.0,7.0299999999999985,068
9220,0.03,0.0,0.1,0.21,0.0,0.0,0.0,0.0,0.0,0.0,0.0,0.0,0.0,0.0,0.0,0.0,0.0,0.0,0.0,0.0,0.0,0.0,0.0,0.0,0.0,0.0,0.05,0.0,0.0,0.52,0.0,0.0,0.0,0.0,0.0,0.0,0.0,0.08,0.0,989.0,6.59,068
9221,0.03,0.0,0.1,0.21,0.0,0.0,0.0,0.0,0.0,0.0,0.0,0.0,0.0,0.0,0.0,0.0,0.0,0.0,0.0,0.0,0.0,0.0,0.0,0.0,0.0,0.0,0.05,0.0,0.0,0.52,0.0,0.0,0.0,0.0,0.0,0.0,0.0,0.08,0.0,992.0,6.19,068
9222,0.03,0.0,0.1,0.21,0.0,0.0,0.0,0.0,0.0,0.0,0.0,0.0,0.0,0.0,0.0,0.0,0.0,0.0,0.0,0.0,0.0,0.0,0.0,0.0,0.0,0.0,0.05,0.0,0.0,0.52,0.0,0.0,0.0,0.0,0.0,0.0,0.0,0.08,0.0,1011.0,5.83,068
9223,0.03,0.0,0.1,0.21,0.0,0.0,0.0,0.0,0.0,0.0,0.0,0.0,0.0,0.0,0.0,0.0,0.0,0.0,0.0,0.0,0.0,0.0,0.0,0.0,0.0,0.0,0.05,0.0,0.0,0.52,0.0,0.0,0.0,0.0,0.0,0.0,0.0,0.08,0.0,1027.0,5.35,068
9224,0.03,0.0,0.1,0.21,0.0,0.0,0.0,0.0,0.0,0.0,0.0,0.0,0.0,0.0,0.0,0.0,0.0,0.0,0.0,0.0,0.0,0.0,0.0,0.0,0.0,0.0,0.05,0.0,0.0,0.52,0.0,0.0,0.0,0.0,0.0,0.0,0.0,0.08,0.0,1035.0,5.14,068
9225,0.03,0.0,0.1,0.21,0.0,0.0,0.0,0.0,0.0,0.0,0.0,0.0,0.0,0.0,0.0,0.0,0.0,0.0,0.0,0.0,0.0,0.0,0.0,0.0,0.0,0.0,0.05,0.0,0.0,0.52,0.0,0.0,0.0,0.0,0.0,0.0,0.0,0.08,0.0,1047.0,4.99,068
9226,0.03,0.0,0.1,0.21,0.0,0.0,0.0,0.0,0.0,0.0,0.0,0.0,0.0,0.0,0.0,0.0,0.0,0.0,0.0,0.0,0.0,0.0,0.0,0.0,0.0,0.0,0.05,0.0,0.0,0.52,0.0,0.0,0.0,0.0,0.0,0.0,0.0,0.08,0.0,1056.0,4.7,068
9227,0.03,0.0,0.1,0.21,0.0,0.0,0.0,0.0,0.0,0.0,0.0,0.0,0.0,0.0,0.0,0.0,0.0,0.0,0.0,0.0,0.0,0.0,0.0,0.0,0.0,0.0,0.05,0.0,0.0,0.52,0.0,0.0,0.0,0.0,0.0,0.0,0.0,0.08,0.0,1166.0,3.24,068
9228,0.03,0.0,0.1,0.21,0.0,0.0,0.0,0.0,0.0,0.0,0.0,0.0,0.0,0.0,0.0,0.0,0.0,0.0,0.0,0.0,0.0,0.0,0.0,0.0,0.0,0.0,0.05,0.0,0.0,0.52,0.0,0.0,0.0,0.0,0.0,0.0,0.0,0.08,0.0,1192.0,2.99,068
9229,0.03,0.0,0.1,0.21,0.0,0.0,0.0,0.0,0.0,0.0,0.0,0.0,0.0,0.0,0.0,0.0,0.0,0.0,0.0,0.0,0.0,0.0,0.0,0.0,0.0,0.0,0.05,0.0,0.0,0.52,0.0,0.0,0.0,0.0,0.0,0.0,0.0,0.08,0.0,1214.0,2.73,068
9230,0.03,0.0,0.1,0.21,0.0,0.0,0.0,0.0,0.0,0.0,0.0,0.0,0.0,0.0,0.0,0.0,0.0,0.0,0.0,0.0,0.0,0.0,0.0,0.0,0.0,0.0,0.05,0.0,0.0,0.52,0.0,0.0,0.0,0.0,0.0,0.0,0.0,0.08,0.0,1259.0,2.26,068
9231,0.03,0.0,0.1,0.21,0.0,0.0,0.0,0.0,0.0,0.0,0.0,0.0,0.0,0.0,0.0,0.0,0.0,0.0,0.0,0.0,0.0,0.0,0.0,0.0,0.0,0.0,0.05,0.0,0.0,0.52,0.0,0.0,0.0,0.0,0.0,0.0,0.0,0.08,0.0,1348.0,1.6,068
699,0.0,0.0,0.0,0.04,0.0,0.0,0.0,0.0,0.0,0.0,0.0,0.0,0.0,0.0,0.0,0.0,0.07,0.0,0.0,0.0,0.0,0.0,0.01,0.0,0.0,0.0,0.13,0.0,0.0,0.68,0.0,0.0,0.0,0.0,0.0,0.0,0.0,0.07,0.0,748.0,12.0,069
700,0.0,0.0,0.0,0.04,0.0,0.0,0.0,0.0,0.0,0.0,0.0,0.0,0.0,0.0,0.0,0.0,0.07,0.0,0.0,0.0,0.0,0.0,0.01,0.0,0.0,0.0,0.13,0.0,0.0,0.68,0.0,0.0,0.0,0.0,0.0,0.0,0.0,0.07,0.0,853.0,9.0,069
701,0.0,0.0,0.0,0.04,0.0,0.0,0.0,0.0,0.0,0.0,0.0,0.0,0.0,0.0,0.0,0.0,0.07,0.0,0.0,0.0,0.0,0.0,0.01,0.0,0.0,0.0,0.13,0.0,0.0,0.68,0.0,0.0,0.0,0.0,0.0,0.0,0.0,0.07,0.0,938.0,7.0,069
1714,0.0,0.0,0.0,0.04,0.0,0.0,0.0,0.0,0.0,0.0,0.0,0.0,0.0,0.0,0.0,0.0,0.07,0.0,0.0,0.0,0.0,0.0,0.01,0.0,0.0,0.0,0.13,0.0,0.0,0.68,0.0,0.0,0.0,0.0,0.0,0.0,0.0,0.07,0.0,1713.0,0.7160033436347992,069
1715,0.0,0.0,0.0,0.04,0.0,0.0,0.0,0.0,0.0,0.0,0.0,0.0,0.0,0.0,0.0,0.0,0.07,0.0,0.0,0.0,0.0,0.0,0.01,0.0,0.0,0.0,0.13,0.0,0.0,0.68,0.0,0.0,0.0,0.0,0.0,0.0,0.0,0.07,0.0,1693.0,0.7993405494535817,069
1716,0.0,0.0,0.0,0.04,0.0,0.0,0.0,0.0,0.0,0.0,0.0,0.0,0.0,0.0,0.0,0.0,0.07,0.0,0.0,0.0,0.0,0.0,0.01,0.0,0.0,0.0,0.13,0.0,0.0,0.68,0.0,0.0,0.0,0.0,0.0,0.0,0.0,0.07,0.0,1673.0,0.8750612633917001,069
1717,0.0,0.0,0.0,0.04,0.0,0.0,0.0,0.0,0.0,0.0,0.0,0.0,0.0,0.0,0.0,0.0,0.07,0.0,0.0,0.0,0.0,0.0,0.01,0.0,0.0,0.0,0.13,0.0,0.0,0.68,0.0,0.0,0.0,0.0,0.0,0.0,0.0,0.07,0.0,1653.0,0.9542425094393248,069
1718,0.0,0.0,0.0,0.04,0.0,0.0,0.0,0.0,0.0,0.0,0.0,0.0,0.0,0.0,0.0,0.0,0.07,0.0,0.0,0.0,0.0,0.0,0.01,0.0,0.0,0.0,0.13,0.0,0.0,0.68,0.0,0.0,0.0,0.0,0.0,0.0,0.0,0.07,0.0,1633.0,1.0293837776852095,069
1719,0.0,0.0,0.0,0.04,0.0,0.0,0.0,0.0,0.0,0.0,0.0,0.0,0.0,0.0,0.0,0.0,0.07,0.0,0.0,0.0,0.0,0.0,0.01,0.0,0.0,0.0,0.13,0.0,0.0,0.68,0.0,0.0,0.0,0.0,0.0,0.0,0.0,0.07,0.0,1613.0,1.0863598306747484,069
1720,0.0,0.0,0.0,0.04,0.0,0.0,0.0,0.0,0.0,0.0,0.0,0.0,0.0,0.0,0.0,0.0,0.07,0.0,0.0,0.0,0.0,0.0,0.01,0.0,0.0,0.0,0.13,0.0,0.0,0.68,0.0,0.0,0.0,0.0,0.0,0.0,0.0,0.07,0.0,1593.0,1.1643528557844371,069
1721,0.0,0.0,0.0,0.04,0.0,0.0,0.0,0.0,0.0,0.0,0.0,0.0,0.0,0.0,0.0,0.0,0.07,0.0,0.0,0.0,0.0,0.0,0.01,0.0,0.0,0.0,0.13,0.0,0.0,0.68,0.0,0.0,0.0,0.0,0.0,0.0,0.0,0.07,0.0,1573.0,1.2405492482825995,069
1722,0.0,0.0,0.0,0.04,0.0,0.0,0.0,0.0,0.0,0.0,0.0,0.0,0.0,0.0,0.0,0.0,0.07,0.0,0.0,0.0,0.0,0.0,0.01,0.0,0.0,0.0,0.13,0.0,0.0,0.68,0.0,0.0,0.0,0.0,0.0,0.0,0.0,0.07,0.0,1553.0,1.3117538610557542,069
1723,0.0,0.0,0.0,0.04,0.0,0.0,0.0,0.0,0.0,0.0,0.0,0.0,0.0,0.0,0.0,0.0,0.07,0.0,0.0,0.0,0.0,0.0,0.01,0.0,0.0,0.0,0.13,0.0,0.0,0.68,0.0,0.0,0.0,0.0,0.0,0.0,0.0,0.07,0.0,1533.0,1.3729120029701067,069
1724,0.0,0.0,0.0,0.04,0.0,0.0,0.0,0.0,0.0,0.0,0.0,0.0,0.0,0.0,0.0,0.0,0.07,0.0,0.0,0.0,0.0,0.0,0.01,0.0,0.0,0.0,0.13,0.0,0.0,0.68,0.0,0.0,0.0,0.0,0.0,0.0,0.0,0.07,0.0,1513.0,1.4623979978989559,069
1725,0.0,0.0,0.0,0.04,0.0,0.0,0.0,0.0,0.0,0.0,0.0,0.0,0.0,0.0,0.0,0.0,0.07,0.0,0.0,0.0,0.0,0.0,0.01,0.0,0.0,0.0,0.13,0.0,0.0,0.68,0.0,0.0,0.0,0.0,0.0,0.0,0.0,0.07,0.0,1493.0,1.5563025007672873,069
1726,0.0,0.0,0.0,0.04,0.0,0.0,0.0,0.0,0.0,0.0,0.0,0.0,0.0,0.0,0.0,0.0,0.07,0.0,0.0,0.0,0.0,0.0,0.01,0.0,0.0,0.0,0.13,0.0,0.0,0.68,0.0,0.0,0.0,0.0,0.0,0.0,0.0,0.07,0.0,1473.0,1.6374897295125108,069
1727,0.0,0.0,0.0,0.04,0.0,0.0,0.0,0.0,0.0,0.0,0.0,0.0,0.0,0.0,0.0,0.0,0.07,0.0,0.0,0.0,0.0,0.0,0.01,0.0,0.0,0.0,0.13,0.0,0.0,0.68,0.0,0.0,0.0,0.0,0.0,0.0,0.0,0.07,0.0,1453.0,1.7481880270062002,069
1728,0.0,0.0,0.0,0.04,0.0,0.0,0.0,0.0,0.0,0.0,0.0,0.0,0.0,0.0,0.0,0.0,0.07,0.0,0.0,0.0,0.0,0.0,0.01,0.0,0.0,0.0,0.13,0.0,0.0,0.68,0.0,0.0,0.0,0.0,0.0,0.0,0.0,0.07,0.0,1433.0,1.8512583487190757,069
1729,0.0,0.0,0.0,0.04,0.0,0.0,0.0,0.0,0.0,0.0,0.0,0.0,0.0,0.0,0.0,0.0,0.07,0.0,0.0,0.0,0.0,0.0,0.01,0.0,0.0,0.0,0.13,0.0,0.0,0.68,0.0,0.0,0.0,0.0,0.0,0.0,0.0,0.07,0.0,1413.0,1.9493900066449128,069
1730,0.0,0.0,0.0,0.04,0.0,0.0,0.0,0.0,0.0,0.0,0.0,0.0,0.0,0.0,0.0,0.0,0.07,0.0,0.0,0.0,0.0,0.0,0.01,0.0,0.0,0.0,0.13,0.0,0.0,0.68,0.0,0.0,0.0,0.0,0.0,0.0,0.0,0.07,0.0,1393.0,2.041392685158225,069
1731,0.0,0.0,0.0,0.04,0.0,0.0,0.0,0.0,0.0,0.0,0.0,0.0,0.0,0.0,0.0,0.0,0.07,0.0,0.0,0.0,0.0,0.0,0.01,0.0,0.0,0.0,0.13,0.0,0.0,0.68,0.0,0.0,0.0,0.0,0.0,0.0,0.0,0.07,0.0,1373.0,2.1522883443830567,069
1732,0.0,0.0,0.0,0.04,0.0,0.0,0.0,0.0,0.0,0.0,0.0,0.0,0.0,0.0,0.0,0.0,0.07,0.0,0.0,0.0,0.0,0.0,0.01,0.0,0.0,0.0,0.13,0.0,0.0,0.68,0.0,0.0,0.0,0.0,0.0,0.0,0.0,0.07,0.0,1353.0,2.269512944217916,069
1733,0.0,0.0,0.0,0.04,0.0,0.0,0.0,0.0,0.0,0.0,0.0,0.0,0.0,0.0,0.0,0.0,0.07,0.0,0.0,0.0,0.0,0.0,0.01,0.0,0.0,0.0,0.13,0.0,0.0,0.68,0.0,0.0,0.0,0.0,0.0,0.0,0.0,0.07,0.0,1333.0,2.4345689040341987,069
1734,0.0,0.0,0.0,0.04,0.0,0.0,0.0,0.0,0.0,0.0,0.0,0.0,0.0,0.0,0.0,0.0,0.07,0.0,0.0,0.0,0.0,0.0,0.01,0.0,0.0,0.0,0.13,0.0,0.0,0.68,0.0,0.0,0.0,0.0,0.0,0.0,0.0,0.07,0.0,1313.0,2.6127838567197355,069
1735,0.0,0.0,0.0,0.04,0.0,0.0,0.0,0.0,0.0,0.0,0.0,0.0,0.0,0.0,0.0,0.0,0.07,0.0,0.0,0.0,0.0,0.0,0.01,0.0,0.0,0.0,0.13,0.0,0.0,0.68,0.0,0.0,0.0,0.0,0.0,0.0,0.0,0.07,0.0,1293.0,2.7307822756663893,069
1736,0.0,0.0,0.0,0.04,0.0,0.0,0.0,0.0,0.0,0.0,0.0,0.0,0.0,0.0,0.0,0.0,0.07,0.0,0.0,0.0,0.0,0.0,0.01,0.0,0.0,0.0,0.13,0.0,0.0,0.68,0.0,0.0,0.0,0.0,0.0,0.0,0.0,0.07,0.0,1273.0,2.8573324964312685,069
1737,0.0,0.0,0.0,0.04,0.0,0.0,0.0,0.0,0.0,0.0,0.0,0.0,0.0,0.0,0.0,0.0,0.07,0.0,0.0,0.0,0.0,0.0,0.01,0.0,0.0,0.0,0.13,0.0,0.0,0.68,0.0,0.0,0.0,0.0,0.0,0.0,0.0,0.07,0.0,1253.0,3.0,069
1738,0.0,0.0,0.0,0.04,0.0,0.0,0.0,0.0,0.0,0.0,0.0,0.0,0.0,0.0,0.0,0.0,0.07,0.0,0.0,0.0,0.0,0.0,0.01,0.0,0.0,0.0,0.13,0.0,0.0,0.68,0.0,0.0,0.0,0.0,0.0,0.0,0.0,0.07,0.0,1233.0,3.1430148002540954,069
1739,0.0,0.0,0.0,0.04,0.0,0.0,0.0,0.0,0.0,0.0,0.0,0.0,0.0,0.0,0.0,0.0,0.07,0.0,0.0,0.0,0.0,0.0,0.01,0.0,0.0,0.0,0.13,0.0,0.0,0.68,0.0,0.0,0.0,0.0,0.0,0.0,0.0,0.07,0.0,1213.0,3.3802112417116064,069
3076,0.0,0.0,0.0,0.04,0.0,0.0,0.0,0.0,0.0,0.0,0.0,0.0,0.0,0.0,0.0,0.0,0.07,0.0,0.0,0.0,0.0,0.0,0.01,0.0,0.0,0.0,0.13,0.0,0.0,0.68,0.0,0.0,0.0,0.0,0.0,0.0,0.0,0.07,0.0,1755.0,0.5,069
3077,0.0,0.0,0.0,0.04,0.0,0.0,0.0,0.0,0.0,0.0,0.0,0.0,0.0,0.0,0.0,0.0,0.07,0.0,0.0,0.0,0.0,0.0,0.01,0.0,0.0,0.0,0.13,0.0,0.0,0.68,0.0,0.0,0.0,0.0,0.0,0.0,0.0,0.07,0.0,1620.0,1.0,069
3078,0.0,0.0,0.0,0.04,0.0,0.0,0.0,0.0,0.0,0.0,0.0,0.0,0.0,0.0,0.0,0.0,0.07,0.0,0.0,0.0,0.0,0.0,0.01,0.0,0.0,0.0,0.13,0.0,0.0,0.68,0.0,0.0,0.0,0.0,0.0,0.0,0.0,0.07,0.0,1507.0,1.5,069
3079,0.0,0.0,0.0,0.04,0.0,0.0,0.0,0.0,0.0,0.0,0.0,0.0,0.0,0.0,0.0,0.0,0.07,0.0,0.0,0.0,0.0,0.0,0.01,0.0,0.0,0.0,0.13,0.0,0.0,0.68,0.0,0.0,0.0,0.0,0.0,0.0,0.0,0.07,0.0,1403.0,2.0,069
3080,0.0,0.0,0.0,0.04,0.0,0.0,0.0,0.0,0.0,0.0,0.0,0.0,0.0,0.0,0.0,0.0,0.07,0.0,0.0,0.0,0.0,0.0,0.01,0.0,0.0,0.0,0.13,0.0,0.0,0.68,0.0,0.0,0.0,0.0,0.0,0.0,0.0,0.07,0.0,1321.0,2.5,069
3081,0.0,0.0,0.0,0.04,0.0,0.0,0.0,0.0,0.0,0.0,0.0,0.0,0.0,0.0,0.0,0.0,0.07,0.0,0.0,0.0,0.0,0.0,0.01,0.0,0.0,0.0,0.13,0.0,0.0,0.68,0.0,0.0,0.0,0.0,0.0,0.0,0.0,0.07,0.0,1248.0,3.0,069
3082,0.0,0.0,0.0,0.04,0.0,0.0,0.0,0.0,0.0,0.0,0.0,0.0,0.0,0.0,0.0,0.0,0.07,0.0,0.0,0.0,0.0,0.0,0.01,0.0,0.0,0.0,0.13,0.0,0.0,0.68,0.0,0.0,0.0,0.0,0.0,0.0,0.0,0.07,0.0,1135.0,4.0,069
3083,0.0,0.0,0.0,0.04,0.0,0.0,0.0,0.0,0.0,0.0,0.0,0.0,0.0,0.0,0.0,0.0,0.07,0.0,0.0,0.0,0.0,0.0,0.01,0.0,0.0,0.0,0.13,0.0,0.0,0.68,0.0,0.0,0.0,0.0,0.0,0.0,0.0,0.07,0.0,1054.0,5.0,069
3084,0.0,0.0,0.0,0.04,0.0,0.0,0.0,0.0,0.0,0.0,0.0,0.0,0.0,0.0,0.0,0.0,0.07,0.0,0.0,0.0,0.0,0.0,0.01,0.0,0.0,0.0,0.13,0.0,0.0,0.68,0.0,0.0,0.0,0.0,0.0,0.0,0.0,0.07,0.0,990.0,6.0,069
3085,0.0,0.0,0.0,0.04,0.0,0.0,0.0,0.0,0.0,0.0,0.0,0.0,0.0,0.0,0.0,0.0,0.07,0.0,0.0,0.0,0.0,0.0,0.01,0.0,0.0,0.0,0.13,0.0,0.0,0.68,0.0,0.0,0.0,0.0,0.0,0.0,0.0,0.07,0.0,937.0,7.0,069
3086,0.0,0.0,0.0,0.04,0.0,0.0,0.0,0.0,0.0,0.0,0.0,0.0,0.0,0.0,0.0,0.0,0.07,0.0,0.0,0.0,0.0,0.0,0.01,0.0,0.0,0.0,0.13,0.0,0.0,0.68,0.0,0.0,0.0,0.0,0.0,0.0,0.0,0.07,0.0,895.0,8.0,069
3087,0.0,0.0,0.0,0.04,0.0,0.0,0.0,0.0,0.0,0.0,0.0,0.0,0.0,0.0,0.0,0.0,0.07,0.0,0.0,0.0,0.0,0.0,0.01,0.0,0.0,0.0,0.13,0.0,0.0,0.68,0.0,0.0,0.0,0.0,0.0,0.0,0.0,0.07,0.0,856.0,9.0,069
3088,0.0,0.0,0.0,0.04,0.0,0.0,0.0,0.0,0.0,0.0,0.0,0.0,0.0,0.0,0.0,0.0,0.07,0.0,0.0,0.0,0.0,0.0,0.01,0.0,0.0,0.0,0.13,0.0,0.0,0.68,0.0,0.0,0.0,0.0,0.0,0.0,0.0,0.07,0.0,820.0,10.0,069
3089,0.0,0.0,0.0,0.04,0.0,0.0,0.0,0.0,0.0,0.0,0.0,0.0,0.0,0.0,0.0,0.0,0.07,0.0,0.0,0.0,0.0,0.0,0.01,0.0,0.0,0.0,0.13,0.0,0.0,0.68,0.0,0.0,0.0,0.0,0.0,0.0,0.0,0.07,0.0,786.0,11.0,069
3090,0.0,0.0,0.0,0.04,0.0,0.0,0.0,0.0,0.0,0.0,0.0,0.0,0.0,0.0,0.0,0.0,0.07,0.0,0.0,0.0,0.0,0.0,0.01,0.0,0.0,0.0,0.13,0.0,0.0,0.68,0.0,0.0,0.0,0.0,0.0,0.0,0.0,0.07,0.0,755.0,12.0,069
702,0.0,0.0,0.0,0.0,0.0,0.0,0.03,0.0,0.0,0.0,0.0,0.0,0.0,0.0,0.0,0.0,0.06,0.0,0.0,0.02,0.0,0.0,0.02,0.0,0.0,0.0,0.17,0.0,0.0,0.65,0.0,0.0,0.0,0.0,0.0,0.0,0.0,0.05,0.0,748.0,12.0,070
703,0.0,0.0,0.0,0.0,0.0,0.0,0.03,0.0,0.0,0.0,0.0,0.0,0.0,0.0,0.0,0.0,0.06,0.0,0.0,0.02,0.0,0.0,0.02,0.0,0.0,0.0,0.17,0.0,0.0,0.65,0.0,0.0,0.0,0.0,0.0,0.0,0.0,0.05,0.0,838.0,9.0,070
704,0.0,0.0,0.0,0.0,0.0,0.0,0.03,0.0,0.0,0.0,0.0,0.0,0.0,0.0,0.0,0.0,0.06,0.0,0.0,0.02,0.0,0.0,0.02,0.0,0.0,0.0,0.17,0.0,0.0,0.65,0.0,0.0,0.0,0.0,0.0,0.0,0.0,0.05,0.0,908.0,7.0,070
3091,0.0,0.0,0.0,0.0,0.0,0.0,0.03,0.0,0.0,0.0,0.0,0.0,0.0,0.0,0.0,0.0,0.06,0.0,0.0,0.02,0.0,0.0,0.02,0.0,0.0,0.0,0.17,0.0,0.0,0.65,0.0,0.0,0.0,0.0,0.0,0.0,0.0,0.05,0.0,1650.0,0.5,070
3092,0.0,0.0,0.0,0.0,0.0,0.0,0.03,0.0,0.0,0.0,0.0,0.0,0.0,0.0,0.0,0.0,0.06,0.0,0.0,0.02,0.0,0.0,0.02,0.0,0.0,0.0,0.17,0.0,0.0,0.65,0.0,0.0,0.0,0.0,0.0,0.0,0.0,0.05,0.0,1535.0,1.0,070
3093,0.0,0.0,0.0,0.0,0.0,0.0,0.03,0.0,0.0,0.0,0.0,0.0,0.0,0.0,0.0,0.0,0.06,0.0,0.0,0.02,0.0,0.0,0.02,0.0,0.0,0.0,0.17,0.0,0.0,0.65,0.0,0.0,0.0,0.0,0.0,0.0,0.0,0.05,0.0,1433.0,1.5,070
3094,0.0,0.0,0.0,0.0,0.0,0.0,0.03,0.0,0.0,0.0,0.0,0.0,0.0,0.0,0.0,0.0,0.06,0.0,0.0,0.02,0.0,0.0,0.02,0.0,0.0,0.0,0.17,0.0,0.0,0.65,0.0,0.0,0.0,0.0,0.0,0.0,0.0,0.05,0.0,1348.0,2.0,070
3095,0.0,0.0,0.0,0.0,0.0,0.0,0.03,0.0,0.0,0.0,0.0,0.0,0.0,0.0,0.0,0.0,0.06,0.0,0.0,0.02,0.0,0.0,0.02,0.0,0.0,0.0,0.17,0.0,0.0,0.65,0.0,0.0,0.0,0.0,0.0,0.0,0.0,0.05,0.0,1271.0,2.5,070
3096,0.0,0.0,0.0,0.0,0.0,0.0,0.03,0.0,0.0,0.0,0.0,0.0,0.0,0.0,0.0,0.0,0.06,0.0,0.0,0.02,0.0,0.0,0.02,0.0,0.0,0.0,0.17,0.0,0.0,0.65,0.0,0.0,0.0,0.0,0.0,0.0,0.0,0.05,0.0,1200.0,3.0,070
3097,0.0,0.0,0.0,0.0,0.0,0.0,0.03,0.0,0.0,0.0,0.0,0.0,0.0,0.0,0.0,0.0,0.06,0.0,0.0,0.02,0.0,0.0,0.02,0.0,0.0,0.0,0.17,0.0,0.0,0.65,0.0,0.0,0.0,0.0,0.0,0.0,0.0,0.05,0.0,1093.0,4.0,070
3098,0.0,0.0,0.0,0.0,0.0,0.0,0.03,0.0,0.0,0.0,0.0,0.0,0.0,0.0,0.0,0.0,0.06,0.0,0.0,0.02,0.0,0.0,0.02,0.0,0.0,0.0,0.17,0.0,0.0,0.65,0.0,0.0,0.0,0.0,0.0,0.0,0.0,0.05,0.0,1012.0,5.0,070
3099,0.0,0.0,0.0,0.0,0.0,0.0,0.03,0.0,0.0,0.0,0.0,0.0,0.0,0.0,0.0,0.0,0.06,0.0,0.0,0.02,0.0,0.0,0.02,0.0,0.0,0.0,0.17,0.0,0.0,0.65,0.0,0.0,0.0,0.0,0.0,0.0,0.0,0.05,0.0,954.0,6.0,070
3100,0.0,0.0,0.0,0.0,0.0,0.0,0.03,0.0,0.0,0.0,0.0,0.0,0.0,0.0,0.0,0.0,0.06,0.0,0.0,0.02,0.0,0.0,0.02,0.0,0.0,0.0,0.17,0.0,0.0,0.65,0.0,0.0,0.0,0.0,0.0,0.0,0.0,0.05,0.0,871.0,8.0,070
3101,0.0,0.0,0.0,0.0,0.0,0.0,0.03,0.0,0.0,0.0,0.0,0.0,0.0,0.0,0.0,0.0,0.06,0.0,0.0,0.02,0.0,0.0,0.02,0.0,0.0,0.0,0.17,0.0,0.0,0.65,0.0,0.0,0.0,0.0,0.0,0.0,0.0,0.05,0.0,837.0,9.0,070
3102,0.0,0.0,0.0,0.0,0.0,0.0,0.03,0.0,0.0,0.0,0.0,0.0,0.0,0.0,0.0,0.0,0.06,0.0,0.0,0.02,0.0,0.0,0.02,0.0,0.0,0.0,0.17,0.0,0.0,0.65,0.0,0.0,0.0,0.0,0.0,0.0,0.0,0.05,0.0,806.0,10.0,070
3103,0.0,0.0,0.0,0.0,0.0,0.0,0.03,0.0,0.0,0.0,0.0,0.0,0.0,0.0,0.0,0.0,0.06,0.0,0.0,0.02,0.0,0.0,0.02,0.0,0.0,0.0,0.17,0.0,0.0,0.65,0.0,0.0,0.0,0.0,0.0,0.0,0.0,0.05,0.0,778.0,11.0,070
3104,0.0,0.0,0.0,0.0,0.0,0.0,0.03,0.0,0.0,0.0,0.0,0.0,0.0,0.0,0.0,0.0,0.06,0.0,0.0,0.02,0.0,0.0,0.02,0.0,0.0,0.0,0.17,0.0,0.0,0.65,0.0,0.0,0.0,0.0,0.0,0.0,0.0,0.05,0.0,750.0,12.0,070
705,0.02,0.0,0.0,0.09,0.0,0.0,0.03,0.0,0.0,0.0,0.0,0.0,0.0,0.0,0.0,0.0,0.04,0.0,0.0,0.0,0.0,0.0,0.02,0.0,0.0,0.0,0.06,0.0,0.0,0.61,0.0,0.0,0.0,0.0,0.0,0.0,0.0,0.12,0.0,843.0,12.0,071
706,0.02,0.0,0.0,0.09,0.0,0.0,0.03,0.0,0.0,0.0,0.0,0.0,0.0,0.0,0.0,0.0,0.04,0.0,0.0,0.0,0.0,0.0,0.02,0.0,0.0,0.0,0.06,0.0,0.0,0.61,0.0,0.0,0.0,0.0,0.0,0.0,0.0,0.12,0.0,913.0,9.0,071
707,0.02,0.0,0.0,0.09,0.0,0.0,0.03,0.0,0.0,0.0,0.0,0.0,0.0,0.0,0.0,0.0,0.04,0.0,0.0,0.0,0.0,0.0,0.02,0.0,0.0,0.0,0.06,0.0,0.0,0.61,0.0,0.0,0.0,0.0,0.0,0.0,0.0,0.12,0.0,978.0,7.0,071
3105,0.02,0.0,0.0,0.09,0.0,0.0,0.03,0.0,0.0,0.0,0.0,0.0,0.0,0.0,0.0,0.0,0.04,0.0,0.0,0.0,0.0,0.0,0.02,0.0,0.0,0.0,0.06,0.0,0.0,0.61,0.0,0.0,0.0,0.0,0.0,0.0,0.0,0.12,0.0,1730.0,0.5,071
3106,0.02,0.0,0.0,0.09,0.0,0.0,0.03,0.0,0.0,0.0,0.0,0.0,0.0,0.0,0.0,0.0,0.04,0.0,0.0,0.0,0.0,0.0,0.02,0.0,0.0,0.0,0.06,0.0,0.0,0.61,0.0,0.0,0.0,0.0,0.0,0.0,0.0,0.12,0.0,1603.0,1.0,071
3107,0.02,0.0,0.0,0.09,0.0,0.0,0.03,0.0,0.0,0.0,0.0,0.0,0.0,0.0,0.0,0.0,0.04,0.0,0.0,0.0,0.0,0.0,0.02,0.0,0.0,0.0,0.06,0.0,0.0,0.61,0.0,0.0,0.0,0.0,0.0,0.0,0.0,0.12,0.0,1495.0,1.5,071
3108,0.02,0.0,0.0,0.09,0.0,0.0,0.03,0.0,0.0,0.0,0.0,0.0,0.0,0.0,0.0,0.0,0.04,0.0,0.0,0.0,0.0,0.0,0.02,0.0,0.0,0.0,0.06,0.0,0.0,0.61,0.0,0.0,0.0,0.0,0.0,0.0,0.0,0.12,0.0,1402.0,2.0,071
3109,0.02,0.0,0.0,0.09,0.0,0.0,0.03,0.0,0.0,0.0,0.0,0.0,0.0,0.0,0.0,0.0,0.04,0.0,0.0,0.0,0.0,0.0,0.02,0.0,0.0,0.0,0.06,0.0,0.0,0.61,0.0,0.0,0.0,0.0,0.0,0.0,0.0,0.12,0.0,1319.0,2.5,071
3110,0.02,0.0,0.0,0.09,0.0,0.0,0.03,0.0,0.0,0.0,0.0,0.0,0.0,0.0,0.0,0.0,0.04,0.0,0.0,0.0,0.0,0.0,0.02,0.0,0.0,0.0,0.06,0.0,0.0,0.61,0.0,0.0,0.0,0.0,0.0,0.0,0.0,0.12,0.0,1241.0,3.0,071
3111,0.02,0.0,0.0,0.09,0.0,0.0,0.03,0.0,0.0,0.0,0.0,0.0,0.0,0.0,0.0,0.0,0.04,0.0,0.0,0.0,0.0,0.0,0.02,0.0,0.0,0.0,0.06,0.0,0.0,0.61,0.0,0.0,0.0,0.0,0.0,0.0,0.0,0.12,0.0,1134.0,4.0,071
3112,0.02,0.0,0.0,0.09,0.0,0.0,0.03,0.0,0.0,0.0,0.0,0.0,0.0,0.0,0.0,0.0,0.04,0.0,0.0,0.0,0.0,0.0,0.02,0.0,0.0,0.0,0.06,0.0,0.0,0.61,0.0,0.0,0.0,0.0,0.0,0.0,0.0,0.12,0.0,1068.0,5.0,071
3113,0.02,0.0,0.0,0.09,0.0,0.0,0.03,0.0,0.0,0.0,0.0,0.0,0.0,0.0,0.0,0.0,0.04,0.0,0.0,0.0,0.0,0.0,0.02,0.0,0.0,0.0,0.06,0.0,0.0,0.61,0.0,0.0,0.0,0.0,0.0,0.0,0.0,0.12,0.0,1018.0,6.0,071
3114,0.02,0.0,0.0,0.09,0.0,0.0,0.03,0.0,0.0,0.0,0.0,0.0,0.0,0.0,0.0,0.0,0.04,0.0,0.0,0.0,0.0,0.0,0.02,0.0,0.0,0.0,0.06,0.0,0.0,0.61,0.0,0.0,0.0,0.0,0.0,0.0,0.0,0.12,0.0,977.0,7.0,071
3115,0.02,0.0,0.0,0.09,0.0,0.0,0.03,0.0,0.0,0.0,0.0,0.0,0.0,0.0,0.0,0.0,0.04,0.0,0.0,0.0,0.0,0.0,0.02,0.0,0.0,0.0,0.06,0.0,0.0,0.61,0.0,0.0,0.0,0.0,0.0,0.0,0.0,0.12,0.0,943.0,8.0,071
3116,0.02,0.0,0.0,0.09,0.0,0.0,0.03,0.0,0.0,0.0,0.0,0.0,0.0,0.0,0.0,0.0,0.04,0.0,0.0,0.0,0.0,0.0,0.02,0.0,0.0,0.0,0.06,0.0,0.0,0.61,0.0,0.0,0.0,0.0,0.0,0.0,0.0,0.12,0.0,915.0,9.0,071
3117,0.02,0.0,0.0,0.09,0.0,0.0,0.03,0.0,0.0,0.0,0.0,0.0,0.0,0.0,0.0,0.0,0.04,0.0,0.0,0.0,0.0,0.0,0.02,0.0,0.0,0.0,0.06,0.0,0.0,0.61,0.0,0.0,0.0,0.0,0.0,0.0,0.0,0.12,0.0,888.0,10.0,071
3118,0.02,0.0,0.0,0.09,0.0,0.0,0.03,0.0,0.0,0.0,0.0,0.0,0.0,0.0,0.0,0.0,0.04,0.0,0.0,0.0,0.0,0.0,0.02,0.0,0.0,0.0,0.06,0.0,0.0,0.61,0.0,0.0,0.0,0.0,0.0,0.0,0.0,0.12,0.0,864.0,11.0,071
3119,0.02,0.0,0.0,0.09,0.0,0.0,0.03,0.0,0.0,0.0,0.0,0.0,0.0,0.0,0.0,0.0,0.04,0.0,0.0,0.0,0.0,0.0,0.02,0.0,0.0,0.0,0.06,0.0,0.0,0.61,0.0,0.0,0.0,0.0,0.0,0.0,0.0,0.12,0.0,840.0,12.0,071
9428,0.02,0.0,0.0,0.09,0.0,0.0,0.03,0.0,0.0,0.0,0.0,0.0,0.0,0.0,0.0,0.0,0.04,0.0,0.0,0.0,0.0,0.0,0.02,0.0,0.0,0.0,0.06,0.0,0.0,0.61,0.0,0.0,0.0,0.0,0.0,0.0,0.0,0.12,0.0,1144.0,4.0,071
9430,0.02,0.0,0.0,0.09,0.0,0.0,0.03,0.0,0.0,0.0,0.0,0.0,0.0,0.0,0.0,0.0,0.04,0.0,0.0,0.0,0.0,0.0,0.02,0.0,0.0,0.0,0.06,0.0,0.0,0.61,0.0,0.0,0.0,0.0,0.0,0.0,0.0,0.12,0.0,982.0,6.65,071
9431,0.02,0.0,0.0,0.09,0.0,0.0,0.03,0.0,0.0,0.0,0.0,0.0,0.0,0.0,0.0,0.0,0.04,0.0,0.0,0.0,0.0,0.0,0.02,0.0,0.0,0.0,0.06,0.0,0.0,0.61,0.0,0.0,0.0,0.0,0.0,0.0,0.0,0.12,0.0,940.0,8.0,071
708,0.0,0.0,0.0,0.08,0.0,0.0,0.04,0.0,0.0,0.0,0.0,0.0,0.0,0.0,0.0,0.0,0.03,0.0,0.0,0.0,0.0,0.0,0.0,0.0,0.0,0.0,0.14,0.0,0.0,0.64,0.0,0.0,0.0,0.0,0.0,0.0,0.0,0.07,0.0,813.0,12.0,072
709,0.0,0.0,0.0,0.08,0.0,0.0,0.04,0.0,0.0,0.0,0.0,0.0,0.0,0.0,0.0,0.0,0.03,0.0,0.0,0.0,0.0,0.0,0.0,0.0,0.0,0.0,0.14,0.0,0.0,0.64,0.0,0.0,0.0,0.0,0.0,0.0,0.0,0.07,0.0,898.0,9.0,072
710,0.0,0.0,0.0,0.08,0.0,0.0,0.04,0.0,0.0,0.0,0.0,0.0,0.0,0.0,0.0,0.0,0.03,0.0,0.0,0.0,0.0,0.0,0.0,0.0,0.0,0.0,0.14,0.0,0.0,0.64,0.0,0.0,0.0,0.0,0.0,0.0,0.0,0.07,0.0,963.0,7.0,072
3120,0.0,0.0,0.0,0.08,0.0,0.0,0.04,0.0,0.0,0.0,0.0,0.0,0.0,0.0,0.0,0.0,0.03,0.0,0.0,0.0,0.0,0.0,0.0,0.0,0.0,0.0,0.14,0.0,0.0,0.64,0.0,0.0,0.0,0.0,0.0,0.0,0.0,0.07,0.0,1675.0,0.0,072
3121,0.0,0.0,0.0,0.08,0.0,0.0,0.04,0.0,0.0,0.0,0.0,0.0,0.0,0.0,0.0,0.0,0.03,0.0,0.0,0.0,0.0,0.0,0.0,0.0,0.0,0.0,0.14,0.0,0.0,0.64,0.0,0.0,0.0,0.0,0.0,0.0,0.0,0.07,0.0,1578.0,0.5,072
3122,0.0,0.0,0.0,0.08,0.0,0.0,0.04,0.0,0.0,0.0,0.0,0.0,0.0,0.0,0.0,0.0,0.03,0.0,0.0,0.0,0.0,0.0,0.0,0.0,0.0,0.0,0.14,0.0,0.0,0.64,0.0,0.0,0.0,0.0,0.0,0.0,0.0,0.07,0.0,1490.0,1.0,072
3123,0.0,0.0,0.0,0.08,0.0,0.0,0.04,0.0,0.0,0.0,0.0,0.0,0.0,0.0,0.0,0.0,0.03,0.0,0.0,0.0,0.0,0.0,0.0,0.0,0.0,0.0,0.14,0.0,0.0,0.64,0.0,0.0,0.0,0.0,0.0,0.0,0.0,0.07,0.0,1410.0,1.5,072
3124,0.0,0.0,0.0,0.08,0.0,0.0,0.04,0.0,0.0,0.0,0.0,0.0,0.0,0.0,0.0,0.0,0.03,0.0,0.0,0.0,0.0,0.0,0.0,0.0,0.0,0.0,0.14,0.0,0.0,0.64,0.0,0.0,0.0,0.0,0.0,0.0,0.0,0.07,0.0,1344.0,2.0,072
3125,0.0,0.0,0.0,0.08,0.0,0.0,0.04,0.0,0.0,0.0,0.0,0.0,0.0,0.0,0.0,0.0,0.03,0.0,0.0,0.0,0.0,0.0,0.0,0.0,0.0,0.0,0.14,0.0,0.0,0.64,0.0,0.0,0.0,0.0,0.0,0.0,0.0,0.07,0.0,1281.0,2.5,072
3126,0.0,0.0,0.0,0.08,0.0,0.0,0.04,0.0,0.0,0.0,0.0,0.0,0.0,0.0,0.0,0.0,0.03,0.0,0.0,0.0,0.0,0.0,0.0,0.0,0.0,0.0,0.14,0.0,0.0,0.64,0.0,0.0,0.0,0.0,0.0,0.0,0.0,0.07,0.0,1224.0,3.0,072
3127,0.0,0.0,0.0,0.08,0.0,0.0,0.04,0.0,0.0,0.0,0.0,0.0,0.0,0.0,0.0,0.0,0.03,0.0,0.0,0.0,0.0,0.0,0.0,0.0,0.0,0.0,0.14,0.0,0.0,0.64,0.0,0.0,0.0,0.0,0.0,0.0,0.0,0.07,0.0,1130.0,4.0,072
3128,0.0,0.0,0.0,0.08,0.0,0.0,0.04,0.0,0.0,0.0,0.0,0.0,0.0,0.0,0.0,0.0,0.03,0.0,0.0,0.0,0.0,0.0,0.0,0.0,0.0,0.0,0.14,0.0,0.0,0.64,0.0,0.0,0.0,0.0,0.0,0.0,0.0,0.07,0.0,1061.0,5.0,072
3129,0.0,0.0,0.0,0.08,0.0,0.0,0.04,0.0,0.0,0.0,0.0,0.0,0.0,0.0,0.0,0.0,0.03,0.0,0.0,0.0,0.0,0.0,0.0,0.0,0.0,0.0,0.14,0.0,0.0,0.64,0.0,0.0,0.0,0.0,0.0,0.0,0.0,0.07,0.0,1007.0,6.0,072
3130,0.0,0.0,0.0,0.08,0.0,0.0,0.04,0.0,0.0,0.0,0.0,0.0,0.0,0.0,0.0,0.0,0.03,0.0,0.0,0.0,0.0,0.0,0.0,0.0,0.0,0.0,0.14,0.0,0.0,0.64,0.0,0.0,0.0,0.0,0.0,0.0,0.0,0.07,0.0,965.0,7.0,072
3131,0.0,0.0,0.0,0.08,0.0,0.0,0.04,0.0,0.0,0.0,0.0,0.0,0.0,0.0,0.0,0.0,0.03,0.0,0.0,0.0,0.0,0.0,0.0,0.0,0.0,0.0,0.14,0.0,0.0,0.64,0.0,0.0,0.0,0.0,0.0,0.0,0.0,0.07,0.0,931.0,8.0,072
3132,0.0,0.0,0.0,0.08,0.0,0.0,0.04,0.0,0.0,0.0,0.0,0.0,0.0,0.0,0.0,0.0,0.03,0.0,0.0,0.0,0.0,0.0,0.0,0.0,0.0,0.0,0.14,0.0,0.0,0.64,0.0,0.0,0.0,0.0,0.0,0.0,0.0,0.07,0.0,899.0,9.0,072
3133,0.0,0.0,0.0,0.08,0.0,0.0,0.04,0.0,0.0,0.0,0.0,0.0,0.0,0.0,0.0,0.0,0.03,0.0,0.0,0.0,0.0,0.0,0.0,0.0,0.0,0.0,0.14,0.0,0.0,0.64,0.0,0.0,0.0,0.0,0.0,0.0,0.0,0.07,0.0,869.0,10.0,072
3134,0.0,0.0,0.0,0.08,0.0,0.0,0.04,0.0,0.0,0.0,0.0,0.0,0.0,0.0,0.0,0.0,0.03,0.0,0.0,0.0,0.0,0.0,0.0,0.0,0.0,0.0,0.14,0.0,0.0,0.64,0.0,0.0,0.0,0.0,0.0,0.0,0.0,0.07,0.0,838.0,11.0,072
3135,0.0,0.0,0.0,0.08,0.0,0.0,0.04,0.0,0.0,0.0,0.0,0.0,0.0,0.0,0.0,0.0,0.03,0.0,0.0,0.0,0.0,0.0,0.0,0.0,0.0,0.0,0.14,0.0,0.0,0.64,0.0,0.0,0.0,0.0,0.0,0.0,0.0,0.07,0.0,812.0,12.0,072
9232,0.0,0.0,0.0,0.08,0.0,0.0,0.04,0.0,0.0,0.0,0.0,0.0,0.0,0.0,0.0,0.0,0.03,0.0,0.0,0.0,0.0,0.0,0.0,0.0,0.0,0.0,0.14,0.0,0.0,0.64,0.0,0.0,0.0,0.0,0.0,0.0,0.0,0.07,0.0,810.0,11.45,072
9233,0.0,0.0,0.0,0.08,0.0,0.0,0.04,0.0,0.0,0.0,0.0,0.0,0.0,0.0,0.0,0.0,0.03,0.0,0.0,0.0,0.0,0.0,0.0,0.0,0.0,0.0,0.14,0.0,0.0,0.64,0.0,0.0,0.0,0.0,0.0,0.0,0.0,0.07,0.0,822.0,10.82,072
9234,0.0,0.0,0.0,0.08,0.0,0.0,0.04,0.0,0.0,0.0,0.0,0.0,0.0,0.0,0.0,0.0,0.03,0.0,0.0,0.0,0.0,0.0,0.0,0.0,0.0,0.0,0.14,0.0,0.0,0.64,0.0,0.0,0.0,0.0,0.0,0.0,0.0,0.07,0.0,827.0,10.57,072
9235,0.0,0.0,0.0,0.08,0.0,0.0,0.04,0.0,0.0,0.0,0.0,0.0,0.0,0.0,0.0,0.0,0.03,0.0,0.0,0.0,0.0,0.0,0.0,0.0,0.0,0.0,0.14,0.0,0.0,0.64,0.0,0.0,0.0,0.0,0.0,0.0,0.0,0.07,0.0,845.0,10.01,072
9236,0.0,0.0,0.0,0.08,0.0,0.0,0.04,0.0,0.0,0.0,0.0,0.0,0.0,0.0,0.0,0.0,0.03,0.0,0.0,0.0,0.0,0.0,0.0,0.0,0.0,0.0,0.14,0.0,0.0,0.64,0.0,0.0,0.0,0.0,0.0,0.0,0.0,0.07,0.0,848.0,9.76,072
9237,0.0,0.0,0.0,0.08,0.0,0.0,0.04,0.0,0.0,0.0,0.0,0.0,0.0,0.0,0.0,0.0,0.03,0.0,0.0,0.0,0.0,0.0,0.0,0.0,0.0,0.0,0.14,0.0,0.0,0.64,0.0,0.0,0.0,0.0,0.0,0.0,0.0,0.07,0.0,853.0,9.59,072
9238,0.0,0.0,0.0,0.08,0.0,0.0,0.04,0.0,0.0,0.0,0.0,0.0,0.0,0.0,0.0,0.0,0.03,0.0,0.0,0.0,0.0,0.0,0.0,0.0,0.0,0.0,0.14,0.0,0.0,0.64,0.0,0.0,0.0,0.0,0.0,0.0,0.0,0.07,0.0,859.0,9.37,072
9239,0.0,0.0,0.0,0.08,0.0,0.0,0.04,0.0,0.0,0.0,0.0,0.0,0.0,0.0,0.0,0.0,0.03,0.0,0.0,0.0,0.0,0.0,0.0,0.0,0.0,0.0,0.14,0.0,0.0,0.64,0.0,0.0,0.0,0.0,0.0,0.0,0.0,0.07,0.0,870.0,8.95,072
9240,0.0,0.0,0.0,0.08,0.0,0.0,0.04,0.0,0.0,0.0,0.0,0.0,0.0,0.0,0.0,0.0,0.03,0.0,0.0,0.0,0.0,0.0,0.0,0.0,0.0,0.0,0.14,0.0,0.0,0.64,0.0,0.0,0.0,0.0,0.0,0.0,0.0,0.07,0.0,887.0,8.6,072
9241,0.0,0.0,0.0,0.08,0.0,0.0,0.04,0.0,0.0,0.0,0.0,0.0,0.0,0.0,0.0,0.0,0.03,0.0,0.0,0.0,0.0,0.0,0.0,0.0,0.0,0.0,0.14,0.0,0.0,0.64,0.0,0.0,0.0,0.0,0.0,0.0,0.0,0.07,0.0,890.0,8.32,072
9242,0.0,0.0,0.0,0.08,0.0,0.0,0.04,0.0,0.0,0.0,0.0,0.0,0.0,0.0,0.0,0.0,0.03,0.0,0.0,0.0,0.0,0.0,0.0,0.0,0.0,0.0,0.14,0.0,0.0,0.64,0.0,0.0,0.0,0.0,0.0,0.0,0.0,0.07,0.0,905.0,7.615,072
9243,0.0,0.0,0.0,0.08,0.0,0.0,0.04,0.0,0.0,0.0,0.0,0.0,0.0,0.0,0.0,0.0,0.03,0.0,0.0,0.0,0.0,0.0,0.0,0.0,0.0,0.0,0.14,0.0,0.0,0.64,0.0,0.0,0.0,0.0,0.0,0.0,0.0,0.07,0.0,921.0,7.23,072
9244,0.0,0.0,0.0,0.08,0.0,0.0,0.04,0.0,0.0,0.0,0.0,0.0,0.0,0.0,0.0,0.0,0.03,0.0,0.0,0.0,0.0,0.0,0.0,0.0,0.0,0.0,0.14,0.0,0.0,0.64,0.0,0.0,0.0,0.0,0.0,0.0,0.0,0.07,0.0,940.0,6.77,072
9245,0.0,0.0,0.0,0.08,0.0,0.0,0.04,0.0,0.0,0.0,0.0,0.0,0.0,0.0,0.0,0.0,0.03,0.0,0.0,0.0,0.0,0.0,0.0,0.0,0.0,0.0,0.14,0.0,0.0,0.64,0.0,0.0,0.0,0.0,0.0,0.0,0.0,0.07,0.0,987.0,5.82,072
9246,0.0,0.0,0.0,0.08,0.0,0.0,0.04,0.0,0.0,0.0,0.0,0.0,0.0,0.0,0.0,0.0,0.03,0.0,0.0,0.0,0.0,0.0,0.0,0.0,0.0,0.0,0.14,0.0,0.0,0.64,0.0,0.0,0.0,0.0,0.0,0.0,0.0,0.07,0.0,1002.0,5.61,072
9247,0.0,0.0,0.0,0.08,0.0,0.0,0.04,0.0,0.0,0.0,0.0,0.0,0.0,0.0,0.0,0.0,0.03,0.0,0.0,0.0,0.0,0.0,0.0,0.0,0.0,0.0,0.14,0.0,0.0,0.64,0.0,0.0,0.0,0.0,0.0,0.0,0.0,0.07,0.0,1013.0,5.36,072
9248,0.0,0.0,0.0,0.08,0.0,0.0,0.04,0.0,0.0,0.0,0.0,0.0,0.0,0.0,0.0,0.0,0.03,0.0,0.0,0.0,0.0,0.0,0.0,0.0,0.0,0.0,0.14,0.0,0.0,0.64,0.0,0.0,0.0,0.0,0.0,0.0,0.0,0.07,0.0,1052.0,4.69,072
9249,0.0,0.0,0.0,0.08,0.0,0.0,0.04,0.0,0.0,0.0,0.0,0.0,0.0,0.0,0.0,0.0,0.03,0.0,0.0,0.0,0.0,0.0,0.0,0.0,0.0,0.0,0.14,0.0,0.0,0.64,0.0,0.0,0.0,0.0,0.0,0.0,0.0,0.07,0.0,1068.0,4.48,072
9250,0.0,0.0,0.0,0.08,0.0,0.0,0.04,0.0,0.0,0.0,0.0,0.0,0.0,0.0,0.0,0.0,0.03,0.0,0.0,0.0,0.0,0.0,0.0,0.0,0.0,0.0,0.14,0.0,0.0,0.64,0.0,0.0,0.0,0.0,0.0,0.0,0.0,0.07,0.0,1168.0,3.39,072
