Repository: R3sten/glass_dynamics

# GlassDynamics: Ridge Regression for Glass Viscosity Prediction

## Bachelor's thesis in physics

### Università degli Studi di Trieste

The main goal of this project is to develop a reliable and interpretable predictive model for glass viscosity, moving beyond "black-box" machine learning to provide physically meaningful insights for materials science applications.


This repository implements a workflow that bridges the gap between empirical models and modern data science techniques.

File: data/viscosity_raw_data.csv (part 15 of 81)
,Al2O3,As2O3,B2O3,BaO,BeO,Bi2O3,CaO,CdO,CoO,Cs2O,CuO,Fe2O3,FeO,Ga2O3,GeO2,HfO2,K2O,La2O3,Li2O,MgO,MnO,MoO3,Na2O,Nb2O5,NiO,P2O5,PbO,Rb2O,Sb2O3,SiO2,SrO,Ta2O5,TeO2,TiO2,Tl2O,WO3,Y2O3,ZnO,ZrO2,T,log_visc,ID
9251,0.0,0.0,0.0,0.08,0.0,0.0,0.04,0.0,0.0,0.0,0.0,0.0,0.0,0.0,0.0,0.0,0.03,0.0,0.0,0.0,0.0,0.0,0.0,0.0,0.0,0.0,0.14,0.0,0.0,0.64,0.0,0.0,0.0,0.0,0.0,0.0,0.0,0.07,0.0,1195.0,3.1100000000000003,072
9252,0.0,0.0,0.0,0.08,0.0,0.0,0.04,0.0,0.0,0.0,0.0,0.0,0.0,0.0,0.0,0.0,0.03,0.0,0.0,0.0,0.0,0.0,0.0,0.0,0.0,0.0,0.14,0.0,0.0,0.64,0.0,0.0,0.0,0.0,0.0,0.0,0.0,0.07,0.0,1221.0,2.94,072
9253,0.0,0.0,0.0,0.08,0.0,0.0,0.04,0.0,0.0,0.0,0.0,0.0,0.0,0.0,0.0,0.0,0.03,0.0,0.0,0.0,0.0,0.0,0.0,0.0,0.0,0.0,0.14,0.0,0.0,0.64,0.0,0.0,0.0,0.0,0.0,0.0,0.0,0.07,0.0,1259.0,2.58,072
9254,0.0,0.0,0.0,0.08,0.0,0.0,0.04,0.0,0.0,0.0,0.0,0.0,0.0,0.0,0.0,0.0,0.03,0.0,0.0,0.0,0.0,0.0,0.0,0.0,0.0,0.0,0.14,0.0,0.0,0.64,0.0,0.0,0.0,0.0,0.0,0.0,0.0,0.07,0.0,1321.0,2.3,072
9255,0.0,0.0,0.0,0.08,0.0,0.0,0.04,0.0,0.0,0.0,0.0,0.0,0.0,0.0,0.0,0.0,0.03,0.0,0.0,0.0,0.0,0.0,0.0,0.0,0.0,0.0,0.14,0.0,0.0,0.64,0.0,0.0,0.0,0.0,0.0,0.0,0.0,0.07,0.0,1517.0,1.35,072
9256,0.0,0.0,0.0,0.08,0.0,0.0,0.04,0.0,0.0,0.0,0.0,0.0,0.0,0.0,0.0,0.0,0.03,0.0,0.0,0.0,0.0,0.0,0.0,0.0,0.0,0.0,0.14,0.0,0.0,0.64,0.0,0.0,0.0,0.0,0.0,0.0,0.0,0.07,0.0,1577.0,1.14,072
9257,0.0,0.0,0.0,0.08,0.0,0.0,0.04,0.0,0.0,0.0,0.0,0.0,0.0,0.0,0.0,0.0,0.03,0.0,0.0,0.0,0.0,0.0,0.0,0.0,0.0,0.0,0.14,0.0,0.0,0.64,0.0,0.0,0.0,0.0,0.0,0.0,0.0,0.07,0.0,1727.0,0.6499999999999999,072
9258,0.0,0.0,0.0,0.08,0.0,0.0,0.04,0.0,0.0,0.0,0.0,0.0,0.0,0.0,0.0,0.0,0.03,0.0,0.0,0.0,0.0,0.0,0.0,0.0,0.0,0.0,0.14,0.0,0.0,0.64,0.0,0.0,0.0,0.0,0.0,0.0,0.0,0.07,0.0,1880.0,0.23,072
711,0.0,0.0,0.0,0.02,0.0,0.0,0.04,0.0,0.0,0.0,0.0,0.0,0.0,0.0,0.0,0.0,0.03,0.0,0.0,0.0,0.0,0.0,0.0,0.0,0.0,0.0,0.19,0.0,0.0,0.64,0.0,0.0,0.0,0.0,0.0,0.0,0.0,0.07,0.0,808.0,12.0,073
712,0.0,0.0,0.0,0.02,0.0,0.0,0.04,0.0,0.0,0.0,0.0,0.0,0.0,0.0,0.0,0.0,0.03,0.0,0.0,0.0,0.0,0.0,0.0,0.0,0.0,0.0,0.19,0.0,0.0,0.64,0.0,0.0,0.0,0.0,0.0,0.0,0.0,0.07,0.0,883.0,9.0,073
713,0.0,0.0,0.0,0.02,0.0,0.0,0.04,0.0,0.0,0.0,0.0,0.0,0.0,0.0,0.0,0.0,0.03,0.0,0.0,0.0,0.0,0.0,0.0,0.0,0.0,0.0,0.19,0.0,0.0,0.64,0.0,0.0,0.0,0.0,0.0,0.0,0.0,0.07,0.0,953.0,7.0,073
3151,0.0,0.0,0.0,0.02,0.0,0.0,0.04,0.0,0.0,0.0,0.0,0.0,0.0,0.0,0.0,0.0,0.03,0.0,0.0,0.0,0.0,0.0,0.0,0.0,0.0,0.0,0.19,0.0,0.0,0.64,0.0,0.0,0.0,0.0,0.0,0.0,0.0,0.07,0.0,1658.0,0.5,073
3152,0.0,0.0,0.0,0.02,0.0,0.0,0.04,0.0,0.0,0.0,0.0,0.0,0.0,0.0,0.0,0.0,0.03,0.0,0.0,0.0,0.0,0.0,0.0,0.0,0.0,0.0,0.19,0.0,0.0,0.64,0.0,0.0,0.0,0.0,0.0,0.0,0.0,0.07,0.0,1535.0,1.0,073
3153,0.0,0.0,0.0,0.02,0.0,0.0,0.04,0.0,0.0,0.0,0.0,0.0,0.0,0.0,0.0,0.0,0.03,0.0,0.0,0.0,0.0,0.0,0.0,0.0,0.0,0.0,0.19,0.0,0.0,0.64,0.0,0.0,0.0,0.0,0.0,0.0,0.0,0.07,0.0,1429.0,1.5,073
3154,0.0,0.0,0.0,0.02,0.0,0.0,0.04,0.0,0.0,0.0,0.0,0.0,0.0,0.0,0.0,0.0,0.03,0.0,0.0,0.0,0.0,0.0,0.0,0.0,0.0,0.0,0.19,0.0,0.0,0.64,0.0,0.0,0.0,0.0,0.0,0.0,0.0,0.07,0.0,1335.0,2.0,073
3155,0.0,0.0,0.0,0.02,0.0,0.0,0.04,0.0,0.0,0.0,0.0,0.0,0.0,0.0,0.0,0.0,0.03,0.0,0.0,0.0,0.0,0.0,0.0,0.0,0.0,0.0,0.19,0.0,0.0,0.64,0.0,0.0,0.0,0.0,0.0,0.0,0.0,0.07,0.0,1255.0,2.5,073
3156,0.0,0.0,0.0,0.02,0.0,0.0,0.04,0.0,0.0,0.0,0.0,0.0,0.0,0.0,0.0,0.0,0.03,0.0,0.0,0.0,0.0,0.0,0.0,0.0,0.0,0.0,0.19,0.0,0.0,0.64,0.0,0.0,0.0,0.0,0.0,0.0,0.0,0.07,0.0,1201.0,3.0,073
3157,0.0,0.0,0.0,0.02,0.0,0.0,0.04,0.0,0.0,0.0,0.0,0.0,0.0,0.0,0.0,0.0,0.03,0.0,0.0,0.0,0.0,0.0,0.0,0.0,0.0,0.0,0.19,0.0,0.0,0.64,0.0,0.0,0.0,0.0,0.0,0.0,0.0,0.07,0.0,1124.0,4.0,073
3158,0.0,0.0,0.0,0.02,0.0,0.0,0.04,0.0,0.0,0.0,0.0,0.0,0.0,0.0,0.0,0.0,0.03,0.0,0.0,0.0,0.0,0.0,0.0,0.0,0.0,0.0,0.19,0.0,0.0,0.64,0.0,0.0,0.0,0.0,0.0,0.0,0.0,0.07,0.0,1068.0,5.0,073
3159,0.0,0.0,0.0,0.02,0.0,0.0,0.04,0.0,0.0,0.0,0.0,0.0,0.0,0.0,0.0,0.0,0.03,0.0,0.0,0.0,0.0,0.0,0.0,0.0,0.0,0.0,0.19,0.0,0.0,0.64,0.0,0.0,0.0,0.0,0.0,0.0,0.0,0.07,0.0,1015.0,6.0,073
3160,0.0,0.0,0.0,0.02,0.0,0.0,0.04,0.0,0.0,0.0,0.0,0.0,0.0,0.0,0.0,0.0,0.03,0.0,0.0,0.0,0.0,0.0,0.0,0.0,0.0,0.0,0.19,0.0,0.0,0.64,0.0,0.0,0.0,0.0,0.0,0.0,0.0,0.07,0.0,964.0,7.0,073
3161,0.0,0.0,0.0,0.02,0.0,0.0,0.04,0.0,0.0,0.0,0.0,0.0,0.0,0.0,0.0,0.0,0.03,0.0,0.0,0.0,0.0,0.0,0.0,0.0,0.0,0.0,0.19,0.0,0.0,0.64,0.0,0.0,0.0,0.0,0.0,0.0,0.0,0.07,0.0,923.0,8.0,073
3162,0.0,0.0,0.0,0.02,0.0,0.0,0.04,0.0,0.0,0.0,0.0,0.0,0.0,0.0,0.0,0.0,0.03,0.0,0.0,0.0,0.0,0.0,0.0,0.0,0.0,0.0,0.19,0.0,0.0,0.64,0.0,0.0,0.0,0.0,0.0,0.0,0.0,0.07,0.0,885.0,9.0,073
3163,0.0,0.0,0.0,0.02,0.0,0.0,0.04,0.0,0.0,0.0,0.0,0.0,0.0,0.0,0.0,0.0,0.03,0.0,0.0,0.0,0.0,0.0,0.0,0.0,0.0,0.0,0.19,0.0,0.0,0.64,0.0,0.0,0.0,0.0,0.0,0.0,0.0,0.07,0.0,848.0,10.0,073
3164,0.0,0.0,0.0,0.02,0.0,0.0,0.04,0.0,0.0,0.0,0.0,0.0,0.0,0.0,0.0,0.0,0.03,0.0,0.0,0.0,0.0,0.0,0.0,0.0,0.0,0.0,0.19,0.0,0.0,0.64,0.0,0.0,0.0,0.0,0.0,0.0,0.0,0.07,0.0,817.0,11.0,073
3165,0.0,0.0,0.0,0.02,0.0,0.0,0.04,0.0,0.0,0.0,0.0,0.0,0.0,0.0,0.0,0.0,0.03,0.0,0.0,0.0,0.0,0.0,0.0,0.0,0.0,0.0,0.19,0.0,0.0,0.64,0.0,0.0,0.0,0.0,0.0,0.0,0.0,0.07,0.0,786.0,12.0,073
714,0.0,0.0,0.19,0.21,0.0,0.0,0.0,0.03,0.0,0.0,0.0,0.0,0.0,0.0,0.0,0.0,0.0,0.06,0.0,0.0,0.0,0.0,0.0,0.01,0.0,0.0,0.0,0.0,0.0,0.3,0.0,0.0,0.0,0.17,0.0,0.0,0.0,0.0,0.03,923.0,12.0,074
715,0.0,0.0,0.19,0.21,0.0,0.0,0.0,0.03,0.0,0.0,0.0,0.0,0.0,0.0,0.0,0.0,0.0,0.06,0.0,0.0,0.0,0.0,0.0,0.01,0.0,0.0,0.0,0.0,0.0,0.3,0.0,0.0,0.0,0.17,0.0,0.0,0.0,0.0,0.03,983.0,9.0,074
716,0.0,0.0,0.19,0.21,0.0,0.0,0.0,0.03,0.0,0.0,0.0,0.0,0.0,0.0,0.0,0.0,0.0,0.06,0.0,0.0,0.0,0.0,0.0,0.01,0.0,0.0,0.0,0.0,0.0,0.3,0.0,0.0,0.0,0.17,0.0,0.0,0.0,0.0,0.03,1023.0,7.0,074
3179,0.0,0.0,0.19,0.21,0.0,0.0,0.0,0.03,0.0,0.0,0.0,0.0,0.0,0.0,0.0,0.0,0.0,0.06,0.0,0.0,0.0,0.0,0.0,0.01,0.0,0.0,0.0,0.0,0.0,0.3,0.0,0.0,0.0,0.17,0.0,0.0,0.0,0.0,0.03,1445.0,0.0,074
3180,0.0,0.0,0.19,0.21,0.0,0.0,0.0,0.03,0.0,0.0,0.0,0.0,0.0,0.0,0.0,0.0,0.0,0.06,0.0,0.0,0.0,0.0,0.0,0.01,0.0,0.0,0.0,0.0,0.0,0.3,0.0,0.0,0.0,0.17,0.0,0.0,0.0,0.0,0.03,1353.0,0.5,074
3181,0.0,0.0,0.19,0.21,0.0,0.0,0.0,0.03,0.0,0.0,0.0,0.0,0.0,0.0,0.0,0.0,0.0,0.06,0.0,0.0,0.0,0.0,0.0,0.01,0.0,0.0,0.0,0.0,0.0,0.3,0.0,0.0,0.0,0.17,0.0,0.0,0.0,0.0,0.03,1277.0,1.0,074
3182,0.0,0.0,0.19,0.21,0.0,0.0,0.0,0.03,0.0,0.0,0.0,0.0,0.0,0.0,0.0,0.0,0.0,0.06,0.0,0.0,0.0,0.0,0.0,0.01,0.0,0.0,0.0,0.0,0.0,0.3,0.0,0.0,0.0,0.17,0.0,0.0,0.0,0.0,0.03,1227.0,1.5,074
3183,0.0,0.0,0.19,0.21,0.0,0.0,0.0,0.03,0.0,0.0,0.0,0.0,0.0,0.0,0.0,0.0,0.0,0.06,0.0,0.0,0.0,0.0,0.0,0.01,0.0,0.0,0.0,0.0,0.0,0.3,0.0,0.0,0.0,0.17,0.0,0.0,0.0,0.0,0.03,1188.0,2.0,074
3184,0.0,0.0,0.19,0.21,0.0,0.0,0.0,0.03,0.0,0.0,0.0,0.0,0.0,0.0,0.0,0.0,0.0,0.06,0.0,0.0,0.0,0.0,0.0,0.01,0.0,0.0,0.0,0.0,0.0,0.3,0.0,0.0,0.0,0.17,0.0,0.0,0.0,0.0,0.03,1153.0,2.5,074
3185,0.0,0.0,0.19,0.21,0.0,0.0,0.0,0.03,0.0,0.0,0.0,0.0,0.0,0.0,0.0,0.0,0.0,0.06,0.0,0.0,0.0,0.0,0.0,0.01,0.0,0.0,0.0,0.0,0.0,0.3,0.0,0.0,0.0,0.17,0.0,0.0,0.0,0.0,0.03,1125.0,3.0,074
3186,0.0,0.0,0.19,0.21,0.0,0.0,0.0,0.03,0.0,0.0,0.0,0.0,0.0,0.0,0.0,0.0,0.0,0.06,0.0,0.0,0.0,0.0,0.0,0.01,0.0,0.0,0.0,0.0,0.0,0.3,0.0,0.0,0.0,0.17,0.0,0.0,0.0,0.0,0.03,1082.0,4.0,074
3187,0.0,0.0,0.19,0.21,0.0,0.0,0.0,0.03,0.0,0.0,0.0,0.0,0.0,0.0,0.0,0.0,0.0,0.06,0.0,0.0,0.0,0.0,0.0,0.01,0.0,0.0,0.0,0.0,0.0,0.3,0.0,0.0,0.0,0.17,0.0,0.0,0.0,0.0,0.03,1062.0,5.0,074
3188,0.0,0.0,0.19,0.21,0.0,0.0,0.0,0.03,0.0,0.0,0.0,0.0,0.0,0.0,0.0,0.0,0.0,0.06,0.0,0.0,0.0,0.0,0.0,0.01,0.0,0.0,0.0,0.0,0.0,0.3,0.0,0.0,0.0,0.17,0.0,0.0,0.0,0.0,0.03,1041.0,6.0,074
3189,0.0,0.0,0.19,0.21,0.0,0.0,0.0,0.03,0.0,0.0,0.0,0.0,0.0,0.0,0.0,0.0,0.0,0.06,0.0,0.0,0.0,0.0,0.0,0.01,0.0,0.0,0.0,0.0,0.0,0.3,0.0,0.0,0.0,0.17,0.0,0.0,0.0,0.0,0.03,1020.0,7.0,074
3190,0.0,0.0,0.19,0.21,0.0,0.0,0.0,0.03,0.0,0.0,0.0,0.0,0.0,0.0,0.0,0.0,0.0,0.06,0.0,0.0,0.0,0.0,0.0,0.01,0.0,0.0,0.0,0.0,0.0,0.3,0.0,0.0,0.0,0.17,0.0,0.0,0.0,0.0,0.03,1001.0,8.0,074
3191,0.0,0.0,0.19,0.21,0.0,0.0,0.0,0.03,0.0,0.0,0.0,0.0,0.0,0.0,0.0,0.0,0.0,0.06,0.0,0.0,0.0,0.0,0.0,0.01,0.0,0.0,0.0,0.0,0.0,0.3,0.0,0.0,0.0,0.17,0.0,0.0,0.0,0.0,0.03,982.0,9.0,074
3192,0.0,0.0,0.19,0.21,0.0,0.0,0.0,0.03,0.0,0.0,0.0,0.0,0.0,0.0,0.0,0.0,0.0,0.06,0.0,0.0,0.0,0.0,0.0,0.01,0.0,0.0,0.0,0.0,0.0,0.3,0.0,0.0,0.0,0.17,0.0,0.0,0.0,0.0,0.03,963.0,10.0,074
3193,0.0,0.0,0.19,0.21,0.0,0.0,0.0,0.03,0.0,0.0,0.0,0.0,0.0,0.0,0.0,0.0,0.0,0.06,0.0,0.0,0.0,0.0,0.0,0.01,0.0,0.0,0.0,0.0,0.0,0.3,0.0,0.0,0.0,0.17,0.0,0.0,0.0,0.0,0.03,947.0,11.0,074
3194,0.0,0.0,0.19,0.21,0.0,0.0,0.0,0.03,0.0,0.0,0.0,0.0,0.0,0.0,0.0,0.0,0.0,0.06,0.0,0.0,0.0,0.0,0.0,0.01,0.0,0.0,0.0,0.0,0.0,0.3,0.0,0.0,0.0,0.17,0.0,0.0,0.0,0.0,0.03,929.0,12.0,074
720,0.03,0.0,0.38,0.0,0.0,0.0,0.0,0.27,0.0,0.0,0.0,0.0,0.0,0.0,0.0,0.0,0.0,0.09,0.0,0.0,0.0,0.0,0.0,0.0,0.0,0.0,0.0,0.0,0.0,0.09,0.0,0.0,0.0,0.09,0.0,0.01,0.0,0.0,0.04,873.0,12.0,075
721,0.03,0.0,0.38,0.0,0.0,0.0,0.0,0.27,0.0,0.0,0.0,0.0,0.0,0.0,0.0,0.0,0.0,0.09,0.0,0.0,0.0,0.0,0.0,0.0,0.0,0.0,0.0,0.0,0.0,0.09,0.0,0.0,0.0,0.09,0.0,0.01,0.0,0.0,0.04,928.0,9.0,075
722,0.03,0.0,0.38,0.0,0.0,0.0,0.0,0.27,0.0,0.0,0.0,0.0,0.0,0.0,0.0,0.0,0.0,0.09,0.0,0.0,0.0,0.0,0.0,0.0,0.0,0.0,0.0,0.0,0.0,0.09,0.0,0.0,0.0,0.09,0.0,0.01,0.0,0.0,0.04,963.0,7.0,075
2369,0.03,0.0,0.38,0.0,0.0,0.0,0.0,0.27,0.0,0.0,0.0,0.0,0.0,0.0,0.0,0.0,0.0,0.09,0.0,0.0,0.0,0.0,0.0,0.0,0.0,0.0,0.0,0.0,0.0,0.09,0.0,0.0,0.0,0.09,0.0,0.01,0.0,0.0,0.04,1033.0,3.6989700043360183,075
2370,0.03,0.0,0.38,0.0,0.0,0.0,0.0,0.27,0.0,0.0,0.0,0.0,0.0,0.0,0.0,0.0,0.0,0.09,0.0,0.0,0.0,0.0,0.0,0.0,0.0,0.0,0.0,0.0,0.0,0.09,0.0,0.0,0.0,0.09,0.0,0.01,0.0,0.0,0.04,1053.0,3.0,075
2371,0.03,0.0,0.38,0.0,0.0,0.0,0.0,0.27,0.0,0.0,0.0,0.0,0.0,0.0,0.0,0.0,0.0,0.09,0.0,0.0,0.0,0.0,0.0,0.0,0.0,0.0,0.0,0.0,0.0,0.09,0.0,0.0,0.0,0.09,0.0,0.01,0.0,0.0,0.04,1073.0,2.431363764158988,075
2372,0.03,0.0,0.38,0.0,0.0,0.0,0.0,0.27,0.0,0.0,0.0,0.0,0.0,0.0,0.0,0.0,0.0,0.09,0.0,0.0,0.0,0.0,0.0,0.0,0.0,0.0,0.0,0.0,0.0,0.09,0.0,0.0,0.0,0.09,0.0,0.01,0.0,0.0,0.04,1093.0,2.0,075
2373,0.03,0.0,0.38,0.0,0.0,0.0,0.0,0.27,0.0,0.0,0.0,0.0,0.0,0.0,0.0,0.0,0.0,0.09,0.0,0.0,0.0,0.0,0.0,0.0,0.0,0.0,0.0,0.0,0.0,0.09,0.0,0.0,0.0,0.09,0.0,0.01,0.0,0.0,0.04,1113.0,1.5910646070264989,075
2374,0.03,0.0,0.38,0.0,0.0,0.0,0.0,0.27,0.0,0.0,0.0,0.0,0.0,0.0,0.0,0.0,0.0,0.09,0.0,0.0,0.0,0.0,0.0,0.0,0.0,0.0,0.0,0.0,0.0,0.09,0.0,0.0,0.0,0.09,0.0,0.01,0.0,0.0,0.04,1133.0,1.3010299956639813,075
2375,0.03,0.0,0.38,0.0,0.0,0.0,0.0,0.27,0.0,0.0,0.0,0.0,0.0,0.0,0.0,0.0,0.0,0.09,0.0,0.0,0.0,0.0,0.0,0.0,0.0,0.0,0.0,0.0,0.0,0.09,0.0,0.0,0.0,0.09,0.0,0.01,0.0,0.0,0.04,1153.0,1.0,075
2376,0.03,0.0,0.38,0.0,0.0,0.0,0.0,0.27,0.0,0.0,0.0,0.0,0.0,0.0,0.0,0.0,0.0,0.09,0.0,0.0,0.0,0.0,0.0,0.0,0.0,0.0,0.0,0.0,0.0,0.09,0.0,0.0,0.0,0.09,0.0,0.01,0.0,0.0,0.04,1173.0,0.7323937598229686,075
2377,0.03,0.0,0.38,0.0,0.0,0.0,0.0,0.27,0.0,0.0,0.0,0.0,0.0,0.0,0.0,0.0,0.0,0.09,0.0,0.0,0.0,0.0,0.0,0.0,0.0,0.0,0.0,0.0,0.0,0.09,0.0,0.0,0.0,0.09,0.0,0.01,0.0,0.0,0.04,1193.0,0.4771212547196624,075
2378,0.03,0.0,0.38,0.0,0.0,0.0,0.0,0.27,0.0,0.0,0.0,0.0,0.0,0.0,0.0,0.0,0.0,0.09,0.0,0.0,0.0,0.0,0.0,0.0,0.0,0.0,0.0,0.0,0.0,0.09,0.0,0.0,0.0,0.09,0.0,0.01,0.0,0.0,0.04,1213.0,0.30102999566398125,075
2379,0.03,0.0,0.38,0.0,0.0,0.0,0.0,0.27,0.0,0.0,0.0,0.0,0.0,0.0,0.0,0.0,0.0,0.09,0.0,0.0,0.0,0.0,0.0,0.0,0.0,0.0,0.0,0.0,0.0,0.09,0.0,0.0,0.0,0.09,0.0,0.01,0.0,0.0,0.04,1233.0,0.17609125905568135,075
3225,0.03,0.0,0.38,0.0,0.0,0.0,0.0,0.27,0.0,0.0,0.0,0.0,0.0,0.0,0.0,0.0,0.0,0.09,0.0,0.0,0.0,0.0,0.0,0.0,0.0,0.0,0.0,0.0,0.0,0.09,0.0,0.0,0.0,0.09,0.0,0.01,0.0,0.0,0.04,1192.0,0.5,075
3226,0.03,0.0,0.38,0.0,0.0,0.0,0.0,0.27,0.0,0.0,0.0,0.0,0.0,0.0,0.0,0.0,0.0,0.09,0.0,0.0,0.0,0.0,0.0,0.0,0.0,0.0,0.0,0.0,0.0,0.09,0.0,0.0,0.0,0.09,0.0,0.01,0.0,0.0,0.04,1119.0,1.5,075
3227,0.03,0.0,0.38,0.0,0.0,0.0,0.0,0.27,0.0,0.0,0.0,0.0,0.0,0.0,0.0,0.0,0.0,0.09,0.0,0.0,0.0,0.0,0.0,0.0,0.0,0.0,0.0,0.0,0.0,0.09,0.0,0.0,0.0,0.09,0.0,0.01,0.0,0.0,0.04,1071.0,2.5,075
3228,0.03,0.0,0.38,0.0,0.0,0.0,0.0,0.27,0.0,0.0,0.0,0.0,0.0,0.0,0.0,0.0,0.0,0.09,0.0,0.0,0.0,0.0,0.0,0.0,0.0,0.0,0.0,0.0,0.0,0.09,0.0,0.0,0.0,0.09,0.0,0.01,0.0,0.0,0.04,1026.0,4.0,075
3229,0.03,0.0,0.38,0.0,0.0,0.0,0.0,0.27,0.0,0.0,0.0,0.0,0.0,0.0,0.0,0.0,0.0,0.09,0.0,0.0,0.0,0.0,0.0,0.0,0.0,0.0,0.0,0.0,0.0,0.09,0.0,0.0,0.0,0.09,0.0,0.01,0.0,0.0,0.04,1006.0,5.0,075
3230,0.03,0.0,0.38,0.0,0.0,0.0,0.0,0.27,0.0,0.0,0.0,0.0,0.0,0.0,0.0,0.0,0.0,0.09,0.0,0.0,0.0,0.0,0.0,0.0,0.0,0.0,0.0,0.0,0.0,0.09,0.0,0.0,0.0,0.09,0.0,0.01,0.0,0.0,0.04,984.0,6.0,075
3231,0.03,0.0,0.38,0.0,0.0,0.0,0.0,0.27,0.0,0.0,0.0,0.0,0.0,0.0,0.0,0.0,0.0,0.09,0.0,0.0,0.0,0.0,0.0,0.0,0.0,0.0,0.0,0.0,0.0,0.09,0.0,0.0,0.0,0.09,0.0,0.01,0.0,0.0,0.04,964.0,7.0,075
3232,0.03,0.0,0.38,0.0,0.0,0.0,0.0,0.27,0.0,0.0,0.0,0.0,0.0,0.0,0.0,0.0,0.0,0.09,0.0,0.0,0.0,0.0,0.0,0.0,0.0,0.0,0.0,0.0,0.0,0.09,0.0,0.0,0.0,0.09,0.0,0.01,0.0,0.0,0.04,944.0,8.0,075
3233,0.03,0.0,0.38,0.0,0.0,0.0,0.0,0.27,0.0,0.0,0.0,0.0,0.0,0.0,0.0,0.0,0.0,0.09,0.0,0.0,0.0,0.0,0.0,0.0,0.0,0.0,0.0,0.0,0.0,0.09,0.0,0.0,0.0,0.09,0.0,0.01,0.0,0.0,0.04,927.0,9.0,075
3234,0.03,0.0,0.38,0.0,0.0,0.0,0.0,0.27,0.0,0.0,0.0,0.0,0.0,0.0,0.0,0.0,0.0,0.09,0.0,0.0,0.0,0.0,0.0,0.0,0.0,0.0,0.0,0.0,0.0,0.09,0.0,0.0,0.0,0.09,0.0,0.01,0.0,0.0,0.04,909.0,10.0,075
3235,0.03,0.0,0.38,0.0,0.0,0.0,0.0,0.27,0.0,0.0,0.0,0.0,0.0,0.0,0.0,0.0,0.0,0.09,0.0,0.0,0.0,0.0,0.0,0.0,0.0,0.0,0.0,0.0,0.0,0.09,0.0,0.0,0.0,0.09,0.0,0.01,0.0,0.0,0.04,893.0,10.0,075
3236,0.03,0.0,0.38,0.0,0.0,0.0,0.0,0.27,0.0,0.0,0.0,0.0,0.0,0.0,0.0,0.0,0.0,0.09,0.0,0.0,0.0,0.0,0.0,0.0,0.0,0.0,0.0,0.0,0.0,0.09,0.0,0.0,0.0,0.09,0.0,0.01,0.0,0.0,0.04,874.0,12.0,075
54718,0.03,0.0,0.38,0.0,0.0,0.0,0.0,0.27,0.0,0.0,0.0,0.0,0.0,0.0,0.0,0.0,0.0,0.09,0.0,0.0,0.0,0.0,0.0,0.0,0.0,0.0,0.0,0.0,0.0,0.09,0.0,0.0,0.0,0.09,0.0,0.01,0.0,0.0,0.04,863.0,12.0,075
54720,0.03,0.0,0.38,0.0,0.0,0.0,0.0,0.27,0.0,0.0,0.0,0.0,0.0,0.0,0.0,0.0,0.0,0.09,0.0,0.0,0.0,0.0,0.0,0.0,0.0,0.0,0.0,0.0,0.0,0.09,0.0,0.0,0.0,0.09,0.0,0.01,0.0,0.0,0.04,1043.0,3.0,075
54721,0.03,0.0,0.38,0.0,0.0,0.0,0.0,0.27,0.0,0.0,0.0,0.0,0.0,0.0,0.0,0.0,0.0,0.09,0.0,0.0,0.0,0.0,0.0,0.0,0.0,0.0,0.0,0.0,0.0,0.09,0.0,0.0,0.0,0.09,0.0,0.01,0.0,0.0,0.04,1163.0,1.0,075
723,0.0,0.0,0.0,0.0,0.0,0.0,0.0,0.0,0.0,0.0,0.0,0.0,0.0,0.0,0.0,0.0,0.0,0.0,0.2,0.0,0.0,0.0,0.0,0.0,0.0,0.0,0.0,0.0,0.0,0.8,0.0,0.0,0.0,0.0,0.0,0.0,0.0,0.0,0.0,1673.0,1.2810333672477277,076
724,0.0,0.0,0.0,0.0,0.0,0.0,0.0,0.0,0.0,0.0,0.0,0.0,0.0,0.0,0.0,0.0,0.0,0.0,0.2,0.0,0.0,0.0,0.0,0.0,0.0,0.0,0.0,0.0,0.0,0.8,0.0,0.0,0.0,0.0,0.0,0.0,0.0,0.0,0.0,1723.0,1.12057393120585,076
725,0.0,0.0,0.0,0.0,0.0,0.0,0.0,0.0,0.0,0.0,0.0,0.0,0.0,0.0,0.0,0.0,0.0,0.0,0.2,0.0,0.0,0.0,0.0,0.0,0.0,0.0,0.0,0.0,0.0,0.8,0.0,0.0,0.0,0.0,0.0,0.0,0.0,0.0,0.0,1773.0,0.9698816437465,076
726,0.0,0.0,0.0,0.0,0.0,0.0,0.0,0.0,0.0,0.0,0.0,0.0,0.0,0.0,0.0,0.0,0.0,0.0,0.2,0.0,0.0,0.0,0.0,0.0,0.0,0.0,0.0,0.0,0.0,0.8,0.0,0.0,0.0,0.0,0.0,0.0,0.0,0.0,0.0,1823.0,0.8597385661971468,076
727,0.0,0.0,0.0,0.0,0.0,0.0,0.0,0.0,0.0,0.0,0.0,0.0,0.0,0.0,0.0,0.0,0.0,0.0,0.2,0.0,0.0,0.0,0.0,0.0,0.0,0.0,0.0,0.0,0.0,0.8,0.0,0.0,0.0,0.0,0.0,0.0,0.0,0.0,0.0,1873.0,0.6901960800285136,076
728,0.0,0.0,0.0,0.0,0.0,0.0,0.0,0.0,0.0,0.0,0.0,0.0,0.0,0.0,0.0,0.0,0.0,0.0,0.2,0.0,0.0,0.0,0.0,0.0,0.0,0.0,0.0,0.0,0.0,0.8,0.0,0.0,0.0,0.0,0.0,0.0,0.0,0.0,0.0,1923.0,0.5599066250361124,076
729,0.0,0.0,0.0,0.0,0.0,0.0,0.0,0.0,0.0,0.0,0.0,0.0,0.0,0.0,0.0,0.0,0.0,0.0,0.2,0.0,0.0,0.0,0.0,0.0,0.0,0.0,0.0,0.0,0.0,0.8,0.0,0.0,0.0,0.0,0.0,0.0,0.0,0.0,0.0,1973.0,0.4393326938302626,076
36560,0.0,0.0,0.0,0.0,0.0,0.0,0.0,0.0,0.0,0.0,0.0,0.0,0.0,0.0,0.0,0.0,0.0,0.0,0.2,0.0,0.0,0.0,0.0,0.0,0.0,0.0,0.0,0.0,0.0,0.8,0.0,0.0,0.0,0.0,0.0,0.0,0.0,0.0,0.0,838.0,7.0,076
36561,0.0,0.0,0.0,0.0,0.0,0.0,0.0,0.0,0.0,0.0,0.0,0.0,0.0,0.0,0.0,0.0,0.0,0.0,0.2,0.0,0.0,0.0,0.0,0.0,0.0,0.0,0.0,0.0,0.0,0.8,0.0,0.0,0.0,0.0,0.0,0.0,0.0,0.0,0.0,804.0,8.0,076
36562,0.0,0.0,0.0,0.0,0.0,0.0,0.0,0.0,0.0,0.0,0.0,0.0,0.0,0.0,0.0,0.0,0.0,0.0,0.2,0.0,0.0,0.0,0.0,0.0,0.0,0.0,0.0,0.0,0.0,0.8,0.0,0.0,0.0,0.0,0.0,0.0,0.0,0.0,0.0,773.0,9.0,076
36563,0.0,0.0,0.0,0.0,0.0,0.0,0.0,0.0,0.0,0.0,0.0,0.0,0.0,0.0,0.0,0.0,0.0,0.0,0.2,0.0,0.0,0.0,0.0,0.0,0.0,0.0,0.0,0.0,0.0,0.8,0.0,0.0,0.0,0.0,0.0,0.0,0.0,0.0,0.0,746.0,10.0,076
36564,0.0,0.0,0.0,0.0,0.0,0.0,0.0,0.0,0.0,0.0,0.0,0.0,0.0,0.0,0.0,0.0,0.0,0.0,0.2,0.0,0.0,0.0,0.0,0.0,0.0,0.0,0.0,0.0,0.0,0.8,0.0,0.0,0.0,0.0,0.0,0.0,0.0,0.0,0.0,722.0,11.0,076
36565,0.0,0.0,0.0,0.0,0.0,0.0,0.0,0.0,0.0,0.0,0.0,0.0,0.0,0.0,0.0,0.0,0.0,0.0,0.2,0.0,0.0,0.0,0.0,0.0,0.0,0.0,0.0,0.0,0.0,0.8,0.0,0.0,0.0,0.0,0.0,0.0,0.0,0.0,0.0,699.0,12.0,076
731,0.0,0.0,0.0,0.0,0.0,0.0,0.0,0.0,0.0,0.0,0.0,0.0,0.0,0.0,0.0,0.0,0.07,0.0,0.0,0.0,0.0,0.0,0.0,0.0,0.0,0.0,0.14,0.0,0.0,0.78,0.0,0.0,0.0,0.0,0.0,0.0,0.0,0.0,0.0,848.0,9.0,077
732,0.0,0.0,0.0,0.0,0.0,0.0,0.0,0.0,0.0,0.0,0.0,0.0,0.0,0.0,0.0,0.0,0.07,0.0,0.0,0.0,0.0,0.0,0.0,0.0,0.0,0.0,0.14,0.0,0.0,0.78,0.0,0.0,0.0,0.0,0.0,0.0,0.0,0.0,0.0,938.0,7.0,077
1740,0.0,0.0,0.0,0.0,0.0,0.0,0.0,0.0,0.0,0.0,0.0,0.0,0.0,0.0,0.0,0.0,0.07,0.0,0.0,0.0,0.0,0.0,0.0,0.0,0.0,0.0,0.14,0.0,0.0,0.78,0.0,0.0,0.0,0.0,0.0,0.0,0.0,0.0,0.0,1733.0,1.2566506143517748,077
1741,0.0,0.0,0.0,0.0,0.0,0.0,0.0,0.0,0.0,0.0,0.0,0.0,0.0,0.0,0.0,0.0,0.07,0.0,0.0,0.0,0.0,0.0,0.0,0.0,0.0,0.0,0.14,0.0,0.0,0.78,0.0,0.0,0.0,0.0,0.0,0.0,0.0,0.0,0.0,1713.0,1.334453751150931,077
1742,0.0,0.0,0.0,0.0,0.0,0.0,0.0,0.0,0.0,0.0,0.0,0.0,0.0,0.0,0.0,0.0,0.07,0.0,0.0,0.0,0.0,0.0,0.0,0.0,0.0,0.0,0.14,0.0,0.0,0.78,0.0,0.0,0.0,0.0,0.0,0.0,0.0,0.0,0.0,1693.0,1.3909351071033793,077
1743,0.0,0.0,0.0,0.0,0.0,0.0,0.0,0.0,0.0,0.0,0.0,0.0,0.0,0.0,0.0,0.0,0.07,0.0,0.0,0.0,0.0,0.0,0.0,0.0,0.0,0.0,0.14,0.0,0.0,0.78,0.0,0.0,0.0,0.0,0.0,0.0,0.0,0.0,0.0,1673.0,1.4712917110589387,077
1744,0.0,0.0,0.0,0.0,0.0,0.0,0.0,0.0,0.0,0.0,0.0,0.0,0.0,0.0,0.0,0.0,0.07,0.0,0.0,0.0,0.0,0.0,0.0,0.0,0.0,0.0,0.14,0.0,0.0,0.78,0.0,0.0,0.0,0.0,0.0,0.0,0.0,0.0,0.0,1653.0,1.5250448070368452,077
1745,0.0,0.0,0.0,0.0,0.0,0.0,0.0,0.0,0.0,0.0,0.0,0.0,0.0,0.0,0.0,0.0,0.07,0.0,0.0,0.0,0.0,0.0,0.0,0.0,0.0,0.0,0.14,0.0,0.0,0.78,0.0,0.0,0.0,0.0,0.0,0.0,0.0,0.0,0.0,1633.0,1.6020599913279625,077
1746,0.0,0.0,0.0,0.0,0.0,0.0,0.0,0.0,0.0,0.0,0.0,0.0,0.0,0.0,0.0,0.0,0.07,0.0,0.0,0.0,0.0,0.0,0.0,0.0,0.0,0.0,0.14,0.0,0.0,0.78,0.0,0.0,0.0,0.0,0.0,0.0,0.0,0.0,0.0,1613.0,1.6757783416740852,077
1747,0.0,0.0,0.0,0.0,0.0,0.0,0.0,0.0,0.0,0.0,0.0,0.0,0.0,0.0,0.0,0.0,0.07,0.0,0.0,0.0,0.0,0.0,0.0,0.0,0.0,0.0,0.14,0.0,0.0,0.78,0.0,0.0,0.0,0.0,0.0,0.0,0.0,0.0,0.0,1593.0,1.7634279935629371,077
1748,0.0,0.0,0.0,0.0,0.0,0.0,0.0,0.0,0.0,0.0,0.0,0.0,0.0,0.0,0.0,0.0,0.07,0.0,0.0,0.0,0.0,0.0,0.0,0.0,0.0,0.0,0.14,0.0,0.0,0.78,0.0,0.0,0.0,0.0,0.0,0.0,0.0,0.0,0.0,1573.0,1.8388490907372552,077
1749,0.0,0.0,0.0,0.0,0.0,0.0,0.0,0.0,0.0,0.0,0.0,0.0,0.0,0.0,0.0,0.0,0.07,0.0,0.0,0.0,0.0,0.0,0.0,0.0,0.0,0.0,0.14,0.0,0.0,0.78,0.0,0.0,0.0,0.0,0.0,0.0,0.0,0.0,0.0,1553.0,1.9084850188786493,077
1750,0.0,0.0,0.0,0.0,0.0,0.0,0.0,0.0,0.0,0.0,0.0,0.0,0.0,0.0,0.0,0.0,0.07,0.0,0.0,0.0,0.0,0.0,0.0,0.0,0.0,0.0,0.14,0.0,0.0,0.78,0.0,0.0,0.0,0.0,0.0,0.0,0.0,0.0,0.0,1533.0,2.0,077
1751,0.0,0.0,0.0,0.0,0.0,0.0,0.0,0.0,0.0,0.0,0.0,0.0,0.0,0.0,0.0,0.0,0.07,0.0,0.0,0.0,0.0,0.0,0.0,0.0,0.0,0.0,0.14,0.0,0.0,0.78,0.0,0.0,0.0,0.0,0.0,0.0,0.0,0.0,0.0,1513.0,2.0755469613925306,077
1752,0.0,0.0,0.0,0.0,0.0,0.0,0.0,0.0,0.0,0.0,0.0,0.0,0.0,0.0,0.0,0.0,0.07,0.0,0.0,0.0,0.0,0.0,0.0,0.0,0.0,0.0,0.14,0.0,0.0,0.78,0.0,0.0,0.0,0.0,0.0,0.0,0.0,0.0,0.0,1493.0,2.14921911265538,077
1753,0.0,0.0,0.0,0.0,0.0,0.0,0.0,0.0,0.0,0.0,0.0,0.0,0.0,0.0,0.0,0.0,0.07,0.0,0.0,0.0,0.0,0.0,0.0,0.0,0.0,0.0,0.14,0.0,0.0,0.78,0.0,0.0,0.0,0.0,0.0,0.0,0.0,0.0,0.0,1473.0,2.250420002308894,077
1754,0.0,0.0,0.0,0.0,0.0,0.0,0.0,0.0,0.0,0.0,0.0,0.0,0.0,0.0,0.0,0.0,0.07,0.0,0.0,0.0,0.0,0.0,0.0,0.0,0.0,0.0,0.14,0.0,0.0,0.78,0.0,0.0,0.0,0.0,0.0,0.0,0.0,0.0,0.0,1453.0,2.3384564936046046,077
1755,0.0,0.0,0.0,0.0,0.0,0.0,0.0,0.0,0.0,0.0,0.0,0.0,0.0,0.0,0.0,0.0,0.07,0.0,0.0,0.0,0.0,0.0,0.0,0.0,0.0,0.0,0.14,0.0,0.0,0.78,0.0,0.0,0.0,0.0,0.0,0.0,0.0,0.0,0.0,1433.0,2.462397997898956,077
1756,0.0,0.0,0.0,0.0,0.0,0.0,0.0,0.0,0.0,0.0,0.0,0.0,0.0,0.0,0.0,0.0,0.07,0.0,0.0,0.0,0.0,0.0,0.0,0.0,0.0,0.0,0.14,0.0,0.0,0.78,0.0,0.0,0.0,0.0,0.0,0.0,0.0,0.0,0.0,1413.0,2.6232492903979003,077
1757,0.0,0.0,0.0,0.0,0.0,0.0,0.0,0.0,0.0,0.0,0.0,0.0,0.0,0.0,0.0,0.0,0.07,0.0,0.0,0.0,0.0,0.0,0.0,0.0,0.0,0.0,0.14,0.0,0.0,0.78,0.0,0.0,0.0,0.0,0.0,0.0,0.0,0.0,0.0,1393.0,2.7323937598229686,077
1758,0.0,0.0,0.0,0.0,0.0,0.0,0.0,0.0,0.0,0.0,0.0,0.0,0.0,0.0,0.0,0.0,0.07,0.0,0.0,0.0,0.0,0.0,0.0,0.0,0.0,0.0,0.14,0.0,0.0,0.78,0.0,0.0,0.0,0.0,0.0,0.0,0.0,0.0,0.0,1373.0,2.8115750058705933,077
1759,0.0,0.0,0.0,0.0,0.0,0.0,0.0,0.0,0.0,0.0,0.0,0.0,0.0,0.0,0.0,0.0,0.07,0.0,0.0,0.0,0.0,0.0,0.0,0.0,0.0,0.0,0.14,0.0,0.0,0.78,0.0,0.0,0.0,0.0,0.0,0.0,0.0,0.0,0.0,1353.0,2.903089986991944,077
1760,0.0,0.0,0.0,0.0,0.0,0.0,0.0,0.0,0.0,0.0,0.0,0.0,0.0,0.0,0.0,0.0,0.07,0.0,0.0,0.0,0.0,0.0,0.0,0.0,0.0,0.0,0.14,0.0,0.0,0.78,0.0,0.0,0.0,0.0,0.0,0.0,0.0,0.0,0.0,1333.0,3.0128372247051716,077
1761,0.0,0.0,0.0,0.0,0.0,0.0,0.0,0.0,0.0,0.0,0.0,0.0,0.0,0.0,0.0,0.0,0.07,0.0,0.0,0.0,0.0,0.0,0.0,0.0,0.0,0.0,0.14,0.0,0.0,0.78,0.0,0.0,0.0,0.0,0.0,0.0,0.0,0.0,0.0,1313.0,3.1398790864012365,077
1762,0.0,0.0,0.0,0.0,0.0,0.0,0.0,0.0,0.0,0.0,0.0,0.0,0.0,0.0,0.0,0.0,0.07,0.0,0.0,0.0,0.0,0.0,0.0,0.0,0.0,0.0,0.14,0.0,0.0,0.78,0.0,0.0,0.0,0.0,0.0,0.0,0.0,0.0,0.0,1293.0,3.3010299956639813,077
3237,0.0,0.0,0.0,0.0,0.0,0.0,0.0,0.0,0.0,0.0,0.0,0.0,0.0,0.0,0.0,0.0,0.07,0.0,0.0,0.0,0.0,0.0,0.0,0.0,0.0,0.0,0.14,0.0,0.0,0.78,0.0,0.0,0.0,0.0,0.0,0.0,0.0,0.0,0.0,1732.0,1.0,077
3238,0.0,0.0,0.0,0.0,0.0,0.0,0.0,0.0,0.0,0.0,0.0,0.0,0.0,0.0,0.0,0.0,0.07,0.0,0.0,0.0,0.0,0.0,0.0,0.0,0.0,0.0,0.14,0.0,0.0,0.78,0.0,0.0,0.0,0.0,0.0,0.0,0.0,0.0,0.0,1612.0,1.5,077
3239,0.0,0.0,0.0,0.0,0.0,0.0,0.0,0.0,0.0,0.0,0.0,0.0,0.0,0.0,0.0,0.0,0.07,0.0,0.0,0.0,0.0,0.0,0.0,0.0,0.0,0.0,0.14,0.0,0.0,0.78,0.0,0.0,0.0,0.0,0.0,0.0,0.0,0.0,0.0,1499.0,2.0,077
3240,0.0,0.0,0.0,0.0,0.0,0.0,0.0,0.0,0.0,0.0,0.0,0.0,0.0,0.0,0.0,0.0,0.07,0.0,0.0,0.0,0.0,0.0,0.0,0.0,0.0,0.0,0.14,0.0,0.0,0.78,0.0,0.0,0.0,0.0,0.0,0.0,0.0,0.0,0.0,1402.0,2.5,077
3241,0.0,0.0,0.0,0.0,0.0,0.0,0.0,0.0,0.0,0.0,0.0,0.0,0.0,0.0,0.0,0.0,0.07,0.0,0.0,0.0,0.0,0.0,0.0,0.0,0.0,0.0,0.14,0.0,0.0,0.78,0.0,0.0,0.0,0.0,0.0,0.0,0.0,0.0,0.0,1318.0,3.0,077
3242,0.0,0.0,0.0,0.0,0.0,0.0,0.0,0.0,0.0,0.0,0.0,0.0,0.0,0.0,0.0,0.0,0.07,0.0,0.0,0.0,0.0,0.0,0.0,0.0,0.0,0.0,0.14,0.0,0.0,0.78,0.0,0.0,0.0,0.0,0.0,0.0,0.0,0.0,0.0,1181.0,4.0,077
3243,0.0,0.0,0.0,0.0,0.0,0.0,0.0,0.0,0.0,0.0,0.0,0.0,0.0,0.0,0.0,0.0,0.07,0.0,0.0,0.0,0.0,0.0,0.0,0.0,0.0,0.0,0.14,0.0,0.0,0.78,0.0,0.0,0.0,0.0,0.0,0.0,0.0,0.0,0.0,1078.0,5.0,077
3244,0.0,0.0,0.0,0.0,0.0,0.0,0.0,0.0,0.0,0.0,0.0,0.0,0.0,0.0,0.0,0.0,0.07,0.0,0.0,0.0,0.0,0.0,0.0,0.0,0.0,0.0,0.14,0.0,0.0,0.78,0.0,0.0,0.0,0.0,0.0,0.0,0.0,0.0,0.0,1000.0,6.0,077
3245,0.0,0.0,0.0,0.0,0.0,0.0,0.0,0.0,0.0,0.0,0.0,0.0,0.0,0.0,0.0,0.0,0.07,0.0,0.0,0.0,0.0,0.0,0.0,0.0,0.0,0.0,0.14,0.0,0.0,0.78,0.0,0.0,0.0,0.0,0.0,0.0,0.0,0.0,0.0,939.0,7.0,077
3246,0.0,0.0,0.0,0.0,0.0,0.0,0.0,0.0,0.0,0.0,0.0,0.0,0.0,0.0,0.0,0.0,0.07,0.0,0.0,0.0,0.0,0.0,0.0,0.0,0.0,0.0,0.14,0.0,0.0,0.78,0.0,0.0,0.0,0.0,0.0,0.0,0.0,0.0,0.0,890.0,8.0,077
3247,0.0,0.0,0.0,0.0,0.0,0.0,0.0,0.0,0.0,0.0,0.0,0.0,0.0,0.0,0.0,0.0,0.07,0.0,0.0,0.0,0.0,0.0,0.0,0.0,0.0,0.0,0.14,0.0,0.0,0.78,0.0,0.0,0.0,0.0,0.0,0.0,0.0,0.0,0.0,845.0,9.440000000000001,077
3248,0.0,0.0,0.0,0.0,0.0,0.0,0.0,0.0,0.0,0.0,0.0,0.0,0.0,0.0,0.0,0.0,0.07,0.0,0.0,0.0,0.0,0.0,0.0,0.0,0.0,0.0,0.14,0.0,0.0,0.78,0.0,0.0,0.0,0.0,0.0,0.0,0.0,0.0,0.0,808.0,10.0,077
3249,0.0,0.0,0.0,0.0,0.0,0.0,0.0,0.0,0.0,0.0,0.0,0.0,0.0,0.0,0.0,0.0,0.07,0.0,0.0,0.0,0.0,0.0,0.0,0.0,0.0,0.0,0.14,0.0,0.0,0.78,0.0,0.0,0.0,0.0,0.0,0.0,0.0,0.0,0.0,775.0,11.0,077
3250,0.0,0.0,0.0,0.0,0.0,0.0,0.0,0.0,0.0,0.0,0.0,0.0,0.0,0.0,0.0,0.0,0.07,0.0,0.0,0.0,0.0,0.0,0.0,0.0,0.0,0.0,0.14,0.0,0.0,0.78,0.0,0.0,0.0,0.0,0.0,0.0,0.0,0.0,0.0,744.0,12.0,077
9259,0.0,0.0,0.0,0.0,0.0,0.0,0.0,0.0,0.0,0.0,0.0,0.0,0.0,0.0,0.0,0.0,0.07,0.0,0.0,0.0,0.0,0.0,0.0,0.0,0.0,0.0,0.14,0.0,0.0,0.78,0.0,0.0,0.0,0.0,0.0,0.0,0.0,0.0,0.0,818.0,10.69,077
9260,0.0,0.0,0.0,0.0,0.0,0.0,0.0,0.0,0.0,0.0,0.0,0.0,0.0,0.0,0.0,0.0,0.07,0.0,0.0,0.0,0.0,0.0,0.0,0.0,0.0,0.0,0.14,0.0,0.0,0.78,0.0,0.0,0.0,0.0,0.0,0.0,0.0,0.0,0.0,835.0,10.34,077
9261,0.0,0.0,0.0,0.0,0.0,0.0,0.0,0.0,0.0,0.0,0.0,0.0,0.0,0.0,0.0,0.0,0.07,0.0,0.0,0.0,0.0,0.0,0.0,0.0,0.0,0.0,0.14,0.0,0.0,0.78,0.0,0.0,0.0,0.0,0.0,0.0,0.0,0.0,0.0,853.0,9.275,077
9262,0.0,0.0,0.0,0.0,0.0,0.0,0.0,0.0,0.0,0.0,0.0,0.0,0.0,0.0,0.0,0.0,0.07,0.0,0.0,0.0,0.0,0.0,0.0,0.0,0.0,0.0,0.14,0.0,0.0,0.78,0.0,0.0,0.0,0.0,0.0,0.0,0.0,0.0,0.0,861.0,9.39,077
9263,0.0,0.0,0.0,0.0,0.0,0.0,0.0,0.0,0.0,0.0,0.0,0.0,0.0,0.0,0.0,0.0,0.07,0.0,0.0,0.0,0.0,0.0,0.0,0.0,0.0,0.0,0.14,0.0,0.0,0.78,0.0,0.0,0.0,0.0,0.0,0.0,0.0,0.0,0.0,867.0,8.97,077
9264,0.0,0.0,0.0,0.0,0.0,0.0,0.0,0.0,0.0,0.0,0.0,0.0,0.0,0.0,0.0,0.0,0.07,0.0,0.0,0.0,0.0,0.0,0.0,0.0,0.0,0.0,0.14,0.0,0.0,0.78,0.0,0.0,0.0,0.0,0.0,0.0,0.0,0.0,0.0,870.0,9.15,077
9265,0.0,0.0,0.0,0.0,0.0,0.0,0.0,0.0,0.0,0.0,0.0,0.0,0.0,0.0,0.0,0.0,0.07,0.0,0.0,0.0,0.0,0.0,0.0,0.0,0.0,0.0,0.14,0.0,0.0,0.78,0.0,0.0,0.0,0.0,0.0,0.0,0.0,0.0,0.0,876.0,8.73,077
9266,0.0,0.0,0.0,0.0,0.0,0.0,0.0,0.0,0.0,0.0,0.0,0.0,0.0,0.0,0.0,0.0,0.07,0.0,0.0,0.0,0.0,0.0,0.0,0.0,0.0,0.0,0.14,0.0,0.0,0.78,0.0,0.0,0.0,0.0,0.0,0.0,0.0,0.0,0.0,895.0,8.13,077
9267,0.0,0.0,0.0,0.0,0.0,0.0,0.0,0.0,0.0,0.0,0.0,0.0,0.0,0.0,0.0,0.0,0.07,0.0,0.0,0.0,0.0,0.0,0.0,0.0,0.0,0.0,0.14,0.0,0.0,0.78,0.0,0.0,0.0,0.0,0.0,0.0,0.0,0.0,0.0,898.0,7.7799999999999985,077
9268,0.0,0.0,0.0,0.0,0.0,0.0,0.0,0.0,0.0,0.0,0.0,0.0,0.0,0.0,0.0,0.0,0.07,0.0,0.0,0.0,0.0,0.0,0.0,0.0,0.0,0.0,0.14,0.0,0.0,0.78,0.0,0.0,0.0,0.0,0.0,0.0,0.0,0.0,0.0,905.0,7.08,077
9269,0.0,0.0,0.0,0.0,0.0,0.0,0.0,0.0,0.0,0.0,0.0,0.0,0.0,0.0,0.0,0.0,0.07,0.0,0.0,0.0,0.0,0.0,0.0,0.0,0.0,0.0,0.14,0.0,0.0,0.78,0.0,0.0,0.0,0.0,0.0,0.0,0.0,0.0,0.0,917.0,7.25,077
9270,0.0,0.0,0.0,0.0,0.0,0.0,0.0,0.0,0.0,0.0,0.0,0.0,0.0,0.0,0.0,0.0,0.07,0.0,0.0,0.0,0.0,0.0,0.0,0.0,0.0,0.0,0.14,0.0,0.0,0.78,0.0,0.0,0.0,0.0,0.0,0.0,0.0,0.0,0.0,920.0,7.1099999999999985,077
9271,0.0,0.0,0.0,0.0,0.0,0.0,0.0,0.0,0.0,0.0,0.0,0.0,0.0,0.0,0.0,0.0,0.07,0.0,0.0,0.0,0.0,0.0,0.0,0.0,0.0,0.0,0.14,0.0,0.0,0.78,0.0,0.0,0.0,0.0,0.0,0.0,0.0,0.0,0.0,926.0,6.94,077
9272,0.0,0.0,0.0,0.0,0.0,0.0,0.0,0.0,0.0,0.0,0.0,0.0,0.0,0.0,0.0,0.0,0.07,0.0,0.0,0.0,0.0,0.0,0.0,0.0,0.0,0.0,0.14,0.0,0.0,0.78,0.0,0.0,0.0,0.0,0.0,0.0,0.0,0.0,0.0,935.0,6.83,077
9273,0.0,0.0,0.0,0.0,0.0,0.0,0.0,0.0,0.0,0.0,0.0,0.0,0.0,0.0,0.0,0.0,0.07,0.0,0.0,0.0,0.0,0.0,0.0,0.0,0.0,0.0,0.14,0.0,0.0,0.78,0.0,0.0,0.0,0.0,0.0,0.0,0.0,0.0,0.0,942.0,6.59,077
9274,0.0,0.0,0.0,0.0,0.0,0.0,0.0,0.0,0.0,0.0,0.0,0.0,0.0,0.0,0.0,0.0,0.07,0.0,0.0,0.0,0.0,0.0,0.0,0.0,0.0,0.0,0.14,0.0,0.0,0.78,0.0,0.0,0.0,0.0,0.0,0.0,0.0,0.0,0.0,969.0,6.03,077
9275,0.0,0.0,0.0,0.0,0.0,0.0,0.0,0.0,0.0,0.0,0.0,0.0,0.0,0.0,0.0,0.0,0.07,0.0,0.0,0.0,0.0,0.0,0.0,0.0,0.0,0.0,0.14,0.0,0.0,0.78,0.0,0.0,0.0,0.0,0.0,0.0,0.0,0.0,0.0,979.0,5.57,077
9276,0.0,0.0,0.0,0.0,0.0,0.0,0.0,0.0,0.0,0.0,0.0,0.0,0.0,0.0,0.0,0.0,0.07,0.0,0.0,0.0,0.0,0.0,0.0,0.0,0.0,0.0,0.14,0.0,0.0,0.78,0.0,0.0,0.0,0.0,0.0,0.0,0.0,0.0,0.0,989.0,5.68,077
9277,0.0,0.0,0.0,0.0,0.0,0.0,0.0,0.0,0.0,0.0,0.0,0.0,0.0,0.0,0.0,0.0,0.07,0.0,0.0,0.0,0.0,0.0,0.0,0.0,0.0,0.0,0.14,0.0,0.0,0.78,0.0,0.0,0.0,0.0,0.0,0.0,0.0,0.0,0.0,1004.0,5.36,077
9278,0.0,0.0,0.0,0.0,0.0,0.0,0.0,0.0,0.0,0.0,0.0,0.0,0.0,0.0,0.0,0.0,0.07,0.0,0.0,0.0,0.0,0.0,0.0,0.0,0.0,0.0,0.14,0.0,0.0,0.78,0.0,0.0,0.0,0.0,0.0,0.0,0.0,0.0,0.0,1012.0,5.05,077
9279,0.0,0.0,0.0,0.0,0.0,0.0,0.0,0.0,0.0,0.0,0.0,0.0,0.0,0.0,0.0,0.0,0.07,0.0,0.0,0.0,0.0,0.0,0.0,0.0,0.0,0.0,0.14,0.0,0.0,0.78,0.0,0.0,0.0,0.0,0.0,0.0,0.0,0.0,0.0,1030.0,5.12,077
9280,0.0,0.0,0.0,0.0,0.0,0.0,0.0,0.0,0.0,0.0,0.0,0.0,0.0,0.0,0.0,0.0,0.07,0.0,0.0,0.0,0.0,0.0,0.0,0.0,0.0,0.0,0.14,0.0,0.0,0.78,0.0,0.0,0.0,0.0,0.0,0.0,0.0,0.0,0.0,1031.0,4.91,077
9281,0.0,0.0,0.0,0.0,0.0,0.0,0.0,0.0,0.0,0.0,0.0,0.0,0.0,0.0,0.0,0.0,0.07,0.0,0.0,0.0,0.0,0.0,0.0,0.0,0.0,0.0,0.14,0.0,0.0,0.78,0.0,0.0,0.0,0.0,0.0,0.0,0.0,0.0,0.0,1346.0,2.49,077
9282,0.0,0.0,0.0,0.0,0.0,0.0,0.0,0.0,0.0,0.0,0.0,0.0,0.0,0.0,0.0,0.0,0.07,0.0,0.0,0.0,0.0,0.0,0.0,0.0,0.0,0.0,0.14,0.0,0.0,0.78,0.0,0.0,0.0,0.0,0.0,0.0,0.0,0.0,0.0,1414.0,2.14,077
9283,0.0,0.0,0.0,0.0,0.0,0.0,0.0,0.0,0.0,0.0,0.0,0.0,0.0,0.0,0.0,0.0,0.07,0.0,0.0,0.0,0.0,0.0,0.0,0.0,0.0,0.0,0.14,0.0,0.0,0.78,0.0,0.0,0.0,0.0,0.0,0.0,0.0,0.0,0.0,1506.0,1.9,077
9284,0.0,0.0,0.0,0.0,0.0,0.0,0.0,0.0,0.0,0.0,0.0,0.0,0.0,0.0,0.0,0.0,0.07,0.0,0.0,0.0,0.0,0.0,0.0,0.0,0.0,0.0,0.14,0.0,0.0,0.78,0.0,0.0,0.0,0.0,0.0,0.0,0.0,0.0,0.0,1621.0,1.58,077
9285,0.0,0.0,0.0,0.0,0.0,0.0,0.0,0.0,0.0,0.0,0.0,0.0,0.0,0.0,0.0,0.0,0.07,0.0,0.0,0.0,0.0,0.0,0.0,0.0,0.0,0.0,0.14,0.0,0.0,0.78,0.0,0.0,0.0,0.0,0.0,0.0,0.0,0.0,0.0,1848.0,0.95,077
9557,0.0,0.0,0.0,0.0,0.0,0.0,0.0,0.0,0.0,0.0,0.0,0.0,0.0,0.0,0.0,0.0,0.07,0.0,0.0,0.0,0.0,0.0,0.0,0.0,0.0,0.0,0.14,0.0,0.0,0.78,0.0,0.0,0.0,0.0,0.0,0.0,0.0,0.0,0.0,773.0,11.5,077
9558,0.0,0.0,0.0,0.0,0.0,0.0,0.0,0.0,0.0,0.0,0.0,0.0,0.0,0.0,0.0,0.0,0.07,0.0,0.0,0.0,0.0,0.0,0.0,0.0,0.0,0.0,0.14,0.0,0.0,0.78,0.0,0.0,0.0,0.0,0.0,0.0,0.0,0.0,0.0,793.0,10.86,077
9559,0.0,0.0,0.0,0.0,0.0,0.0,0.0,0.0,0.0,0.0,0.0,0.0,0.0,0.0,0.0,0.0,0.07,0.0,0.0,0.0,0.0,0.0,0.0,0.0,0.0,0.0,0.14,0.0,0.0,0.78,0.0,0.0,0.0,0.0,0.0,0.0,0.0,0.0,0.0,813.0,10.2,077
9560,0.0,0.0,0.0,0.0,0.0,0.0,0.0,0.0,0.0,0.0,0.0,0.0,0.0,0.0,0.0,0.0,0.07,0.0,0.0,0.0,0.0,0.0,0.0,0.0,0.0,0.0,0.14,0.0,0.0,0.78,0.0,0.0,0.0,0.0,0.0,0.0,0.0,0.0,0.0,833.0,9.58,077
9561,0.0,0.0,0.0,0.0,0.0,0.0,0.0,0.0,0.0,0.0,0.0,0.0,0.0,0.0,0.0,0.0,0.07,0.0,0.0,0.0,0.0,0.0,0.0,0.0,0.0,0.0,0.14,0.0,0.0,0.78,0.0,0.0,0.0,0.0,0.0,0.0,0.0,0.0,0.0,873.0,8.38,077
733,0.0,0.0,0.01,0.0,0.0,0.0,0.0,0.0,0.0,0.0,0.0,0.0,0.0,0.0,0.0,0.0,0.09,0.0,0.0,0.0,0.0,0.0,0.0,0.0,0.0,0.0,0.14,0.0,0.0,0.76,0.0,0.0,0.0,0.0,0.0,0.0,0.0,0.0,0.0,748.0,12.0,078
734,0.0,0.0,0.01,0.0,0.0,0.0,0.0,0.0,0.0,0.0,0.0,0.0,0.0,0.0,0.0,0.0,0.09,0.0,0.0,0.0,0.0,0.0,0.0,0.0,0.0,0.0,0.14,0.0,0.0,0.76,0.0,0.0,0.0,0.0,0.0,0.0,0.0,0.0,0.0,843.0,9.0,078
735,0.0,0.0,0.01,0.0,0.0,0.0,0.0,0.0,0.0,0.0,0.0,0.0,0.0,0.0,0.0,0.0,0.09,0.0,0.0,0.0,0.0,0.0,0.0,0.0,0.0,0.0,0.14,0.0,0.0,0.76,0.0,0.0,0.0,0.0,0.0,0.0,0.0,0.0,0.0,923.0,7.0,078
1763,0.0,0.0,0.01,0.0,0.0,0.0,0.0,0.0,0.0,0.0,0.0,0.0,0.0,0.0,0.0,0.0,0.09,0.0,0.0,0.0,0.0,0.0,0.0,0.0,0.0,0.0,0.14,0.0,0.0,0.76,0.0,0.0,0.0,0.0,0.0,0.0,0.0,0.0,0.0,1733.0,0.9777236052888478,078
1764,0.0,0.0,0.01,0.0,0.0,0.0,0.0,0.0,0.0,0.0,0.0,0.0,0.0,0.0,0.0,0.0,0.09,0.0,0.0,0.0,0.0,0.0,0.0,0.0,0.0,0.0,0.14,0.0,0.0,0.76,0.0,0.0,0.0,0.0,0.0,0.0,0.0,0.0,0.0,1713.0,1.0374264979406238,078
1765,0.0,0.0,0.01,0.0,0.0,0.0,0.0,0.0,0.0,0.0,0.0,0.0,0.0,0.0,0.0,0.0,0.09,0.0,0.0,0.0,0.0,0.0,0.0,0.0,0.0,0.0,0.14,0.0,0.0,0.76,0.0,0.0,0.0,0.0,0.0,0.0,0.0,0.0,0.0,1693.0,1.0934216851622351,078
1766,0.0,0.0,0.01,0.0,0.0,0.0,0.0,0.0,0.0,0.0,0.0,0.0,0.0,0.0,0.0,0.0,0.09,0.0,0.0,0.0,0.0,0.0,0.0,0.0,0.0,0.0,0.14,0.0,0.0,0.76,0.0,0.0,0.0,0.0,0.0,0.0,0.0,0.0,0.0,1673.0,1.1522883443830565,078
1767,0.0,0.0,0.01,0.0,0.0,0.0,0.0,0.0,0.0,0.0,0.0,0.0,0.0,0.0,0.0,0.0,0.09,0.0,0.0,0.0,0.0,0.0,0.0,0.0,0.0,0.0,0.14,0.0,0.0,0.76,0.0,0.0,0.0,0.0,0.0,0.0,0.0,0.0,0.0,1653.0,1.220108088040055,078
1768,0.0,0.0,0.01,0.0,0.0,0.0,0.0,0.0,0.0,0.0,0.0,0.0,0.0,0.0,0.0,0.0,0.09,0.0,0.0,0.0,0.0,0.0,0.0,0.0,0.0,0.0,0.14,0.0,0.0,0.76,0.0,0.0,0.0,0.0,0.0,0.0,0.0,0.0,0.0,1633.0,1.27415784926368,078
1769,0.0,0.0,0.01,0.0,0.0,0.0,0.0,0.0,0.0,0.0,0.0,0.0,0.0,0.0,0.0,0.0,0.09,0.0,0.0,0.0,0.0,0.0,0.0,0.0,0.0,0.0,0.14,0.0,0.0,0.76,0.0,0.0,0.0,0.0,0.0,0.0,0.0,0.0,0.0,1613.0,1.330413773349191,078
1770,0.0,0.0,0.01,0.0,0.0,0.0,0.0,0.0,0.0,0.0,0.0,0.0,0.0,0.0,0.0,0.0,0.09,0.0,0.0,0.0,0.0,0.0,0.0,0.0,0.0,0.0,0.14,0.0,0.0,0.76,0.0,0.0,0.0,0.0,0.0,0.0,0.0,0.0,0.0,1593.0,1.4014005407815442,078
1771,0.0,0.0,0.01,0.0,0.0,0.0,0.0,0.0,0.0,0.0,0.0,0.0,0.0,0.0,0.0,0.0,0.09,0.0,0.0,0.0,0.0,0.0,0.0,0.0,0.0,0.0,0.14,0.0,0.0,0.76,0.0,0.0,0.0,0.0,0.0,0.0,0.0,0.0,0.0,1573.0,1.48572142648158,078
1772,0.0,0.0,0.01,0.0,0.0,0.0,0.0,0.0,0.0,0.0,0.0,0.0,0.0,0.0,0.0,0.0,0.09,0.0,0.0,0.0,0.0,0.0,0.0,0.0,0.0,0.0,0.14,0.0,0.0,0.76,0.0,0.0,0.0,0.0,0.0,0.0,0.0,0.0,0.0,1553.0,1.5634810853944106,078
1773,0.0,0.0,0.01,0.0,0.0,0.0,0.0,0.0,0.0,0.0,0.0,0.0,0.0,0.0,0.0,0.0,0.09,0.0,0.0,0.0,0.0,0.0,0.0,0.0,0.0,0.0,0.14,0.0,0.0,0.76,0.0,0.0,0.0,0.0,0.0,0.0,0.0,0.0,0.0,1533.0,1.6414741105040993,078
1774,0.0,0.0,0.01,0.0,0.0,0.0,0.0,0.0,0.0,0.0,0.0,0.0,0.0,0.0,0.0,0.0,0.09,0.0,0.0,0.0,0.0,0.0,0.0,0.0,0.0,0.0,0.14,0.0,0.0,0.76,0.0,0.0,0.0,0.0,0.0,0.0,0.0,0.0,0.0,1513.0,1.7323937598229686,078
1775,0.0,0.0,0.01,0.0,0.0,0.0,0.0,0.0,0.0,0.0,0.0,0.0,0.0,0.0,0.0,0.0,0.09,0.0,0.0,0.0,0.0,0.0,0.0,0.0,0.0,0.0,0.14,0.0,0.0,0.76,0.0,0.0,0.0,0.0,0.0,0.0,0.0,0.0,0.0,1493.0,1.8208579894397,078
1776,0.0,0.0,0.01,0.0,0.0,0.0,0.0,0.0,0.0,0.0,0.0,0.0,0.0,0.0,0.0,0.0,0.09,0.0,0.0,0.0,0.0,0.0,0.0,0.0,0.0,0.0,0.14,0.0,0.0,0.76,0.0,0.0,0.0,0.0,0.0,0.0,0.0,0.0,0.0,1473.0,1.903089986991944,078
1777,0.0,0.0,0.01,0.0,0.0,0.0,0.0,0.0,0.0,0.0,0.0,0.0,0.0,0.0,0.0,0.0,0.09,0.0,0.0,0.0,0.0,0.0,0.0,0.0,0.0,0.0,0.14,0.0,0.0,0.76,0.0,0.0,0.0,0.0,0.0,0.0,0.0,0.0,0.0,1453.0,1.9989115403728628,078
1778,0.0,0.0,0.01,0.0,0.0,0.0,0.0,0.0,0.0,0.0,0.0,0.0,0.0,0.0,0.0,0.0,0.09,0.0,0.0,0.0,0.0,0.0,0.0,0.0,0.0,0.0,0.14,0.0,0.0,0.76,0.0,0.0,0.0,0.0,0.0,0.0,0.0,0.0,0.0,1433.0,2.0791812460476247,078
1779,0.0,0.0,0.01,0.0,0.0,0.0,0.0,0.0,0.0,0.0,0.0,0.0,0.0,0.0,0.0,0.0,0.09,0.0,0.0,0.0,0.0,0.0,0.0,0.0,0.0,0.0,0.14,0.0,0.0,0.76,0.0,0.0,0.0,0.0,0.0,0.0,0.0,0.0,0.0,1413.0,2.170261715394957,078
1780,0.0,0.0,0.01,0.0,0.0,0.0,0.0,0.0,0.0,0.0,0.0,0.0,0.0,0.0,0.0,0.0,0.09,0.0,0.0,0.0,0.0,0.0,0.0,0.0,0.0,0.0,0.14,0.0,0.0,0.76,0.0,0.0,0.0,0.0,0.0,0.0,0.0,0.0,0.0,1393.0,2.2764618041732443,078
1781,0.0,0.0,0.01,0.0,0.0,0.0,0.0,0.0,0.0,0.0,0.0,0.0,0.0,0.0,0.0,0.0,0.09,0.0,0.0,0.0,0.0,0.0,0.0,0.0,0.0,0.0,0.14,0.0,0.0,0.76,0.0,0.0,0.0,0.0,0.0,0.0,0.0,0.0,0.0,1373.0,2.397940008672037,078
1782,0.0,0.0,0.01,0.0,0.0,0.0,0.0,0.0,0.0,0.0,0.0,0.0,0.0,0.0,0.0,0.0,0.09,0.0,0.0,0.0,0.0,0.0,0.0,0.0,0.0,0.0,0.14,0.0,0.0,0.76,0.0,0.0,0.0,0.0,0.0,0.0,0.0,0.0,0.0,1353.0,2.5563025007672877,078
1783,0.0,0.0,0.01,0.0,0.0,0.0,0.0,0.0,0.0,0.0,0.0,0.0,0.0,0.0,0.0,0.0,0.09,0.0,0.0,0.0,0.0,0.0,0.0,0.0,0.0,0.0,0.14,0.0,0.0,0.76,0.0,0.0,0.0,0.0,0.0,0.0,0.0,0.0,0.0,1333.0,2.6901960800285143,078
1784,0.0,0.0,0.01,0.0,0.0,0.0,0.0,0.0,0.0,0.0,0.0,0.0,0.0,0.0,0.0,0.0,0.09,0.0,0.0,0.0,0.0,0.0,0.0,0.0,0.0,0.0,0.14,0.0,0.0,0.76,0.0,0.0,0.0,0.0,0.0,0.0,0.0,0.0,0.0,1313.0,2.792391689498254,078
1785,0.0,0.0,0.01,0.0,0.0,0.0,0.0,0.0,0.0,0.0,0.0,0.0,0.0,0.0,0.0,0.0,0.09,0.0,0.0,0.0,0.0,0.0,0.0,0.0,0.0,0.0,0.14,0.0,0.0,0.76,0.0,0.0,0.0,0.0,0.0,0.0,0.0,0.0,0.0,1293.0,2.903089986991944,078
1786,0.0,0.0,0.01,0.0,0.0,0.0,0.0,0.0,0.0,0.0,0.0,0.0,0.0,0.0,0.0,0.0,0.09,0.0,0.0,0.0,0.0,0.0,0.0,0.0,0.0,0.0,0.14,0.0,0.0,0.76,0.0,0.0,0.0,0.0,0.0,0.0,0.0,0.0,0.0,1273.0,3.0170333392987807,078
1787,0.0,0.0,0.01,0.0,0.0,0.0,0.0,0.0,0.0,0.0,0.0,0.0,0.0,0.0,0.0,0.0,0.09,0.0,0.0,0.0,0.0,0.0,0.0,0.0,0.0,0.0,0.14,0.0,0.0,0.76,0.0,0.0,0.0,0.0,0.0,0.0,0.0,0.0,0.0,1253.0,3.14921911265538,078
1788,0.0,0.0,0.01,0.0,0.0,0.0,0.0,0.0,0.0,0.0,0.0,0.0,0.0,0.0,0.0,0.0,0.09,0.0,0.0,0.0,0.0,0.0,0.0,0.0,0.0,0.0,0.14,0.0,0.0,0.76,0.0,0.0,0.0,0.0,0.0,0.0,0.0,0.0,0.0,1233.0,3.3654879848908994,078
1789,0.0,0.0,0.01,0.0,0.0,0.0,0.0,0.0,0.0,0.0,0.0,0.0,0.0,0.0,0.0,0.0,0.09,0.0,0.0,0.0,0.0,0.0,0.0,0.0,0.0,0.0,0.14,0.0,0.0,0.76,0.0,0.0,0.0,0.0,0.0,0.0,0.0,0.0,0.0,1213.0,3.531478917042256,078
3251,0.0,0.0,0.01,0.0,0.0,0.0,0.0,0.0,0.0,0.0,0.0,0.0,0.0,0.0,0.0,0.0,0.09,0.0,0.0,0.0,0.0,0.0,0.0,0.0,0.0,0.0,0.14,0.0,0.0,0.76,0.0,0.0,0.0,0.0,0.0,0.0,0.0,0.0,0.0,1712.0,1.0,078
3252,0.0,0.0,0.01,0.0,0.0,0.0,0.0,0.0,0.0,0.0,0.0,0.0,0.0,0.0,0.0,0.0,0.09,0.0,0.0,0.0,0.0,0.0,0.0,0.0,0.0,0.0,0.14,0.0,0.0,0.76,0.0,0.0,0.0,0.0,0.0,0.0,0.0,0.0,0.0,1572.0,1.5,078
3253,0.0,0.0,0.01,0.0,0.0,0.0,0.0,0.0,0.0,0.0,0.0,0.0,0.0,0.0,0.0,0.0,0.09,0.0,0.0,0.0,0.0,0.0,0.0,0.0,0.0,0.0,0.14,0.0,0.0,0.76,0.0,0.0,0.0,0.0,0.0,0.0,0.0,0.0,0.0,1351.0,2.5,078
3254,0.0,0.0,0.01,0.0,0.0,0.0,0.0,0.0,0.0,0.0,0.0,0.0,0.0,0.0,0.0,0.0,0.09,0.0,0.0,0.0,0.0,0.0,0.0,0.0,0.0,0.0,0.14,0.0,0.0,0.76,0.0,0.0,0.0,0.0,0.0,0.0,0.0,0.0,0.0,1262.0,3.0,078
3255,0.0,0.0,0.01,0.0,0.0,0.0,0.0,0.0,0.0,0.0,0.0,0.0,0.0,0.0,0.0,0.0,0.09,0.0,0.0,0.0,0.0,0.0,0.0,0.0,0.0,0.0,0.14,0.0,0.0,0.76,0.0,0.0,0.0,0.0,0.0,0.0,0.0,0.0,0.0,1127.0,4.0,078
3256,0.0,0.0,0.01,0.0,0.0,0.0,0.0,0.0,0.0,0.0,0.0,0.0,0.0,0.0,0.0,0.0,0.09,0.0,0.0,0.0,0.0,0.0,0.0,0.0,0.0,0.0,0.14,0.0,0.0,0.76,0.0,0.0,0.0,0.0,0.0,0.0,0.0,0.0,0.0,1034.0,5.0,078
3257,0.0,0.0,0.01,0.0,0.0,0.0,0.0,0.0,0.0,0.0,0.0,0.0,0.0,0.0,0.0,0.0,0.09,0.0,0.0,0.0,0.0,0.0,0.0,0.0,0.0,0.0,0.14,0.0,0.0,0.76,0.0,0.0,0.0,0.0,0.0,0.0,0.0,0.0,0.0,965.0,6.0,078
3258,0.0,0.0,0.01,0.0,0.0,0.0,0.0,0.0,0.0,0.0,0.0,0.0,0.0,0.0,0.0,0.0,0.09,0.0,0.0,0.0,0.0,0.0,0.0,0.0,0.0,0.0,0.14,0.0,0.0,0.76,0.0,0.0,0.0,0.0,0.0,0.0,0.0,0.0,0.0,917.0,7.0,078
3259,0.0,0.0,0.01,0.0,0.0,0.0,0.0,0.0,0.0,0.0,0.0,0.0,0.0,0.0,0.0,0.0,0.09,0.0,0.0,0.0,0.0,0.0,0.0,0.0,0.0,0.0,0.14,0.0,0.0,0.76,0.0,0.0,0.0,0.0,0.0,0.0,0.0,0.0,0.0,878.0,8.0,078
3260,0.0,0.0,0.01,0.0,0.0,0.0,0.0,0.0,0.0,0.0,0.0,0.0,0.0,0.0,0.0,0.0,0.09,0.0,0.0,0.0,0.0,0.0,0.0,0.0,0.0,0.0,0.14,0.0,0.0,0.76,0.0,0.0,0.0,0.0,0.0,0.0,0.0,0.0,0.0,842.0,9.0,078
3261,0.0,0.0,0.01,0.0,0.0,0.0,0.0,0.0,0.0,0.0,0.0,0.0,0.0,0.0,0.0,0.0,0.09,0.0,0.0,0.0,0.0,0.0,0.0,0.0,0.0,0.0,0.14,0.0,0.0,0.76,0.0,0.0,0.0,0.0,0.0,0.0,0.0,0.0,0.0,808.0,10.0,078
3262,0.0,0.0,0.01,0.0,0.0,0.0,0.0,0.0,0.0,0.0,0.0,0.0,0.0,0.0,0.0,0.0,0.09,0.0,0.0,0.0,0.0,0.0,0.0,0.0,0.0,0.0,0.14,0.0,0.0,0.76,0.0,0.0,0.0,0.0,0.0,0.0,0.0,0.0,0.0,777.0,11.0,078
3263,0.0,0.0,0.01,0.0,0.0,0.0,0.0,0.0,0.0,0.0,0.0,0.0,0.0,0.0,0.0,0.0,0.09,0.0,0.0,0.0,0.0,0.0,0.0,0.0,0.0,0.0,0.14,0.0,0.0,0.76,0.0,0.0,0.0,0.0,0.0,0.0,0.0,0.0,0.0,749.0,12.0,078
736,0.0,0.0,0.06,0.0,0.0,0.0,0.0,0.0,0.0,0.0,0.0,0.0,0.0,0.0,0.0,0.0,0.1,0.0,0.0,0.0,0.0,0.0,0.0,0.0,0.0,0.0,0.1,0.0,0.0,0.75,0.0,0.0,0.0,0.0,0.0,0.0,0.0,0.0,0.0,798.0,12.0,079
737,0.0,0.0,0.06,0.0,0.0,0.0,0.0,0.0,0.0,0.0,0.0,0.0,0.0,0.0,0.0,0.0,0.1,0.0,0.0,0.0,0.0,0.0,0.0,0.0,0.0,0.0,0.1,0.0,0.0,0.75,0.0,0.0,0.0,0.0,0.0,0.0,0.0,0.0,0.0,893.0,9.0,079
738,0.0,0.0,0.06,0.0,0.0,0.0,0.0,0.0,0.0,0.0,0.0,0.0,0.0,0.0,0.0,0.0,0.1,0.0,0.0,0.0,0.0,0.0,0.0,0.0,0.0,0.0,0.1,0.0,0.0,0.75,0.0,0.0,0.0,0.0,0.0,0.0,0.0,0.0,0.0,963.0,7.0,079
3264,0.0,0.0,0.06,0.0,0.0,0.0,0.0,0.0,0.0,0.0,0.0,0.0,0.0,0.0,0.0,0.0,0.1,0.0,0.0,0.0,0.0,0.0,0.0,0.0,0.0,0.0,0.1,0.0,0.0,0.75,0.0,0.0,0.0,0.0,0.0,0.0,0.0,0.0,0.0,1680.0,1.0,079
3265,0.0,0.0,0.06,0.0,0.0,0.0,0.0,0.0,0.0,0.0,0.0,0.0,0.0,0.0,0.0,0.0,0.1,0.0,0.0,0.0,0.0,0.0,0.0,0.0,0.0,0.0,0.1,0.0,0.0,0.75,0.0,0.0,0.0,0.0,0.0,0.0,0.0,0.0,0.0,1561.0,1.5,079
3266,0.0,0.0,0.06,0.0,0.0,0.0,0.0,0.0,0.0,0.0,0.0,0.0,0.0,0.0,0.0,0.0,0.1,0.0,0.0,0.0,0.0,0.0,0.0,0.0,0.0,0.0,0.1,0.0,0.0,0.75,0.0,0.0,0.0,0.0,0.0,0.0,0.0,0.0,0.0,1453.0,2.0,079
3267,0.0,0.0,0.06,0.0,0.0,0.0,0.0,0.0,0.0,0.0,0.0,0.0,0.0,0.0,0.0,0.0,0.1,0.0,0.0,0.0,0.0,0.0,0.0,0.0,0.0,0.0,0.1,0.0,0.0,0.75,0.0,0.0,0.0,0.0,0.0,0.0,0.0,0.0,0.0,1360.0,2.5,079
3268,0.0,0.0,0.06,0.0,0.0,0.0,0.0,0.0,0.0,0.0,0.0,0.0,0.0,0.0,0.0,0.0,0.1,0.0,0.0,0.0,0.0,0.0,0.0,0.0,0.0,0.0,0.1,0.0,0.0,0.75,0.0,0.0,0.0,0.0,0.0,0.0,0.0,0.0,0.0,1287.0,3.0,079
3269,0.0,0.0,0.06,0.0,0.0,0.0,0.0,0.0,0.0,0.0,0.0,0.0,0.0,0.0,0.0,0.0,0.1,0.0,0.0,0.0,0.0,0.0,0.0,0.0,0.0,0.0,0.1,0.0,0.0,0.75,0.0,0.0,0.0,0.0,0.0,0.0,0.0,0.0,0.0,1160.0,4.0,079
3270,0.0,0.0,0.06,0.0,0.0,0.0,0.0,0.0,0.0,0.0,0.0,0.0,0.0,0.0,0.0,0.0,0.1,0.0,0.0,0.0,0.0,0.0,0.0,0.0,0.0,0.0,0.1,0.0,0.0,0.75,0.0,0.0,0.0,0.0,0.0,0.0,0.0,0.0,0.0,1074.0,5.0,079
3271,0.0,0.0,0.06,0.0,0.0,0.0,0.0,0.0,0.0,0.0,0.0,0.0,0.0,0.0,0.0,0.0,0.1,0.0,0.0,0.0,0.0,0.0,0.0,0.0,0.0,0.0,0.1,0.0,0.0,0.75,0.0,0.0,0.0,0.0,0.0,0.0,0.0,0.0,0.0,1012.0,6.0,079
3272,0.0,0.0,0.06,0.0,0.0,0.0,0.0,0.0,0.0,0.0,0.0,0.0,0.0,0.0,0.0,0.0,0.1,0.0,0.0,0.0,0.0,0.0,0.0,0.0,0.0,0.0,0.1,0.0,0.0,0.75,0.0,0.0,0.0,0.0,0.0,0.0,0.0,0.0,0.0,927.0,8.0,079
3273,0.0,0.0,0.06,0.0,0.0,0.0,0.0,0.0,0.0,0.0,0.0,0.0,0.0,0.0,0.0,0.0,0.1,0.0,0.0,0.0,0.0,0.0,0.0,0.0,0.0,0.0,0.1,0.0,0.0,0.75,0.0,0.0,0.0,0.0,0.0,0.0,0.0,0.0,0.0,860.0,10.0,079
3274,0.0,0.0,0.06,0.0,0.0,0.0,0.0,0.0,0.0,0.0,0.0,0.0,0.0,0.0,0.0,0.0,0.1,0.0,0.0,0.0,0.0,0.0,0.0,0.0,0.0,0.0,0.1,0.0,0.0,0.75,0.0,0.0,0.0,0.0,0.0,0.0,0.0,0.0,0.0,828.0,11.0,079
3275,0.0,0.0,0.06,0.0,0.0,0.0,0.0,0.0,0.0,0.0,0.0,0.0,0.0,0.0,0.0,0.0,0.1,0.0,0.0,0.0,0.0,0.0,0.0,0.0,0.0,0.0,0.1,0.0,0.0,0.75,0.0,0.0,0.0,0.0,0.0,0.0,0.0,0.0,0.0,801.0,12.0,079
