Repository: R3sten/glass_dynamics

# GlassDynamics: Ridge Regression for Glass Viscosity Prediction

## Bachelor's thesis in physics

### Università degli Studi di Trieste

The main goal of this project is to develop a reliable and interpretable predictive model for glass viscosity, moving beyond "black-box" machine learning to provide physically meaningful insights for materials science applications.


This repository implements a workflow that bridges the gap between empirical models and modern data science techniques.

File: data/viscosity_raw_data.csv (part 16 of 81)
,Al2O3,As2O3,B2O3,BaO,BeO,Bi2O3,CaO,CdO,CoO,Cs2O,CuO,Fe2O3,FeO,Ga2O3,GeO2,HfO2,K2O,La2O3,Li2O,MgO,MnO,MoO3,Na2O,Nb2O5,NiO,P2O5,PbO,Rb2O,Sb2O3,SiO2,SrO,Ta2O5,TeO2,TiO2,Tl2O,WO3,Y2O3,ZnO,ZrO2,T,log_visc,ID
739,0.0,0.0,0.0,0.0,0.0,0.0,0.0,0.0,0.0,0.0,0.0,0.0,0.0,0.0,0.0,0.0,0.06,0.0,0.0,0.0,0.0,0.0,0.0,0.0,0.0,0.0,0.19,0.0,0.0,0.74,0.0,0.0,0.0,0.0,0.0,0.0,0.0,0.0,0.0,728.0,12.0,080
740,0.0,0.0,0.0,0.0,0.0,0.0,0.0,0.0,0.0,0.0,0.0,0.0,0.0,0.0,0.0,0.0,0.06,0.0,0.0,0.0,0.0,0.0,0.0,0.0,0.0,0.0,0.19,0.0,0.0,0.74,0.0,0.0,0.0,0.0,0.0,0.0,0.0,0.0,0.0,838.0,9.0,080
741,0.0,0.0,0.0,0.0,0.0,0.0,0.0,0.0,0.0,0.0,0.0,0.0,0.0,0.0,0.0,0.0,0.06,0.0,0.0,0.0,0.0,0.0,0.0,0.0,0.0,0.0,0.19,0.0,0.0,0.74,0.0,0.0,0.0,0.0,0.0,0.0,0.0,0.0,0.0,913.0,7.0,080
1790,0.0,0.0,0.0,0.0,0.0,0.0,0.0,0.0,0.0,0.0,0.0,0.0,0.0,0.0,0.0,0.0,0.06,0.0,0.0,0.0,0.0,0.0,0.0,0.0,0.0,0.0,0.19,0.0,0.0,0.74,0.0,0.0,0.0,0.0,0.0,0.0,0.0,0.0,0.0,1733.0,0.8920946026904804,080
1791,0.0,0.0,0.0,0.0,0.0,0.0,0.0,0.0,0.0,0.0,0.0,0.0,0.0,0.0,0.0,0.0,0.06,0.0,0.0,0.0,0.0,0.0,0.0,0.0,0.0,0.0,0.19,0.0,0.0,0.74,0.0,0.0,0.0,0.0,0.0,0.0,0.0,0.0,0.0,1713.0,0.9590413923210936,080
1792,0.0,0.0,0.0,0.0,0.0,0.0,0.0,0.0,0.0,0.0,0.0,0.0,0.0,0.0,0.0,0.0,0.06,0.0,0.0,0.0,0.0,0.0,0.0,0.0,0.0,0.0,0.19,0.0,0.0,0.74,0.0,0.0,0.0,0.0,0.0,0.0,0.0,0.0,0.0,1693.0,1.0253058652647704,080
1793,0.0,0.0,0.0,0.0,0.0,0.0,0.0,0.0,0.0,0.0,0.0,0.0,0.0,0.0,0.0,0.0,0.06,0.0,0.0,0.0,0.0,0.0,0.0,0.0,0.0,0.0,0.19,0.0,0.0,0.74,0.0,0.0,0.0,0.0,0.0,0.0,0.0,0.0,0.0,1673.0,1.0899051114393978,080
1794,0.0,0.0,0.0,0.0,0.0,0.0,0.0,0.0,0.0,0.0,0.0,0.0,0.0,0.0,0.0,0.0,0.06,0.0,0.0,0.0,0.0,0.0,0.0,0.0,0.0,0.0,0.19,0.0,0.0,0.74,0.0,0.0,0.0,0.0,0.0,0.0,0.0,0.0,0.0,1653.0,1.1461280356782382,080
1795,0.0,0.0,0.0,0.0,0.0,0.0,0.0,0.0,0.0,0.0,0.0,0.0,0.0,0.0,0.0,0.0,0.06,0.0,0.0,0.0,0.0,0.0,0.0,0.0,0.0,0.0,0.19,0.0,0.0,0.74,0.0,0.0,0.0,0.0,0.0,0.0,0.0,0.0,0.0,1633.0,1.220108088040055,080
1796,0.0,0.0,0.0,0.0,0.0,0.0,0.0,0.0,0.0,0.0,0.0,0.0,0.0,0.0,0.0,0.0,0.06,0.0,0.0,0.0,0.0,0.0,0.0,0.0,0.0,0.0,0.19,0.0,0.0,0.74,0.0,0.0,0.0,0.0,0.0,0.0,0.0,0.0,0.0,1613.0,1.2787536009528289,080
1797,0.0,0.0,0.0,0.0,0.0,0.0,0.0,0.0,0.0,0.0,0.0,0.0,0.0,0.0,0.0,0.0,0.06,0.0,0.0,0.0,0.0,0.0,0.0,0.0,0.0,0.0,0.19,0.0,0.0,0.74,0.0,0.0,0.0,0.0,0.0,0.0,0.0,0.0,0.0,1593.0,1.334453751150931,080
1798,0.0,0.0,0.0,0.0,0.0,0.0,0.0,0.0,0.0,0.0,0.0,0.0,0.0,0.0,0.0,0.0,0.06,0.0,0.0,0.0,0.0,0.0,0.0,0.0,0.0,0.0,0.19,0.0,0.0,0.74,0.0,0.0,0.0,0.0,0.0,0.0,0.0,0.0,0.0,1573.0,1.413299764081252,080
1799,0.0,0.0,0.0,0.0,0.0,0.0,0.0,0.0,0.0,0.0,0.0,0.0,0.0,0.0,0.0,0.0,0.06,0.0,0.0,0.0,0.0,0.0,0.0,0.0,0.0,0.0,0.19,0.0,0.0,0.74,0.0,0.0,0.0,0.0,0.0,0.0,0.0,0.0,0.0,1553.0,1.4941545940184429,080
1800,0.0,0.0,0.0,0.0,0.0,0.0,0.0,0.0,0.0,0.0,0.0,0.0,0.0,0.0,0.0,0.0,0.06,0.0,0.0,0.0,0.0,0.0,0.0,0.0,0.0,0.0,0.19,0.0,0.0,0.74,0.0,0.0,0.0,0.0,0.0,0.0,0.0,0.0,0.0,1533.0,1.561101383649056,080
1801,0.0,0.0,0.0,0.0,0.0,0.0,0.0,0.0,0.0,0.0,0.0,0.0,0.0,0.0,0.0,0.0,0.06,0.0,0.0,0.0,0.0,0.0,0.0,0.0,0.0,0.0,0.19,0.0,0.0,0.74,0.0,0.0,0.0,0.0,0.0,0.0,0.0,0.0,0.0,1513.0,1.635483746814912,080
1802,0.0,0.0,0.0,0.0,0.0,0.0,0.0,0.0,0.0,0.0,0.0,0.0,0.0,0.0,0.0,0.0,0.06,0.0,0.0,0.0,0.0,0.0,0.0,0.0,0.0,0.0,0.19,0.0,0.0,0.74,0.0,0.0,0.0,0.0,0.0,0.0,0.0,0.0,0.0,1493.0,1.7403626894942437,080
1803,0.0,0.0,0.0,0.0,0.0,0.0,0.0,0.0,0.0,0.0,0.0,0.0,0.0,0.0,0.0,0.0,0.06,0.0,0.0,0.0,0.0,0.0,0.0,0.0,0.0,0.0,0.19,0.0,0.0,0.74,0.0,0.0,0.0,0.0,0.0,0.0,0.0,0.0,0.0,1473.0,1.8195439355418688,080
1804,0.0,0.0,0.0,0.0,0.0,0.0,0.0,0.0,0.0,0.0,0.0,0.0,0.0,0.0,0.0,0.0,0.06,0.0,0.0,0.0,0.0,0.0,0.0,0.0,0.0,0.0,0.19,0.0,0.0,0.74,0.0,0.0,0.0,0.0,0.0,0.0,0.0,0.0,0.0,1453.0,1.9190780923760735,080
1805,0.0,0.0,0.0,0.0,0.0,0.0,0.0,0.0,0.0,0.0,0.0,0.0,0.0,0.0,0.0,0.0,0.06,0.0,0.0,0.0,0.0,0.0,0.0,0.0,0.0,0.0,0.19,0.0,0.0,0.74,0.0,0.0,0.0,0.0,0.0,0.0,0.0,0.0,0.0,1433.0,2.0,080
1806,0.0,0.0,0.0,0.0,0.0,0.0,0.0,0.0,0.0,0.0,0.0,0.0,0.0,0.0,0.0,0.0,0.06,0.0,0.0,0.0,0.0,0.0,0.0,0.0,0.0,0.0,0.19,0.0,0.0,0.74,0.0,0.0,0.0,0.0,0.0,0.0,0.0,0.0,0.0,1413.0,2.0863598306747484,080
1807,0.0,0.0,0.0,0.0,0.0,0.0,0.0,0.0,0.0,0.0,0.0,0.0,0.0,0.0,0.0,0.0,0.06,0.0,0.0,0.0,0.0,0.0,0.0,0.0,0.0,0.0,0.19,0.0,0.0,0.74,0.0,0.0,0.0,0.0,0.0,0.0,0.0,0.0,0.0,1393.0,2.1789769472931693,080
1808,0.0,0.0,0.0,0.0,0.0,0.0,0.0,0.0,0.0,0.0,0.0,0.0,0.0,0.0,0.0,0.0,0.06,0.0,0.0,0.0,0.0,0.0,0.0,0.0,0.0,0.0,0.19,0.0,0.0,0.74,0.0,0.0,0.0,0.0,0.0,0.0,0.0,0.0,0.0,1373.0,2.281033367247728,080
1809,0.0,0.0,0.0,0.0,0.0,0.0,0.0,0.0,0.0,0.0,0.0,0.0,0.0,0.0,0.0,0.0,0.06,0.0,0.0,0.0,0.0,0.0,0.0,0.0,0.0,0.0,0.19,0.0,0.0,0.74,0.0,0.0,0.0,0.0,0.0,0.0,0.0,0.0,0.0,1353.0,2.4149733479708178,080
1810,0.0,0.0,0.0,0.0,0.0,0.0,0.0,0.0,0.0,0.0,0.0,0.0,0.0,0.0,0.0,0.0,0.06,0.0,0.0,0.0,0.0,0.0,0.0,0.0,0.0,0.0,0.19,0.0,0.0,0.74,0.0,0.0,0.0,0.0,0.0,0.0,0.0,0.0,0.0,1333.0,2.5563025007672877,080
1811,0.0,0.0,0.0,0.0,0.0,0.0,0.0,0.0,0.0,0.0,0.0,0.0,0.0,0.0,0.0,0.0,0.06,0.0,0.0,0.0,0.0,0.0,0.0,0.0,0.0,0.0,0.19,0.0,0.0,0.74,0.0,0.0,0.0,0.0,0.0,0.0,0.0,0.0,0.0,1313.0,2.6901960800285143,080
1812,0.0,0.0,0.0,0.0,0.0,0.0,0.0,0.0,0.0,0.0,0.0,0.0,0.0,0.0,0.0,0.0,0.06,0.0,0.0,0.0,0.0,0.0,0.0,0.0,0.0,0.0,0.19,0.0,0.0,0.74,0.0,0.0,0.0,0.0,0.0,0.0,0.0,0.0,0.0,1293.0,2.792391689498254,080
1813,0.0,0.0,0.0,0.0,0.0,0.0,0.0,0.0,0.0,0.0,0.0,0.0,0.0,0.0,0.0,0.0,0.06,0.0,0.0,0.0,0.0,0.0,0.0,0.0,0.0,0.0,0.19,0.0,0.0,0.74,0.0,0.0,0.0,0.0,0.0,0.0,0.0,0.0,0.0,1273.0,2.908485018878649,080
1814,0.0,0.0,0.0,0.0,0.0,0.0,0.0,0.0,0.0,0.0,0.0,0.0,0.0,0.0,0.0,0.0,0.06,0.0,0.0,0.0,0.0,0.0,0.0,0.0,0.0,0.0,0.19,0.0,0.0,0.74,0.0,0.0,0.0,0.0,0.0,0.0,0.0,0.0,0.0,1253.0,3.0170333392987807,080
1815,0.0,0.0,0.0,0.0,0.0,0.0,0.0,0.0,0.0,0.0,0.0,0.0,0.0,0.0,0.0,0.0,0.06,0.0,0.0,0.0,0.0,0.0,0.0,0.0,0.0,0.0,0.19,0.0,0.0,0.74,0.0,0.0,0.0,0.0,0.0,0.0,0.0,0.0,0.0,1233.0,3.1613680022349757,080
1816,0.0,0.0,0.0,0.0,0.0,0.0,0.0,0.0,0.0,0.0,0.0,0.0,0.0,0.0,0.0,0.0,0.06,0.0,0.0,0.0,0.0,0.0,0.0,0.0,0.0,0.0,0.19,0.0,0.0,0.74,0.0,0.0,0.0,0.0,0.0,0.0,0.0,0.0,0.0,1213.0,3.397940008672037,080
3276,0.0,0.0,0.0,0.0,0.0,0.0,0.0,0.0,0.0,0.0,0.0,0.0,0.0,0.0,0.0,0.0,0.06,0.0,0.0,0.0,0.0,0.0,0.0,0.0,0.0,0.0,0.19,0.0,0.0,0.74,0.0,0.0,0.0,0.0,0.0,0.0,0.0,0.0,0.0,1623.0,1.5,080
3277,0.0,0.0,0.0,0.0,0.0,0.0,0.0,0.0,0.0,0.0,0.0,0.0,0.0,0.0,0.0,0.0,0.06,0.0,0.0,0.0,0.0,0.0,0.0,0.0,0.0,0.0,0.19,0.0,0.0,0.74,0.0,0.0,0.0,0.0,0.0,0.0,0.0,0.0,0.0,1492.0,2.0,080
3278,0.0,0.0,0.0,0.0,0.0,0.0,0.0,0.0,0.0,0.0,0.0,0.0,0.0,0.0,0.0,0.0,0.06,0.0,0.0,0.0,0.0,0.0,0.0,0.0,0.0,0.0,0.19,0.0,0.0,0.74,0.0,0.0,0.0,0.0,0.0,0.0,0.0,0.0,0.0,1374.0,2.5,080
3279,0.0,0.0,0.0,0.0,0.0,0.0,0.0,0.0,0.0,0.0,0.0,0.0,0.0,0.0,0.0,0.0,0.06,0.0,0.0,0.0,0.0,0.0,0.0,0.0,0.0,0.0,0.19,0.0,0.0,0.74,0.0,0.0,0.0,0.0,0.0,0.0,0.0,0.0,0.0,1275.0,3.0,080
3280,0.0,0.0,0.0,0.0,0.0,0.0,0.0,0.0,0.0,0.0,0.0,0.0,0.0,0.0,0.0,0.0,0.06,0.0,0.0,0.0,0.0,0.0,0.0,0.0,0.0,0.0,0.19,0.0,0.0,0.74,0.0,0.0,0.0,0.0,0.0,0.0,0.0,0.0,0.0,1135.0,4.0,080
3281,0.0,0.0,0.0,0.0,0.0,0.0,0.0,0.0,0.0,0.0,0.0,0.0,0.0,0.0,0.0,0.0,0.06,0.0,0.0,0.0,0.0,0.0,0.0,0.0,0.0,0.0,0.19,0.0,0.0,0.74,0.0,0.0,0.0,0.0,0.0,0.0,0.0,0.0,0.0,1038.0,5.0,080
3282,0.0,0.0,0.0,0.0,0.0,0.0,0.0,0.0,0.0,0.0,0.0,0.0,0.0,0.0,0.0,0.0,0.06,0.0,0.0,0.0,0.0,0.0,0.0,0.0,0.0,0.0,0.19,0.0,0.0,0.74,0.0,0.0,0.0,0.0,0.0,0.0,0.0,0.0,0.0,970.0,6.0,080
3283,0.0,0.0,0.0,0.0,0.0,0.0,0.0,0.0,0.0,0.0,0.0,0.0,0.0,0.0,0.0,0.0,0.06,0.0,0.0,0.0,0.0,0.0,0.0,0.0,0.0,0.0,0.19,0.0,0.0,0.74,0.0,0.0,0.0,0.0,0.0,0.0,0.0,0.0,0.0,917.0,7.0,080
3284,0.0,0.0,0.0,0.0,0.0,0.0,0.0,0.0,0.0,0.0,0.0,0.0,0.0,0.0,0.0,0.0,0.06,0.0,0.0,0.0,0.0,0.0,0.0,0.0,0.0,0.0,0.19,0.0,0.0,0.74,0.0,0.0,0.0,0.0,0.0,0.0,0.0,0.0,0.0,873.0,7.93,080
3285,0.0,0.0,0.0,0.0,0.0,0.0,0.0,0.0,0.0,0.0,0.0,0.0,0.0,0.0,0.0,0.0,0.06,0.0,0.0,0.0,0.0,0.0,0.0,0.0,0.0,0.0,0.19,0.0,0.0,0.74,0.0,0.0,0.0,0.0,0.0,0.0,0.0,0.0,0.0,835.0,9.0,080
3286,0.0,0.0,0.0,0.0,0.0,0.0,0.0,0.0,0.0,0.0,0.0,0.0,0.0,0.0,0.0,0.0,0.06,0.0,0.0,0.0,0.0,0.0,0.0,0.0,0.0,0.0,0.19,0.0,0.0,0.74,0.0,0.0,0.0,0.0,0.0,0.0,0.0,0.0,0.0,799.0,10.0,080
3287,0.0,0.0,0.0,0.0,0.0,0.0,0.0,0.0,0.0,0.0,0.0,0.0,0.0,0.0,0.0,0.0,0.06,0.0,0.0,0.0,0.0,0.0,0.0,0.0,0.0,0.0,0.19,0.0,0.0,0.74,0.0,0.0,0.0,0.0,0.0,0.0,0.0,0.0,0.0,771.0,11.0,080
3288,0.0,0.0,0.0,0.0,0.0,0.0,0.0,0.0,0.0,0.0,0.0,0.0,0.0,0.0,0.0,0.0,0.06,0.0,0.0,0.0,0.0,0.0,0.0,0.0,0.0,0.0,0.19,0.0,0.0,0.74,0.0,0.0,0.0,0.0,0.0,0.0,0.0,0.0,0.0,746.0,12.0,080
9432,0.0,0.0,0.0,0.0,0.0,0.0,0.0,0.0,0.0,0.0,0.0,0.0,0.0,0.0,0.0,0.0,0.06,0.0,0.0,0.0,0.0,0.0,0.0,0.0,0.0,0.0,0.19,0.0,0.0,0.74,0.0,0.0,0.0,0.0,0.0,0.0,0.0,0.0,0.0,1118.0,4.0,080
9433,0.0,0.0,0.0,0.0,0.0,0.0,0.0,0.0,0.0,0.0,0.0,0.0,0.0,0.0,0.0,0.0,0.06,0.0,0.0,0.0,0.0,0.0,0.0,0.0,0.0,0.0,0.19,0.0,0.0,0.74,0.0,0.0,0.0,0.0,0.0,0.0,0.0,0.0,0.0,1019.0,5.0,080
9434,0.0,0.0,0.0,0.0,0.0,0.0,0.0,0.0,0.0,0.0,0.0,0.0,0.0,0.0,0.0,0.0,0.06,0.0,0.0,0.0,0.0,0.0,0.0,0.0,0.0,0.0,0.19,0.0,0.0,0.74,0.0,0.0,0.0,0.0,0.0,0.0,0.0,0.0,0.0,918.0,6.65,080
9435,0.0,0.0,0.0,0.0,0.0,0.0,0.0,0.0,0.0,0.0,0.0,0.0,0.0,0.0,0.0,0.0,0.06,0.0,0.0,0.0,0.0,0.0,0.0,0.0,0.0,0.0,0.19,0.0,0.0,0.74,0.0,0.0,0.0,0.0,0.0,0.0,0.0,0.0,0.0,861.0,8.0,080
9436,0.0,0.0,0.0,0.0,0.0,0.0,0.0,0.0,0.0,0.0,0.0,0.0,0.0,0.0,0.0,0.0,0.06,0.0,0.0,0.0,0.0,0.0,0.0,0.0,0.0,0.0,0.19,0.0,0.0,0.74,0.0,0.0,0.0,0.0,0.0,0.0,0.0,0.0,0.0,797.0,10.0,080
9562,0.0,0.0,0.0,0.0,0.0,0.0,0.0,0.0,0.0,0.0,0.0,0.0,0.0,0.0,0.0,0.0,0.06,0.0,0.0,0.0,0.0,0.0,0.0,0.0,0.0,0.0,0.19,0.0,0.0,0.74,0.0,0.0,0.0,0.0,0.0,0.0,0.0,0.0,0.0,753.0,11.82,080
9563,0.0,0.0,0.0,0.0,0.0,0.0,0.0,0.0,0.0,0.0,0.0,0.0,0.0,0.0,0.0,0.0,0.06,0.0,0.0,0.0,0.0,0.0,0.0,0.0,0.0,0.0,0.19,0.0,0.0,0.74,0.0,0.0,0.0,0.0,0.0,0.0,0.0,0.0,0.0,773.0,10.9,080
9564,0.0,0.0,0.0,0.0,0.0,0.0,0.0,0.0,0.0,0.0,0.0,0.0,0.0,0.0,0.0,0.0,0.06,0.0,0.0,0.0,0.0,0.0,0.0,0.0,0.0,0.0,0.19,0.0,0.0,0.74,0.0,0.0,0.0,0.0,0.0,0.0,0.0,0.0,0.0,793.0,10.22,080
9565,0.0,0.0,0.0,0.0,0.0,0.0,0.0,0.0,0.0,0.0,0.0,0.0,0.0,0.0,0.0,0.0,0.06,0.0,0.0,0.0,0.0,0.0,0.0,0.0,0.0,0.0,0.19,0.0,0.0,0.74,0.0,0.0,0.0,0.0,0.0,0.0,0.0,0.0,0.0,813.0,9.6,080
9566,0.0,0.0,0.0,0.0,0.0,0.0,0.0,0.0,0.0,0.0,0.0,0.0,0.0,0.0,0.0,0.0,0.06,0.0,0.0,0.0,0.0,0.0,0.0,0.0,0.0,0.0,0.19,0.0,0.0,0.74,0.0,0.0,0.0,0.0,0.0,0.0,0.0,0.0,0.0,833.0,8.98,080
9567,0.0,0.0,0.0,0.0,0.0,0.0,0.0,0.0,0.0,0.0,0.0,0.0,0.0,0.0,0.0,0.0,0.06,0.0,0.0,0.0,0.0,0.0,0.0,0.0,0.0,0.0,0.19,0.0,0.0,0.74,0.0,0.0,0.0,0.0,0.0,0.0,0.0,0.0,0.0,853.0,8.42,080
742,0.0,0.0,0.0,0.0,0.0,0.0,0.0,0.0,0.0,0.0,0.0,0.0,0.0,0.0,0.0,0.0,0.07,0.0,0.0,0.0,0.0,0.0,0.0,0.0,0.0,0.0,0.2,0.0,0.0,0.73,0.0,0.0,0.0,0.0,0.0,0.0,0.0,0.0,0.0,723.0,12.0,081
743,0.0,0.0,0.0,0.0,0.0,0.0,0.0,0.0,0.0,0.0,0.0,0.0,0.0,0.0,0.0,0.0,0.07,0.0,0.0,0.0,0.0,0.0,0.0,0.0,0.0,0.0,0.2,0.0,0.0,0.73,0.0,0.0,0.0,0.0,0.0,0.0,0.0,0.0,0.0,828.0,9.0,081
744,0.0,0.0,0.0,0.0,0.0,0.0,0.0,0.0,0.0,0.0,0.0,0.0,0.0,0.0,0.0,0.0,0.07,0.0,0.0,0.0,0.0,0.0,0.0,0.0,0.0,0.0,0.2,0.0,0.0,0.73,0.0,0.0,0.0,0.0,0.0,0.0,0.0,0.0,0.0,908.0,7.0,081
1817,0.0,0.0,0.0,0.0,0.0,0.0,0.0,0.0,0.0,0.0,0.0,0.0,0.0,0.0,0.0,0.0,0.07,0.0,0.0,0.0,0.0,0.0,0.0,0.0,0.0,0.0,0.2,0.0,0.0,0.73,0.0,0.0,0.0,0.0,0.0,0.0,0.0,0.0,0.0,1733.0,0.9138138523837168,081
1818,0.0,0.0,0.0,0.0,0.0,0.0,0.0,0.0,0.0,0.0,0.0,0.0,0.0,0.0,0.0,0.0,0.07,0.0,0.0,0.0,0.0,0.0,0.0,0.0,0.0,0.0,0.2,0.0,0.0,0.73,0.0,0.0,0.0,0.0,0.0,0.0,0.0,0.0,0.0,1713.0,0.9777236052888478,081
1819,0.0,0.0,0.0,0.0,0.0,0.0,0.0,0.0,0.0,0.0,0.0,0.0,0.0,0.0,0.0,0.0,0.07,0.0,0.0,0.0,0.0,0.0,0.0,0.0,0.0,0.0,0.2,0.0,0.0,0.73,0.0,0.0,0.0,0.0,0.0,0.0,0.0,0.0,0.0,1693.0,1.041392685158225,081
1820,0.0,0.0,0.0,0.0,0.0,0.0,0.0,0.0,0.0,0.0,0.0,0.0,0.0,0.0,0.0,0.0,0.07,0.0,0.0,0.0,0.0,0.0,0.0,0.0,0.0,0.0,0.2,0.0,0.0,0.73,0.0,0.0,0.0,0.0,0.0,0.0,0.0,0.0,0.0,1673.0,1.100370545117563,081
1821,0.0,0.0,0.0,0.0,0.0,0.0,0.0,0.0,0.0,0.0,0.0,0.0,0.0,0.0,0.0,0.0,0.07,0.0,0.0,0.0,0.0,0.0,0.0,0.0,0.0,0.0,0.2,0.0,0.0,0.73,0.0,0.0,0.0,0.0,0.0,0.0,0.0,0.0,0.0,1653.0,1.167317334748176,081
1822,0.0,0.0,0.0,0.0,0.0,0.0,0.0,0.0,0.0,0.0,0.0,0.0,0.0,0.0,0.0,0.0,0.07,0.0,0.0,0.0,0.0,0.0,0.0,0.0,0.0,0.0,0.2,0.0,0.0,0.73,0.0,0.0,0.0,0.0,0.0,0.0,0.0,0.0,0.0,1633.0,1.2253092817258628,081
1823,0.0,0.0,0.0,0.0,0.0,0.0,0.0,0.0,0.0,0.0,0.0,0.0,0.0,0.0,0.0,0.0,0.07,0.0,0.0,0.0,0.0,0.0,0.0,0.0,0.0,0.0,0.2,0.0,0.0,0.73,0.0,0.0,0.0,0.0,0.0,0.0,0.0,0.0,0.0,1613.0,1.2833012287035497,081
1824,0.0,0.0,0.0,0.0,0.0,0.0,0.0,0.0,0.0,0.0,0.0,0.0,0.0,0.0,0.0,0.0,0.07,0.0,0.0,0.0,0.0,0.0,0.0,0.0,0.0,0.0,0.2,0.0,0.0,0.73,0.0,0.0,0.0,0.0,0.0,0.0,0.0,0.0,0.0,1593.0,1.3404441148401185,081
1825,0.0,0.0,0.0,0.0,0.0,0.0,0.0,0.0,0.0,0.0,0.0,0.0,0.0,0.0,0.0,0.0,0.07,0.0,0.0,0.0,0.0,0.0,0.0,0.0,0.0,0.0,0.2,0.0,0.0,0.73,0.0,0.0,0.0,0.0,0.0,0.0,0.0,0.0,0.0,1573.0,1.3979400086720375,081
1826,0.0,0.0,0.0,0.0,0.0,0.0,0.0,0.0,0.0,0.0,0.0,0.0,0.0,0.0,0.0,0.0,0.07,0.0,0.0,0.0,0.0,0.0,0.0,0.0,0.0,0.0,0.2,0.0,0.0,0.73,0.0,0.0,0.0,0.0,0.0,0.0,0.0,0.0,0.0,1553.0,1.4885507165004443,081
1827,0.0,0.0,0.0,0.0,0.0,0.0,0.0,0.0,0.0,0.0,0.0,0.0,0.0,0.0,0.0,0.0,0.07,0.0,0.0,0.0,0.0,0.0,0.0,0.0,0.0,0.0,0.2,0.0,0.0,0.73,0.0,0.0,0.0,0.0,0.0,0.0,0.0,0.0,0.0,1533.0,1.5728716022004805,081
1828,0.0,0.0,0.0,0.0,0.0,0.0,0.0,0.0,0.0,0.0,0.0,0.0,0.0,0.0,0.0,0.0,0.07,0.0,0.0,0.0,0.0,0.0,0.0,0.0,0.0,0.0,0.2,0.0,0.0,0.73,0.0,0.0,0.0,0.0,0.0,0.0,0.0,0.0,0.0,1513.0,1.6374897295125108,081
1829,0.0,0.0,0.0,0.0,0.0,0.0,0.0,0.0,0.0,0.0,0.0,0.0,0.0,0.0,0.0,0.0,0.07,0.0,0.0,0.0,0.0,0.0,0.0,0.0,0.0,0.0,0.2,0.0,0.0,0.73,0.0,0.0,0.0,0.0,0.0,0.0,0.0,0.0,0.0,1493.0,1.7442929831226763,081
1830,0.0,0.0,0.0,0.0,0.0,0.0,0.0,0.0,0.0,0.0,0.0,0.0,0.0,0.0,0.0,0.0,0.07,0.0,0.0,0.0,0.0,0.0,0.0,0.0,0.0,0.0,0.2,0.0,0.0,0.73,0.0,0.0,0.0,0.0,0.0,0.0,0.0,0.0,0.0,1473.0,1.8228216453031043,081
1831,0.0,0.0,0.0,0.0,0.0,0.0,0.0,0.0,0.0,0.0,0.0,0.0,0.0,0.0,0.0,0.0,0.07,0.0,0.0,0.0,0.0,0.0,0.0,0.0,0.0,0.0,0.2,0.0,0.0,0.73,0.0,0.0,0.0,0.0,0.0,0.0,0.0,0.0,0.0,1453.0,1.9555788043699882,081
1832,0.0,0.0,0.0,0.0,0.0,0.0,0.0,0.0,0.0,0.0,0.0,0.0,0.0,0.0,0.0,0.0,0.07,0.0,0.0,0.0,0.0,0.0,0.0,0.0,0.0,0.0,0.2,0.0,0.0,0.73,0.0,0.0,0.0,0.0,0.0,0.0,0.0,0.0,0.0,1433.0,2.0,081
1833,0.0,0.0,0.0,0.0,0.0,0.0,0.0,0.0,0.0,0.0,0.0,0.0,0.0,0.0,0.0,0.0,0.07,0.0,0.0,0.0,0.0,0.0,0.0,0.0,0.0,0.0,0.2,0.0,0.0,0.73,0.0,0.0,0.0,0.0,0.0,0.0,0.0,0.0,0.0,1413.0,2.089905111439398,081
1834,0.0,0.0,0.0,0.0,0.0,0.0,0.0,0.0,0.0,0.0,0.0,0.0,0.0,0.0,0.0,0.0,0.07,0.0,0.0,0.0,0.0,0.0,0.0,0.0,0.0,0.0,0.2,0.0,0.0,0.73,0.0,0.0,0.0,0.0,0.0,0.0,0.0,0.0,0.0,1393.0,2.1789769472931693,081
1835,0.0,0.0,0.0,0.0,0.0,0.0,0.0,0.0,0.0,0.0,0.0,0.0,0.0,0.0,0.0,0.0,0.07,0.0,0.0,0.0,0.0,0.0,0.0,0.0,0.0,0.0,0.2,0.0,0.0,0.73,0.0,0.0,0.0,0.0,0.0,0.0,0.0,0.0,0.0,1373.0,2.2944662261615933,081
1836,0.0,0.0,0.0,0.0,0.0,0.0,0.0,0.0,0.0,0.0,0.0,0.0,0.0,0.0,0.0,0.0,0.07,0.0,0.0,0.0,0.0,0.0,0.0,0.0,0.0,0.0,0.2,0.0,0.0,0.73,0.0,0.0,0.0,0.0,0.0,0.0,0.0,0.0,0.0,1353.0,2.406540180433955,081
1837,0.0,0.0,0.0,0.0,0.0,0.0,0.0,0.0,0.0,0.0,0.0,0.0,0.0,0.0,0.0,0.0,0.07,0.0,0.0,0.0,0.0,0.0,0.0,0.0,0.0,0.0,0.2,0.0,0.0,0.73,0.0,0.0,0.0,0.0,0.0,0.0,0.0,0.0,0.0,1333.0,2.544068044350276,081
1838,0.0,0.0,0.0,0.0,0.0,0.0,0.0,0.0,0.0,0.0,0.0,0.0,0.0,0.0,0.0,0.0,0.07,0.0,0.0,0.0,0.0,0.0,0.0,0.0,0.0,0.0,0.2,0.0,0.0,0.73,0.0,0.0,0.0,0.0,0.0,0.0,0.0,0.0,0.0,1313.0,2.6857417386022635,081
1839,0.0,0.0,0.0,0.0,0.0,0.0,0.0,0.0,0.0,0.0,0.0,0.0,0.0,0.0,0.0,0.0,0.07,0.0,0.0,0.0,0.0,0.0,0.0,0.0,0.0,0.0,0.2,0.0,0.0,0.73,0.0,0.0,0.0,0.0,0.0,0.0,0.0,0.0,0.0,1293.0,2.792391689498254,081
1840,0.0,0.0,0.0,0.0,0.0,0.0,0.0,0.0,0.0,0.0,0.0,0.0,0.0,0.0,0.0,0.0,0.07,0.0,0.0,0.0,0.0,0.0,0.0,0.0,0.0,0.0,0.2,0.0,0.0,0.73,0.0,0.0,0.0,0.0,0.0,0.0,0.0,0.0,0.0,1273.0,2.908485018878649,081
1841,0.0,0.0,0.0,0.0,0.0,0.0,0.0,0.0,0.0,0.0,0.0,0.0,0.0,0.0,0.0,0.0,0.07,0.0,0.0,0.0,0.0,0.0,0.0,0.0,0.0,0.0,0.2,0.0,0.0,0.73,0.0,0.0,0.0,0.0,0.0,0.0,0.0,0.0,0.0,1253.0,3.0211892990699383,081
1842,0.0,0.0,0.0,0.0,0.0,0.0,0.0,0.0,0.0,0.0,0.0,0.0,0.0,0.0,0.0,0.0,0.07,0.0,0.0,0.0,0.0,0.0,0.0,0.0,0.0,0.0,0.2,0.0,0.0,0.73,0.0,0.0,0.0,0.0,0.0,0.0,0.0,0.0,0.0,1233.0,3.1553360374650614,081
1843,0.0,0.0,0.0,0.0,0.0,0.0,0.0,0.0,0.0,0.0,0.0,0.0,0.0,0.0,0.0,0.0,0.07,0.0,0.0,0.0,0.0,0.0,0.0,0.0,0.0,0.0,0.2,0.0,0.0,0.73,0.0,0.0,0.0,0.0,0.0,0.0,0.0,0.0,0.0,1213.0,3.3802112417116064,081
1844,0.0,0.0,0.0,0.0,0.0,0.0,0.0,0.0,0.0,0.0,0.0,0.0,0.0,0.0,0.0,0.0,0.07,0.0,0.0,0.0,0.0,0.0,0.0,0.0,0.0,0.0,0.2,0.0,0.0,0.73,0.0,0.0,0.0,0.0,0.0,0.0,0.0,0.0,0.0,1193.0,3.5390760987927763,081
3289,0.0,0.0,0.0,0.0,0.0,0.0,0.0,0.0,0.0,0.0,0.0,0.0,0.0,0.0,0.0,0.0,0.07,0.0,0.0,0.0,0.0,0.0,0.0,0.0,0.0,0.0,0.2,0.0,0.0,0.73,0.0,0.0,0.0,0.0,0.0,0.0,0.0,0.0,0.0,1701.0,1.0,081
3290,0.0,0.0,0.0,0.0,0.0,0.0,0.0,0.0,0.0,0.0,0.0,0.0,0.0,0.0,0.0,0.0,0.07,0.0,0.0,0.0,0.0,0.0,0.0,0.0,0.0,0.0,0.2,0.0,0.0,0.73,0.0,0.0,0.0,0.0,0.0,0.0,0.0,0.0,0.0,1563.0,1.5,081
3291,0.0,0.0,0.0,0.0,0.0,0.0,0.0,0.0,0.0,0.0,0.0,0.0,0.0,0.0,0.0,0.0,0.07,0.0,0.0,0.0,0.0,0.0,0.0,0.0,0.0,0.0,0.2,0.0,0.0,0.73,0.0,0.0,0.0,0.0,0.0,0.0,0.0,0.0,0.0,1352.0,2.5,081
3292,0.0,0.0,0.0,0.0,0.0,0.0,0.0,0.0,0.0,0.0,0.0,0.0,0.0,0.0,0.0,0.0,0.07,0.0,0.0,0.0,0.0,0.0,0.0,0.0,0.0,0.0,0.2,0.0,0.0,0.73,0.0,0.0,0.0,0.0,0.0,0.0,0.0,0.0,0.0,1266.0,3.0,081
3293,0.0,0.0,0.0,0.0,0.0,0.0,0.0,0.0,0.0,0.0,0.0,0.0,0.0,0.0,0.0,0.0,0.07,0.0,0.0,0.0,0.0,0.0,0.0,0.0,0.0,0.0,0.2,0.0,0.0,0.73,0.0,0.0,0.0,0.0,0.0,0.0,0.0,0.0,0.0,1122.0,4.0,081
3294,0.0,0.0,0.0,0.0,0.0,0.0,0.0,0.0,0.0,0.0,0.0,0.0,0.0,0.0,0.0,0.0,0.07,0.0,0.0,0.0,0.0,0.0,0.0,0.0,0.0,0.0,0.2,0.0,0.0,0.73,0.0,0.0,0.0,0.0,0.0,0.0,0.0,0.0,0.0,1023.0,5.0,081
3295,0.0,0.0,0.0,0.0,0.0,0.0,0.0,0.0,0.0,0.0,0.0,0.0,0.0,0.0,0.0,0.0,0.07,0.0,0.0,0.0,0.0,0.0,0.0,0.0,0.0,0.0,0.2,0.0,0.0,0.73,0.0,0.0,0.0,0.0,0.0,0.0,0.0,0.0,0.0,953.0,6.0,081
3296,0.0,0.0,0.0,0.0,0.0,0.0,0.0,0.0,0.0,0.0,0.0,0.0,0.0,0.0,0.0,0.0,0.07,0.0,0.0,0.0,0.0,0.0,0.0,0.0,0.0,0.0,0.2,0.0,0.0,0.73,0.0,0.0,0.0,0.0,0.0,0.0,0.0,0.0,0.0,906.0,6.825,081
3297,0.0,0.0,0.0,0.0,0.0,0.0,0.0,0.0,0.0,0.0,0.0,0.0,0.0,0.0,0.0,0.0,0.07,0.0,0.0,0.0,0.0,0.0,0.0,0.0,0.0,0.0,0.2,0.0,0.0,0.73,0.0,0.0,0.0,0.0,0.0,0.0,0.0,0.0,0.0,865.0,8.0,081
3298,0.0,0.0,0.0,0.0,0.0,0.0,0.0,0.0,0.0,0.0,0.0,0.0,0.0,0.0,0.0,0.0,0.07,0.0,0.0,0.0,0.0,0.0,0.0,0.0,0.0,0.0,0.2,0.0,0.0,0.73,0.0,0.0,0.0,0.0,0.0,0.0,0.0,0.0,0.0,794.0,10.0,081
3299,0.0,0.0,0.0,0.0,0.0,0.0,0.0,0.0,0.0,0.0,0.0,0.0,0.0,0.0,0.0,0.0,0.07,0.0,0.0,0.0,0.0,0.0,0.0,0.0,0.0,0.0,0.2,0.0,0.0,0.73,0.0,0.0,0.0,0.0,0.0,0.0,0.0,0.0,0.0,762.0,11.0,081
3300,0.0,0.0,0.0,0.0,0.0,0.0,0.0,0.0,0.0,0.0,0.0,0.0,0.0,0.0,0.0,0.0,0.07,0.0,0.0,0.0,0.0,0.0,0.0,0.0,0.0,0.0,0.2,0.0,0.0,0.73,0.0,0.0,0.0,0.0,0.0,0.0,0.0,0.0,0.0,733.0,11.93,081
9437,0.0,0.0,0.0,0.0,0.0,0.0,0.0,0.0,0.0,0.0,0.0,0.0,0.0,0.0,0.0,0.0,0.07,0.0,0.0,0.0,0.0,0.0,0.0,0.0,0.0,0.0,0.2,0.0,0.0,0.73,0.0,0.0,0.0,0.0,0.0,0.0,0.0,0.0,0.0,1113.0,4.0,081
9438,0.0,0.0,0.0,0.0,0.0,0.0,0.0,0.0,0.0,0.0,0.0,0.0,0.0,0.0,0.0,0.0,0.07,0.0,0.0,0.0,0.0,0.0,0.0,0.0,0.0,0.0,0.2,0.0,0.0,0.73,0.0,0.0,0.0,0.0,0.0,0.0,0.0,0.0,0.0,1013.0,5.0,081
9439,0.0,0.0,0.0,0.0,0.0,0.0,0.0,0.0,0.0,0.0,0.0,0.0,0.0,0.0,0.0,0.0,0.07,0.0,0.0,0.0,0.0,0.0,0.0,0.0,0.0,0.0,0.2,0.0,0.0,0.73,0.0,0.0,0.0,0.0,0.0,0.0,0.0,0.0,0.0,851.0,8.0,081
9440,0.0,0.0,0.0,0.0,0.0,0.0,0.0,0.0,0.0,0.0,0.0,0.0,0.0,0.0,0.0,0.0,0.07,0.0,0.0,0.0,0.0,0.0,0.0,0.0,0.0,0.0,0.2,0.0,0.0,0.73,0.0,0.0,0.0,0.0,0.0,0.0,0.0,0.0,0.0,788.0,10.0,081
9568,0.0,0.0,0.0,0.0,0.0,0.0,0.0,0.0,0.0,0.0,0.0,0.0,0.0,0.0,0.0,0.0,0.07,0.0,0.0,0.0,0.0,0.0,0.0,0.0,0.0,0.0,0.2,0.0,0.0,0.73,0.0,0.0,0.0,0.0,0.0,0.0,0.0,0.0,0.0,753.0,11.2,081
9569,0.0,0.0,0.0,0.0,0.0,0.0,0.0,0.0,0.0,0.0,0.0,0.0,0.0,0.0,0.0,0.0,0.07,0.0,0.0,0.0,0.0,0.0,0.0,0.0,0.0,0.0,0.2,0.0,0.0,0.73,0.0,0.0,0.0,0.0,0.0,0.0,0.0,0.0,0.0,773.0,10.54,081
9570,0.0,0.0,0.0,0.0,0.0,0.0,0.0,0.0,0.0,0.0,0.0,0.0,0.0,0.0,0.0,0.0,0.07,0.0,0.0,0.0,0.0,0.0,0.0,0.0,0.0,0.0,0.2,0.0,0.0,0.73,0.0,0.0,0.0,0.0,0.0,0.0,0.0,0.0,0.0,793.0,9.94,081
9571,0.0,0.0,0.0,0.0,0.0,0.0,0.0,0.0,0.0,0.0,0.0,0.0,0.0,0.0,0.0,0.0,0.07,0.0,0.0,0.0,0.0,0.0,0.0,0.0,0.0,0.0,0.2,0.0,0.0,0.73,0.0,0.0,0.0,0.0,0.0,0.0,0.0,0.0,0.0,813.0,9.34,081
9572,0.0,0.0,0.0,0.0,0.0,0.0,0.0,0.0,0.0,0.0,0.0,0.0,0.0,0.0,0.0,0.0,0.07,0.0,0.0,0.0,0.0,0.0,0.0,0.0,0.0,0.0,0.2,0.0,0.0,0.73,0.0,0.0,0.0,0.0,0.0,0.0,0.0,0.0,0.0,833.0,8.76,081
9573,0.0,0.0,0.0,0.0,0.0,0.0,0.0,0.0,0.0,0.0,0.0,0.0,0.0,0.0,0.0,0.0,0.07,0.0,0.0,0.0,0.0,0.0,0.0,0.0,0.0,0.0,0.2,0.0,0.0,0.73,0.0,0.0,0.0,0.0,0.0,0.0,0.0,0.0,0.0,853.0,8.2,081
745,0.0,0.0,0.0,0.0,0.0,0.0,0.0,0.0,0.0,0.0,0.0,0.0,0.0,0.0,0.0,0.0,0.06,0.0,0.0,0.0,0.0,0.0,0.0,0.0,0.0,0.0,0.21,0.0,0.0,0.73,0.0,0.0,0.0,0.0,0.0,0.0,0.0,0.0,0.0,728.0,12.0,082
746,0.0,0.0,0.0,0.0,0.0,0.0,0.0,0.0,0.0,0.0,0.0,0.0,0.0,0.0,0.0,0.0,0.06,0.0,0.0,0.0,0.0,0.0,0.0,0.0,0.0,0.0,0.21,0.0,0.0,0.73,0.0,0.0,0.0,0.0,0.0,0.0,0.0,0.0,0.0,818.0,9.0,082
747,0.0,0.0,0.0,0.0,0.0,0.0,0.0,0.0,0.0,0.0,0.0,0.0,0.0,0.0,0.0,0.0,0.06,0.0,0.0,0.0,0.0,0.0,0.0,0.0,0.0,0.0,0.21,0.0,0.0,0.73,0.0,0.0,0.0,0.0,0.0,0.0,0.0,0.0,0.0,893.0,7.0,082
1845,0.0,0.0,0.0,0.0,0.0,0.0,0.0,0.0,0.0,0.0,0.0,0.0,0.0,0.0,0.0,0.0,0.06,0.0,0.0,0.0,0.0,0.0,0.0,0.0,0.0,0.0,0.21,0.0,0.0,0.73,0.0,0.0,0.0,0.0,0.0,0.0,0.0,0.0,0.0,1733.0,0.9294189257142929,082
1846,0.0,0.0,0.0,0.0,0.0,0.0,0.0,0.0,0.0,0.0,0.0,0.0,0.0,0.0,0.0,0.0,0.06,0.0,0.0,0.0,0.0,0.0,0.0,0.0,0.0,0.0,0.21,0.0,0.0,0.73,0.0,0.0,0.0,0.0,0.0,0.0,0.0,0.0,0.0,1713.0,0.99563519459755,082
1847,0.0,0.0,0.0,0.0,0.0,0.0,0.0,0.0,0.0,0.0,0.0,0.0,0.0,0.0,0.0,0.0,0.06,0.0,0.0,0.0,0.0,0.0,0.0,0.0,0.0,0.0,0.21,0.0,0.0,0.73,0.0,0.0,0.0,0.0,0.0,0.0,0.0,0.0,0.0,1693.0,1.0492180226701815,082
1848,0.0,0.0,0.0,0.0,0.0,0.0,0.0,0.0,0.0,0.0,0.0,0.0,0.0,0.0,0.0,0.0,0.06,0.0,0.0,0.0,0.0,0.0,0.0,0.0,0.0,0.0,0.21,0.0,0.0,0.73,0.0,0.0,0.0,0.0,0.0,0.0,0.0,0.0,0.0,1673.0,1.113943352306837,082
1849,0.0,0.0,0.0,0.0,0.0,0.0,0.0,0.0,0.0,0.0,0.0,0.0,0.0,0.0,0.0,0.0,0.06,0.0,0.0,0.0,0.0,0.0,0.0,0.0,0.0,0.0,0.21,0.0,0.0,0.73,0.0,0.0,0.0,0.0,0.0,0.0,0.0,0.0,0.0,1653.0,1.167317334748176,082
1850,0.0,0.0,0.0,0.0,0.0,0.0,0.0,0.0,0.0,0.0,0.0,0.0,0.0,0.0,0.0,0.0,0.06,0.0,0.0,0.0,0.0,0.0,0.0,0.0,0.0,0.0,0.21,0.0,0.0,0.73,0.0,0.0,0.0,0.0,0.0,0.0,0.0,0.0,0.0,1633.0,1.230448921378274,082
1851,0.0,0.0,0.0,0.0,0.0,0.0,0.0,0.0,0.0,0.0,0.0,0.0,0.0,0.0,0.0,0.0,0.06,0.0,0.0,0.0,0.0,0.0,0.0,0.0,0.0,0.0,0.21,0.0,0.0,0.73,0.0,0.0,0.0,0.0,0.0,0.0,0.0,0.0,0.0,1613.0,1.2878017299302258,082
1852,0.0,0.0,0.0,0.0,0.0,0.0,0.0,0.0,0.0,0.0,0.0,0.0,0.0,0.0,0.0,0.0,0.06,0.0,0.0,0.0,0.0,0.0,0.0,0.0,0.0,0.0,0.21,0.0,0.0,0.73,0.0,0.0,0.0,0.0,0.0,0.0,0.0,0.0,0.0,1593.0,1.3384564936046046,082
1853,0.0,0.0,0.0,0.0,0.0,0.0,0.0,0.0,0.0,0.0,0.0,0.0,0.0,0.0,0.0,0.0,0.06,0.0,0.0,0.0,0.0,0.0,0.0,0.0,0.0,0.0,0.21,0.0,0.0,0.73,0.0,0.0,0.0,0.0,0.0,0.0,0.0,0.0,0.0,1573.0,1.4014005407815442,082
1854,0.0,0.0,0.0,0.0,0.0,0.0,0.0,0.0,0.0,0.0,0.0,0.0,0.0,0.0,0.0,0.0,0.06,0.0,0.0,0.0,0.0,0.0,0.0,0.0,0.0,0.0,0.21,0.0,0.0,0.73,0.0,0.0,0.0,0.0,0.0,0.0,0.0,0.0,0.0,1553.0,1.482873583608754,082
1855,0.0,0.0,0.0,0.0,0.0,0.0,0.0,0.0,0.0,0.0,0.0,0.0,0.0,0.0,0.0,0.0,0.06,0.0,0.0,0.0,0.0,0.0,0.0,0.0,0.0,0.0,0.21,0.0,0.0,0.73,0.0,0.0,0.0,0.0,0.0,0.0,0.0,0.0,0.0,1533.0,1.5257249989864377,082
1856,0.0,0.0,0.0,0.0,0.0,0.0,0.0,0.0,0.0,0.0,0.0,0.0,0.0,0.0,0.0,0.0,0.06,0.0,0.0,0.0,0.0,0.0,0.0,0.0,0.0,0.0,0.21,0.0,0.0,0.73,0.0,0.0,0.0,0.0,0.0,0.0,0.0,0.0,0.0,1513.0,1.6242820958356683,082
1857,0.0,0.0,0.0,0.0,0.0,0.0,0.0,0.0,0.0,0.0,0.0,0.0,0.0,0.0,0.0,0.0,0.06,0.0,0.0,0.0,0.0,0.0,0.0,0.0,0.0,0.0,0.21,0.0,0.0,0.73,0.0,0.0,0.0,0.0,0.0,0.0,0.0,0.0,0.0,1493.0,1.720159303405957,082
1858,0.0,0.0,0.0,0.0,0.0,0.0,0.0,0.0,0.0,0.0,0.0,0.0,0.0,0.0,0.0,0.0,0.06,0.0,0.0,0.0,0.0,0.0,0.0,0.0,0.0,0.0,0.21,0.0,0.0,0.73,0.0,0.0,0.0,0.0,0.0,0.0,0.0,0.0,0.0,1473.0,1.8027737252919755,082
1859,0.0,0.0,0.0,0.0,0.0,0.0,0.0,0.0,0.0,0.0,0.0,0.0,0.0,0.0,0.0,0.0,0.06,0.0,0.0,0.0,0.0,0.0,0.0,0.0,0.0,0.0,0.21,0.0,0.0,0.73,0.0,0.0,0.0,0.0,0.0,0.0,0.0,0.0,0.0,1453.0,1.8750612633917,082
1860,0.0,0.0,0.0,0.0,0.0,0.0,0.0,0.0,0.0,0.0,0.0,0.0,0.0,0.0,0.0,0.0,0.06,0.0,0.0,0.0,0.0,0.0,0.0,0.0,0.0,0.0,0.21,0.0,0.0,0.73,0.0,0.0,0.0,0.0,0.0,0.0,0.0,0.0,0.0,1433.0,1.9493900066449128,082
1861,0.0,0.0,0.0,0.0,0.0,0.0,0.0,0.0,0.0,0.0,0.0,0.0,0.0,0.0,0.0,0.0,0.06,0.0,0.0,0.0,0.0,0.0,0.0,0.0,0.0,0.0,0.21,0.0,0.0,0.73,0.0,0.0,0.0,0.0,0.0,0.0,0.0,0.0,0.0,1413.0,2.0293837776852097,082
1862,0.0,0.0,0.0,0.0,0.0,0.0,0.0,0.0,0.0,0.0,0.0,0.0,0.0,0.0,0.0,0.0,0.06,0.0,0.0,0.0,0.0,0.0,0.0,0.0,0.0,0.0,0.21,0.0,0.0,0.73,0.0,0.0,0.0,0.0,0.0,0.0,0.0,0.0,0.0,1393.0,2.113943352306837,082
1863,0.0,0.0,0.0,0.0,0.0,0.0,0.0,0.0,0.0,0.0,0.0,0.0,0.0,0.0,0.0,0.0,0.06,0.0,0.0,0.0,0.0,0.0,0.0,0.0,0.0,0.0,0.21,0.0,0.0,0.73,0.0,0.0,0.0,0.0,0.0,0.0,0.0,0.0,0.0,1373.0,2.220108088040055,082
1864,0.0,0.0,0.0,0.0,0.0,0.0,0.0,0.0,0.0,0.0,0.0,0.0,0.0,0.0,0.0,0.0,0.06,0.0,0.0,0.0,0.0,0.0,0.0,0.0,0.0,0.0,0.21,0.0,0.0,0.73,0.0,0.0,0.0,0.0,0.0,0.0,0.0,0.0,0.0,1353.0,2.3096301674258988,082
1865,0.0,0.0,0.0,0.0,0.0,0.0,0.0,0.0,0.0,0.0,0.0,0.0,0.0,0.0,0.0,0.0,0.06,0.0,0.0,0.0,0.0,0.0,0.0,0.0,0.0,0.0,0.21,0.0,0.0,0.73,0.0,0.0,0.0,0.0,0.0,0.0,0.0,0.0,0.0,1333.0,2.428134794028789,082
1866,0.0,0.0,0.0,0.0,0.0,0.0,0.0,0.0,0.0,0.0,0.0,0.0,0.0,0.0,0.0,0.0,0.06,0.0,0.0,0.0,0.0,0.0,0.0,0.0,0.0,0.0,0.21,0.0,0.0,0.73,0.0,0.0,0.0,0.0,0.0,0.0,0.0,0.0,0.0,1313.0,2.57978359661681,082
1867,0.0,0.0,0.0,0.0,0.0,0.0,0.0,0.0,0.0,0.0,0.0,0.0,0.0,0.0,0.0,0.0,0.06,0.0,0.0,0.0,0.0,0.0,0.0,0.0,0.0,0.0,0.21,0.0,0.0,0.73,0.0,0.0,0.0,0.0,0.0,0.0,0.0,0.0,0.0,1293.0,2.6989700043360187,082
1868,0.0,0.0,0.0,0.0,0.0,0.0,0.0,0.0,0.0,0.0,0.0,0.0,0.0,0.0,0.0,0.0,0.06,0.0,0.0,0.0,0.0,0.0,0.0,0.0,0.0,0.0,0.21,0.0,0.0,0.73,0.0,0.0,0.0,0.0,0.0,0.0,0.0,0.0,0.0,1273.0,2.8061799739838866,082
1869,0.0,0.0,0.0,0.0,0.0,0.0,0.0,0.0,0.0,0.0,0.0,0.0,0.0,0.0,0.0,0.0,0.06,0.0,0.0,0.0,0.0,0.0,0.0,0.0,0.0,0.0,0.21,0.0,0.0,0.73,0.0,0.0,0.0,0.0,0.0,0.0,0.0,0.0,0.0,1253.0,2.9057958803678683,082
1870,0.0,0.0,0.0,0.0,0.0,0.0,0.0,0.0,0.0,0.0,0.0,0.0,0.0,0.0,0.0,0.0,0.06,0.0,0.0,0.0,0.0,0.0,0.0,0.0,0.0,0.0,0.21,0.0,0.0,0.73,0.0,0.0,0.0,0.0,0.0,0.0,0.0,0.0,0.0,1233.0,3.0128372247051716,082
1871,0.0,0.0,0.0,0.0,0.0,0.0,0.0,0.0,0.0,0.0,0.0,0.0,0.0,0.0,0.0,0.0,0.06,0.0,0.0,0.0,0.0,0.0,0.0,0.0,0.0,0.0,0.21,0.0,0.0,0.73,0.0,0.0,0.0,0.0,0.0,0.0,0.0,0.0,0.0,1213.0,3.1398790864012365,082
1872,0.0,0.0,0.0,0.0,0.0,0.0,0.0,0.0,0.0,0.0,0.0,0.0,0.0,0.0,0.0,0.0,0.06,0.0,0.0,0.0,0.0,0.0,0.0,0.0,0.0,0.0,0.21,0.0,0.0,0.73,0.0,0.0,0.0,0.0,0.0,0.0,0.0,0.0,0.0,1193.0,3.3424226808222066,082
1873,0.0,0.0,0.0,0.0,0.0,0.0,0.0,0.0,0.0,0.0,0.0,0.0,0.0,0.0,0.0,0.0,0.06,0.0,0.0,0.0,0.0,0.0,0.0,0.0,0.0,0.0,0.21,0.0,0.0,0.73,0.0,0.0,0.0,0.0,0.0,0.0,0.0,0.0,0.0,1173.0,3.5051499783199063,082
3301,0.0,0.0,0.0,0.0,0.0,0.0,0.0,0.0,0.0,0.0,0.0,0.0,0.0,0.0,0.0,0.0,0.06,0.0,0.0,0.0,0.0,0.0,0.0,0.0,0.0,0.0,0.21,0.0,0.0,0.73,0.0,0.0,0.0,0.0,0.0,0.0,0.0,0.0,0.0,1668.0,1.0,082
3302,0.0,0.0,0.0,0.0,0.0,0.0,0.0,0.0,0.0,0.0,0.0,0.0,0.0,0.0,0.0,0.0,0.06,0.0,0.0,0.0,0.0,0.0,0.0,0.0,0.0,0.0,0.21,0.0,0.0,0.73,0.0,0.0,0.0,0.0,0.0,0.0,0.0,0.0,0.0,1429.0,2.0,082
3303,0.0,0.0,0.0,0.0,0.0,0.0,0.0,0.0,0.0,0.0,0.0,0.0,0.0,0.0,0.0,0.0,0.06,0.0,0.0,0.0,0.0,0.0,0.0,0.0,0.0,0.0,0.21,0.0,0.0,0.73,0.0,0.0,0.0,0.0,0.0,0.0,0.0,0.0,0.0,1327.0,2.5,082
3305,0.0,0.0,0.0,0.0,0.0,0.0,0.0,0.0,0.0,0.0,0.0,0.0,0.0,0.0,0.0,0.0,0.06,0.0,0.0,0.0,0.0,0.0,0.0,0.0,0.0,0.0,0.21,0.0,0.0,0.73,0.0,0.0,0.0,0.0,0.0,0.0,0.0,0.0,0.0,1081.0,4.0,082
3306,0.0,0.0,0.0,0.0,0.0,0.0,0.0,0.0,0.0,0.0,0.0,0.0,0.0,0.0,0.0,0.0,0.06,0.0,0.0,0.0,0.0,0.0,0.0,0.0,0.0,0.0,0.21,0.0,0.0,0.73,0.0,0.0,0.0,0.0,0.0,0.0,0.0,0.0,0.0,1015.0,5.0,082
3307,0.0,0.0,0.0,0.0,0.0,0.0,0.0,0.0,0.0,0.0,0.0,0.0,0.0,0.0,0.0,0.0,0.06,0.0,0.0,0.0,0.0,0.0,0.0,0.0,0.0,0.0,0.21,0.0,0.0,0.73,0.0,0.0,0.0,0.0,0.0,0.0,0.0,0.0,0.0,954.0,6.0,082
3308,0.0,0.0,0.0,0.0,0.0,0.0,0.0,0.0,0.0,0.0,0.0,0.0,0.0,0.0,0.0,0.0,0.06,0.0,0.0,0.0,0.0,0.0,0.0,0.0,0.0,0.0,0.21,0.0,0.0,0.73,0.0,0.0,0.0,0.0,0.0,0.0,0.0,0.0,0.0,903.0,7.0,082
3309,0.0,0.0,0.0,0.0,0.0,0.0,0.0,0.0,0.0,0.0,0.0,0.0,0.0,0.0,0.0,0.0,0.06,0.0,0.0,0.0,0.0,0.0,0.0,0.0,0.0,0.0,0.21,0.0,0.0,0.73,0.0,0.0,0.0,0.0,0.0,0.0,0.0,0.0,0.0,863.0,8.0,082
3310,0.0,0.0,0.0,0.0,0.0,0.0,0.0,0.0,0.0,0.0,0.0,0.0,0.0,0.0,0.0,0.0,0.06,0.0,0.0,0.0,0.0,0.0,0.0,0.0,0.0,0.0,0.21,0.0,0.0,0.73,0.0,0.0,0.0,0.0,0.0,0.0,0.0,0.0,0.0,826.0,9.0,082
3311,0.0,0.0,0.0,0.0,0.0,0.0,0.0,0.0,0.0,0.0,0.0,0.0,0.0,0.0,0.0,0.0,0.06,0.0,0.0,0.0,0.0,0.0,0.0,0.0,0.0,0.0,0.21,0.0,0.0,0.73,0.0,0.0,0.0,0.0,0.0,0.0,0.0,0.0,0.0,792.0,10.0,082
3312,0.0,0.0,0.0,0.0,0.0,0.0,0.0,0.0,0.0,0.0,0.0,0.0,0.0,0.0,0.0,0.0,0.06,0.0,0.0,0.0,0.0,0.0,0.0,0.0,0.0,0.0,0.21,0.0,0.0,0.73,0.0,0.0,0.0,0.0,0.0,0.0,0.0,0.0,0.0,760.0,11.0,082
3313,0.0,0.0,0.0,0.0,0.0,0.0,0.0,0.0,0.0,0.0,0.0,0.0,0.0,0.0,0.0,0.0,0.06,0.0,0.0,0.0,0.0,0.0,0.0,0.0,0.0,0.0,0.21,0.0,0.0,0.73,0.0,0.0,0.0,0.0,0.0,0.0,0.0,0.0,0.0,731.0,12.0,082
748,0.0,0.0,0.0,0.0,0.0,0.0,0.0,0.0,0.0,0.0,0.0,0.0,0.0,0.0,0.0,0.0,0.05,0.0,0.0,0.0,0.0,0.0,0.02,0.0,0.0,0.0,0.18,0.0,0.0,0.74,0.0,0.0,0.0,0.0,0.0,0.0,0.0,0.0,0.0,733.0,12.0,083
749,0.0,0.0,0.0,0.0,0.0,0.0,0.0,0.0,0.0,0.0,0.0,0.0,0.0,0.0,0.0,0.0,0.05,0.0,0.0,0.0,0.0,0.0,0.02,0.0,0.0,0.0,0.18,0.0,0.0,0.74,0.0,0.0,0.0,0.0,0.0,0.0,0.0,0.0,0.0,818.0,9.0,083
750,0.0,0.0,0.0,0.0,0.0,0.0,0.0,0.0,0.0,0.0,0.0,0.0,0.0,0.0,0.0,0.0,0.05,0.0,0.0,0.0,0.0,0.0,0.02,0.0,0.0,0.0,0.18,0.0,0.0,0.74,0.0,0.0,0.0,0.0,0.0,0.0,0.0,0.0,0.0,908.0,7.0,083
1874,0.0,0.0,0.0,0.0,0.0,0.0,0.0,0.0,0.0,0.0,0.0,0.0,0.0,0.0,0.0,0.0,0.05,0.0,0.0,0.0,0.0,0.0,0.02,0.0,0.0,0.0,0.18,0.0,0.0,0.74,0.0,0.0,0.0,0.0,0.0,0.0,0.0,0.0,0.0,1733.0,1.0086001717619175,083
1875,0.0,0.0,0.0,0.0,0.0,0.0,0.0,0.0,0.0,0.0,0.0,0.0,0.0,0.0,0.0,0.0,0.05,0.0,0.0,0.0,0.0,0.0,0.02,0.0,0.0,0.0,0.18,0.0,0.0,0.74,0.0,0.0,0.0,0.0,0.0,0.0,0.0,0.0,0.0,1713.0,1.0718820073061257,083
1876,0.0,0.0,0.0,0.0,0.0,0.0,0.0,0.0,0.0,0.0,0.0,0.0,0.0,0.0,0.0,0.0,0.05,0.0,0.0,0.0,0.0,0.0,0.02,0.0,0.0,0.0,0.18,0.0,0.0,0.74,0.0,0.0,0.0,0.0,0.0,0.0,0.0,0.0,0.0,1693.0,1.1335389083702174,083
1877,0.0,0.0,0.0,0.0,0.0,0.0,0.0,0.0,0.0,0.0,0.0,0.0,0.0,0.0,0.0,0.0,0.05,0.0,0.0,0.0,0.0,0.0,0.02,0.0,0.0,0.0,0.18,0.0,0.0,0.74,0.0,0.0,0.0,0.0,0.0,0.0,0.0,0.0,0.0,1673.0,1.0979498262046168,083
1878,0.0,0.0,0.0,0.0,0.0,0.0,0.0,0.0,0.0,0.0,0.0,0.0,0.0,0.0,0.0,0.0,0.05,0.0,0.0,0.0,0.0,0.0,0.02,0.0,0.0,0.0,0.18,0.0,0.0,0.74,0.0,0.0,0.0,0.0,0.0,0.0,0.0,0.0,0.0,1653.0,1.260071387985075,083
1879,0.0,0.0,0.0,0.0,0.0,0.0,0.0,0.0,0.0,0.0,0.0,0.0,0.0,0.0,0.0,0.0,0.05,0.0,0.0,0.0,0.0,0.0,0.02,0.0,0.0,0.0,0.18,0.0,0.0,0.74,0.0,0.0,0.0,0.0,0.0,0.0,0.0,0.0,0.0,1633.0,1.3159703454569178,083
1880,0.0,0.0,0.0,0.0,0.0,0.0,0.0,0.0,0.0,0.0,0.0,0.0,0.0,0.0,0.0,0.0,0.05,0.0,0.0,0.0,0.0,0.0,0.02,0.0,0.0,0.0,0.18,0.0,0.0,0.74,0.0,0.0,0.0,0.0,0.0,0.0,0.0,0.0,0.0,1613.0,1.369215857410143,083
1881,0.0,0.0,0.0,0.0,0.0,0.0,0.0,0.0,0.0,0.0,0.0,0.0,0.0,0.0,0.0,0.0,0.05,0.0,0.0,0.0,0.0,0.0,0.02,0.0,0.0,0.0,0.18,0.0,0.0,0.74,0.0,0.0,0.0,0.0,0.0,0.0,0.0,0.0,0.0,1593.0,1.4548448600085102,083
1882,0.0,0.0,0.0,0.0,0.0,0.0,0.0,0.0,0.0,0.0,0.0,0.0,0.0,0.0,0.0,0.0,0.05,0.0,0.0,0.0,0.0,0.0,0.02,0.0,0.0,0.0,0.18,0.0,0.0,0.74,0.0,0.0,0.0,0.0,0.0,0.0,0.0,0.0,0.0,1573.0,1.5301996982030819,083
1883,0.0,0.0,0.0,0.0,0.0,0.0,0.0,0.0,0.0,0.0,0.0,0.0,0.0,0.0,0.0,0.0,0.05,0.0,0.0,0.0,0.0,0.0,0.02,0.0,0.0,0.0,0.18,0.0,0.0,0.74,0.0,0.0,0.0,0.0,0.0,0.0,0.0,0.0,0.0,1553.0,1.6085260335771945,083
1884,0.0,0.0,0.0,0.0,0.0,0.0,0.0,0.0,0.0,0.0,0.0,0.0,0.0,0.0,0.0,0.0,0.05,0.0,0.0,0.0,0.0,0.0,0.02,0.0,0.0,0.0,0.18,0.0,0.0,0.74,0.0,0.0,0.0,0.0,0.0,0.0,0.0,0.0,0.0,1533.0,1.6866362692622934,083
1885,0.0,0.0,0.0,0.0,0.0,0.0,0.0,0.0,0.0,0.0,0.0,0.0,0.0,0.0,0.0,0.0,0.05,0.0,0.0,0.0,0.0,0.0,0.02,0.0,0.0,0.0,0.18,0.0,0.0,0.74,0.0,0.0,0.0,0.0,0.0,0.0,0.0,0.0,0.0,1513.0,1.7923916894982541,083
1886,0.0,0.0,0.0,0.0,0.0,0.0,0.0,0.0,0.0,0.0,0.0,0.0,0.0,0.0,0.0,0.0,0.05,0.0,0.0,0.0,0.0,0.0,0.02,0.0,0.0,0.0,0.18,0.0,0.0,0.74,0.0,0.0,0.0,0.0,0.0,0.0,0.0,0.0,0.0,1493.0,1.869231719730976,083
1887,0.0,0.0,0.0,0.0,0.0,0.0,0.0,0.0,0.0,0.0,0.0,0.0,0.0,0.0,0.0,0.0,0.05,0.0,0.0,0.0,0.0,0.0,0.02,0.0,0.0,0.0,0.18,0.0,0.0,0.74,0.0,0.0,0.0,0.0,0.0,0.0,0.0,0.0,0.0,1473.0,1.9493900066449128,083
1888,0.0,0.0,0.0,0.0,0.0,0.0,0.0,0.0,0.0,0.0,0.0,0.0,0.0,0.0,0.0,0.0,0.05,0.0,0.0,0.0,0.0,0.0,0.02,0.0,0.0,0.0,0.18,0.0,0.0,0.74,0.0,0.0,0.0,0.0,0.0,0.0,0.0,0.0,0.0,1453.0,2.0293837776852097,083
1889,0.0,0.0,0.0,0.0,0.0,0.0,0.0,0.0,0.0,0.0,0.0,0.0,0.0,0.0,0.0,0.0,0.05,0.0,0.0,0.0,0.0,0.0,0.02,0.0,0.0,0.0,0.18,0.0,0.0,0.74,0.0,0.0,0.0,0.0,0.0,0.0,0.0,0.0,0.0,1433.0,2.113943352306837,083
1890,0.0,0.0,0.0,0.0,0.0,0.0,0.0,0.0,0.0,0.0,0.0,0.0,0.0,0.0,0.0,0.0,0.05,0.0,0.0,0.0,0.0,0.0,0.02,0.0,0.0,0.0,0.18,0.0,0.0,0.74,0.0,0.0,0.0,0.0,0.0,0.0,0.0,0.0,0.0,1413.0,2.214843848047698,083
1891,0.0,0.0,0.0,0.0,0.0,0.0,0.0,0.0,0.0,0.0,0.0,0.0,0.0,0.0,0.0,0.0,0.05,0.0,0.0,0.0,0.0,0.0,0.02,0.0,0.0,0.0,0.18,0.0,0.0,0.74,0.0,0.0,0.0,0.0,0.0,0.0,0.0,0.0,0.0,1393.0,2.3344537511509307,083
1892,0.0,0.0,0.0,0.0,0.0,0.0,0.0,0.0,0.0,0.0,0.0,0.0,0.0,0.0,0.0,0.0,0.05,0.0,0.0,0.0,0.0,0.0,0.02,0.0,0.0,0.0,0.18,0.0,0.0,0.74,0.0,0.0,0.0,0.0,0.0,0.0,0.0,0.0,0.0,1373.0,2.456366033129043,083
1893,0.0,0.0,0.0,0.0,0.0,0.0,0.0,0.0,0.0,0.0,0.0,0.0,0.0,0.0,0.0,0.0,0.05,0.0,0.0,0.0,0.0,0.0,0.02,0.0,0.0,0.0,0.18,0.0,0.0,0.74,0.0,0.0,0.0,0.0,0.0,0.0,0.0,0.0,0.0,1353.0,2.631443769013172,083
1894,0.0,0.0,0.0,0.0,0.0,0.0,0.0,0.0,0.0,0.0,0.0,0.0,0.0,0.0,0.0,0.0,0.05,0.0,0.0,0.0,0.0,0.0,0.02,0.0,0.0,0.0,0.18,0.0,0.0,0.74,0.0,0.0,0.0,0.0,0.0,0.0,0.0,0.0,0.0,1333.0,2.740362689494244,083
1895,0.0,0.0,0.0,0.0,0.0,0.0,0.0,0.0,0.0,0.0,0.0,0.0,0.0,0.0,0.0,0.0,0.05,0.0,0.0,0.0,0.0,0.0,0.02,0.0,0.0,0.0,0.18,0.0,0.0,0.74,0.0,0.0,0.0,0.0,0.0,0.0,0.0,0.0,0.0,1313.0,2.8388490907372548,083
1896,0.0,0.0,0.0,0.0,0.0,0.0,0.0,0.0,0.0,0.0,0.0,0.0,0.0,0.0,0.0,0.0,0.05,0.0,0.0,0.0,0.0,0.0,0.02,0.0,0.0,0.0,0.18,0.0,0.0,0.74,0.0,0.0,0.0,0.0,0.0,0.0,0.0,0.0,0.0,1293.0,2.949390006644913,083
1897,0.0,0.0,0.0,0.0,0.0,0.0,0.0,0.0,0.0,0.0,0.0,0.0,0.0,0.0,0.0,0.0,0.05,0.0,0.0,0.0,0.0,0.0,0.02,0.0,0.0,0.0,0.18,0.0,0.0,0.74,0.0,0.0,0.0,0.0,0.0,0.0,0.0,0.0,0.0,1273.0,3.0681858617461613,083
1898,0.0,0.0,0.0,0.0,0.0,0.0,0.0,0.0,0.0,0.0,0.0,0.0,0.0,0.0,0.0,0.0,0.05,0.0,0.0,0.0,0.0,0.0,0.02,0.0,0.0,0.0,0.18,0.0,0.0,0.74,0.0,0.0,0.0,0.0,0.0,0.0,0.0,0.0,0.0,1253.0,3.220108088040055,083
1899,0.0,0.0,0.0,0.0,0.0,0.0,0.0,0.0,0.0,0.0,0.0,0.0,0.0,0.0,0.0,0.0,0.05,0.0,0.0,0.0,0.0,0.0,0.02,0.0,0.0,0.0,0.18,0.0,0.0,0.74,0.0,0.0,0.0,0.0,0.0,0.0,0.0,0.0,0.0,1233.0,3.4471580313422194,083
1900,0.0,0.0,0.0,0.0,0.0,0.0,0.0,0.0,0.0,0.0,0.0,0.0,0.0,0.0,0.0,0.0,0.05,0.0,0.0,0.0,0.0,0.0,0.02,0.0,0.0,0.0,0.18,0.0,0.0,0.74,0.0,0.0,0.0,0.0,0.0,0.0,0.0,0.0,0.0,1213.0,3.57978359661681,083
3314,0.0,0.0,0.0,0.0,0.0,0.0,0.0,0.0,0.0,0.0,0.0,0.0,0.0,0.0,0.0,0.0,0.05,0.0,0.0,0.0,0.0,0.0,0.02,0.0,0.0,0.0,0.18,0.0,0.0,0.74,0.0,0.0,0.0,0.0,0.0,0.0,0.0,0.0,0.0,1538.0,1.5,083
3315,0.0,0.0,0.0,0.0,0.0,0.0,0.0,0.0,0.0,0.0,0.0,0.0,0.0,0.0,0.0,0.0,0.05,0.0,0.0,0.0,0.0,0.0,0.02,0.0,0.0,0.0,0.18,0.0,0.0,0.74,0.0,0.0,0.0,0.0,0.0,0.0,0.0,0.0,0.0,1435.0,2.0,083
3316,0.0,0.0,0.0,0.0,0.0,0.0,0.0,0.0,0.0,0.0,0.0,0.0,0.0,0.0,0.0,0.0,0.05,0.0,0.0,0.0,0.0,0.0,0.02,0.0,0.0,0.0,0.18,0.0,0.0,0.74,0.0,0.0,0.0,0.0,0.0,0.0,0.0,0.0,0.0,1339.0,2.5,083
3317,0.0,0.0,0.0,0.0,0.0,0.0,0.0,0.0,0.0,0.0,0.0,0.0,0.0,0.0,0.0,0.0,0.05,0.0,0.0,0.0,0.0,0.0,0.02,0.0,0.0,0.0,0.18,0.0,0.0,0.74,0.0,0.0,0.0,0.0,0.0,0.0,0.0,0.0,0.0,1255.0,3.0,083
3318,0.0,0.0,0.0,0.0,0.0,0.0,0.0,0.0,0.0,0.0,0.0,0.0,0.0,0.0,0.0,0.0,0.05,0.0,0.0,0.0,0.0,0.0,0.02,0.0,0.0,0.0,0.18,0.0,0.0,0.74,0.0,0.0,0.0,0.0,0.0,0.0,0.0,0.0,0.0,1119.0,4.0,083
3319,0.0,0.0,0.0,0.0,0.0,0.0,0.0,0.0,0.0,0.0,0.0,0.0,0.0,0.0,0.0,0.0,0.05,0.0,0.0,0.0,0.0,0.0,0.02,0.0,0.0,0.0,0.18,0.0,0.0,0.74,0.0,0.0,0.0,0.0,0.0,0.0,0.0,0.0,0.0,1027.0,5.0,083
3320,0.0,0.0,0.0,0.0,0.0,0.0,0.0,0.0,0.0,0.0,0.0,0.0,0.0,0.0,0.0,0.0,0.05,0.0,0.0,0.0,0.0,0.0,0.02,0.0,0.0,0.0,0.18,0.0,0.0,0.74,0.0,0.0,0.0,0.0,0.0,0.0,0.0,0.0,0.0,957.0,6.0,083
3321,0.0,0.0,0.0,0.0,0.0,0.0,0.0,0.0,0.0,0.0,0.0,0.0,0.0,0.0,0.0,0.0,0.05,0.0,0.0,0.0,0.0,0.0,0.02,0.0,0.0,0.0,0.18,0.0,0.0,0.74,0.0,0.0,0.0,0.0,0.0,0.0,0.0,0.0,0.0,904.0,7.0,083
3322,0.0,0.0,0.0,0.0,0.0,0.0,0.0,0.0,0.0,0.0,0.0,0.0,0.0,0.0,0.0,0.0,0.05,0.0,0.0,0.0,0.0,0.0,0.02,0.0,0.0,0.0,0.18,0.0,0.0,0.74,0.0,0.0,0.0,0.0,0.0,0.0,0.0,0.0,0.0,859.0,8.0,083
3323,0.0,0.0,0.0,0.0,0.0,0.0,0.0,0.0,0.0,0.0,0.0,0.0,0.0,0.0,0.0,0.0,0.05,0.0,0.0,0.0,0.0,0.0,0.02,0.0,0.0,0.0,0.18,0.0,0.0,0.74,0.0,0.0,0.0,0.0,0.0,0.0,0.0,0.0,0.0,785.0,10.0,083
3324,0.0,0.0,0.0,0.0,0.0,0.0,0.0,0.0,0.0,0.0,0.0,0.0,0.0,0.0,0.0,0.0,0.05,0.0,0.0,0.0,0.0,0.0,0.02,0.0,0.0,0.0,0.18,0.0,0.0,0.74,0.0,0.0,0.0,0.0,0.0,0.0,0.0,0.0,0.0,758.0,11.0,083
3325,0.0,0.0,0.0,0.0,0.0,0.0,0.0,0.0,0.0,0.0,0.0,0.0,0.0,0.0,0.0,0.0,0.05,0.0,0.0,0.0,0.0,0.0,0.02,0.0,0.0,0.0,0.18,0.0,0.0,0.74,0.0,0.0,0.0,0.0,0.0,0.0,0.0,0.0,0.0,731.0,12.0,083
751,0.0,0.0,0.0,0.0,0.0,0.0,0.0,0.0,0.0,0.0,0.0,0.0,0.0,0.0,0.0,0.0,0.05,0.0,0.0,0.0,0.0,0.0,0.01,0.0,0.0,0.0,0.2,0.0,0.0,0.73,0.0,0.0,0.0,0.0,0.0,0.0,0.0,0.0,0.0,728.0,12.0,084
752,0.0,0.0,0.0,0.0,0.0,0.0,0.0,0.0,0.0,0.0,0.0,0.0,0.0,0.0,0.0,0.0,0.05,0.0,0.0,0.0,0.0,0.0,0.01,0.0,0.0,0.0,0.2,0.0,0.0,0.73,0.0,0.0,0.0,0.0,0.0,0.0,0.0,0.0,0.0,823.0,9.0,084
753,0.0,0.0,0.0,0.0,0.0,0.0,0.0,0.0,0.0,0.0,0.0,0.0,0.0,0.0,0.0,0.0,0.05,0.0,0.0,0.0,0.0,0.0,0.01,0.0,0.0,0.0,0.2,0.0,0.0,0.73,0.0,0.0,0.0,0.0,0.0,0.0,0.0,0.0,0.0,898.0,7.0,084
1959,0.0,0.0,0.0,0.0,0.0,0.0,0.0,0.0,0.0,0.0,0.0,0.0,0.0,0.0,0.0,0.0,0.05,0.0,0.0,0.0,0.0,0.0,0.01,0.0,0.0,0.0,0.2,0.0,0.0,0.73,0.0,0.0,0.0,0.0,0.0,0.0,0.0,0.0,0.0,1733.0,0.9030899869919436,084
1960,0.0,0.0,0.0,0.0,0.0,0.0,0.0,0.0,0.0,0.0,0.0,0.0,0.0,0.0,0.0,0.0,0.05,0.0,0.0,0.0,0.0,0.0,0.01,0.0,0.0,0.0,0.2,0.0,0.0,0.73,0.0,0.0,0.0,0.0,0.0,0.0,0.0,0.0,0.0,1713.0,0.9731278535996986,084
1961,0.0,0.0,0.0,0.0,0.0,0.0,0.0,0.0,0.0,0.0,0.0,0.0,0.0,0.0,0.0,0.0,0.05,0.0,0.0,0.0,0.0,0.0,0.01,0.0,0.0,0.0,0.2,0.0,0.0,0.73,0.0,0.0,0.0,0.0,0.0,0.0,0.0,0.0,0.0,1693.0,1.03342375548695,084
1962,0.0,0.0,0.0,0.0,0.0,0.0,0.0,0.0,0.0,0.0,0.0,0.0,0.0,0.0,0.0,0.0,0.05,0.0,0.0,0.0,0.0,0.0,0.01,0.0,0.0,0.0,0.2,0.0,0.0,0.73,0.0,0.0,0.0,0.0,0.0,0.0,0.0,0.0,0.0,1673.0,1.0863598306747484,084
1963,0.0,0.0,0.0,0.0,0.0,0.0,0.0,0.0,0.0,0.0,0.0,0.0,0.0,0.0,0.0,0.0,0.05,0.0,0.0,0.0,0.0,0.0,0.01,0.0,0.0,0.0,0.2,0.0,0.0,0.73,0.0,0.0,0.0,0.0,0.0,0.0,0.0,0.0,0.0,1653.0,1.1492191126553797,084
1964,0.0,0.0,0.0,0.0,0.0,0.0,0.0,0.0,0.0,0.0,0.0,0.0,0.0,0.0,0.0,0.0,0.05,0.0,0.0,0.0,0.0,0.0,0.01,0.0,0.0,0.0,0.2,0.0,0.0,0.73,0.0,0.0,0.0,0.0,0.0,0.0,0.0,0.0,0.0,1633.0,1.2068258760318495,084
1965,0.0,0.0,0.0,0.0,0.0,0.0,0.0,0.0,0.0,0.0,0.0,0.0,0.0,0.0,0.0,0.0,0.05,0.0,0.0,0.0,0.0,0.0,0.01,0.0,0.0,0.0,0.2,0.0,0.0,0.73,0.0,0.0,0.0,0.0,0.0,0.0,0.0,0.0,0.0,1613.0,1.2648178230095364,084
1966,0.0,0.0,0.0,0.0,0.0,0.0,0.0,0.0,0.0,0.0,0.0,0.0,0.0,0.0,0.0,0.0,0.05,0.0,0.0,0.0,0.0,0.0,0.01,0.0,0.0,0.0,0.2,0.0,0.0,0.73,0.0,0.0,0.0,0.0,0.0,0.0,0.0,0.0,0.0,1593.0,1.3222192947339189,084
1967,0.0,0.0,0.0,0.0,0.0,0.0,0.0,0.0,0.0,0.0,0.0,0.0,0.0,0.0,0.0,0.0,0.05,0.0,0.0,0.0,0.0,0.0,0.01,0.0,0.0,0.0,0.2,0.0,0.0,0.73,0.0,0.0,0.0,0.0,0.0,0.0,0.0,0.0,0.0,1573.0,1.3802112417116061,084
1968,0.0,0.0,0.0,0.0,0.0,0.0,0.0,0.0,0.0,0.0,0.0,0.0,0.0,0.0,0.0,0.0,0.05,0.0,0.0,0.0,0.0,0.0,0.01,0.0,0.0,0.0,0.2,0.0,0.0,0.73,0.0,0.0,0.0,0.0,0.0,0.0,0.0,0.0,0.0,1553.0,1.4638929889859074,084
1969,0.0,0.0,0.0,0.0,0.0,0.0,0.0,0.0,0.0,0.0,0.0,0.0,0.0,0.0,0.0,0.0,0.05,0.0,0.0,0.0,0.0,0.0,0.01,0.0,0.0,0.0,0.2,0.0,0.0,0.73,0.0,0.0,0.0,0.0,0.0,0.0,0.0,0.0,0.0,1533.0,1.5314789170422547,084
1970,0.0,0.0,0.0,0.0,0.0,0.0,0.0,0.0,0.0,0.0,0.0,0.0,0.0,0.0,0.0,0.0,0.05,0.0,0.0,0.0,0.0,0.0,0.01,0.0,0.0,0.0,0.2,0.0,0.0,0.73,0.0,0.0,0.0,0.0,0.0,0.0,0.0,0.0,0.0,1513.0,1.5531906825553026,084
1971,0.0,0.0,0.0,0.0,0.0,0.0,0.0,0.0,0.0,0.0,0.0,0.0,0.0,0.0,0.0,0.0,0.05,0.0,0.0,0.0,0.0,0.0,0.01,0.0,0.0,0.0,0.2,0.0,0.0,0.73,0.0,0.0,0.0,0.0,0.0,0.0,0.0,0.0,0.0,1493.0,1.6989700043360187,084
1972,0.0,0.0,0.0,0.0,0.0,0.0,0.0,0.0,0.0,0.0,0.0,0.0,0.0,0.0,0.0,0.0,0.05,0.0,0.0,0.0,0.0,0.0,0.01,0.0,0.0,0.0,0.2,0.0,0.0,0.73,0.0,0.0,0.0,0.0,0.0,0.0,0.0,0.0,0.0,1473.0,1.7853298350107671,084
1973,0.0,0.0,0.0,0.0,0.0,0.0,0.0,0.0,0.0,0.0,0.0,0.0,0.0,0.0,0.0,0.0,0.05,0.0,0.0,0.0,0.0,0.0,0.01,0.0,0.0,0.0,0.2,0.0,0.0,0.73,0.0,0.0,0.0,0.0,0.0,0.0,0.0,0.0,0.0,1453.0,1.863322860120456,084
1974,0.0,0.0,0.0,0.0,0.0,0.0,0.0,0.0,0.0,0.0,0.0,0.0,0.0,0.0,0.0,0.0,0.05,0.0,0.0,0.0,0.0,0.0,0.01,0.0,0.0,0.0,0.2,0.0,0.0,0.73,0.0,0.0,0.0,0.0,0.0,0.0,0.0,0.0,0.0,1433.0,1.944482672150169,084
1975,0.0,0.0,0.0,0.0,0.0,0.0,0.0,0.0,0.0,0.0,0.0,0.0,0.0,0.0,0.0,0.0,0.05,0.0,0.0,0.0,0.0,0.0,0.01,0.0,0.0,0.0,0.2,0.0,0.0,0.73,0.0,0.0,0.0,0.0,0.0,0.0,0.0,0.0,0.0,1413.0,2.014691888842605,084
