Repository: R3sten/glass_dynamics

# GlassDynamics: Ridge Regression for Glass Viscosity Prediction

## Bachelor's thesis in physics

### Università degli Studi di Trieste

The main goal of this project is to develop a reliable and interpretable predictive model for glass viscosity, moving beyond "black-box" machine learning to provide physically meaningful insights for materials science applications.


This repository implements a workflow that bridges the gap between empirical models and modern data science techniques.

File: data/viscosity_raw_data.csv (part 17 of 81)
,Al2O3,As2O3,B2O3,BaO,BeO,Bi2O3,CaO,CdO,CoO,Cs2O,CuO,Fe2O3,FeO,Ga2O3,GeO2,HfO2,K2O,La2O3,Li2O,MgO,MnO,MoO3,Na2O,Nb2O5,NiO,P2O5,PbO,Rb2O,Sb2O3,SiO2,SrO,Ta2O5,TeO2,TiO2,Tl2O,WO3,Y2O3,ZnO,ZrO2,T,log_visc,ID
1976,0.0,0.0,0.0,0.0,0.0,0.0,0.0,0.0,0.0,0.0,0.0,0.0,0.0,0.0,0.0,0.0,0.05,0.0,0.0,0.0,0.0,0.0,0.01,0.0,0.0,0.0,0.2,0.0,0.0,0.73,0.0,0.0,0.0,0.0,0.0,0.0,0.0,0.0,0.0,1393.0,2.110589710299249,084
1977,0.0,0.0,0.0,0.0,0.0,0.0,0.0,0.0,0.0,0.0,0.0,0.0,0.0,0.0,0.0,0.0,0.05,0.0,0.0,0.0,0.0,0.0,0.01,0.0,0.0,0.0,0.2,0.0,0.0,0.73,0.0,0.0,0.0,0.0,0.0,0.0,0.0,0.0,0.0,1373.0,2.198657086954422,084
1978,0.0,0.0,0.0,0.0,0.0,0.0,0.0,0.0,0.0,0.0,0.0,0.0,0.0,0.0,0.0,0.0,0.05,0.0,0.0,0.0,0.0,0.0,0.01,0.0,0.0,0.0,0.2,0.0,0.0,0.73,0.0,0.0,0.0,0.0,0.0,0.0,0.0,0.0,0.0,1353.0,2.2787536009528293,084
1979,0.0,0.0,0.0,0.0,0.0,0.0,0.0,0.0,0.0,0.0,0.0,0.0,0.0,0.0,0.0,0.0,0.05,0.0,0.0,0.0,0.0,0.0,0.01,0.0,0.0,0.0,0.2,0.0,0.0,0.73,0.0,0.0,0.0,0.0,0.0,0.0,0.0,0.0,0.0,1333.0,2.423245873936808,084
1980,0.0,0.0,0.0,0.0,0.0,0.0,0.0,0.0,0.0,0.0,0.0,0.0,0.0,0.0,0.0,0.0,0.05,0.0,0.0,0.0,0.0,0.0,0.01,0.0,0.0,0.0,0.2,0.0,0.0,0.73,0.0,0.0,0.0,0.0,0.0,0.0,0.0,0.0,0.0,1313.0,2.5740312677277193,084
1981,0.0,0.0,0.0,0.0,0.0,0.0,0.0,0.0,0.0,0.0,0.0,0.0,0.0,0.0,0.0,0.0,0.05,0.0,0.0,0.0,0.0,0.0,0.01,0.0,0.0,0.0,0.2,0.0,0.0,0.73,0.0,0.0,0.0,0.0,0.0,0.0,0.0,0.0,0.0,1293.0,2.6989700043360187,084
1982,0.0,0.0,0.0,0.0,0.0,0.0,0.0,0.0,0.0,0.0,0.0,0.0,0.0,0.0,0.0,0.0,0.05,0.0,0.0,0.0,0.0,0.0,0.01,0.0,0.0,0.0,0.2,0.0,0.0,0.73,0.0,0.0,0.0,0.0,0.0,0.0,0.0,0.0,0.0,1273.0,2.8195439355418688,084
1983,0.0,0.0,0.0,0.0,0.0,0.0,0.0,0.0,0.0,0.0,0.0,0.0,0.0,0.0,0.0,0.0,0.05,0.0,0.0,0.0,0.0,0.0,0.01,0.0,0.0,0.0,0.2,0.0,0.0,0.73,0.0,0.0,0.0,0.0,0.0,0.0,0.0,0.0,0.0,1253.0,2.9138138523837167,084
1984,0.0,0.0,0.0,0.0,0.0,0.0,0.0,0.0,0.0,0.0,0.0,0.0,0.0,0.0,0.0,0.0,0.05,0.0,0.0,0.0,0.0,0.0,0.01,0.0,0.0,0.0,0.2,0.0,0.0,0.73,0.0,0.0,0.0,0.0,0.0,0.0,0.0,0.0,0.0,1233.0,3.0170333392987807,084
1985,0.0,0.0,0.0,0.0,0.0,0.0,0.0,0.0,0.0,0.0,0.0,0.0,0.0,0.0,0.0,0.0,0.05,0.0,0.0,0.0,0.0,0.0,0.01,0.0,0.0,0.0,0.2,0.0,0.0,0.73,0.0,0.0,0.0,0.0,0.0,0.0,0.0,0.0,0.0,1213.0,3.1398790864012365,084
1986,0.0,0.0,0.0,0.0,0.0,0.0,0.0,0.0,0.0,0.0,0.0,0.0,0.0,0.0,0.0,0.0,0.05,0.0,0.0,0.0,0.0,0.0,0.01,0.0,0.0,0.0,0.2,0.0,0.0,0.73,0.0,0.0,0.0,0.0,0.0,0.0,0.0,0.0,0.0,1193.0,3.3541084391474016,084
1987,0.0,0.0,0.0,0.0,0.0,0.0,0.0,0.0,0.0,0.0,0.0,0.0,0.0,0.0,0.0,0.0,0.05,0.0,0.0,0.0,0.0,0.0,0.01,0.0,0.0,0.0,0.2,0.0,0.0,0.73,0.0,0.0,0.0,0.0,0.0,0.0,0.0,0.0,0.0,1173.0,3.5105450102066116,084
3341,0.0,0.0,0.0,0.0,0.0,0.0,0.0,0.0,0.0,0.0,0.0,0.0,0.0,0.0,0.0,0.0,0.05,0.0,0.0,0.0,0.0,0.0,0.01,0.0,0.0,0.0,0.2,0.0,0.0,0.73,0.0,0.0,0.0,0.0,0.0,0.0,0.0,0.0,0.0,1632.0,1.0,084
3342,0.0,0.0,0.0,0.0,0.0,0.0,0.0,0.0,0.0,0.0,0.0,0.0,0.0,0.0,0.0,0.0,0.05,0.0,0.0,0.0,0.0,0.0,0.01,0.0,0.0,0.0,0.2,0.0,0.0,0.73,0.0,0.0,0.0,0.0,0.0,0.0,0.0,0.0,0.0,1325.0,2.5,084
3343,0.0,0.0,0.0,0.0,0.0,0.0,0.0,0.0,0.0,0.0,0.0,0.0,0.0,0.0,0.0,0.0,0.05,0.0,0.0,0.0,0.0,0.0,0.01,0.0,0.0,0.0,0.2,0.0,0.0,0.73,0.0,0.0,0.0,0.0,0.0,0.0,0.0,0.0,0.0,1250.0,3.0,084
3344,0.0,0.0,0.0,0.0,0.0,0.0,0.0,0.0,0.0,0.0,0.0,0.0,0.0,0.0,0.0,0.0,0.05,0.0,0.0,0.0,0.0,0.0,0.01,0.0,0.0,0.0,0.2,0.0,0.0,0.73,0.0,0.0,0.0,0.0,0.0,0.0,0.0,0.0,0.0,1121.0,4.0,084
3345,0.0,0.0,0.0,0.0,0.0,0.0,0.0,0.0,0.0,0.0,0.0,0.0,0.0,0.0,0.0,0.0,0.05,0.0,0.0,0.0,0.0,0.0,0.01,0.0,0.0,0.0,0.2,0.0,0.0,0.73,0.0,0.0,0.0,0.0,0.0,0.0,0.0,0.0,0.0,1018.0,5.0,084
3346,0.0,0.0,0.0,0.0,0.0,0.0,0.0,0.0,0.0,0.0,0.0,0.0,0.0,0.0,0.0,0.0,0.05,0.0,0.0,0.0,0.0,0.0,0.01,0.0,0.0,0.0,0.2,0.0,0.0,0.73,0.0,0.0,0.0,0.0,0.0,0.0,0.0,0.0,0.0,951.0,6.0,084
3347,0.0,0.0,0.0,0.0,0.0,0.0,0.0,0.0,0.0,0.0,0.0,0.0,0.0,0.0,0.0,0.0,0.05,0.0,0.0,0.0,0.0,0.0,0.01,0.0,0.0,0.0,0.2,0.0,0.0,0.73,0.0,0.0,0.0,0.0,0.0,0.0,0.0,0.0,0.0,900.0,7.0,084
3348,0.0,0.0,0.0,0.0,0.0,0.0,0.0,0.0,0.0,0.0,0.0,0.0,0.0,0.0,0.0,0.0,0.05,0.0,0.0,0.0,0.0,0.0,0.01,0.0,0.0,0.0,0.2,0.0,0.0,0.73,0.0,0.0,0.0,0.0,0.0,0.0,0.0,0.0,0.0,859.0,8.0,084
3349,0.0,0.0,0.0,0.0,0.0,0.0,0.0,0.0,0.0,0.0,0.0,0.0,0.0,0.0,0.0,0.0,0.05,0.0,0.0,0.0,0.0,0.0,0.01,0.0,0.0,0.0,0.2,0.0,0.0,0.73,0.0,0.0,0.0,0.0,0.0,0.0,0.0,0.0,0.0,821.0,9.0,084
3350,0.0,0.0,0.0,0.0,0.0,0.0,0.0,0.0,0.0,0.0,0.0,0.0,0.0,0.0,0.0,0.0,0.05,0.0,0.0,0.0,0.0,0.0,0.01,0.0,0.0,0.0,0.2,0.0,0.0,0.73,0.0,0.0,0.0,0.0,0.0,0.0,0.0,0.0,0.0,789.0,10.0,084
3351,0.0,0.0,0.0,0.0,0.0,0.0,0.0,0.0,0.0,0.0,0.0,0.0,0.0,0.0,0.0,0.0,0.05,0.0,0.0,0.0,0.0,0.0,0.01,0.0,0.0,0.0,0.2,0.0,0.0,0.73,0.0,0.0,0.0,0.0,0.0,0.0,0.0,0.0,0.0,758.0,10.66,084
3352,0.0,0.0,0.0,0.0,0.0,0.0,0.0,0.0,0.0,0.0,0.0,0.0,0.0,0.0,0.0,0.0,0.05,0.0,0.0,0.0,0.0,0.0,0.01,0.0,0.0,0.0,0.2,0.0,0.0,0.73,0.0,0.0,0.0,0.0,0.0,0.0,0.0,0.0,0.0,731.0,12.0,084
9286,0.0,0.0,0.0,0.0,0.0,0.0,0.0,0.0,0.0,0.0,0.0,0.0,0.0,0.0,0.0,0.0,0.05,0.0,0.0,0.0,0.0,0.0,0.01,0.0,0.0,0.0,0.2,0.0,0.0,0.73,0.0,0.0,0.0,0.0,0.0,0.0,0.0,0.0,0.0,727.0,11.67,084
9287,0.0,0.0,0.0,0.0,0.0,0.0,0.0,0.0,0.0,0.0,0.0,0.0,0.0,0.0,0.0,0.0,0.05,0.0,0.0,0.0,0.0,0.0,0.01,0.0,0.0,0.0,0.2,0.0,0.0,0.73,0.0,0.0,0.0,0.0,0.0,0.0,0.0,0.0,0.0,737.0,11.3,084
9288,0.0,0.0,0.0,0.0,0.0,0.0,0.0,0.0,0.0,0.0,0.0,0.0,0.0,0.0,0.0,0.0,0.05,0.0,0.0,0.0,0.0,0.0,0.01,0.0,0.0,0.0,0.2,0.0,0.0,0.73,0.0,0.0,0.0,0.0,0.0,0.0,0.0,0.0,0.0,741.0,11.01,084
9289,0.0,0.0,0.0,0.0,0.0,0.0,0.0,0.0,0.0,0.0,0.0,0.0,0.0,0.0,0.0,0.0,0.05,0.0,0.0,0.0,0.0,0.0,0.01,0.0,0.0,0.0,0.2,0.0,0.0,0.73,0.0,0.0,0.0,0.0,0.0,0.0,0.0,0.0,0.0,751.0,10.65,084
9290,0.0,0.0,0.0,0.0,0.0,0.0,0.0,0.0,0.0,0.0,0.0,0.0,0.0,0.0,0.0,0.0,0.05,0.0,0.0,0.0,0.0,0.0,0.01,0.0,0.0,0.0,0.2,0.0,0.0,0.73,0.0,0.0,0.0,0.0,0.0,0.0,0.0,0.0,0.0,766.0,10.17,084
9291,0.0,0.0,0.0,0.0,0.0,0.0,0.0,0.0,0.0,0.0,0.0,0.0,0.0,0.0,0.0,0.0,0.05,0.0,0.0,0.0,0.0,0.0,0.01,0.0,0.0,0.0,0.2,0.0,0.0,0.73,0.0,0.0,0.0,0.0,0.0,0.0,0.0,0.0,0.0,778.0,9.66,084
9292,0.0,0.0,0.0,0.0,0.0,0.0,0.0,0.0,0.0,0.0,0.0,0.0,0.0,0.0,0.0,0.0,0.05,0.0,0.0,0.0,0.0,0.0,0.01,0.0,0.0,0.0,0.2,0.0,0.0,0.73,0.0,0.0,0.0,0.0,0.0,0.0,0.0,0.0,0.0,796.0,8.9,084
9293,0.0,0.0,0.0,0.0,0.0,0.0,0.0,0.0,0.0,0.0,0.0,0.0,0.0,0.0,0.0,0.0,0.05,0.0,0.0,0.0,0.0,0.0,0.01,0.0,0.0,0.0,0.2,0.0,0.0,0.73,0.0,0.0,0.0,0.0,0.0,0.0,0.0,0.0,0.0,811.0,8.46,084
9294,0.0,0.0,0.0,0.0,0.0,0.0,0.0,0.0,0.0,0.0,0.0,0.0,0.0,0.0,0.0,0.0,0.05,0.0,0.0,0.0,0.0,0.0,0.01,0.0,0.0,0.0,0.2,0.0,0.0,0.73,0.0,0.0,0.0,0.0,0.0,0.0,0.0,0.0,0.0,818.0,8.28,084
9295,0.0,0.0,0.0,0.0,0.0,0.0,0.0,0.0,0.0,0.0,0.0,0.0,0.0,0.0,0.0,0.0,0.05,0.0,0.0,0.0,0.0,0.0,0.01,0.0,0.0,0.0,0.2,0.0,0.0,0.73,0.0,0.0,0.0,0.0,0.0,0.0,0.0,0.0,0.0,829.0,7.99,084
9296,0.0,0.0,0.0,0.0,0.0,0.0,0.0,0.0,0.0,0.0,0.0,0.0,0.0,0.0,0.0,0.0,0.05,0.0,0.0,0.0,0.0,0.0,0.01,0.0,0.0,0.0,0.2,0.0,0.0,0.73,0.0,0.0,0.0,0.0,0.0,0.0,0.0,0.0,0.0,837.0,7.77,084
9297,0.0,0.0,0.0,0.0,0.0,0.0,0.0,0.0,0.0,0.0,0.0,0.0,0.0,0.0,0.0,0.0,0.05,0.0,0.0,0.0,0.0,0.0,0.01,0.0,0.0,0.0,0.2,0.0,0.0,0.73,0.0,0.0,0.0,0.0,0.0,0.0,0.0,0.0,0.0,850.0,7.01,084
9298,0.0,0.0,0.0,0.0,0.0,0.0,0.0,0.0,0.0,0.0,0.0,0.0,0.0,0.0,0.0,0.0,0.05,0.0,0.0,0.0,0.0,0.0,0.01,0.0,0.0,0.0,0.2,0.0,0.0,0.73,0.0,0.0,0.0,0.0,0.0,0.0,0.0,0.0,0.0,858.0,7.23,084
9299,0.0,0.0,0.0,0.0,0.0,0.0,0.0,0.0,0.0,0.0,0.0,0.0,0.0,0.0,0.0,0.0,0.05,0.0,0.0,0.0,0.0,0.0,0.01,0.0,0.0,0.0,0.2,0.0,0.0,0.73,0.0,0.0,0.0,0.0,0.0,0.0,0.0,0.0,0.0,881.0,6.53,084
9300,0.0,0.0,0.0,0.0,0.0,0.0,0.0,0.0,0.0,0.0,0.0,0.0,0.0,0.0,0.0,0.0,0.05,0.0,0.0,0.0,0.0,0.0,0.01,0.0,0.0,0.0,0.2,0.0,0.0,0.73,0.0,0.0,0.0,0.0,0.0,0.0,0.0,0.0,0.0,890.0,6.21,084
9301,0.0,0.0,0.0,0.0,0.0,0.0,0.0,0.0,0.0,0.0,0.0,0.0,0.0,0.0,0.0,0.0,0.05,0.0,0.0,0.0,0.0,0.0,0.01,0.0,0.0,0.0,0.2,0.0,0.0,0.73,0.0,0.0,0.0,0.0,0.0,0.0,0.0,0.0,0.0,921.0,5.81,084
9302,0.0,0.0,0.0,0.0,0.0,0.0,0.0,0.0,0.0,0.0,0.0,0.0,0.0,0.0,0.0,0.0,0.05,0.0,0.0,0.0,0.0,0.0,0.01,0.0,0.0,0.0,0.2,0.0,0.0,0.73,0.0,0.0,0.0,0.0,0.0,0.0,0.0,0.0,0.0,930.0,5.59,084
9303,0.0,0.0,0.0,0.0,0.0,0.0,0.0,0.0,0.0,0.0,0.0,0.0,0.0,0.0,0.0,0.0,0.05,0.0,0.0,0.0,0.0,0.0,0.01,0.0,0.0,0.0,0.2,0.0,0.0,0.73,0.0,0.0,0.0,0.0,0.0,0.0,0.0,0.0,0.0,943.0,5.37,084
9304,0.0,0.0,0.0,0.0,0.0,0.0,0.0,0.0,0.0,0.0,0.0,0.0,0.0,0.0,0.0,0.0,0.05,0.0,0.0,0.0,0.0,0.0,0.01,0.0,0.0,0.0,0.2,0.0,0.0,0.73,0.0,0.0,0.0,0.0,0.0,0.0,0.0,0.0,0.0,961.0,5.11,084
9305,0.0,0.0,0.0,0.0,0.0,0.0,0.0,0.0,0.0,0.0,0.0,0.0,0.0,0.0,0.0,0.0,0.05,0.0,0.0,0.0,0.0,0.0,0.01,0.0,0.0,0.0,0.2,0.0,0.0,0.73,0.0,0.0,0.0,0.0,0.0,0.0,0.0,0.0,0.0,967.0,4.9,084
9306,0.0,0.0,0.0,0.0,0.0,0.0,0.0,0.0,0.0,0.0,0.0,0.0,0.0,0.0,0.0,0.0,0.05,0.0,0.0,0.0,0.0,0.0,0.01,0.0,0.0,0.0,0.2,0.0,0.0,0.73,0.0,0.0,0.0,0.0,0.0,0.0,0.0,0.0,0.0,981.0,4.71,084
9307,0.0,0.0,0.0,0.0,0.0,0.0,0.0,0.0,0.0,0.0,0.0,0.0,0.0,0.0,0.0,0.0,0.05,0.0,0.0,0.0,0.0,0.0,0.01,0.0,0.0,0.0,0.2,0.0,0.0,0.73,0.0,0.0,0.0,0.0,0.0,0.0,0.0,0.0,0.0,1225.0,3.1100000000000003,084
9308,0.0,0.0,0.0,0.0,0.0,0.0,0.0,0.0,0.0,0.0,0.0,0.0,0.0,0.0,0.0,0.0,0.05,0.0,0.0,0.0,0.0,0.0,0.01,0.0,0.0,0.0,0.2,0.0,0.0,0.73,0.0,0.0,0.0,0.0,0.0,0.0,0.0,0.0,0.0,1266.0,2.89,084
9309,0.0,0.0,0.0,0.0,0.0,0.0,0.0,0.0,0.0,0.0,0.0,0.0,0.0,0.0,0.0,0.0,0.05,0.0,0.0,0.0,0.0,0.0,0.01,0.0,0.0,0.0,0.2,0.0,0.0,0.73,0.0,0.0,0.0,0.0,0.0,0.0,0.0,0.0,0.0,1309.0,2.49,084
9310,0.0,0.0,0.0,0.0,0.0,0.0,0.0,0.0,0.0,0.0,0.0,0.0,0.0,0.0,0.0,0.0,0.05,0.0,0.0,0.0,0.0,0.0,0.01,0.0,0.0,0.0,0.2,0.0,0.0,0.73,0.0,0.0,0.0,0.0,0.0,0.0,0.0,0.0,0.0,1404.0,2.05,084
9311,0.0,0.0,0.0,0.0,0.0,0.0,0.0,0.0,0.0,0.0,0.0,0.0,0.0,0.0,0.0,0.0,0.05,0.0,0.0,0.0,0.0,0.0,0.01,0.0,0.0,0.0,0.2,0.0,0.0,0.73,0.0,0.0,0.0,0.0,0.0,0.0,0.0,0.0,0.0,1466.0,1.7200000000000002,084
9312,0.0,0.0,0.0,0.0,0.0,0.0,0.0,0.0,0.0,0.0,0.0,0.0,0.0,0.0,0.0,0.0,0.05,0.0,0.0,0.0,0.0,0.0,0.01,0.0,0.0,0.0,0.2,0.0,0.0,0.73,0.0,0.0,0.0,0.0,0.0,0.0,0.0,0.0,0.0,1527.0,1.4700000000000002,084
9313,0.0,0.0,0.0,0.0,0.0,0.0,0.0,0.0,0.0,0.0,0.0,0.0,0.0,0.0,0.0,0.0,0.05,0.0,0.0,0.0,0.0,0.0,0.01,0.0,0.0,0.0,0.2,0.0,0.0,0.73,0.0,0.0,0.0,0.0,0.0,0.0,0.0,0.0,0.0,1570.0,1.36,084
9314,0.0,0.0,0.0,0.0,0.0,0.0,0.0,0.0,0.0,0.0,0.0,0.0,0.0,0.0,0.0,0.0,0.05,0.0,0.0,0.0,0.0,0.0,0.01,0.0,0.0,0.0,0.2,0.0,0.0,0.73,0.0,0.0,0.0,0.0,0.0,0.0,0.0,0.0,0.0,1608.0,1.1800000000000002,084
9315,0.0,0.0,0.0,0.0,0.0,0.0,0.0,0.0,0.0,0.0,0.0,0.0,0.0,0.0,0.0,0.0,0.05,0.0,0.0,0.0,0.0,0.0,0.01,0.0,0.0,0.0,0.2,0.0,0.0,0.73,0.0,0.0,0.0,0.0,0.0,0.0,0.0,0.0,0.0,1639.0,1.0299999999999998,084
9316,0.0,0.0,0.0,0.0,0.0,0.0,0.0,0.0,0.0,0.0,0.0,0.0,0.0,0.0,0.0,0.0,0.05,0.0,0.0,0.0,0.0,0.0,0.01,0.0,0.0,0.0,0.2,0.0,0.0,0.73,0.0,0.0,0.0,0.0,0.0,0.0,0.0,0.0,0.0,1689.0,0.81,084
754,0.0,0.0,0.0,0.0,0.0,0.0,0.0,0.0,0.0,0.0,0.0,0.0,0.0,0.0,0.0,0.0,0.15,0.0,0.0,0.0,0.0,0.0,0.0,0.0,0.0,0.0,0.19,0.0,0.0,0.66,0.0,0.0,0.0,0.0,0.0,0.0,0.0,0.0,0.0,698.0,12.0,085
755,0.0,0.0,0.0,0.0,0.0,0.0,0.0,0.0,0.0,0.0,0.0,0.0,0.0,0.0,0.0,0.0,0.15,0.0,0.0,0.0,0.0,0.0,0.0,0.0,0.0,0.0,0.19,0.0,0.0,0.66,0.0,0.0,0.0,0.0,0.0,0.0,0.0,0.0,0.0,773.0,9.0,085
756,0.0,0.0,0.0,0.0,0.0,0.0,0.0,0.0,0.0,0.0,0.0,0.0,0.0,0.0,0.0,0.0,0.15,0.0,0.0,0.0,0.0,0.0,0.0,0.0,0.0,0.0,0.19,0.0,0.0,0.66,0.0,0.0,0.0,0.0,0.0,0.0,0.0,0.0,0.0,838.0,7.0,085
3353,0.0,0.0,0.0,0.0,0.0,0.0,0.0,0.0,0.0,0.0,0.0,0.0,0.0,0.0,0.0,0.0,0.15,0.0,0.0,0.0,0.0,0.0,0.0,0.0,0.0,0.0,0.19,0.0,0.0,0.66,0.0,0.0,0.0,0.0,0.0,0.0,0.0,0.0,0.0,1511.0,1.0,085
3354,0.0,0.0,0.0,0.0,0.0,0.0,0.0,0.0,0.0,0.0,0.0,0.0,0.0,0.0,0.0,0.0,0.15,0.0,0.0,0.0,0.0,0.0,0.0,0.0,0.0,0.0,0.19,0.0,0.0,0.66,0.0,0.0,0.0,0.0,0.0,0.0,0.0,0.0,0.0,1377.0,1.5,085
3355,0.0,0.0,0.0,0.0,0.0,0.0,0.0,0.0,0.0,0.0,0.0,0.0,0.0,0.0,0.0,0.0,0.15,0.0,0.0,0.0,0.0,0.0,0.0,0.0,0.0,0.0,0.19,0.0,0.0,0.66,0.0,0.0,0.0,0.0,0.0,0.0,0.0,0.0,0.0,1275.0,2.0,085
3356,0.0,0.0,0.0,0.0,0.0,0.0,0.0,0.0,0.0,0.0,0.0,0.0,0.0,0.0,0.0,0.0,0.15,0.0,0.0,0.0,0.0,0.0,0.0,0.0,0.0,0.0,0.19,0.0,0.0,0.66,0.0,0.0,0.0,0.0,0.0,0.0,0.0,0.0,0.0,1195.0,2.5,085
3357,0.0,0.0,0.0,0.0,0.0,0.0,0.0,0.0,0.0,0.0,0.0,0.0,0.0,0.0,0.0,0.0,0.15,0.0,0.0,0.0,0.0,0.0,0.0,0.0,0.0,0.0,0.19,0.0,0.0,0.66,0.0,0.0,0.0,0.0,0.0,0.0,0.0,0.0,0.0,1124.0,3.0,085
3358,0.0,0.0,0.0,0.0,0.0,0.0,0.0,0.0,0.0,0.0,0.0,0.0,0.0,0.0,0.0,0.0,0.15,0.0,0.0,0.0,0.0,0.0,0.0,0.0,0.0,0.0,0.19,0.0,0.0,0.66,0.0,0.0,0.0,0.0,0.0,0.0,0.0,0.0,0.0,1012.0,4.0,085
3359,0.0,0.0,0.0,0.0,0.0,0.0,0.0,0.0,0.0,0.0,0.0,0.0,0.0,0.0,0.0,0.0,0.15,0.0,0.0,0.0,0.0,0.0,0.0,0.0,0.0,0.0,0.19,0.0,0.0,0.66,0.0,0.0,0.0,0.0,0.0,0.0,0.0,0.0,0.0,938.0,5.0,085
3360,0.0,0.0,0.0,0.0,0.0,0.0,0.0,0.0,0.0,0.0,0.0,0.0,0.0,0.0,0.0,0.0,0.15,0.0,0.0,0.0,0.0,0.0,0.0,0.0,0.0,0.0,0.19,0.0,0.0,0.66,0.0,0.0,0.0,0.0,0.0,0.0,0.0,0.0,0.0,880.0,6.0,085
3361,0.0,0.0,0.0,0.0,0.0,0.0,0.0,0.0,0.0,0.0,0.0,0.0,0.0,0.0,0.0,0.0,0.15,0.0,0.0,0.0,0.0,0.0,0.0,0.0,0.0,0.0,0.19,0.0,0.0,0.66,0.0,0.0,0.0,0.0,0.0,0.0,0.0,0.0,0.0,836.0,7.0,085
3362,0.0,0.0,0.0,0.0,0.0,0.0,0.0,0.0,0.0,0.0,0.0,0.0,0.0,0.0,0.0,0.0,0.15,0.0,0.0,0.0,0.0,0.0,0.0,0.0,0.0,0.0,0.19,0.0,0.0,0.66,0.0,0.0,0.0,0.0,0.0,0.0,0.0,0.0,0.0,799.0,8.0,085
3363,0.0,0.0,0.0,0.0,0.0,0.0,0.0,0.0,0.0,0.0,0.0,0.0,0.0,0.0,0.0,0.0,0.15,0.0,0.0,0.0,0.0,0.0,0.0,0.0,0.0,0.0,0.19,0.0,0.0,0.66,0.0,0.0,0.0,0.0,0.0,0.0,0.0,0.0,0.0,771.0,9.0,085
3364,0.0,0.0,0.0,0.0,0.0,0.0,0.0,0.0,0.0,0.0,0.0,0.0,0.0,0.0,0.0,0.0,0.15,0.0,0.0,0.0,0.0,0.0,0.0,0.0,0.0,0.0,0.19,0.0,0.0,0.66,0.0,0.0,0.0,0.0,0.0,0.0,0.0,0.0,0.0,745.0,10.0,085
3365,0.0,0.0,0.0,0.0,0.0,0.0,0.0,0.0,0.0,0.0,0.0,0.0,0.0,0.0,0.0,0.0,0.15,0.0,0.0,0.0,0.0,0.0,0.0,0.0,0.0,0.0,0.19,0.0,0.0,0.66,0.0,0.0,0.0,0.0,0.0,0.0,0.0,0.0,0.0,720.0,11.0,085
3366,0.0,0.0,0.0,0.0,0.0,0.0,0.0,0.0,0.0,0.0,0.0,0.0,0.0,0.0,0.0,0.0,0.15,0.0,0.0,0.0,0.0,0.0,0.0,0.0,0.0,0.0,0.19,0.0,0.0,0.66,0.0,0.0,0.0,0.0,0.0,0.0,0.0,0.0,0.0,697.0,12.0,085
758,0.0,0.0,0.0,0.0,0.0,0.0,0.0,0.0,0.0,0.0,0.0,0.0,0.0,0.0,0.0,0.0,0.07,0.0,0.0,0.0,0.0,0.0,0.0,0.0,0.0,0.0,0.23,0.0,0.0,0.69,0.0,0.0,0.0,0.0,0.0,0.0,0.0,0.0,0.0,803.0,9.0,086
759,0.0,0.0,0.0,0.0,0.0,0.0,0.0,0.0,0.0,0.0,0.0,0.0,0.0,0.0,0.0,0.0,0.07,0.0,0.0,0.0,0.0,0.0,0.0,0.0,0.0,0.0,0.23,0.0,0.0,0.69,0.0,0.0,0.0,0.0,0.0,0.0,0.0,0.0,0.0,878.0,7.0,086
1988,0.0,0.0,0.0,0.0,0.0,0.0,0.0,0.0,0.0,0.0,0.0,0.0,0.0,0.0,0.0,0.0,0.07,0.0,0.0,0.0,0.0,0.0,0.0,0.0,0.0,0.0,0.23,0.0,0.0,0.69,0.0,0.0,0.0,0.0,0.0,0.0,0.0,0.0,0.0,1733.0,0.5314789170422551,086
1989,0.0,0.0,0.0,0.0,0.0,0.0,0.0,0.0,0.0,0.0,0.0,0.0,0.0,0.0,0.0,0.0,0.07,0.0,0.0,0.0,0.0,0.0,0.0,0.0,0.0,0.0,0.23,0.0,0.0,0.69,0.0,0.0,0.0,0.0,0.0,0.0,0.0,0.0,0.0,1713.0,0.5910646070264991,086
1990,0.0,0.0,0.0,0.0,0.0,0.0,0.0,0.0,0.0,0.0,0.0,0.0,0.0,0.0,0.0,0.0,0.07,0.0,0.0,0.0,0.0,0.0,0.0,0.0,0.0,0.0,0.23,0.0,0.0,0.69,0.0,0.0,0.0,0.0,0.0,0.0,0.0,0.0,0.0,1693.0,0.6627578316815741,086
1991,0.0,0.0,0.0,0.0,0.0,0.0,0.0,0.0,0.0,0.0,0.0,0.0,0.0,0.0,0.0,0.0,0.07,0.0,0.0,0.0,0.0,0.0,0.0,0.0,0.0,0.0,0.23,0.0,0.0,0.69,0.0,0.0,0.0,0.0,0.0,0.0,0.0,0.0,0.0,1673.0,0.7403626894942439,086
1992,0.0,0.0,0.0,0.0,0.0,0.0,0.0,0.0,0.0,0.0,0.0,0.0,0.0,0.0,0.0,0.0,0.07,0.0,0.0,0.0,0.0,0.0,0.0,0.0,0.0,0.0,0.23,0.0,0.0,0.69,0.0,0.0,0.0,0.0,0.0,0.0,0.0,0.0,0.0,1653.0,0.8129133566428555,086
1993,0.0,0.0,0.0,0.0,0.0,0.0,0.0,0.0,0.0,0.0,0.0,0.0,0.0,0.0,0.0,0.0,0.07,0.0,0.0,0.0,0.0,0.0,0.0,0.0,0.0,0.0,0.23,0.0,0.0,0.69,0.0,0.0,0.0,0.0,0.0,0.0,0.0,0.0,0.0,1633.0,0.8864907251724818,086
1994,0.0,0.0,0.0,0.0,0.0,0.0,0.0,0.0,0.0,0.0,0.0,0.0,0.0,0.0,0.0,0.0,0.07,0.0,0.0,0.0,0.0,0.0,0.0,0.0,0.0,0.0,0.23,0.0,0.0,0.69,0.0,0.0,0.0,0.0,0.0,0.0,0.0,0.0,0.0,1613.0,0.9542425094393248,086
1995,0.0,0.0,0.0,0.0,0.0,0.0,0.0,0.0,0.0,0.0,0.0,0.0,0.0,0.0,0.0,0.0,0.07,0.0,0.0,0.0,0.0,0.0,0.0,0.0,0.0,0.0,0.23,0.0,0.0,0.69,0.0,0.0,0.0,0.0,0.0,0.0,0.0,0.0,0.0,1593.0,1.0211892990699385,086
1996,0.0,0.0,0.0,0.0,0.0,0.0,0.0,0.0,0.0,0.0,0.0,0.0,0.0,0.0,0.0,0.0,0.07,0.0,0.0,0.0,0.0,0.0,0.0,0.0,0.0,0.0,0.23,0.0,0.0,0.69,0.0,0.0,0.0,0.0,0.0,0.0,0.0,0.0,0.0,1573.0,1.0827853703164498,086
1997,0.0,0.0,0.0,0.0,0.0,0.0,0.0,0.0,0.0,0.0,0.0,0.0,0.0,0.0,0.0,0.0,0.07,0.0,0.0,0.0,0.0,0.0,0.0,0.0,0.0,0.0,0.23,0.0,0.0,0.69,0.0,0.0,0.0,0.0,0.0,0.0,0.0,0.0,0.0,1553.0,1.143014800254095,086
1998,0.0,0.0,0.0,0.0,0.0,0.0,0.0,0.0,0.0,0.0,0.0,0.0,0.0,0.0,0.0,0.0,0.07,0.0,0.0,0.0,0.0,0.0,0.0,0.0,0.0,0.0,0.23,0.0,0.0,0.69,0.0,0.0,0.0,0.0,0.0,0.0,0.0,0.0,0.0,1533.0,1.2068258760318495,086
1999,0.0,0.0,0.0,0.0,0.0,0.0,0.0,0.0,0.0,0.0,0.0,0.0,0.0,0.0,0.0,0.0,0.07,0.0,0.0,0.0,0.0,0.0,0.0,0.0,0.0,0.0,0.23,0.0,0.0,0.69,0.0,0.0,0.0,0.0,0.0,0.0,0.0,0.0,0.0,1513.0,1.2695129442179165,086
2000,0.0,0.0,0.0,0.0,0.0,0.0,0.0,0.0,0.0,0.0,0.0,0.0,0.0,0.0,0.0,0.0,0.07,0.0,0.0,0.0,0.0,0.0,0.0,0.0,0.0,0.0,0.23,0.0,0.0,0.69,0.0,0.0,0.0,0.0,0.0,0.0,0.0,0.0,0.0,1493.0,1.334453751150931,086
2001,0.0,0.0,0.0,0.0,0.0,0.0,0.0,0.0,0.0,0.0,0.0,0.0,0.0,0.0,0.0,0.0,0.07,0.0,0.0,0.0,0.0,0.0,0.0,0.0,0.0,0.0,0.23,0.0,0.0,0.69,0.0,0.0,0.0,0.0,0.0,0.0,0.0,0.0,0.0,1473.0,1.4065401804339552,086
2002,0.0,0.0,0.0,0.0,0.0,0.0,0.0,0.0,0.0,0.0,0.0,0.0,0.0,0.0,0.0,0.0,0.07,0.0,0.0,0.0,0.0,0.0,0.0,0.0,0.0,0.0,0.23,0.0,0.0,0.69,0.0,0.0,0.0,0.0,0.0,0.0,0.0,0.0,0.0,1453.0,1.48572142648158,086
2003,0.0,0.0,0.0,0.0,0.0,0.0,0.0,0.0,0.0,0.0,0.0,0.0,0.0,0.0,0.0,0.0,0.07,0.0,0.0,0.0,0.0,0.0,0.0,0.0,0.0,0.0,0.23,0.0,0.0,0.69,0.0,0.0,0.0,0.0,0.0,0.0,0.0,0.0,0.0,1433.0,1.5599066250361124,086
2004,0.0,0.0,0.0,0.0,0.0,0.0,0.0,0.0,0.0,0.0,0.0,0.0,0.0,0.0,0.0,0.0,0.07,0.0,0.0,0.0,0.0,0.0,0.0,0.0,0.0,0.0,0.23,0.0,0.0,0.69,0.0,0.0,0.0,0.0,0.0,0.0,0.0,0.0,0.0,1413.0,1.6374897295125108,086
2005,0.0,0.0,0.0,0.0,0.0,0.0,0.0,0.0,0.0,0.0,0.0,0.0,0.0,0.0,0.0,0.0,0.07,0.0,0.0,0.0,0.0,0.0,0.0,0.0,0.0,0.0,0.23,0.0,0.0,0.69,0.0,0.0,0.0,0.0,0.0,0.0,0.0,0.0,0.0,1393.0,1.7323937598229686,086
2006,0.0,0.0,0.0,0.0,0.0,0.0,0.0,0.0,0.0,0.0,0.0,0.0,0.0,0.0,0.0,0.0,0.07,0.0,0.0,0.0,0.0,0.0,0.0,0.0,0.0,0.0,0.23,0.0,0.0,0.69,0.0,0.0,0.0,0.0,0.0,0.0,0.0,0.0,0.0,1373.0,1.8260748027008264,086
2007,0.0,0.0,0.0,0.0,0.0,0.0,0.0,0.0,0.0,0.0,0.0,0.0,0.0,0.0,0.0,0.0,0.07,0.0,0.0,0.0,0.0,0.0,0.0,0.0,0.0,0.0,0.23,0.0,0.0,0.69,0.0,0.0,0.0,0.0,0.0,0.0,0.0,0.0,0.0,1353.0,1.9138138523837167,086
2008,0.0,0.0,0.0,0.0,0.0,0.0,0.0,0.0,0.0,0.0,0.0,0.0,0.0,0.0,0.0,0.0,0.07,0.0,0.0,0.0,0.0,0.0,0.0,0.0,0.0,0.0,0.23,0.0,0.0,0.69,0.0,0.0,0.0,0.0,0.0,0.0,0.0,0.0,0.0,1333.0,2.0170333392987803,086
2009,0.0,0.0,0.0,0.0,0.0,0.0,0.0,0.0,0.0,0.0,0.0,0.0,0.0,0.0,0.0,0.0,0.07,0.0,0.0,0.0,0.0,0.0,0.0,0.0,0.0,0.0,0.23,0.0,0.0,0.69,0.0,0.0,0.0,0.0,0.0,0.0,0.0,0.0,0.0,1313.0,2.110589710299249,086
2010,0.0,0.0,0.0,0.0,0.0,0.0,0.0,0.0,0.0,0.0,0.0,0.0,0.0,0.0,0.0,0.0,0.07,0.0,0.0,0.0,0.0,0.0,0.0,0.0,0.0,0.0,0.23,0.0,0.0,0.69,0.0,0.0,0.0,0.0,0.0,0.0,0.0,0.0,0.0,1293.0,2.214843848047698,086
2011,0.0,0.0,0.0,0.0,0.0,0.0,0.0,0.0,0.0,0.0,0.0,0.0,0.0,0.0,0.0,0.0,0.07,0.0,0.0,0.0,0.0,0.0,0.0,0.0,0.0,0.0,0.23,0.0,0.0,0.69,0.0,0.0,0.0,0.0,0.0,0.0,0.0,0.0,0.0,1273.0,2.322219294733919,086
2012,0.0,0.0,0.0,0.0,0.0,0.0,0.0,0.0,0.0,0.0,0.0,0.0,0.0,0.0,0.0,0.0,0.07,0.0,0.0,0.0,0.0,0.0,0.0,0.0,0.0,0.0,0.23,0.0,0.0,0.69,0.0,0.0,0.0,0.0,0.0,0.0,0.0,0.0,0.0,1253.0,2.462397997898956,086
2013,0.0,0.0,0.0,0.0,0.0,0.0,0.0,0.0,0.0,0.0,0.0,0.0,0.0,0.0,0.0,0.0,0.07,0.0,0.0,0.0,0.0,0.0,0.0,0.0,0.0,0.0,0.23,0.0,0.0,0.69,0.0,0.0,0.0,0.0,0.0,0.0,0.0,0.0,0.0,1233.0,2.6232492903979003,086
2014,0.0,0.0,0.0,0.0,0.0,0.0,0.0,0.0,0.0,0.0,0.0,0.0,0.0,0.0,0.0,0.0,0.07,0.0,0.0,0.0,0.0,0.0,0.0,0.0,0.0,0.0,0.23,0.0,0.0,0.69,0.0,0.0,0.0,0.0,0.0,0.0,0.0,0.0,0.0,1213.0,2.740362689494244,086
2015,0.0,0.0,0.0,0.0,0.0,0.0,0.0,0.0,0.0,0.0,0.0,0.0,0.0,0.0,0.0,0.0,0.07,0.0,0.0,0.0,0.0,0.0,0.0,0.0,0.0,0.0,0.23,0.0,0.0,0.69,0.0,0.0,0.0,0.0,0.0,0.0,0.0,0.0,0.0,1193.0,2.8388490907372548,086
2016,0.0,0.0,0.0,0.0,0.0,0.0,0.0,0.0,0.0,0.0,0.0,0.0,0.0,0.0,0.0,0.0,0.07,0.0,0.0,0.0,0.0,0.0,0.0,0.0,0.0,0.0,0.23,0.0,0.0,0.69,0.0,0.0,0.0,0.0,0.0,0.0,0.0,0.0,0.0,1173.0,2.9731278535996988,086
2017,0.0,0.0,0.0,0.0,0.0,0.0,0.0,0.0,0.0,0.0,0.0,0.0,0.0,0.0,0.0,0.0,0.07,0.0,0.0,0.0,0.0,0.0,0.0,0.0,0.0,0.0,0.23,0.0,0.0,0.69,0.0,0.0,0.0,0.0,0.0,0.0,0.0,0.0,0.0,1153.0,3.0934216851622347,086
2018,0.0,0.0,0.0,0.0,0.0,0.0,0.0,0.0,0.0,0.0,0.0,0.0,0.0,0.0,0.0,0.0,0.07,0.0,0.0,0.0,0.0,0.0,0.0,0.0,0.0,0.0,0.23,0.0,0.0,0.69,0.0,0.0,0.0,0.0,0.0,0.0,0.0,0.0,0.0,1133.0,3.3222192947339195,086
3367,0.0,0.0,0.0,0.0,0.0,0.0,0.0,0.0,0.0,0.0,0.0,0.0,0.0,0.0,0.0,0.0,0.07,0.0,0.0,0.0,0.0,0.0,0.0,0.0,0.0,0.0,0.23,0.0,0.0,0.69,0.0,0.0,0.0,0.0,0.0,0.0,0.0,0.0,0.0,1610.0,1.0,086
3368,0.0,0.0,0.0,0.0,0.0,0.0,0.0,0.0,0.0,0.0,0.0,0.0,0.0,0.0,0.0,0.0,0.07,0.0,0.0,0.0,0.0,0.0,0.0,0.0,0.0,0.0,0.23,0.0,0.0,0.69,0.0,0.0,0.0,0.0,0.0,0.0,0.0,0.0,0.0,1462.0,1.5,086
3369,0.0,0.0,0.0,0.0,0.0,0.0,0.0,0.0,0.0,0.0,0.0,0.0,0.0,0.0,0.0,0.0,0.07,0.0,0.0,0.0,0.0,0.0,0.0,0.0,0.0,0.0,0.23,0.0,0.0,0.69,0.0,0.0,0.0,0.0,0.0,0.0,0.0,0.0,0.0,1337.0,2.0,086
3370,0.0,0.0,0.0,0.0,0.0,0.0,0.0,0.0,0.0,0.0,0.0,0.0,0.0,0.0,0.0,0.0,0.07,0.0,0.0,0.0,0.0,0.0,0.0,0.0,0.0,0.0,0.23,0.0,0.0,0.69,0.0,0.0,0.0,0.0,0.0,0.0,0.0,0.0,0.0,1245.0,2.5,086
3371,0.0,0.0,0.0,0.0,0.0,0.0,0.0,0.0,0.0,0.0,0.0,0.0,0.0,0.0,0.0,0.0,0.07,0.0,0.0,0.0,0.0,0.0,0.0,0.0,0.0,0.0,0.23,0.0,0.0,0.69,0.0,0.0,0.0,0.0,0.0,0.0,0.0,0.0,0.0,1172.0,3.0,086
3372,0.0,0.0,0.0,0.0,0.0,0.0,0.0,0.0,0.0,0.0,0.0,0.0,0.0,0.0,0.0,0.0,0.07,0.0,0.0,0.0,0.0,0.0,0.0,0.0,0.0,0.0,0.23,0.0,0.0,0.69,0.0,0.0,0.0,0.0,0.0,0.0,0.0,0.0,0.0,1060.0,4.0,086
3373,0.0,0.0,0.0,0.0,0.0,0.0,0.0,0.0,0.0,0.0,0.0,0.0,0.0,0.0,0.0,0.0,0.07,0.0,0.0,0.0,0.0,0.0,0.0,0.0,0.0,0.0,0.23,0.0,0.0,0.69,0.0,0.0,0.0,0.0,0.0,0.0,0.0,0.0,0.0,980.0,5.0,086
3374,0.0,0.0,0.0,0.0,0.0,0.0,0.0,0.0,0.0,0.0,0.0,0.0,0.0,0.0,0.0,0.0,0.07,0.0,0.0,0.0,0.0,0.0,0.0,0.0,0.0,0.0,0.23,0.0,0.0,0.69,0.0,0.0,0.0,0.0,0.0,0.0,0.0,0.0,0.0,922.0,6.0,086
3375,0.0,0.0,0.0,0.0,0.0,0.0,0.0,0.0,0.0,0.0,0.0,0.0,0.0,0.0,0.0,0.0,0.07,0.0,0.0,0.0,0.0,0.0,0.0,0.0,0.0,0.0,0.23,0.0,0.0,0.69,0.0,0.0,0.0,0.0,0.0,0.0,0.0,0.0,0.0,876.0,7.0,086
3376,0.0,0.0,0.0,0.0,0.0,0.0,0.0,0.0,0.0,0.0,0.0,0.0,0.0,0.0,0.0,0.0,0.07,0.0,0.0,0.0,0.0,0.0,0.0,0.0,0.0,0.0,0.23,0.0,0.0,0.69,0.0,0.0,0.0,0.0,0.0,0.0,0.0,0.0,0.0,836.0,8.0,086
3377,0.0,0.0,0.0,0.0,0.0,0.0,0.0,0.0,0.0,0.0,0.0,0.0,0.0,0.0,0.0,0.0,0.07,0.0,0.0,0.0,0.0,0.0,0.0,0.0,0.0,0.0,0.23,0.0,0.0,0.69,0.0,0.0,0.0,0.0,0.0,0.0,0.0,0.0,0.0,804.0,9.0,086
3378,0.0,0.0,0.0,0.0,0.0,0.0,0.0,0.0,0.0,0.0,0.0,0.0,0.0,0.0,0.0,0.0,0.07,0.0,0.0,0.0,0.0,0.0,0.0,0.0,0.0,0.0,0.23,0.0,0.0,0.69,0.0,0.0,0.0,0.0,0.0,0.0,0.0,0.0,0.0,775.0,10.0,086
3379,0.0,0.0,0.0,0.0,0.0,0.0,0.0,0.0,0.0,0.0,0.0,0.0,0.0,0.0,0.0,0.0,0.07,0.0,0.0,0.0,0.0,0.0,0.0,0.0,0.0,0.0,0.23,0.0,0.0,0.69,0.0,0.0,0.0,0.0,0.0,0.0,0.0,0.0,0.0,750.0,11.0,086
3380,0.0,0.0,0.0,0.0,0.0,0.0,0.0,0.0,0.0,0.0,0.0,0.0,0.0,0.0,0.0,0.0,0.07,0.0,0.0,0.0,0.0,0.0,0.0,0.0,0.0,0.0,0.23,0.0,0.0,0.69,0.0,0.0,0.0,0.0,0.0,0.0,0.0,0.0,0.0,727.0,12.0,086
9317,0.0,0.0,0.0,0.0,0.0,0.0,0.0,0.0,0.0,0.0,0.0,0.0,0.0,0.0,0.0,0.0,0.07,0.0,0.0,0.0,0.0,0.0,0.0,0.0,0.0,0.0,0.23,0.0,0.0,0.69,0.0,0.0,0.0,0.0,0.0,0.0,0.0,0.0,0.0,730.0,11.25,086
9318,0.0,0.0,0.0,0.0,0.0,0.0,0.0,0.0,0.0,0.0,0.0,0.0,0.0,0.0,0.0,0.0,0.07,0.0,0.0,0.0,0.0,0.0,0.0,0.0,0.0,0.0,0.23,0.0,0.0,0.69,0.0,0.0,0.0,0.0,0.0,0.0,0.0,0.0,0.0,738.0,10.97,086
9319,0.0,0.0,0.0,0.0,0.0,0.0,0.0,0.0,0.0,0.0,0.0,0.0,0.0,0.0,0.0,0.0,0.07,0.0,0.0,0.0,0.0,0.0,0.0,0.0,0.0,0.0,0.23,0.0,0.0,0.69,0.0,0.0,0.0,0.0,0.0,0.0,0.0,0.0,0.0,745.0,10.52,086
9320,0.0,0.0,0.0,0.0,0.0,0.0,0.0,0.0,0.0,0.0,0.0,0.0,0.0,0.0,0.0,0.0,0.07,0.0,0.0,0.0,0.0,0.0,0.0,0.0,0.0,0.0,0.23,0.0,0.0,0.69,0.0,0.0,0.0,0.0,0.0,0.0,0.0,0.0,0.0,759.0,10.14,086
9321,0.0,0.0,0.0,0.0,0.0,0.0,0.0,0.0,0.0,0.0,0.0,0.0,0.0,0.0,0.0,0.0,0.07,0.0,0.0,0.0,0.0,0.0,0.0,0.0,0.0,0.0,0.23,0.0,0.0,0.69,0.0,0.0,0.0,0.0,0.0,0.0,0.0,0.0,0.0,769.0,9.62,086
9322,0.0,0.0,0.0,0.0,0.0,0.0,0.0,0.0,0.0,0.0,0.0,0.0,0.0,0.0,0.0,0.0,0.07,0.0,0.0,0.0,0.0,0.0,0.0,0.0,0.0,0.0,0.23,0.0,0.0,0.69,0.0,0.0,0.0,0.0,0.0,0.0,0.0,0.0,0.0,782.0,9.28,086
9323,0.0,0.0,0.0,0.0,0.0,0.0,0.0,0.0,0.0,0.0,0.0,0.0,0.0,0.0,0.0,0.0,0.07,0.0,0.0,0.0,0.0,0.0,0.0,0.0,0.0,0.0,0.23,0.0,0.0,0.69,0.0,0.0,0.0,0.0,0.0,0.0,0.0,0.0,0.0,786.0,8.93,086
9324,0.0,0.0,0.0,0.0,0.0,0.0,0.0,0.0,0.0,0.0,0.0,0.0,0.0,0.0,0.0,0.0,0.07,0.0,0.0,0.0,0.0,0.0,0.0,0.0,0.0,0.0,0.23,0.0,0.0,0.69,0.0,0.0,0.0,0.0,0.0,0.0,0.0,0.0,0.0,808.0,8.34,086
9325,0.0,0.0,0.0,0.0,0.0,0.0,0.0,0.0,0.0,0.0,0.0,0.0,0.0,0.0,0.0,0.0,0.07,0.0,0.0,0.0,0.0,0.0,0.0,0.0,0.0,0.0,0.23,0.0,0.0,0.69,0.0,0.0,0.0,0.0,0.0,0.0,0.0,0.0,0.0,824.0,7.7200000000000015,086
9326,0.0,0.0,0.0,0.0,0.0,0.0,0.0,0.0,0.0,0.0,0.0,0.0,0.0,0.0,0.0,0.0,0.07,0.0,0.0,0.0,0.0,0.0,0.0,0.0,0.0,0.0,0.23,0.0,0.0,0.69,0.0,0.0,0.0,0.0,0.0,0.0,0.0,0.0,0.0,839.0,7.23,086
9327,0.0,0.0,0.0,0.0,0.0,0.0,0.0,0.0,0.0,0.0,0.0,0.0,0.0,0.0,0.0,0.0,0.07,0.0,0.0,0.0,0.0,0.0,0.0,0.0,0.0,0.0,0.23,0.0,0.0,0.69,0.0,0.0,0.0,0.0,0.0,0.0,0.0,0.0,0.0,846.0,6.92,086
9328,0.0,0.0,0.0,0.0,0.0,0.0,0.0,0.0,0.0,0.0,0.0,0.0,0.0,0.0,0.0,0.0,0.07,0.0,0.0,0.0,0.0,0.0,0.0,0.0,0.0,0.0,0.23,0.0,0.0,0.69,0.0,0.0,0.0,0.0,0.0,0.0,0.0,0.0,0.0,894.0,5.92,086
9329,0.0,0.0,0.0,0.0,0.0,0.0,0.0,0.0,0.0,0.0,0.0,0.0,0.0,0.0,0.0,0.0,0.07,0.0,0.0,0.0,0.0,0.0,0.0,0.0,0.0,0.0,0.23,0.0,0.0,0.69,0.0,0.0,0.0,0.0,0.0,0.0,0.0,0.0,0.0,917.0,5.57,086
9330,0.0,0.0,0.0,0.0,0.0,0.0,0.0,0.0,0.0,0.0,0.0,0.0,0.0,0.0,0.0,0.0,0.07,0.0,0.0,0.0,0.0,0.0,0.0,0.0,0.0,0.0,0.23,0.0,0.0,0.69,0.0,0.0,0.0,0.0,0.0,0.0,0.0,0.0,0.0,931.0,5.26,086
9331,0.0,0.0,0.0,0.0,0.0,0.0,0.0,0.0,0.0,0.0,0.0,0.0,0.0,0.0,0.0,0.0,0.07,0.0,0.0,0.0,0.0,0.0,0.0,0.0,0.0,0.0,0.23,0.0,0.0,0.69,0.0,0.0,0.0,0.0,0.0,0.0,0.0,0.0,0.0,962.0,4.81,086
9332,0.0,0.0,0.0,0.0,0.0,0.0,0.0,0.0,0.0,0.0,0.0,0.0,0.0,0.0,0.0,0.0,0.07,0.0,0.0,0.0,0.0,0.0,0.0,0.0,0.0,0.0,0.23,0.0,0.0,0.69,0.0,0.0,0.0,0.0,0.0,0.0,0.0,0.0,0.0,1147.0,3.22,086
9333,0.0,0.0,0.0,0.0,0.0,0.0,0.0,0.0,0.0,0.0,0.0,0.0,0.0,0.0,0.0,0.0,0.07,0.0,0.0,0.0,0.0,0.0,0.0,0.0,0.0,0.0,0.23,0.0,0.0,0.69,0.0,0.0,0.0,0.0,0.0,0.0,0.0,0.0,0.0,1215.0,2.87,086
9334,0.0,0.0,0.0,0.0,0.0,0.0,0.0,0.0,0.0,0.0,0.0,0.0,0.0,0.0,0.0,0.0,0.07,0.0,0.0,0.0,0.0,0.0,0.0,0.0,0.0,0.0,0.23,0.0,0.0,0.69,0.0,0.0,0.0,0.0,0.0,0.0,0.0,0.0,0.0,1287.0,2.35,086
9335,0.0,0.0,0.0,0.0,0.0,0.0,0.0,0.0,0.0,0.0,0.0,0.0,0.0,0.0,0.0,0.0,0.07,0.0,0.0,0.0,0.0,0.0,0.0,0.0,0.0,0.0,0.23,0.0,0.0,0.69,0.0,0.0,0.0,0.0,0.0,0.0,0.0,0.0,0.0,1366.0,1.9,086
9336,0.0,0.0,0.0,0.0,0.0,0.0,0.0,0.0,0.0,0.0,0.0,0.0,0.0,0.0,0.0,0.0,0.07,0.0,0.0,0.0,0.0,0.0,0.0,0.0,0.0,0.0,0.23,0.0,0.0,0.69,0.0,0.0,0.0,0.0,0.0,0.0,0.0,0.0,0.0,1443.0,1.4500000000000002,086
9337,0.0,0.0,0.0,0.0,0.0,0.0,0.0,0.0,0.0,0.0,0.0,0.0,0.0,0.0,0.0,0.0,0.07,0.0,0.0,0.0,0.0,0.0,0.0,0.0,0.0,0.0,0.23,0.0,0.0,0.69,0.0,0.0,0.0,0.0,0.0,0.0,0.0,0.0,0.0,1595.0,1.04,086
16974,0.0,0.0,0.0,0.0,0.0,0.0,0.0,0.0,0.0,0.0,0.0,0.0,0.0,0.0,0.0,0.0,0.07,0.0,0.0,0.0,0.0,0.0,0.0,0.0,0.0,0.0,0.23,0.0,0.0,0.69,0.0,0.0,0.0,0.0,0.0,0.0,0.0,0.0,0.0,732.0,12.0,086
760,0.0,0.0,0.0,0.0,0.0,0.0,0.0,0.0,0.0,0.0,0.0,0.0,0.0,0.0,0.0,0.0,0.06,0.0,0.0,0.0,0.0,0.0,0.0,0.0,0.0,0.0,0.26,0.0,0.0,0.68,0.0,0.0,0.0,0.0,0.0,0.0,0.0,0.0,0.0,713.0,12.0,087
761,0.0,0.0,0.0,0.0,0.0,0.0,0.0,0.0,0.0,0.0,0.0,0.0,0.0,0.0,0.0,0.0,0.06,0.0,0.0,0.0,0.0,0.0,0.0,0.0,0.0,0.0,0.26,0.0,0.0,0.68,0.0,0.0,0.0,0.0,0.0,0.0,0.0,0.0,0.0,793.0,9.0,087
762,0.0,0.0,0.0,0.0,0.0,0.0,0.0,0.0,0.0,0.0,0.0,0.0,0.0,0.0,0.0,0.0,0.06,0.0,0.0,0.0,0.0,0.0,0.0,0.0,0.0,0.0,0.26,0.0,0.0,0.68,0.0,0.0,0.0,0.0,0.0,0.0,0.0,0.0,0.0,863.0,7.0,087
2019,0.0,0.0,0.0,0.0,0.0,0.0,0.0,0.0,0.0,0.0,0.0,0.0,0.0,0.0,0.0,0.0,0.06,0.0,0.0,0.0,0.0,0.0,0.0,0.0,0.0,0.0,0.26,0.0,0.0,0.68,0.0,0.0,0.0,0.0,0.0,0.0,0.0,0.0,0.0,1733.0,0.4623979978989561,087
2020,0.0,0.0,0.0,0.0,0.0,0.0,0.0,0.0,0.0,0.0,0.0,0.0,0.0,0.0,0.0,0.0,0.06,0.0,0.0,0.0,0.0,0.0,0.0,0.0,0.0,0.0,0.26,0.0,0.0,0.68,0.0,0.0,0.0,0.0,0.0,0.0,0.0,0.0,0.0,1713.0,0.505149978319906,087
2021,0.0,0.0,0.0,0.0,0.0,0.0,0.0,0.0,0.0,0.0,0.0,0.0,0.0,0.0,0.0,0.0,0.06,0.0,0.0,0.0,0.0,0.0,0.0,0.0,0.0,0.0,0.26,0.0,0.0,0.68,0.0,0.0,0.0,0.0,0.0,0.0,0.0,0.0,0.0,1693.0,0.568201724066995,087
2022,0.0,0.0,0.0,0.0,0.0,0.0,0.0,0.0,0.0,0.0,0.0,0.0,0.0,0.0,0.0,0.0,0.06,0.0,0.0,0.0,0.0,0.0,0.0,0.0,0.0,0.0,0.26,0.0,0.0,0.68,0.0,0.0,0.0,0.0,0.0,0.0,0.0,0.0,0.0,1673.0,0.6334684555795866,087
2023,0.0,0.0,0.0,0.0,0.0,0.0,0.0,0.0,0.0,0.0,0.0,0.0,0.0,0.0,0.0,0.0,0.06,0.0,0.0,0.0,0.0,0.0,0.0,0.0,0.0,0.0,0.26,0.0,0.0,0.68,0.0,0.0,0.0,0.0,0.0,0.0,0.0,0.0,0.0,1653.0,0.7075701760979363,087
2024,0.0,0.0,0.0,0.0,0.0,0.0,0.0,0.0,0.0,0.0,0.0,0.0,0.0,0.0,0.0,0.0,0.06,0.0,0.0,0.0,0.0,0.0,0.0,0.0,0.0,0.0,0.26,0.0,0.0,0.68,0.0,0.0,0.0,0.0,0.0,0.0,0.0,0.0,0.0,1633.0,0.7853298350107671,087
2025,0.0,0.0,0.0,0.0,0.0,0.0,0.0,0.0,0.0,0.0,0.0,0.0,0.0,0.0,0.0,0.0,0.06,0.0,0.0,0.0,0.0,0.0,0.0,0.0,0.0,0.0,0.26,0.0,0.0,0.68,0.0,0.0,0.0,0.0,0.0,0.0,0.0,0.0,0.0,1613.0,0.8573324964312685,087
2026,0.0,0.0,0.0,0.0,0.0,0.0,0.0,0.0,0.0,0.0,0.0,0.0,0.0,0.0,0.0,0.0,0.06,0.0,0.0,0.0,0.0,0.0,0.0,0.0,0.0,0.0,0.26,0.0,0.0,0.68,0.0,0.0,0.0,0.0,0.0,0.0,0.0,0.0,0.0,1593.0,0.9294189257142929,087
2027,0.0,0.0,0.0,0.0,0.0,0.0,0.0,0.0,0.0,0.0,0.0,0.0,0.0,0.0,0.0,0.0,0.06,0.0,0.0,0.0,0.0,0.0,0.0,0.0,0.0,0.0,0.26,0.0,0.0,0.68,0.0,0.0,0.0,0.0,0.0,0.0,0.0,0.0,0.0,1573.0,0.99563519459755,087
2028,0.0,0.0,0.0,0.0,0.0,0.0,0.0,0.0,0.0,0.0,0.0,0.0,0.0,0.0,0.0,0.0,0.06,0.0,0.0,0.0,0.0,0.0,0.0,0.0,0.0,0.0,0.26,0.0,0.0,0.68,0.0,0.0,0.0,0.0,0.0,0.0,0.0,0.0,0.0,1553.0,1.0644579892269186,087
2029,0.0,0.0,0.0,0.0,0.0,0.0,0.0,0.0,0.0,0.0,0.0,0.0,0.0,0.0,0.0,0.0,0.06,0.0,0.0,0.0,0.0,0.0,0.0,0.0,0.0,0.0,0.26,0.0,0.0,0.68,0.0,0.0,0.0,0.0,0.0,0.0,0.0,0.0,0.0,1533.0,1.143014800254095,087
2030,0.0,0.0,0.0,0.0,0.0,0.0,0.0,0.0,0.0,0.0,0.0,0.0,0.0,0.0,0.0,0.0,0.06,0.0,0.0,0.0,0.0,0.0,0.0,0.0,0.0,0.0,0.26,0.0,0.0,0.68,0.0,0.0,0.0,0.0,0.0,0.0,0.0,0.0,0.0,1513.0,1.1931245983544616,087
2031,0.0,0.0,0.0,0.0,0.0,0.0,0.0,0.0,0.0,0.0,0.0,0.0,0.0,0.0,0.0,0.0,0.06,0.0,0.0,0.0,0.0,0.0,0.0,0.0,0.0,0.0,0.26,0.0,0.0,0.68,0.0,0.0,0.0,0.0,0.0,0.0,0.0,0.0,0.0,1493.0,1.260071387985075,087
2032,0.0,0.0,0.0,0.0,0.0,0.0,0.0,0.0,0.0,0.0,0.0,0.0,0.0,0.0,0.0,0.0,0.06,0.0,0.0,0.0,0.0,0.0,0.0,0.0,0.0,0.0,0.26,0.0,0.0,0.68,0.0,0.0,0.0,0.0,0.0,0.0,0.0,0.0,0.0,1473.0,1.3180633349627615,087
2033,0.0,0.0,0.0,0.0,0.0,0.0,0.0,0.0,0.0,0.0,0.0,0.0,0.0,0.0,0.0,0.0,0.06,0.0,0.0,0.0,0.0,0.0,0.0,0.0,0.0,0.0,0.26,0.0,0.0,0.68,0.0,0.0,0.0,0.0,0.0,0.0,0.0,0.0,0.0,1453.0,1.3891660843645326,087
2034,0.0,0.0,0.0,0.0,0.0,0.0,0.0,0.0,0.0,0.0,0.0,0.0,0.0,0.0,0.0,0.0,0.06,0.0,0.0,0.0,0.0,0.0,0.0,0.0,0.0,0.0,0.26,0.0,0.0,0.68,0.0,0.0,0.0,0.0,0.0,0.0,0.0,0.0,0.0,1433.0,1.4814426285023048,087
2035,0.0,0.0,0.0,0.0,0.0,0.0,0.0,0.0,0.0,0.0,0.0,0.0,0.0,0.0,0.0,0.0,0.06,0.0,0.0,0.0,0.0,0.0,0.0,0.0,0.0,0.0,0.26,0.0,0.0,0.68,0.0,0.0,0.0,0.0,0.0,0.0,0.0,0.0,0.0,1413.0,1.5587085705331658,087
2036,0.0,0.0,0.0,0.0,0.0,0.0,0.0,0.0,0.0,0.0,0.0,0.0,0.0,0.0,0.0,0.0,0.06,0.0,0.0,0.0,0.0,0.0,0.0,0.0,0.0,0.0,0.26,0.0,0.0,0.68,0.0,0.0,0.0,0.0,0.0,0.0,0.0,0.0,0.0,1393.0,1.6473829701146196,087
2037,0.0,0.0,0.0,0.0,0.0,0.0,0.0,0.0,0.0,0.0,0.0,0.0,0.0,0.0,0.0,0.0,0.06,0.0,0.0,0.0,0.0,0.0,0.0,0.0,0.0,0.0,0.26,0.0,0.0,0.68,0.0,0.0,0.0,0.0,0.0,0.0,0.0,0.0,0.0,1373.0,1.7520484478194387,087
2038,0.0,0.0,0.0,0.0,0.0,0.0,0.0,0.0,0.0,0.0,0.0,0.0,0.0,0.0,0.0,0.0,0.06,0.0,0.0,0.0,0.0,0.0,0.0,0.0,0.0,0.0,0.26,0.0,0.0,0.68,0.0,0.0,0.0,0.0,0.0,0.0,0.0,0.0,0.0,1353.0,1.8356905714924252,087
2039,0.0,0.0,0.0,0.0,0.0,0.0,0.0,0.0,0.0,0.0,0.0,0.0,0.0,0.0,0.0,0.0,0.06,0.0,0.0,0.0,0.0,0.0,0.0,0.0,0.0,0.0,0.26,0.0,0.0,0.68,0.0,0.0,0.0,0.0,0.0,0.0,0.0,0.0,0.0,1333.0,1.939519252618619,087
2040,0.0,0.0,0.0,0.0,0.0,0.0,0.0,0.0,0.0,0.0,0.0,0.0,0.0,0.0,0.0,0.0,0.06,0.0,0.0,0.0,0.0,0.0,0.0,0.0,0.0,0.0,0.26,0.0,0.0,0.68,0.0,0.0,0.0,0.0,0.0,0.0,0.0,0.0,0.0,1313.0,2.03342375548695,087
2041,0.0,0.0,0.0,0.0,0.0,0.0,0.0,0.0,0.0,0.0,0.0,0.0,0.0,0.0,0.0,0.0,0.06,0.0,0.0,0.0,0.0,0.0,0.0,0.0,0.0,0.0,0.26,0.0,0.0,0.68,0.0,0.0,0.0,0.0,0.0,0.0,0.0,0.0,0.0,1293.0,2.127104798364808,087
2042,0.0,0.0,0.0,0.0,0.0,0.0,0.0,0.0,0.0,0.0,0.0,0.0,0.0,0.0,0.0,0.0,0.06,0.0,0.0,0.0,0.0,0.0,0.0,0.0,0.0,0.0,0.26,0.0,0.0,0.68,0.0,0.0,0.0,0.0,0.0,0.0,0.0,0.0,0.0,1273.0,2.24551266781415,087
2043,0.0,0.0,0.0,0.0,0.0,0.0,0.0,0.0,0.0,0.0,0.0,0.0,0.0,0.0,0.0,0.0,0.06,0.0,0.0,0.0,0.0,0.0,0.0,0.0,0.0,0.0,0.26,0.0,0.0,0.68,0.0,0.0,0.0,0.0,0.0,0.0,0.0,0.0,0.0,1253.0,2.3710678622717363,087
2044,0.0,0.0,0.0,0.0,0.0,0.0,0.0,0.0,0.0,0.0,0.0,0.0,0.0,0.0,0.0,0.0,0.06,0.0,0.0,0.0,0.0,0.0,0.0,0.0,0.0,0.0,0.26,0.0,0.0,0.68,0.0,0.0,0.0,0.0,0.0,0.0,0.0,0.0,0.0,1233.0,2.505149978319906,087
2045,0.0,0.0,0.0,0.0,0.0,0.0,0.0,0.0,0.0,0.0,0.0,0.0,0.0,0.0,0.0,0.0,0.06,0.0,0.0,0.0,0.0,0.0,0.0,0.0,0.0,0.0,0.26,0.0,0.0,0.68,0.0,0.0,0.0,0.0,0.0,0.0,0.0,0.0,0.0,1213.0,2.6901960800285143,087
2046,0.0,0.0,0.0,0.0,0.0,0.0,0.0,0.0,0.0,0.0,0.0,0.0,0.0,0.0,0.0,0.0,0.06,0.0,0.0,0.0,0.0,0.0,0.0,0.0,0.0,0.0,0.26,0.0,0.0,0.68,0.0,0.0,0.0,0.0,0.0,0.0,0.0,0.0,0.0,1193.0,2.8061799739838866,087
2047,0.0,0.0,0.0,0.0,0.0,0.0,0.0,0.0,0.0,0.0,0.0,0.0,0.0,0.0,0.0,0.0,0.06,0.0,0.0,0.0,0.0,0.0,0.0,0.0,0.0,0.0,0.26,0.0,0.0,0.68,0.0,0.0,0.0,0.0,0.0,0.0,0.0,0.0,0.0,1173.0,2.908485018878649,087
2048,0.0,0.0,0.0,0.0,0.0,0.0,0.0,0.0,0.0,0.0,0.0,0.0,0.0,0.0,0.0,0.0,0.06,0.0,0.0,0.0,0.0,0.0,0.0,0.0,0.0,0.0,0.26,0.0,0.0,0.68,0.0,0.0,0.0,0.0,0.0,0.0,0.0,0.0,0.0,1153.0,3.0413926851582254,087
2049,0.0,0.0,0.0,0.0,0.0,0.0,0.0,0.0,0.0,0.0,0.0,0.0,0.0,0.0,0.0,0.0,0.06,0.0,0.0,0.0,0.0,0.0,0.0,0.0,0.0,0.0,0.26,0.0,0.0,0.68,0.0,0.0,0.0,0.0,0.0,0.0,0.0,0.0,0.0,1133.0,3.2041199826559246,087
2050,0.0,0.0,0.0,0.0,0.0,0.0,0.0,0.0,0.0,0.0,0.0,0.0,0.0,0.0,0.0,0.0,0.06,0.0,0.0,0.0,0.0,0.0,0.0,0.0,0.0,0.0,0.26,0.0,0.0,0.68,0.0,0.0,0.0,0.0,0.0,0.0,0.0,0.0,0.0,1113.0,3.462397997898956,087
763,0.0,0.0,0.01,0.0,0.0,0.0,0.0,0.0,0.0,0.0,0.0,0.0,0.0,0.0,0.0,0.0,0.05,0.0,0.0,0.0,0.0,0.0,0.0,0.0,0.0,0.0,0.31,0.0,0.0,0.63,0.0,0.0,0.0,0.0,0.0,0.0,0.0,0.0,0.0,703.0,12.0,088
764,0.0,0.0,0.01,0.0,0.0,0.0,0.0,0.0,0.0,0.0,0.0,0.0,0.0,0.0,0.0,0.0,0.05,0.0,0.0,0.0,0.0,0.0,0.0,0.0,0.0,0.0,0.31,0.0,0.0,0.63,0.0,0.0,0.0,0.0,0.0,0.0,0.0,0.0,0.0,773.0,9.1,088
765,0.0,0.0,0.01,0.0,0.0,0.0,0.0,0.0,0.0,0.0,0.0,0.0,0.0,0.0,0.0,0.0,0.05,0.0,0.0,0.0,0.0,0.0,0.0,0.0,0.0,0.0,0.31,0.0,0.0,0.63,0.0,0.0,0.0,0.0,0.0,0.0,0.0,0.0,0.0,828.0,7.0,088
2051,0.0,0.0,0.01,0.0,0.0,0.0,0.0,0.0,0.0,0.0,0.0,0.0,0.0,0.0,0.0,0.0,0.05,0.0,0.0,0.0,0.0,0.0,0.0,0.0,0.0,0.0,0.31,0.0,0.0,0.63,0.0,0.0,0.0,0.0,0.0,0.0,0.0,0.0,0.0,1533.0,0.4956808469171363,088
2052,0.0,0.0,0.01,0.0,0.0,0.0,0.0,0.0,0.0,0.0,0.0,0.0,0.0,0.0,0.0,0.0,0.05,0.0,0.0,0.0,0.0,0.0,0.0,0.0,0.0,0.0,0.31,0.0,0.0,0.63,0.0,0.0,0.0,0.0,0.0,0.0,0.0,0.0,0.0,1513.0,0.5563025007672873,088
2053,0.0,0.0,0.01,0.0,0.0,0.0,0.0,0.0,0.0,0.0,0.0,0.0,0.0,0.0,0.0,0.0,0.05,0.0,0.0,0.0,0.0,0.0,0.0,0.0,0.0,0.0,0.31,0.0,0.0,0.63,0.0,0.0,0.0,0.0,0.0,0.0,0.0,0.0,0.0,1493.0,0.6334684555795866,088
2054,0.0,0.0,0.01,0.0,0.0,0.0,0.0,0.0,0.0,0.0,0.0,0.0,0.0,0.0,0.0,0.0,0.05,0.0,0.0,0.0,0.0,0.0,0.0,0.0,0.0,0.0,0.31,0.0,0.0,0.63,0.0,0.0,0.0,0.0,0.0,0.0,0.0,0.0,0.0,1473.0,0.7242758696007892,088
2055,0.0,0.0,0.01,0.0,0.0,0.0,0.0,0.0,0.0,0.0,0.0,0.0,0.0,0.0,0.0,0.0,0.05,0.0,0.0,0.0,0.0,0.0,0.0,0.0,0.0,0.0,0.31,0.0,0.0,0.63,0.0,0.0,0.0,0.0,0.0,0.0,0.0,0.0,0.0,1453.0,0.8195439355418688,088
2056,0.0,0.0,0.01,0.0,0.0,0.0,0.0,0.0,0.0,0.0,0.0,0.0,0.0,0.0,0.0,0.0,0.05,0.0,0.0,0.0,0.0,0.0,0.0,0.0,0.0,0.0,0.31,0.0,0.0,0.63,0.0,0.0,0.0,0.0,0.0,0.0,0.0,0.0,0.0,1433.0,0.9138138523837168,088
2057,0.0,0.0,0.01,0.0,0.0,0.0,0.0,0.0,0.0,0.0,0.0,0.0,0.0,0.0,0.0,0.0,0.05,0.0,0.0,0.0,0.0,0.0,0.0,0.0,0.0,0.0,0.31,0.0,0.0,0.63,0.0,0.0,0.0,0.0,0.0,0.0,0.0,0.0,0.0,1413.0,1.0,088
2058,0.0,0.0,0.01,0.0,0.0,0.0,0.0,0.0,0.0,0.0,0.0,0.0,0.0,0.0,0.0,0.0,0.05,0.0,0.0,0.0,0.0,0.0,0.0,0.0,0.0,0.0,0.31,0.0,0.0,0.63,0.0,0.0,0.0,0.0,0.0,0.0,0.0,0.0,0.0,1393.0,1.0791812460476249,088
2059,0.0,0.0,0.01,0.0,0.0,0.0,0.0,0.0,0.0,0.0,0.0,0.0,0.0,0.0,0.0,0.0,0.05,0.0,0.0,0.0,0.0,0.0,0.0,0.0,0.0,0.0,0.31,0.0,0.0,0.63,0.0,0.0,0.0,0.0,0.0,0.0,0.0,0.0,0.0,1373.0,1.167317334748176,088
2060,0.0,0.0,0.01,0.0,0.0,0.0,0.0,0.0,0.0,0.0,0.0,0.0,0.0,0.0,0.0,0.0,0.05,0.0,0.0,0.0,0.0,0.0,0.0,0.0,0.0,0.0,0.31,0.0,0.0,0.63,0.0,0.0,0.0,0.0,0.0,0.0,0.0,0.0,0.0,1353.0,1.2552725051033058,088
2061,0.0,0.0,0.01,0.0,0.0,0.0,0.0,0.0,0.0,0.0,0.0,0.0,0.0,0.0,0.0,0.0,0.05,0.0,0.0,0.0,0.0,0.0,0.0,0.0,0.0,0.0,0.31,0.0,0.0,0.63,0.0,0.0,0.0,0.0,0.0,0.0,0.0,0.0,0.0,1333.0,1.330413773349191,088
2062,0.0,0.0,0.01,0.0,0.0,0.0,0.0,0.0,0.0,0.0,0.0,0.0,0.0,0.0,0.0,0.0,0.05,0.0,0.0,0.0,0.0,0.0,0.0,0.0,0.0,0.0,0.31,0.0,0.0,0.63,0.0,0.0,0.0,0.0,0.0,0.0,0.0,0.0,0.0,1313.0,1.4297522800024083,088
2063,0.0,0.0,0.01,0.0,0.0,0.0,0.0,0.0,0.0,0.0,0.0,0.0,0.0,0.0,0.0,0.0,0.05,0.0,0.0,0.0,0.0,0.0,0.0,0.0,0.0,0.0,0.31,0.0,0.0,0.63,0.0,0.0,0.0,0.0,0.0,0.0,0.0,0.0,0.0,1293.0,1.5403294747908736,088
2064,0.0,0.0,0.01,0.0,0.0,0.0,0.0,0.0,0.0,0.0,0.0,0.0,0.0,0.0,0.0,0.0,0.05,0.0,0.0,0.0,0.0,0.0,0.0,0.0,0.0,0.0,0.31,0.0,0.0,0.63,0.0,0.0,0.0,0.0,0.0,0.0,0.0,0.0,0.0,1273.0,1.640481436970422,088
2065,0.0,0.0,0.01,0.0,0.0,0.0,0.0,0.0,0.0,0.0,0.0,0.0,0.0,0.0,0.0,0.0,0.05,0.0,0.0,0.0,0.0,0.0,0.0,0.0,0.0,0.0,0.31,0.0,0.0,0.63,0.0,0.0,0.0,0.0,0.0,0.0,0.0,0.0,0.0,1253.0,1.7745169657285498,088
2066,0.0,0.0,0.01,0.0,0.0,0.0,0.0,0.0,0.0,0.0,0.0,0.0,0.0,0.0,0.0,0.0,0.05,0.0,0.0,0.0,0.0,0.0,0.0,0.0,0.0,0.0,0.31,0.0,0.0,0.63,0.0,0.0,0.0,0.0,0.0,0.0,0.0,0.0,0.0,1233.0,1.8920946026904804,088
2067,0.0,0.0,0.01,0.0,0.0,0.0,0.0,0.0,0.0,0.0,0.0,0.0,0.0,0.0,0.0,0.0,0.05,0.0,0.0,0.0,0.0,0.0,0.0,0.0,0.0,0.0,0.31,0.0,0.0,0.63,0.0,0.0,0.0,0.0,0.0,0.0,0.0,0.0,0.0,1213.0,2.0170333392987803,088
2068,0.0,0.0,0.01,0.0,0.0,0.0,0.0,0.0,0.0,0.0,0.0,0.0,0.0,0.0,0.0,0.0,0.05,0.0,0.0,0.0,0.0,0.0,0.0,0.0,0.0,0.0,0.31,0.0,0.0,0.63,0.0,0.0,0.0,0.0,0.0,0.0,0.0,0.0,0.0,1193.0,2.143014800254095,088
2069,0.0,0.0,0.01,0.0,0.0,0.0,0.0,0.0,0.0,0.0,0.0,0.0,0.0,0.0,0.0,0.0,0.05,0.0,0.0,0.0,0.0,0.0,0.0,0.0,0.0,0.0,0.31,0.0,0.0,0.63,0.0,0.0,0.0,0.0,0.0,0.0,0.0,0.0,0.0,1173.0,2.292256071356476,088
2070,0.0,0.0,0.01,0.0,0.0,0.0,0.0,0.0,0.0,0.0,0.0,0.0,0.0,0.0,0.0,0.0,0.05,0.0,0.0,0.0,0.0,0.0,0.0,0.0,0.0,0.0,0.31,0.0,0.0,0.63,0.0,0.0,0.0,0.0,0.0,0.0,0.0,0.0,0.0,1153.0,2.459392487759231,088
2071,0.0,0.0,0.01,0.0,0.0,0.0,0.0,0.0,0.0,0.0,0.0,0.0,0.0,0.0,0.0,0.0,0.05,0.0,0.0,0.0,0.0,0.0,0.0,0.0,0.0,0.0,0.31,0.0,0.0,0.63,0.0,0.0,0.0,0.0,0.0,0.0,0.0,0.0,0.0,1133.0,2.672097857935717,088
2072,0.0,0.0,0.01,0.0,0.0,0.0,0.0,0.0,0.0,0.0,0.0,0.0,0.0,0.0,0.0,0.0,0.05,0.0,0.0,0.0,0.0,0.0,0.0,0.0,0.0,0.0,0.31,0.0,0.0,0.63,0.0,0.0,0.0,0.0,0.0,0.0,0.0,0.0,0.0,1113.0,2.8633228601204563,088
2073,0.0,0.0,0.01,0.0,0.0,0.0,0.0,0.0,0.0,0.0,0.0,0.0,0.0,0.0,0.0,0.0,0.05,0.0,0.0,0.0,0.0,0.0,0.0,0.0,0.0,0.0,0.31,0.0,0.0,0.63,0.0,0.0,0.0,0.0,0.0,0.0,0.0,0.0,0.0,1093.0,2.9912260756924947,088
9574,0.0,0.0,0.01,0.0,0.0,0.0,0.0,0.0,0.0,0.0,0.0,0.0,0.0,0.0,0.0,0.0,0.05,0.0,0.0,0.0,0.0,0.0,0.0,0.0,0.0,0.0,0.31,0.0,0.0,0.63,0.0,0.0,0.0,0.0,0.0,0.0,0.0,0.0,0.0,713.0,11.64,088
9575,0.0,0.0,0.01,0.0,0.0,0.0,0.0,0.0,0.0,0.0,0.0,0.0,0.0,0.0,0.0,0.0,0.05,0.0,0.0,0.0,0.0,0.0,0.0,0.0,0.0,0.0,0.31,0.0,0.0,0.63,0.0,0.0,0.0,0.0,0.0,0.0,0.0,0.0,0.0,733.0,10.78,088
9576,0.0,0.0,0.01,0.0,0.0,0.0,0.0,0.0,0.0,0.0,0.0,0.0,0.0,0.0,0.0,0.0,0.05,0.0,0.0,0.0,0.0,0.0,0.0,0.0,0.0,0.0,0.31,0.0,0.0,0.63,0.0,0.0,0.0,0.0,0.0,0.0,0.0,0.0,0.0,753.0,9.96,088
9577,0.0,0.0,0.01,0.0,0.0,0.0,0.0,0.0,0.0,0.0,0.0,0.0,0.0,0.0,0.0,0.0,0.05,0.0,0.0,0.0,0.0,0.0,0.0,0.0,0.0,0.0,0.31,0.0,0.0,0.63,0.0,0.0,0.0,0.0,0.0,0.0,0.0,0.0,0.0,793.0,8.5,088
9578,0.0,0.0,0.01,0.0,0.0,0.0,0.0,0.0,0.0,0.0,0.0,0.0,0.0,0.0,0.0,0.0,0.05,0.0,0.0,0.0,0.0,0.0,0.0,0.0,0.0,0.0,0.31,0.0,0.0,0.63,0.0,0.0,0.0,0.0,0.0,0.0,0.0,0.0,0.0,813.0,7.84,088
52319,0.0,0.0,0.01,0.0,0.0,0.0,0.0,0.0,0.0,0.0,0.0,0.0,0.0,0.0,0.0,0.0,0.05,0.0,0.0,0.0,0.0,0.0,0.0,0.0,0.0,0.0,0.31,0.0,0.0,0.63,0.0,0.0,0.0,0.0,0.0,0.0,0.0,0.0,0.0,1693.0,0.0,088
52320,0.0,0.0,0.01,0.0,0.0,0.0,0.0,0.0,0.0,0.0,0.0,0.0,0.0,0.0,0.0,0.0,0.05,0.0,0.0,0.0,0.0,0.0,0.0,0.0,0.0,0.0,0.31,0.0,0.0,0.63,0.0,0.0,0.0,0.0,0.0,0.0,0.0,0.0,0.0,1299.0,1.5,088
52321,0.0,0.0,0.01,0.0,0.0,0.0,0.0,0.0,0.0,0.0,0.0,0.0,0.0,0.0,0.0,0.0,0.05,0.0,0.0,0.0,0.0,0.0,0.0,0.0,0.0,0.0,0.31,0.0,0.0,0.63,0.0,0.0,0.0,0.0,0.0,0.0,0.0,0.0,0.0,1215.0,2.0,088
52322,0.0,0.0,0.01,0.0,0.0,0.0,0.0,0.0,0.0,0.0,0.0,0.0,0.0,0.0,0.0,0.0,0.05,0.0,0.0,0.0,0.0,0.0,0.0,0.0,0.0,0.0,0.31,0.0,0.0,0.63,0.0,0.0,0.0,0.0,0.0,0.0,0.0,0.0,0.0,1149.0,2.5,088
52323,0.0,0.0,0.01,0.0,0.0,0.0,0.0,0.0,0.0,0.0,0.0,0.0,0.0,0.0,0.0,0.0,0.05,0.0,0.0,0.0,0.0,0.0,0.0,0.0,0.0,0.0,0.31,0.0,0.0,0.63,0.0,0.0,0.0,0.0,0.0,0.0,0.0,0.0,0.0,1095.0,3.0,088
52324,0.0,0.0,0.01,0.0,0.0,0.0,0.0,0.0,0.0,0.0,0.0,0.0,0.0,0.0,0.0,0.0,0.05,0.0,0.0,0.0,0.0,0.0,0.0,0.0,0.0,0.0,0.31,0.0,0.0,0.63,0.0,0.0,0.0,0.0,0.0,0.0,0.0,0.0,0.0,1003.0,4.0,088
52325,0.0,0.0,0.01,0.0,0.0,0.0,0.0,0.0,0.0,0.0,0.0,0.0,0.0,0.0,0.0,0.0,0.05,0.0,0.0,0.0,0.0,0.0,0.0,0.0,0.0,0.0,0.31,0.0,0.0,0.63,0.0,0.0,0.0,0.0,0.0,0.0,0.0,0.0,0.0,932.0,5.0,088
