Repository: R3sten/glass_dynamics

# GlassDynamics: Ridge Regression for Glass Viscosity Prediction

## Bachelor's thesis in physics

### Università degli Studi di Trieste

The main goal of this project is to develop a reliable and interpretable predictive model for glass viscosity, moving beyond "black-box" machine learning to provide physically meaningful insights for materials science applications.


This repository implements a workflow that bridges the gap between empirical models and modern data science techniques.

File: data/viscosity_raw_data.csv (part 18 of 81)
,Al2O3,As2O3,B2O3,BaO,BeO,Bi2O3,CaO,CdO,CoO,Cs2O,CuO,Fe2O3,FeO,Ga2O3,GeO2,HfO2,K2O,La2O3,Li2O,MgO,MnO,MoO3,Na2O,Nb2O5,NiO,P2O5,PbO,Rb2O,Sb2O3,SiO2,SrO,Ta2O5,TeO2,TiO2,Tl2O,WO3,Y2O3,ZnO,ZrO2,T,log_visc,ID
52326,0.0,0.0,0.01,0.0,0.0,0.0,0.0,0.0,0.0,0.0,0.0,0.0,0.0,0.0,0.0,0.0,0.05,0.0,0.0,0.0,0.0,0.0,0.0,0.0,0.0,0.0,0.31,0.0,0.0,0.63,0.0,0.0,0.0,0.0,0.0,0.0,0.0,0.0,0.0,877.0,6.0,088
52327,0.0,0.0,0.01,0.0,0.0,0.0,0.0,0.0,0.0,0.0,0.0,0.0,0.0,0.0,0.0,0.0,0.05,0.0,0.0,0.0,0.0,0.0,0.0,0.0,0.0,0.0,0.31,0.0,0.0,0.63,0.0,0.0,0.0,0.0,0.0,0.0,0.0,0.0,0.0,835.0,7.0,088
52328,0.0,0.0,0.01,0.0,0.0,0.0,0.0,0.0,0.0,0.0,0.0,0.0,0.0,0.0,0.0,0.0,0.05,0.0,0.0,0.0,0.0,0.0,0.0,0.0,0.0,0.0,0.31,0.0,0.0,0.63,0.0,0.0,0.0,0.0,0.0,0.0,0.0,0.0,0.0,800.0,8.0,088
52329,0.0,0.0,0.01,0.0,0.0,0.0,0.0,0.0,0.0,0.0,0.0,0.0,0.0,0.0,0.0,0.0,0.05,0.0,0.0,0.0,0.0,0.0,0.0,0.0,0.0,0.0,0.31,0.0,0.0,0.63,0.0,0.0,0.0,0.0,0.0,0.0,0.0,0.0,0.0,772.0,9.0,088
52330,0.0,0.0,0.01,0.0,0.0,0.0,0.0,0.0,0.0,0.0,0.0,0.0,0.0,0.0,0.0,0.0,0.05,0.0,0.0,0.0,0.0,0.0,0.0,0.0,0.0,0.0,0.31,0.0,0.0,0.63,0.0,0.0,0.0,0.0,0.0,0.0,0.0,0.0,0.0,746.0,10.0,088
52331,0.0,0.0,0.01,0.0,0.0,0.0,0.0,0.0,0.0,0.0,0.0,0.0,0.0,0.0,0.0,0.0,0.05,0.0,0.0,0.0,0.0,0.0,0.0,0.0,0.0,0.0,0.31,0.0,0.0,0.63,0.0,0.0,0.0,0.0,0.0,0.0,0.0,0.0,0.0,721.0,11.0,088
52332,0.0,0.0,0.01,0.0,0.0,0.0,0.0,0.0,0.0,0.0,0.0,0.0,0.0,0.0,0.0,0.0,0.05,0.0,0.0,0.0,0.0,0.0,0.0,0.0,0.0,0.0,0.31,0.0,0.0,0.63,0.0,0.0,0.0,0.0,0.0,0.0,0.0,0.0,0.0,701.0,12.0,088
766,0.0,0.01,0.0,0.0,0.0,0.0,0.0,0.0,0.0,0.0,0.0,0.0,0.0,0.0,0.0,0.0,0.04,0.0,0.0,0.0,0.0,0.0,0.0,0.0,0.0,0.0,0.33,0.0,0.0,0.62,0.0,0.0,0.0,0.0,0.0,0.0,0.0,0.0,0.0,708.0,12.0,089
767,0.0,0.01,0.0,0.0,0.0,0.0,0.0,0.0,0.0,0.0,0.0,0.0,0.0,0.0,0.0,0.0,0.04,0.0,0.0,0.0,0.0,0.0,0.0,0.0,0.0,0.0,0.33,0.0,0.0,0.62,0.0,0.0,0.0,0.0,0.0,0.0,0.0,0.0,0.0,778.0,9.0,089
768,0.0,0.01,0.0,0.0,0.0,0.0,0.0,0.0,0.0,0.0,0.0,0.0,0.0,0.0,0.0,0.0,0.04,0.0,0.0,0.0,0.0,0.0,0.0,0.0,0.0,0.0,0.33,0.0,0.0,0.62,0.0,0.0,0.0,0.0,0.0,0.0,0.0,0.0,0.0,833.0,7.0,089
2074,0.0,0.01,0.0,0.0,0.0,0.0,0.0,0.0,0.0,0.0,0.0,0.0,0.0,0.0,0.0,0.0,0.04,0.0,0.0,0.0,0.0,0.0,0.0,0.0,0.0,0.0,0.33,0.0,0.0,0.62,0.0,0.0,0.0,0.0,0.0,0.0,0.0,0.0,0.0,1533.0,0.4471580313422192,089
2075,0.0,0.01,0.0,0.0,0.0,0.0,0.0,0.0,0.0,0.0,0.0,0.0,0.0,0.0,0.0,0.0,0.04,0.0,0.0,0.0,0.0,0.0,0.0,0.0,0.0,0.0,0.33,0.0,0.0,0.62,0.0,0.0,0.0,0.0,0.0,0.0,0.0,0.0,0.0,1513.0,0.5185139398778875,089
2076,0.0,0.01,0.0,0.0,0.0,0.0,0.0,0.0,0.0,0.0,0.0,0.0,0.0,0.0,0.0,0.0,0.04,0.0,0.0,0.0,0.0,0.0,0.0,0.0,0.0,0.0,0.33,0.0,0.0,0.62,0.0,0.0,0.0,0.0,0.0,0.0,0.0,0.0,0.0,1493.0,0.5910646070264991,089
2077,0.0,0.01,0.0,0.0,0.0,0.0,0.0,0.0,0.0,0.0,0.0,0.0,0.0,0.0,0.0,0.0,0.04,0.0,0.0,0.0,0.0,0.0,0.0,0.0,0.0,0.0,0.33,0.0,0.0,0.62,0.0,0.0,0.0,0.0,0.0,0.0,0.0,0.0,0.0,1473.0,0.6989700043360187,089
2078,0.0,0.01,0.0,0.0,0.0,0.0,0.0,0.0,0.0,0.0,0.0,0.0,0.0,0.0,0.0,0.0,0.04,0.0,0.0,0.0,0.0,0.0,0.0,0.0,0.0,0.0,0.33,0.0,0.0,0.62,0.0,0.0,0.0,0.0,0.0,0.0,0.0,0.0,0.0,1453.0,0.7923916894982539,089
2079,0.0,0.01,0.0,0.0,0.0,0.0,0.0,0.0,0.0,0.0,0.0,0.0,0.0,0.0,0.0,0.0,0.04,0.0,0.0,0.0,0.0,0.0,0.0,0.0,0.0,0.0,0.33,0.0,0.0,0.62,0.0,0.0,0.0,0.0,0.0,0.0,0.0,0.0,0.0,1433.0,0.8864907251724818,089
2080,0.0,0.01,0.0,0.0,0.0,0.0,0.0,0.0,0.0,0.0,0.0,0.0,0.0,0.0,0.0,0.0,0.04,0.0,0.0,0.0,0.0,0.0,0.0,0.0,0.0,0.0,0.33,0.0,0.0,0.62,0.0,0.0,0.0,0.0,0.0,0.0,0.0,0.0,0.0,1413.0,0.9731278535996986,089
2081,0.0,0.01,0.0,0.0,0.0,0.0,0.0,0.0,0.0,0.0,0.0,0.0,0.0,0.0,0.0,0.0,0.04,0.0,0.0,0.0,0.0,0.0,0.0,0.0,0.0,0.0,0.33,0.0,0.0,0.62,0.0,0.0,0.0,0.0,0.0,0.0,0.0,0.0,0.0,1393.0,1.0606978403536118,089
2082,0.0,0.01,0.0,0.0,0.0,0.0,0.0,0.0,0.0,0.0,0.0,0.0,0.0,0.0,0.0,0.0,0.04,0.0,0.0,0.0,0.0,0.0,0.0,0.0,0.0,0.0,0.33,0.0,0.0,0.62,0.0,0.0,0.0,0.0,0.0,0.0,0.0,0.0,0.0,1373.0,1.143014800254095,089
2083,0.0,0.01,0.0,0.0,0.0,0.0,0.0,0.0,0.0,0.0,0.0,0.0,0.0,0.0,0.0,0.0,0.04,0.0,0.0,0.0,0.0,0.0,0.0,0.0,0.0,0.0,0.33,0.0,0.0,0.62,0.0,0.0,0.0,0.0,0.0,0.0,0.0,0.0,0.0,1353.0,1.230448921378274,089
2084,0.0,0.01,0.0,0.0,0.0,0.0,0.0,0.0,0.0,0.0,0.0,0.0,0.0,0.0,0.0,0.0,0.04,0.0,0.0,0.0,0.0,0.0,0.0,0.0,0.0,0.0,0.33,0.0,0.0,0.62,0.0,0.0,0.0,0.0,0.0,0.0,0.0,0.0,0.0,1333.0,1.3096301674258988,089
2085,0.0,0.01,0.0,0.0,0.0,0.0,0.0,0.0,0.0,0.0,0.0,0.0,0.0,0.0,0.0,0.0,0.04,0.0,0.0,0.0,0.0,0.0,0.0,0.0,0.0,0.0,0.33,0.0,0.0,0.62,0.0,0.0,0.0,0.0,0.0,0.0,0.0,0.0,0.0,1313.0,1.4082399653118496,089
2086,0.0,0.01,0.0,0.0,0.0,0.0,0.0,0.0,0.0,0.0,0.0,0.0,0.0,0.0,0.0,0.0,0.04,0.0,0.0,0.0,0.0,0.0,0.0,0.0,0.0,0.0,0.33,0.0,0.0,0.62,0.0,0.0,0.0,0.0,0.0,0.0,0.0,0.0,0.0,1293.0,1.5105450102066118,089
2087,0.0,0.01,0.0,0.0,0.0,0.0,0.0,0.0,0.0,0.0,0.0,0.0,0.0,0.0,0.0,0.0,0.04,0.0,0.0,0.0,0.0,0.0,0.0,0.0,0.0,0.0,0.33,0.0,0.0,0.62,0.0,0.0,0.0,0.0,0.0,0.0,0.0,0.0,0.0,1273.0,1.621176281775035,089
2088,0.0,0.01,0.0,0.0,0.0,0.0,0.0,0.0,0.0,0.0,0.0,0.0,0.0,0.0,0.0,0.0,0.04,0.0,0.0,0.0,0.0,0.0,0.0,0.0,0.0,0.0,0.33,0.0,0.0,0.62,0.0,0.0,0.0,0.0,0.0,0.0,0.0,0.0,0.0,1253.0,1.7634279935629371,089
2089,0.0,0.01,0.0,0.0,0.0,0.0,0.0,0.0,0.0,0.0,0.0,0.0,0.0,0.0,0.0,0.0,0.04,0.0,0.0,0.0,0.0,0.0,0.0,0.0,0.0,0.0,0.33,0.0,0.0,0.62,0.0,0.0,0.0,0.0,0.0,0.0,0.0,0.0,0.0,1233.0,1.8808135922807916,089
2090,0.0,0.01,0.0,0.0,0.0,0.0,0.0,0.0,0.0,0.0,0.0,0.0,0.0,0.0,0.0,0.0,0.04,0.0,0.0,0.0,0.0,0.0,0.0,0.0,0.0,0.0,0.33,0.0,0.0,0.62,0.0,0.0,0.0,0.0,0.0,0.0,0.0,0.0,0.0,1213.0,2.0,089
2091,0.0,0.01,0.0,0.0,0.0,0.0,0.0,0.0,0.0,0.0,0.0,0.0,0.0,0.0,0.0,0.0,0.04,0.0,0.0,0.0,0.0,0.0,0.0,0.0,0.0,0.0,0.33,0.0,0.0,0.62,0.0,0.0,0.0,0.0,0.0,0.0,0.0,0.0,0.0,1193.0,2.12057393120585,089
2092,0.0,0.01,0.0,0.0,0.0,0.0,0.0,0.0,0.0,0.0,0.0,0.0,0.0,0.0,0.0,0.0,0.04,0.0,0.0,0.0,0.0,0.0,0.0,0.0,0.0,0.0,0.33,0.0,0.0,0.62,0.0,0.0,0.0,0.0,0.0,0.0,0.0,0.0,0.0,1173.0,2.269512944217916,089
2093,0.0,0.01,0.0,0.0,0.0,0.0,0.0,0.0,0.0,0.0,0.0,0.0,0.0,0.0,0.0,0.0,0.04,0.0,0.0,0.0,0.0,0.0,0.0,0.0,0.0,0.0,0.33,0.0,0.0,0.62,0.0,0.0,0.0,0.0,0.0,0.0,0.0,0.0,0.0,1153.0,2.437750562820388,089
2094,0.0,0.01,0.0,0.0,0.0,0.0,0.0,0.0,0.0,0.0,0.0,0.0,0.0,0.0,0.0,0.0,0.04,0.0,0.0,0.0,0.0,0.0,0.0,0.0,0.0,0.0,0.33,0.0,0.0,0.62,0.0,0.0,0.0,0.0,0.0,0.0,0.0,0.0,0.0,1133.0,2.672097857935717,089
2095,0.0,0.01,0.0,0.0,0.0,0.0,0.0,0.0,0.0,0.0,0.0,0.0,0.0,0.0,0.0,0.0,0.04,0.0,0.0,0.0,0.0,0.0,0.0,0.0,0.0,0.0,0.33,0.0,0.0,0.62,0.0,0.0,0.0,0.0,0.0,0.0,0.0,0.0,0.0,1113.0,2.8061799739838866,089
2096,0.0,0.01,0.0,0.0,0.0,0.0,0.0,0.0,0.0,0.0,0.0,0.0,0.0,0.0,0.0,0.0,0.04,0.0,0.0,0.0,0.0,0.0,0.0,0.0,0.0,0.0,0.33,0.0,0.0,0.62,0.0,0.0,0.0,0.0,0.0,0.0,0.0,0.0,0.0,1093.0,2.9542425094393248,089
2097,0.0,0.01,0.0,0.0,0.0,0.0,0.0,0.0,0.0,0.0,0.0,0.0,0.0,0.0,0.0,0.0,0.04,0.0,0.0,0.0,0.0,0.0,0.0,0.0,0.0,0.0,0.33,0.0,0.0,0.62,0.0,0.0,0.0,0.0,0.0,0.0,0.0,0.0,0.0,1073.0,3.1522883443830567,089
3381,0.0,0.01,0.0,0.0,0.0,0.0,0.0,0.0,0.0,0.0,0.0,0.0,0.0,0.0,0.0,0.0,0.04,0.0,0.0,0.0,0.0,0.0,0.0,0.0,0.0,0.0,0.33,0.0,0.0,0.62,0.0,0.0,0.0,0.0,0.0,0.0,0.0,0.0,0.0,1552.0,0.5,089
3382,0.0,0.01,0.0,0.0,0.0,0.0,0.0,0.0,0.0,0.0,0.0,0.0,0.0,0.0,0.0,0.0,0.04,0.0,0.0,0.0,0.0,0.0,0.0,0.0,0.0,0.0,0.33,0.0,0.0,0.62,0.0,0.0,0.0,0.0,0.0,0.0,0.0,0.0,0.0,1402.0,1.0,089
3383,0.0,0.01,0.0,0.0,0.0,0.0,0.0,0.0,0.0,0.0,0.0,0.0,0.0,0.0,0.0,0.0,0.04,0.0,0.0,0.0,0.0,0.0,0.0,0.0,0.0,0.0,0.33,0.0,0.0,0.62,0.0,0.0,0.0,0.0,0.0,0.0,0.0,0.0,0.0,1295.0,1.5,089
3384,0.0,0.01,0.0,0.0,0.0,0.0,0.0,0.0,0.0,0.0,0.0,0.0,0.0,0.0,0.0,0.0,0.04,0.0,0.0,0.0,0.0,0.0,0.0,0.0,0.0,0.0,0.33,0.0,0.0,0.62,0.0,0.0,0.0,0.0,0.0,0.0,0.0,0.0,0.0,1214.0,2.0,089
3385,0.0,0.01,0.0,0.0,0.0,0.0,0.0,0.0,0.0,0.0,0.0,0.0,0.0,0.0,0.0,0.0,0.04,0.0,0.0,0.0,0.0,0.0,0.0,0.0,0.0,0.0,0.33,0.0,0.0,0.62,0.0,0.0,0.0,0.0,0.0,0.0,0.0,0.0,0.0,1144.0,2.5,089
3386,0.0,0.01,0.0,0.0,0.0,0.0,0.0,0.0,0.0,0.0,0.0,0.0,0.0,0.0,0.0,0.0,0.04,0.0,0.0,0.0,0.0,0.0,0.0,0.0,0.0,0.0,0.33,0.0,0.0,0.62,0.0,0.0,0.0,0.0,0.0,0.0,0.0,0.0,0.0,1088.0,3.0,089
3387,0.0,0.01,0.0,0.0,0.0,0.0,0.0,0.0,0.0,0.0,0.0,0.0,0.0,0.0,0.0,0.0,0.04,0.0,0.0,0.0,0.0,0.0,0.0,0.0,0.0,0.0,0.33,0.0,0.0,0.62,0.0,0.0,0.0,0.0,0.0,0.0,0.0,0.0,0.0,997.0,4.0,089
3388,0.0,0.01,0.0,0.0,0.0,0.0,0.0,0.0,0.0,0.0,0.0,0.0,0.0,0.0,0.0,0.0,0.04,0.0,0.0,0.0,0.0,0.0,0.0,0.0,0.0,0.0,0.33,0.0,0.0,0.62,0.0,0.0,0.0,0.0,0.0,0.0,0.0,0.0,0.0,927.0,5.0,089
3389,0.0,0.01,0.0,0.0,0.0,0.0,0.0,0.0,0.0,0.0,0.0,0.0,0.0,0.0,0.0,0.0,0.04,0.0,0.0,0.0,0.0,0.0,0.0,0.0,0.0,0.0,0.33,0.0,0.0,0.62,0.0,0.0,0.0,0.0,0.0,0.0,0.0,0.0,0.0,871.0,6.0,089
3390,0.0,0.01,0.0,0.0,0.0,0.0,0.0,0.0,0.0,0.0,0.0,0.0,0.0,0.0,0.0,0.0,0.04,0.0,0.0,0.0,0.0,0.0,0.0,0.0,0.0,0.0,0.33,0.0,0.0,0.62,0.0,0.0,0.0,0.0,0.0,0.0,0.0,0.0,0.0,835.0,7.0,089
3391,0.0,0.01,0.0,0.0,0.0,0.0,0.0,0.0,0.0,0.0,0.0,0.0,0.0,0.0,0.0,0.0,0.04,0.0,0.0,0.0,0.0,0.0,0.0,0.0,0.0,0.0,0.33,0.0,0.0,0.62,0.0,0.0,0.0,0.0,0.0,0.0,0.0,0.0,0.0,803.0,8.0,089
3392,0.0,0.01,0.0,0.0,0.0,0.0,0.0,0.0,0.0,0.0,0.0,0.0,0.0,0.0,0.0,0.0,0.04,0.0,0.0,0.0,0.0,0.0,0.0,0.0,0.0,0.0,0.33,0.0,0.0,0.62,0.0,0.0,0.0,0.0,0.0,0.0,0.0,0.0,0.0,775.0,9.0,089
3393,0.0,0.01,0.0,0.0,0.0,0.0,0.0,0.0,0.0,0.0,0.0,0.0,0.0,0.0,0.0,0.0,0.04,0.0,0.0,0.0,0.0,0.0,0.0,0.0,0.0,0.0,0.33,0.0,0.0,0.62,0.0,0.0,0.0,0.0,0.0,0.0,0.0,0.0,0.0,750.0,10.0,089
3394,0.0,0.01,0.0,0.0,0.0,0.0,0.0,0.0,0.0,0.0,0.0,0.0,0.0,0.0,0.0,0.0,0.04,0.0,0.0,0.0,0.0,0.0,0.0,0.0,0.0,0.0,0.33,0.0,0.0,0.62,0.0,0.0,0.0,0.0,0.0,0.0,0.0,0.0,0.0,729.0,11.0,089
3395,0.0,0.01,0.0,0.0,0.0,0.0,0.0,0.0,0.0,0.0,0.0,0.0,0.0,0.0,0.0,0.0,0.04,0.0,0.0,0.0,0.0,0.0,0.0,0.0,0.0,0.0,0.33,0.0,0.0,0.62,0.0,0.0,0.0,0.0,0.0,0.0,0.0,0.0,0.0,711.0,12.0,089
769,0.0,0.0,0.0,0.0,0.0,0.0,0.0,0.0,0.0,0.0,0.0,0.0,0.0,0.0,0.0,0.0,0.03,0.0,0.0,0.0,0.0,0.0,0.0,0.0,0.0,0.0,0.35,0.0,0.0,0.61,0.0,0.0,0.0,0.0,0.0,0.0,0.0,0.0,0.0,698.0,12.0,090
770,0.0,0.0,0.0,0.0,0.0,0.0,0.0,0.0,0.0,0.0,0.0,0.0,0.0,0.0,0.0,0.0,0.03,0.0,0.0,0.0,0.0,0.0,0.0,0.0,0.0,0.0,0.35,0.0,0.0,0.61,0.0,0.0,0.0,0.0,0.0,0.0,0.0,0.0,0.0,768.0,9.0,090
771,0.0,0.0,0.0,0.0,0.0,0.0,0.0,0.0,0.0,0.0,0.0,0.0,0.0,0.0,0.0,0.0,0.03,0.0,0.0,0.0,0.0,0.0,0.0,0.0,0.0,0.0,0.35,0.0,0.0,0.61,0.0,0.0,0.0,0.0,0.0,0.0,0.0,0.0,0.0,823.0,7.0,090
2098,0.0,0.0,0.0,0.0,0.0,0.0,0.0,0.0,0.0,0.0,0.0,0.0,0.0,0.0,0.0,0.0,0.03,0.0,0.0,0.0,0.0,0.0,0.0,0.0,0.0,0.0,0.35,0.0,0.0,0.61,0.0,0.0,0.0,0.0,0.0,0.0,0.0,0.0,0.0,1513.0,0.3617278360175928,090
2099,0.0,0.0,0.0,0.0,0.0,0.0,0.0,0.0,0.0,0.0,0.0,0.0,0.0,0.0,0.0,0.0,0.03,0.0,0.0,0.0,0.0,0.0,0.0,0.0,0.0,0.0,0.35,0.0,0.0,0.61,0.0,0.0,0.0,0.0,0.0,0.0,0.0,0.0,0.0,1493.0,0.43136376415898736,090
2100,0.0,0.0,0.0,0.0,0.0,0.0,0.0,0.0,0.0,0.0,0.0,0.0,0.0,0.0,0.0,0.0,0.03,0.0,0.0,0.0,0.0,0.0,0.0,0.0,0.0,0.0,0.35,0.0,0.0,0.61,0.0,0.0,0.0,0.0,0.0,0.0,0.0,0.0,0.0,1473.0,0.4913616938342726,090
2101,0.0,0.0,0.0,0.0,0.0,0.0,0.0,0.0,0.0,0.0,0.0,0.0,0.0,0.0,0.0,0.0,0.03,0.0,0.0,0.0,0.0,0.0,0.0,0.0,0.0,0.0,0.35,0.0,0.0,0.61,0.0,0.0,0.0,0.0,0.0,0.0,0.0,0.0,0.0,1453.0,0.568201724066995,090
2102,0.0,0.0,0.0,0.0,0.0,0.0,0.0,0.0,0.0,0.0,0.0,0.0,0.0,0.0,0.0,0.0,0.03,0.0,0.0,0.0,0.0,0.0,0.0,0.0,0.0,0.0,0.35,0.0,0.0,0.61,0.0,0.0,0.0,0.0,0.0,0.0,0.0,0.0,0.0,1433.0,0.6532125137753437,090
2103,0.0,0.0,0.0,0.0,0.0,0.0,0.0,0.0,0.0,0.0,0.0,0.0,0.0,0.0,0.0,0.0,0.03,0.0,0.0,0.0,0.0,0.0,0.0,0.0,0.0,0.0,0.35,0.0,0.0,0.61,0.0,0.0,0.0,0.0,0.0,0.0,0.0,0.0,0.0,1413.0,0.7558748556724915,090
2104,0.0,0.0,0.0,0.0,0.0,0.0,0.0,0.0,0.0,0.0,0.0,0.0,0.0,0.0,0.0,0.0,0.03,0.0,0.0,0.0,0.0,0.0,0.0,0.0,0.0,0.0,0.35,0.0,0.0,0.61,0.0,0.0,0.0,0.0,0.0,0.0,0.0,0.0,0.0,1393.0,0.8573324964312685,090
2105,0.0,0.0,0.0,0.0,0.0,0.0,0.0,0.0,0.0,0.0,0.0,0.0,0.0,0.0,0.0,0.0,0.03,0.0,0.0,0.0,0.0,0.0,0.0,0.0,0.0,0.0,0.35,0.0,0.0,0.61,0.0,0.0,0.0,0.0,0.0,0.0,0.0,0.0,0.0,1373.0,0.9542425094393248,090
2106,0.0,0.0,0.0,0.0,0.0,0.0,0.0,0.0,0.0,0.0,0.0,0.0,0.0,0.0,0.0,0.0,0.03,0.0,0.0,0.0,0.0,0.0,0.0,0.0,0.0,0.0,0.35,0.0,0.0,0.61,0.0,0.0,0.0,0.0,0.0,0.0,0.0,0.0,0.0,1353.0,1.0453229787866576,090
2107,0.0,0.0,0.0,0.0,0.0,0.0,0.0,0.0,0.0,0.0,0.0,0.0,0.0,0.0,0.0,0.0,0.03,0.0,0.0,0.0,0.0,0.0,0.0,0.0,0.0,0.0,0.35,0.0,0.0,0.61,0.0,0.0,0.0,0.0,0.0,0.0,0.0,0.0,0.0,1333.0,1.1271047983648077,090
2108,0.0,0.0,0.0,0.0,0.0,0.0,0.0,0.0,0.0,0.0,0.0,0.0,0.0,0.0,0.0,0.0,0.03,0.0,0.0,0.0,0.0,0.0,0.0,0.0,0.0,0.0,0.35,0.0,0.0,0.61,0.0,0.0,0.0,0.0,0.0,0.0,0.0,0.0,0.0,1313.0,1.2227164711475833,090
2109,0.0,0.0,0.0,0.0,0.0,0.0,0.0,0.0,0.0,0.0,0.0,0.0,0.0,0.0,0.0,0.0,0.03,0.0,0.0,0.0,0.0,0.0,0.0,0.0,0.0,0.0,0.35,0.0,0.0,0.61,0.0,0.0,0.0,0.0,0.0,0.0,0.0,0.0,0.0,1293.0,1.303196057420489,090
2110,0.0,0.0,0.0,0.0,0.0,0.0,0.0,0.0,0.0,0.0,0.0,0.0,0.0,0.0,0.0,0.0,0.03,0.0,0.0,0.0,0.0,0.0,0.0,0.0,0.0,0.0,0.35,0.0,0.0,0.61,0.0,0.0,0.0,0.0,0.0,0.0,0.0,0.0,0.0,1273.0,1.3926969532596658,090
2111,0.0,0.0,0.0,0.0,0.0,0.0,0.0,0.0,0.0,0.0,0.0,0.0,0.0,0.0,0.0,0.0,0.03,0.0,0.0,0.0,0.0,0.0,0.0,0.0,0.0,0.0,0.35,0.0,0.0,0.61,0.0,0.0,0.0,0.0,0.0,0.0,0.0,0.0,0.0,1253.0,1.5145477526602857,090
2112,0.0,0.0,0.0,0.0,0.0,0.0,0.0,0.0,0.0,0.0,0.0,0.0,0.0,0.0,0.0,0.0,0.03,0.0,0.0,0.0,0.0,0.0,0.0,0.0,0.0,0.0,0.35,0.0,0.0,0.61,0.0,0.0,0.0,0.0,0.0,0.0,0.0,0.0,0.0,1233.0,1.6273658565927325,090
2113,0.0,0.0,0.0,0.0,0.0,0.0,0.0,0.0,0.0,0.0,0.0,0.0,0.0,0.0,0.0,0.0,0.03,0.0,0.0,0.0,0.0,0.0,0.0,0.0,0.0,0.0,0.35,0.0,0.0,0.61,0.0,0.0,0.0,0.0,0.0,0.0,0.0,0.0,0.0,1213.0,1.7634279935629371,090
2114,0.0,0.0,0.0,0.0,0.0,0.0,0.0,0.0,0.0,0.0,0.0,0.0,0.0,0.0,0.0,0.0,0.03,0.0,0.0,0.0,0.0,0.0,0.0,0.0,0.0,0.0,0.35,0.0,0.0,0.61,0.0,0.0,0.0,0.0,0.0,0.0,0.0,0.0,0.0,1193.0,1.8864907251724816,090
2115,0.0,0.0,0.0,0.0,0.0,0.0,0.0,0.0,0.0,0.0,0.0,0.0,0.0,0.0,0.0,0.0,0.03,0.0,0.0,0.0,0.0,0.0,0.0,0.0,0.0,0.0,0.35,0.0,0.0,0.61,0.0,0.0,0.0,0.0,0.0,0.0,0.0,0.0,0.0,1173.0,2.012837224705172,090
2116,0.0,0.0,0.0,0.0,0.0,0.0,0.0,0.0,0.0,0.0,0.0,0.0,0.0,0.0,0.0,0.0,0.03,0.0,0.0,0.0,0.0,0.0,0.0,0.0,0.0,0.0,0.35,0.0,0.0,0.61,0.0,0.0,0.0,0.0,0.0,0.0,0.0,0.0,0.0,1153.0,2.146128035678238,090
2117,0.0,0.0,0.0,0.0,0.0,0.0,0.0,0.0,0.0,0.0,0.0,0.0,0.0,0.0,0.0,0.0,0.03,0.0,0.0,0.0,0.0,0.0,0.0,0.0,0.0,0.0,0.35,0.0,0.0,0.61,0.0,0.0,0.0,0.0,0.0,0.0,0.0,0.0,0.0,1133.0,2.296665190261531,090
2118,0.0,0.0,0.0,0.0,0.0,0.0,0.0,0.0,0.0,0.0,0.0,0.0,0.0,0.0,0.0,0.0,0.03,0.0,0.0,0.0,0.0,0.0,0.0,0.0,0.0,0.0,0.35,0.0,0.0,0.61,0.0,0.0,0.0,0.0,0.0,0.0,0.0,0.0,0.0,1113.0,2.4771212547196626,090
2119,0.0,0.0,0.0,0.0,0.0,0.0,0.0,0.0,0.0,0.0,0.0,0.0,0.0,0.0,0.0,0.0,0.03,0.0,0.0,0.0,0.0,0.0,0.0,0.0,0.0,0.0,0.35,0.0,0.0,0.61,0.0,0.0,0.0,0.0,0.0,0.0,0.0,0.0,0.0,1093.0,2.6989700043360187,090
2120,0.0,0.0,0.0,0.0,0.0,0.0,0.0,0.0,0.0,0.0,0.0,0.0,0.0,0.0,0.0,0.0,0.03,0.0,0.0,0.0,0.0,0.0,0.0,0.0,0.0,0.0,0.35,0.0,0.0,0.61,0.0,0.0,0.0,0.0,0.0,0.0,0.0,0.0,0.0,1073.0,2.8573324964312685,090
3396,0.0,0.0,0.0,0.0,0.0,0.0,0.0,0.0,0.0,0.0,0.0,0.0,0.0,0.0,0.0,0.0,0.03,0.0,0.0,0.0,0.0,0.0,0.0,0.0,0.0,0.0,0.35,0.0,0.0,0.61,0.0,0.0,0.0,0.0,0.0,0.0,0.0,0.0,0.0,1553.0,0.5,090
3397,0.0,0.0,0.0,0.0,0.0,0.0,0.0,0.0,0.0,0.0,0.0,0.0,0.0,0.0,0.0,0.0,0.03,0.0,0.0,0.0,0.0,0.0,0.0,0.0,0.0,0.0,0.35,0.0,0.0,0.61,0.0,0.0,0.0,0.0,0.0,0.0,0.0,0.0,0.0,1359.0,1.0,090
3398,0.0,0.0,0.0,0.0,0.0,0.0,0.0,0.0,0.0,0.0,0.0,0.0,0.0,0.0,0.0,0.0,0.03,0.0,0.0,0.0,0.0,0.0,0.0,0.0,0.0,0.0,0.35,0.0,0.0,0.61,0.0,0.0,0.0,0.0,0.0,0.0,0.0,0.0,0.0,1244.0,1.5,090
3399,0.0,0.0,0.0,0.0,0.0,0.0,0.0,0.0,0.0,0.0,0.0,0.0,0.0,0.0,0.0,0.0,0.03,0.0,0.0,0.0,0.0,0.0,0.0,0.0,0.0,0.0,0.35,0.0,0.0,0.61,0.0,0.0,0.0,0.0,0.0,0.0,0.0,0.0,0.0,1168.0,2.0,090
3400,0.0,0.0,0.0,0.0,0.0,0.0,0.0,0.0,0.0,0.0,0.0,0.0,0.0,0.0,0.0,0.0,0.03,0.0,0.0,0.0,0.0,0.0,0.0,0.0,0.0,0.0,0.35,0.0,0.0,0.61,0.0,0.0,0.0,0.0,0.0,0.0,0.0,0.0,0.0,1109.0,2.5,090
3401,0.0,0.0,0.0,0.0,0.0,0.0,0.0,0.0,0.0,0.0,0.0,0.0,0.0,0.0,0.0,0.0,0.03,0.0,0.0,0.0,0.0,0.0,0.0,0.0,0.0,0.0,0.35,0.0,0.0,0.61,0.0,0.0,0.0,0.0,0.0,0.0,0.0,0.0,0.0,1060.0,3.0,090
3402,0.0,0.0,0.0,0.0,0.0,0.0,0.0,0.0,0.0,0.0,0.0,0.0,0.0,0.0,0.0,0.0,0.03,0.0,0.0,0.0,0.0,0.0,0.0,0.0,0.0,0.0,0.35,0.0,0.0,0.61,0.0,0.0,0.0,0.0,0.0,0.0,0.0,0.0,0.0,985.0,4.0,090
3403,0.0,0.0,0.0,0.0,0.0,0.0,0.0,0.0,0.0,0.0,0.0,0.0,0.0,0.0,0.0,0.0,0.03,0.0,0.0,0.0,0.0,0.0,0.0,0.0,0.0,0.0,0.35,0.0,0.0,0.61,0.0,0.0,0.0,0.0,0.0,0.0,0.0,0.0,0.0,916.0,5.0,090
3404,0.0,0.0,0.0,0.0,0.0,0.0,0.0,0.0,0.0,0.0,0.0,0.0,0.0,0.0,0.0,0.0,0.03,0.0,0.0,0.0,0.0,0.0,0.0,0.0,0.0,0.0,0.35,0.0,0.0,0.61,0.0,0.0,0.0,0.0,0.0,0.0,0.0,0.0,0.0,877.0,6.0,090
3405,0.0,0.0,0.0,0.0,0.0,0.0,0.0,0.0,0.0,0.0,0.0,0.0,0.0,0.0,0.0,0.0,0.03,0.0,0.0,0.0,0.0,0.0,0.0,0.0,0.0,0.0,0.35,0.0,0.0,0.61,0.0,0.0,0.0,0.0,0.0,0.0,0.0,0.0,0.0,835.0,7.0,090
3406,0.0,0.0,0.0,0.0,0.0,0.0,0.0,0.0,0.0,0.0,0.0,0.0,0.0,0.0,0.0,0.0,0.03,0.0,0.0,0.0,0.0,0.0,0.0,0.0,0.0,0.0,0.35,0.0,0.0,0.61,0.0,0.0,0.0,0.0,0.0,0.0,0.0,0.0,0.0,804.0,8.0,090
3407,0.0,0.0,0.0,0.0,0.0,0.0,0.0,0.0,0.0,0.0,0.0,0.0,0.0,0.0,0.0,0.0,0.03,0.0,0.0,0.0,0.0,0.0,0.0,0.0,0.0,0.0,0.35,0.0,0.0,0.61,0.0,0.0,0.0,0.0,0.0,0.0,0.0,0.0,0.0,778.0,9.0,090
3408,0.0,0.0,0.0,0.0,0.0,0.0,0.0,0.0,0.0,0.0,0.0,0.0,0.0,0.0,0.0,0.0,0.03,0.0,0.0,0.0,0.0,0.0,0.0,0.0,0.0,0.0,0.35,0.0,0.0,0.61,0.0,0.0,0.0,0.0,0.0,0.0,0.0,0.0,0.0,754.0,10.0,090
3409,0.0,0.0,0.0,0.0,0.0,0.0,0.0,0.0,0.0,0.0,0.0,0.0,0.0,0.0,0.0,0.0,0.03,0.0,0.0,0.0,0.0,0.0,0.0,0.0,0.0,0.0,0.35,0.0,0.0,0.61,0.0,0.0,0.0,0.0,0.0,0.0,0.0,0.0,0.0,730.0,11.0,090
3410,0.0,0.0,0.0,0.0,0.0,0.0,0.0,0.0,0.0,0.0,0.0,0.0,0.0,0.0,0.0,0.0,0.03,0.0,0.0,0.0,0.0,0.0,0.0,0.0,0.0,0.0,0.35,0.0,0.0,0.61,0.0,0.0,0.0,0.0,0.0,0.0,0.0,0.0,0.0,709.0,12.0,090
9579,0.0,0.0,0.0,0.0,0.0,0.0,0.0,0.0,0.0,0.0,0.0,0.0,0.0,0.0,0.0,0.0,0.03,0.0,0.0,0.0,0.0,0.0,0.0,0.0,0.0,0.0,0.35,0.0,0.0,0.61,0.0,0.0,0.0,0.0,0.0,0.0,0.0,0.0,0.0,713.0,11.335,090
9580,0.0,0.0,0.0,0.0,0.0,0.0,0.0,0.0,0.0,0.0,0.0,0.0,0.0,0.0,0.0,0.0,0.03,0.0,0.0,0.0,0.0,0.0,0.0,0.0,0.0,0.0,0.35,0.0,0.0,0.61,0.0,0.0,0.0,0.0,0.0,0.0,0.0,0.0,0.0,733.0,10.4,090
9581,0.0,0.0,0.0,0.0,0.0,0.0,0.0,0.0,0.0,0.0,0.0,0.0,0.0,0.0,0.0,0.0,0.03,0.0,0.0,0.0,0.0,0.0,0.0,0.0,0.0,0.0,0.35,0.0,0.0,0.61,0.0,0.0,0.0,0.0,0.0,0.0,0.0,0.0,0.0,753.0,9.620000000000001,090
9582,0.0,0.0,0.0,0.0,0.0,0.0,0.0,0.0,0.0,0.0,0.0,0.0,0.0,0.0,0.0,0.0,0.03,0.0,0.0,0.0,0.0,0.0,0.0,0.0,0.0,0.0,0.35,0.0,0.0,0.61,0.0,0.0,0.0,0.0,0.0,0.0,0.0,0.0,0.0,773.0,8.83,090
16101,0.0,0.0,0.0,0.0,0.0,0.0,0.0,0.0,0.0,0.0,0.0,0.0,0.0,0.0,0.0,0.0,0.03,0.0,0.0,0.0,0.0,0.0,0.0,0.0,0.0,0.0,0.35,0.0,0.0,0.61,0.0,0.0,0.0,0.0,0.0,0.0,0.0,0.0,0.0,793.0,8.24,090
16102,0.0,0.0,0.0,0.0,0.0,0.0,0.0,0.0,0.0,0.0,0.0,0.0,0.0,0.0,0.0,0.0,0.03,0.0,0.0,0.0,0.0,0.0,0.0,0.0,0.0,0.0,0.35,0.0,0.0,0.61,0.0,0.0,0.0,0.0,0.0,0.0,0.0,0.0,0.0,813.0,7.62,090
772,0.0,0.01,0.0,0.0,0.0,0.0,0.0,0.0,0.0,0.0,0.0,0.0,0.0,0.0,0.0,0.0,0.07,0.0,0.0,0.0,0.0,0.0,0.01,0.0,0.0,0.0,0.32,0.0,0.0,0.6,0.0,0.0,0.0,0.0,0.0,0.0,0.0,0.0,0.0,663.0,12.0,091
773,0.0,0.01,0.0,0.0,0.0,0.0,0.0,0.0,0.0,0.0,0.0,0.0,0.0,0.0,0.0,0.0,0.07,0.0,0.0,0.0,0.0,0.0,0.01,0.0,0.0,0.0,0.32,0.0,0.0,0.6,0.0,0.0,0.0,0.0,0.0,0.0,0.0,0.0,0.0,743.0,9.0,091
774,0.0,0.01,0.0,0.0,0.0,0.0,0.0,0.0,0.0,0.0,0.0,0.0,0.0,0.0,0.0,0.0,0.07,0.0,0.0,0.0,0.0,0.0,0.01,0.0,0.0,0.0,0.32,0.0,0.0,0.6,0.0,0.0,0.0,0.0,0.0,0.0,0.0,0.0,0.0,803.0,7.0,091
2121,0.0,0.01,0.0,0.0,0.0,0.0,0.0,0.0,0.0,0.0,0.0,0.0,0.0,0.0,0.0,0.0,0.07,0.0,0.0,0.0,0.0,0.0,0.01,0.0,0.0,0.0,0.32,0.0,0.0,0.6,0.0,0.0,0.0,0.0,0.0,0.0,0.0,0.0,0.0,1573.0,0.17609125905568135,091
2122,0.0,0.01,0.0,0.0,0.0,0.0,0.0,0.0,0.0,0.0,0.0,0.0,0.0,0.0,0.0,0.0,0.07,0.0,0.0,0.0,0.0,0.0,0.01,0.0,0.0,0.0,0.32,0.0,0.0,0.6,0.0,0.0,0.0,0.0,0.0,0.0,0.0,0.0,0.0,1553.0,0.2041199826559248,091
2123,0.0,0.01,0.0,0.0,0.0,0.0,0.0,0.0,0.0,0.0,0.0,0.0,0.0,0.0,0.0,0.0,0.07,0.0,0.0,0.0,0.0,0.0,0.01,0.0,0.0,0.0,0.32,0.0,0.0,0.6,0.0,0.0,0.0,0.0,0.0,0.0,0.0,0.0,0.0,1533.0,0.255272505103306,091
2124,0.0,0.01,0.0,0.0,0.0,0.0,0.0,0.0,0.0,0.0,0.0,0.0,0.0,0.0,0.0,0.0,0.07,0.0,0.0,0.0,0.0,0.0,0.01,0.0,0.0,0.0,0.32,0.0,0.0,0.6,0.0,0.0,0.0,0.0,0.0,0.0,0.0,0.0,0.0,1513.0,0.3222192947339193,091
2125,0.0,0.01,0.0,0.0,0.0,0.0,0.0,0.0,0.0,0.0,0.0,0.0,0.0,0.0,0.0,0.0,0.07,0.0,0.0,0.0,0.0,0.0,0.01,0.0,0.0,0.0,0.32,0.0,0.0,0.6,0.0,0.0,0.0,0.0,0.0,0.0,0.0,0.0,0.0,1493.0,0.3802112417116059,091
2126,0.0,0.01,0.0,0.0,0.0,0.0,0.0,0.0,0.0,0.0,0.0,0.0,0.0,0.0,0.0,0.0,0.07,0.0,0.0,0.0,0.0,0.0,0.01,0.0,0.0,0.0,0.32,0.0,0.0,0.6,0.0,0.0,0.0,0.0,0.0,0.0,0.0,0.0,0.0,1473.0,0.4471580313422192,091
2127,0.0,0.01,0.0,0.0,0.0,0.0,0.0,0.0,0.0,0.0,0.0,0.0,0.0,0.0,0.0,0.0,0.07,0.0,0.0,0.0,0.0,0.0,0.01,0.0,0.0,0.0,0.32,0.0,0.0,0.6,0.0,0.0,0.0,0.0,0.0,0.0,0.0,0.0,0.0,1453.0,0.505149978319906,091
2128,0.0,0.01,0.0,0.0,0.0,0.0,0.0,0.0,0.0,0.0,0.0,0.0,0.0,0.0,0.0,0.0,0.07,0.0,0.0,0.0,0.0,0.0,0.01,0.0,0.0,0.0,0.32,0.0,0.0,0.6,0.0,0.0,0.0,0.0,0.0,0.0,0.0,0.0,0.0,1433.0,0.5797835966168101,091
2129,0.0,0.01,0.0,0.0,0.0,0.0,0.0,0.0,0.0,0.0,0.0,0.0,0.0,0.0,0.0,0.0,0.07,0.0,0.0,0.0,0.0,0.0,0.01,0.0,0.0,0.0,0.32,0.0,0.0,0.6,0.0,0.0,0.0,0.0,0.0,0.0,0.0,0.0,0.0,1413.0,0.6627578316815741,091
2130,0.0,0.01,0.0,0.0,0.0,0.0,0.0,0.0,0.0,0.0,0.0,0.0,0.0,0.0,0.0,0.0,0.07,0.0,0.0,0.0,0.0,0.0,0.01,0.0,0.0,0.0,0.32,0.0,0.0,0.6,0.0,0.0,0.0,0.0,0.0,0.0,0.0,0.0,0.0,1393.0,0.7481880270062005,091
2131,0.0,0.01,0.0,0.0,0.0,0.0,0.0,0.0,0.0,0.0,0.0,0.0,0.0,0.0,0.0,0.0,0.07,0.0,0.0,0.0,0.0,0.0,0.01,0.0,0.0,0.0,0.32,0.0,0.0,0.6,0.0,0.0,0.0,0.0,0.0,0.0,0.0,0.0,0.0,1373.0,0.8573324964312685,091
2132,0.0,0.01,0.0,0.0,0.0,0.0,0.0,0.0,0.0,0.0,0.0,0.0,0.0,0.0,0.0,0.0,0.07,0.0,0.0,0.0,0.0,0.0,0.01,0.0,0.0,0.0,0.32,0.0,0.0,0.6,0.0,0.0,0.0,0.0,0.0,0.0,0.0,0.0,0.0,1353.0,0.9190780923760741,091
2133,0.0,0.01,0.0,0.0,0.0,0.0,0.0,0.0,0.0,0.0,0.0,0.0,0.0,0.0,0.0,0.0,0.07,0.0,0.0,0.0,0.0,0.0,0.01,0.0,0.0,0.0,0.32,0.0,0.0,0.6,0.0,0.0,0.0,0.0,0.0,0.0,0.0,0.0,0.0,1333.0,1.0293837776852095,091
2134,0.0,0.01,0.0,0.0,0.0,0.0,0.0,0.0,0.0,0.0,0.0,0.0,0.0,0.0,0.0,0.0,0.07,0.0,0.0,0.0,0.0,0.0,0.01,0.0,0.0,0.0,0.32,0.0,0.0,0.6,0.0,0.0,0.0,0.0,0.0,0.0,0.0,0.0,0.0,1313.0,1.1105897102992488,091
2135,0.0,0.01,0.0,0.0,0.0,0.0,0.0,0.0,0.0,0.0,0.0,0.0,0.0,0.0,0.0,0.0,0.07,0.0,0.0,0.0,0.0,0.0,0.01,0.0,0.0,0.0,0.32,0.0,0.0,0.6,0.0,0.0,0.0,0.0,0.0,0.0,0.0,0.0,0.0,1293.0,1.1931245983544616,091
2136,0.0,0.01,0.0,0.0,0.0,0.0,0.0,0.0,0.0,0.0,0.0,0.0,0.0,0.0,0.0,0.0,0.07,0.0,0.0,0.0,0.0,0.0,0.01,0.0,0.0,0.0,0.32,0.0,0.0,0.6,0.0,0.0,0.0,0.0,0.0,0.0,0.0,0.0,0.0,1273.0,1.2833012287035497,091
2137,0.0,0.01,0.0,0.0,0.0,0.0,0.0,0.0,0.0,0.0,0.0,0.0,0.0,0.0,0.0,0.0,0.07,0.0,0.0,0.0,0.0,0.0,0.01,0.0,0.0,0.0,0.32,0.0,0.0,0.6,0.0,0.0,0.0,0.0,0.0,0.0,0.0,0.0,0.0,1253.0,1.359835482339888,091
2138,0.0,0.01,0.0,0.0,0.0,0.0,0.0,0.0,0.0,0.0,0.0,0.0,0.0,0.0,0.0,0.0,0.07,0.0,0.0,0.0,0.0,0.0,0.01,0.0,0.0,0.0,0.32,0.0,0.0,0.6,0.0,0.0,0.0,0.0,0.0,0.0,0.0,0.0,0.0,1233.0,1.4800069429571503,091
2139,0.0,0.01,0.0,0.0,0.0,0.0,0.0,0.0,0.0,0.0,0.0,0.0,0.0,0.0,0.0,0.0,0.07,0.0,0.0,0.0,0.0,0.0,0.01,0.0,0.0,0.0,0.32,0.0,0.0,0.6,0.0,0.0,0.0,0.0,0.0,0.0,0.0,0.0,0.0,1213.0,1.584331224367531,091
2140,0.0,0.01,0.0,0.0,0.0,0.0,0.0,0.0,0.0,0.0,0.0,0.0,0.0,0.0,0.0,0.0,0.07,0.0,0.0,0.0,0.0,0.0,0.01,0.0,0.0,0.0,0.32,0.0,0.0,0.6,0.0,0.0,0.0,0.0,0.0,0.0,0.0,0.0,0.0,1193.0,1.6866362692622934,091
2141,0.0,0.01,0.0,0.0,0.0,0.0,0.0,0.0,0.0,0.0,0.0,0.0,0.0,0.0,0.0,0.0,0.07,0.0,0.0,0.0,0.0,0.0,0.01,0.0,0.0,0.0,0.32,0.0,0.0,0.6,0.0,0.0,0.0,0.0,0.0,0.0,0.0,0.0,0.0,1173.0,1.8228216453031043,091
2142,0.0,0.01,0.0,0.0,0.0,0.0,0.0,0.0,0.0,0.0,0.0,0.0,0.0,0.0,0.0,0.0,0.07,0.0,0.0,0.0,0.0,0.0,0.01,0.0,0.0,0.0,0.32,0.0,0.0,0.6,0.0,0.0,0.0,0.0,0.0,0.0,0.0,0.0,0.0,1153.0,1.939519252618619,091
2143,0.0,0.01,0.0,0.0,0.0,0.0,0.0,0.0,0.0,0.0,0.0,0.0,0.0,0.0,0.0,0.0,0.07,0.0,0.0,0.0,0.0,0.0,0.01,0.0,0.0,0.0,0.32,0.0,0.0,0.6,0.0,0.0,0.0,0.0,0.0,0.0,0.0,0.0,0.0,1133.0,2.0569048513364727,091
2144,0.0,0.01,0.0,0.0,0.0,0.0,0.0,0.0,0.0,0.0,0.0,0.0,0.0,0.0,0.0,0.0,0.07,0.0,0.0,0.0,0.0,0.0,0.01,0.0,0.0,0.0,0.32,0.0,0.0,0.6,0.0,0.0,0.0,0.0,0.0,0.0,0.0,0.0,0.0,1113.0,2.1931245983544616,091
2145,0.0,0.01,0.0,0.0,0.0,0.0,0.0,0.0,0.0,0.0,0.0,0.0,0.0,0.0,0.0,0.0,0.07,0.0,0.0,0.0,0.0,0.0,0.01,0.0,0.0,0.0,0.32,0.0,0.0,0.6,0.0,0.0,0.0,0.0,0.0,0.0,0.0,0.0,0.0,1093.0,2.3502480183341627,091
2146,0.0,0.01,0.0,0.0,0.0,0.0,0.0,0.0,0.0,0.0,0.0,0.0,0.0,0.0,0.0,0.0,0.07,0.0,0.0,0.0,0.0,0.0,0.01,0.0,0.0,0.0,0.32,0.0,0.0,0.6,0.0,0.0,0.0,0.0,0.0,0.0,0.0,0.0,0.0,1073.0,2.568201724066995,091
3411,0.0,0.01,0.0,0.0,0.0,0.0,0.0,0.0,0.0,0.0,0.0,0.0,0.0,0.0,0.0,0.0,0.07,0.0,0.0,0.0,0.0,0.0,0.01,0.0,0.0,0.0,0.32,0.0,0.0,0.6,0.0,0.0,0.0,0.0,0.0,0.0,0.0,0.0,0.0,1340.0,1.0,091
3412,0.0,0.01,0.0,0.0,0.0,0.0,0.0,0.0,0.0,0.0,0.0,0.0,0.0,0.0,0.0,0.0,0.07,0.0,0.0,0.0,0.0,0.0,0.01,0.0,0.0,0.0,0.32,0.0,0.0,0.6,0.0,0.0,0.0,0.0,0.0,0.0,0.0,0.0,0.0,1225.0,1.5,091
3413,0.0,0.01,0.0,0.0,0.0,0.0,0.0,0.0,0.0,0.0,0.0,0.0,0.0,0.0,0.0,0.0,0.07,0.0,0.0,0.0,0.0,0.0,0.01,0.0,0.0,0.0,0.32,0.0,0.0,0.6,0.0,0.0,0.0,0.0,0.0,0.0,0.0,0.0,0.0,1140.0,2.0,091
3414,0.0,0.01,0.0,0.0,0.0,0.0,0.0,0.0,0.0,0.0,0.0,0.0,0.0,0.0,0.0,0.0,0.07,0.0,0.0,0.0,0.0,0.0,0.01,0.0,0.0,0.0,0.32,0.0,0.0,0.6,0.0,0.0,0.0,0.0,0.0,0.0,0.0,0.0,0.0,1079.0,2.5,091
3415,0.0,0.01,0.0,0.0,0.0,0.0,0.0,0.0,0.0,0.0,0.0,0.0,0.0,0.0,0.0,0.0,0.07,0.0,0.0,0.0,0.0,0.0,0.01,0.0,0.0,0.0,0.32,0.0,0.0,0.6,0.0,0.0,0.0,0.0,0.0,0.0,0.0,0.0,0.0,1022.0,3.0,091
3416,0.0,0.01,0.0,0.0,0.0,0.0,0.0,0.0,0.0,0.0,0.0,0.0,0.0,0.0,0.0,0.0,0.07,0.0,0.0,0.0,0.0,0.0,0.01,0.0,0.0,0.0,0.32,0.0,0.0,0.6,0.0,0.0,0.0,0.0,0.0,0.0,0.0,0.0,0.0,938.0,4.0,091
3417,0.0,0.01,0.0,0.0,0.0,0.0,0.0,0.0,0.0,0.0,0.0,0.0,0.0,0.0,0.0,0.0,0.07,0.0,0.0,0.0,0.0,0.0,0.01,0.0,0.0,0.0,0.32,0.0,0.0,0.6,0.0,0.0,0.0,0.0,0.0,0.0,0.0,0.0,0.0,882.0,5.0,091
3418,0.0,0.01,0.0,0.0,0.0,0.0,0.0,0.0,0.0,0.0,0.0,0.0,0.0,0.0,0.0,0.0,0.07,0.0,0.0,0.0,0.0,0.0,0.01,0.0,0.0,0.0,0.32,0.0,0.0,0.6,0.0,0.0,0.0,0.0,0.0,0.0,0.0,0.0,0.0,840.0,6.0,091
3419,0.0,0.01,0.0,0.0,0.0,0.0,0.0,0.0,0.0,0.0,0.0,0.0,0.0,0.0,0.0,0.0,0.07,0.0,0.0,0.0,0.0,0.0,0.01,0.0,0.0,0.0,0.32,0.0,0.0,0.6,0.0,0.0,0.0,0.0,0.0,0.0,0.0,0.0,0.0,770.0,8.0,091
3420,0.0,0.01,0.0,0.0,0.0,0.0,0.0,0.0,0.0,0.0,0.0,0.0,0.0,0.0,0.0,0.0,0.07,0.0,0.0,0.0,0.0,0.0,0.01,0.0,0.0,0.0,0.32,0.0,0.0,0.6,0.0,0.0,0.0,0.0,0.0,0.0,0.0,0.0,0.0,741.0,8.5,091
3421,0.0,0.01,0.0,0.0,0.0,0.0,0.0,0.0,0.0,0.0,0.0,0.0,0.0,0.0,0.0,0.0,0.07,0.0,0.0,0.0,0.0,0.0,0.01,0.0,0.0,0.0,0.32,0.0,0.0,0.6,0.0,0.0,0.0,0.0,0.0,0.0,0.0,0.0,0.0,714.0,10.0,091
3422,0.0,0.01,0.0,0.0,0.0,0.0,0.0,0.0,0.0,0.0,0.0,0.0,0.0,0.0,0.0,0.0,0.07,0.0,0.0,0.0,0.0,0.0,0.01,0.0,0.0,0.0,0.32,0.0,0.0,0.6,0.0,0.0,0.0,0.0,0.0,0.0,0.0,0.0,0.0,690.0,11.0,091
3423,0.0,0.01,0.0,0.0,0.0,0.0,0.0,0.0,0.0,0.0,0.0,0.0,0.0,0.0,0.0,0.0,0.07,0.0,0.0,0.0,0.0,0.0,0.01,0.0,0.0,0.0,0.32,0.0,0.0,0.6,0.0,0.0,0.0,0.0,0.0,0.0,0.0,0.0,0.0,667.0,12.0,091
9441,0.0,0.01,0.0,0.0,0.0,0.0,0.0,0.0,0.0,0.0,0.0,0.0,0.0,0.0,0.0,0.0,0.07,0.0,0.0,0.0,0.0,0.0,0.01,0.0,0.0,0.0,0.32,0.0,0.0,0.6,0.0,0.0,0.0,0.0,0.0,0.0,0.0,0.0,0.0,917.0,4.0,091
9442,0.0,0.01,0.0,0.0,0.0,0.0,0.0,0.0,0.0,0.0,0.0,0.0,0.0,0.0,0.0,0.0,0.07,0.0,0.0,0.0,0.0,0.0,0.01,0.0,0.0,0.0,0.32,0.0,0.0,0.6,0.0,0.0,0.0,0.0,0.0,0.0,0.0,0.0,0.0,849.0,5.0,091
9443,0.0,0.01,0.0,0.0,0.0,0.0,0.0,0.0,0.0,0.0,0.0,0.0,0.0,0.0,0.0,0.0,0.07,0.0,0.0,0.0,0.0,0.0,0.01,0.0,0.0,0.0,0.32,0.0,0.0,0.6,0.0,0.0,0.0,0.0,0.0,0.0,0.0,0.0,0.0,780.0,6.65,091
9444,0.0,0.01,0.0,0.0,0.0,0.0,0.0,0.0,0.0,0.0,0.0,0.0,0.0,0.0,0.0,0.0,0.07,0.0,0.0,0.0,0.0,0.0,0.01,0.0,0.0,0.0,0.32,0.0,0.0,0.6,0.0,0.0,0.0,0.0,0.0,0.0,0.0,0.0,0.0,697.0,10.0,091
9583,0.0,0.01,0.0,0.0,0.0,0.0,0.0,0.0,0.0,0.0,0.0,0.0,0.0,0.0,0.0,0.0,0.07,0.0,0.0,0.0,0.0,0.0,0.01,0.0,0.0,0.0,0.32,0.0,0.0,0.6,0.0,0.0,0.0,0.0,0.0,0.0,0.0,0.0,0.0,673.0,11.2,091
9584,0.0,0.01,0.0,0.0,0.0,0.0,0.0,0.0,0.0,0.0,0.0,0.0,0.0,0.0,0.0,0.0,0.07,0.0,0.0,0.0,0.0,0.0,0.01,0.0,0.0,0.0,0.32,0.0,0.0,0.6,0.0,0.0,0.0,0.0,0.0,0.0,0.0,0.0,0.0,693.0,10.18,091
9585,0.0,0.01,0.0,0.0,0.0,0.0,0.0,0.0,0.0,0.0,0.0,0.0,0.0,0.0,0.0,0.0,0.07,0.0,0.0,0.0,0.0,0.0,0.01,0.0,0.0,0.0,0.32,0.0,0.0,0.6,0.0,0.0,0.0,0.0,0.0,0.0,0.0,0.0,0.0,713.0,9.32,091
9586,0.0,0.01,0.0,0.0,0.0,0.0,0.0,0.0,0.0,0.0,0.0,0.0,0.0,0.0,0.0,0.0,0.07,0.0,0.0,0.0,0.0,0.0,0.01,0.0,0.0,0.0,0.32,0.0,0.0,0.6,0.0,0.0,0.0,0.0,0.0,0.0,0.0,0.0,0.0,733.0,8.54,091
9587,0.0,0.01,0.0,0.0,0.0,0.0,0.0,0.0,0.0,0.0,0.0,0.0,0.0,0.0,0.0,0.0,0.07,0.0,0.0,0.0,0.0,0.0,0.01,0.0,0.0,0.0,0.32,0.0,0.0,0.6,0.0,0.0,0.0,0.0,0.0,0.0,0.0,0.0,0.0,753.0,7.880000000000001,091
775,0.0,0.0,0.0,0.0,0.0,0.0,0.0,0.0,0.0,0.0,0.0,0.0,0.0,0.0,0.0,0.0,0.04,0.0,0.0,0.0,0.0,0.0,0.03,0.0,0.0,0.0,0.28,0.0,0.0,0.66,0.0,0.0,0.0,0.0,0.0,0.0,0.0,0.0,0.0,683.0,12.0,092
776,0.0,0.0,0.0,0.0,0.0,0.0,0.0,0.0,0.0,0.0,0.0,0.0,0.0,0.0,0.0,0.0,0.04,0.0,0.0,0.0,0.0,0.0,0.03,0.0,0.0,0.0,0.28,0.0,0.0,0.66,0.0,0.0,0.0,0.0,0.0,0.0,0.0,0.0,0.0,768.0,9.0,092
777,0.0,0.0,0.0,0.0,0.0,0.0,0.0,0.0,0.0,0.0,0.0,0.0,0.0,0.0,0.0,0.0,0.04,0.0,0.0,0.0,0.0,0.0,0.03,0.0,0.0,0.0,0.28,0.0,0.0,0.66,0.0,0.0,0.0,0.0,0.0,0.0,0.0,0.0,0.0,833.0,7.0,092
2147,0.0,0.0,0.0,0.0,0.0,0.0,0.0,0.0,0.0,0.0,0.0,0.0,0.0,0.0,0.0,0.0,0.04,0.0,0.0,0.0,0.0,0.0,0.03,0.0,0.0,0.0,0.28,0.0,0.0,0.66,0.0,0.0,0.0,0.0,0.0,0.0,0.0,0.0,0.0,1613.0,0.4471580313422192,092
2148,0.0,0.0,0.0,0.0,0.0,0.0,0.0,0.0,0.0,0.0,0.0,0.0,0.0,0.0,0.0,0.0,0.04,0.0,0.0,0.0,0.0,0.0,0.03,0.0,0.0,0.0,0.28,0.0,0.0,0.66,0.0,0.0,0.0,0.0,0.0,0.0,0.0,0.0,0.0,1593.0,0.5185139398778875,092
2149,0.0,0.0,0.0,0.0,0.0,0.0,0.0,0.0,0.0,0.0,0.0,0.0,0.0,0.0,0.0,0.0,0.04,0.0,0.0,0.0,0.0,0.0,0.03,0.0,0.0,0.0,0.28,0.0,0.0,0.66,0.0,0.0,0.0,0.0,0.0,0.0,0.0,0.0,0.0,1573.0,0.5910646070264991,092
2150,0.0,0.0,0.0,0.0,0.0,0.0,0.0,0.0,0.0,0.0,0.0,0.0,0.0,0.0,0.0,0.0,0.04,0.0,0.0,0.0,0.0,0.0,0.03,0.0,0.0,0.0,0.28,0.0,0.0,0.66,0.0,0.0,0.0,0.0,0.0,0.0,0.0,0.0,0.0,1553.0,0.6627578316815741,092
2151,0.0,0.0,0.0,0.0,0.0,0.0,0.0,0.0,0.0,0.0,0.0,0.0,0.0,0.0,0.0,0.0,0.04,0.0,0.0,0.0,0.0,0.0,0.03,0.0,0.0,0.0,0.28,0.0,0.0,0.66,0.0,0.0,0.0,0.0,0.0,0.0,0.0,0.0,0.0,1533.0,0.7481880270062005,092
2152,0.0,0.0,0.0,0.0,0.0,0.0,0.0,0.0,0.0,0.0,0.0,0.0,0.0,0.0,0.0,0.0,0.04,0.0,0.0,0.0,0.0,0.0,0.03,0.0,0.0,0.0,0.28,0.0,0.0,0.66,0.0,0.0,0.0,0.0,0.0,0.0,0.0,0.0,0.0,1513.0,0.8325089127062364,092
2153,0.0,0.0,0.0,0.0,0.0,0.0,0.0,0.0,0.0,0.0,0.0,0.0,0.0,0.0,0.0,0.0,0.04,0.0,0.0,0.0,0.0,0.0,0.03,0.0,0.0,0.0,0.28,0.0,0.0,0.66,0.0,0.0,0.0,0.0,0.0,0.0,0.0,0.0,0.0,1493.0,0.9030899869919436,092
2154,0.0,0.0,0.0,0.0,0.0,0.0,0.0,0.0,0.0,0.0,0.0,0.0,0.0,0.0,0.0,0.0,0.04,0.0,0.0,0.0,0.0,0.0,0.03,0.0,0.0,0.0,0.28,0.0,0.0,0.66,0.0,0.0,0.0,0.0,0.0,0.0,0.0,0.0,0.0,1473.0,0.9867717342662448,092
2155,0.0,0.0,0.0,0.0,0.0,0.0,0.0,0.0,0.0,0.0,0.0,0.0,0.0,0.0,0.0,0.0,0.04,0.0,0.0,0.0,0.0,0.0,0.03,0.0,0.0,0.0,0.28,0.0,0.0,0.66,0.0,0.0,0.0,0.0,0.0,0.0,0.0,0.0,0.0,1453.0,1.0453229787866576,092
2156,0.0,0.0,0.0,0.0,0.0,0.0,0.0,0.0,0.0,0.0,0.0,0.0,0.0,0.0,0.0,0.0,0.04,0.0,0.0,0.0,0.0,0.0,0.03,0.0,0.0,0.0,0.28,0.0,0.0,0.66,0.0,0.0,0.0,0.0,0.0,0.0,0.0,0.0,0.0,1433.0,1.1335389083702174,092
2157,0.0,0.0,0.0,0.0,0.0,0.0,0.0,0.0,0.0,0.0,0.0,0.0,0.0,0.0,0.0,0.0,0.04,0.0,0.0,0.0,0.0,0.0,0.03,0.0,0.0,0.0,0.28,0.0,0.0,0.66,0.0,0.0,0.0,0.0,0.0,0.0,0.0,0.0,0.0,1413.0,1.1986570869544226,092
2158,0.0,0.0,0.0,0.0,0.0,0.0,0.0,0.0,0.0,0.0,0.0,0.0,0.0,0.0,0.0,0.0,0.04,0.0,0.0,0.0,0.0,0.0,0.03,0.0,0.0,0.0,0.28,0.0,0.0,0.66,0.0,0.0,0.0,0.0,0.0,0.0,0.0,0.0,0.0,1393.0,1.2695129442179165,092
2159,0.0,0.0,0.0,0.0,0.0,0.0,0.0,0.0,0.0,0.0,0.0,0.0,0.0,0.0,0.0,0.0,0.04,0.0,0.0,0.0,0.0,0.0,0.03,0.0,0.0,0.0,0.28,0.0,0.0,0.66,0.0,0.0,0.0,0.0,0.0,0.0,0.0,0.0,0.0,1373.0,1.334453751150931,092
2160,0.0,0.0,0.0,0.0,0.0,0.0,0.0,0.0,0.0,0.0,0.0,0.0,0.0,0.0,0.0,0.0,0.04,0.0,0.0,0.0,0.0,0.0,0.03,0.0,0.0,0.0,0.28,0.0,0.0,0.66,0.0,0.0,0.0,0.0,0.0,0.0,0.0,0.0,0.0,1353.0,1.4281347940287892,092
2161,0.0,0.0,0.0,0.0,0.0,0.0,0.0,0.0,0.0,0.0,0.0,0.0,0.0,0.0,0.0,0.0,0.04,0.0,0.0,0.0,0.0,0.0,0.03,0.0,0.0,0.0,0.28,0.0,0.0,0.66,0.0,0.0,0.0,0.0,0.0,0.0,0.0,0.0,0.0,1333.0,1.5051499783199058,092
2162,0.0,0.0,0.0,0.0,0.0,0.0,0.0,0.0,0.0,0.0,0.0,0.0,0.0,0.0,0.0,0.0,0.04,0.0,0.0,0.0,0.0,0.0,0.03,0.0,0.0,0.0,0.28,0.0,0.0,0.66,0.0,0.0,0.0,0.0,0.0,0.0,0.0,0.0,0.0,1313.0,1.6020599913279625,092
2163,0.0,0.0,0.0,0.0,0.0,0.0,0.0,0.0,0.0,0.0,0.0,0.0,0.0,0.0,0.0,0.0,0.04,0.0,0.0,0.0,0.0,0.0,0.03,0.0,0.0,0.0,0.28,0.0,0.0,0.66,0.0,0.0,0.0,0.0,0.0,0.0,0.0,0.0,0.0,1293.0,1.6901960800285138,092
2164,0.0,0.0,0.0,0.0,0.0,0.0,0.0,0.0,0.0,0.0,0.0,0.0,0.0,0.0,0.0,0.0,0.04,0.0,0.0,0.0,0.0,0.0,0.03,0.0,0.0,0.0,0.28,0.0,0.0,0.66,0.0,0.0,0.0,0.0,0.0,0.0,0.0,0.0,0.0,1273.0,1.8061799739838869,092
2165,0.0,0.0,0.0,0.0,0.0,0.0,0.0,0.0,0.0,0.0,0.0,0.0,0.0,0.0,0.0,0.0,0.04,0.0,0.0,0.0,0.0,0.0,0.03,0.0,0.0,0.0,0.28,0.0,0.0,0.66,0.0,0.0,0.0,0.0,0.0,0.0,0.0,0.0,0.0,1253.0,1.9084850188786493,092
2166,0.0,0.0,0.0,0.0,0.0,0.0,0.0,0.0,0.0,0.0,0.0,0.0,0.0,0.0,0.0,0.0,0.04,0.0,0.0,0.0,0.0,0.0,0.03,0.0,0.0,0.0,0.28,0.0,0.0,0.66,0.0,0.0,0.0,0.0,0.0,0.0,0.0,0.0,0.0,1233.0,2.008600171761917,092
2167,0.0,0.0,0.0,0.0,0.0,0.0,0.0,0.0,0.0,0.0,0.0,0.0,0.0,0.0,0.0,0.0,0.04,0.0,0.0,0.0,0.0,0.0,0.03,0.0,0.0,0.0,0.28,0.0,0.0,0.66,0.0,0.0,0.0,0.0,0.0,0.0,0.0,0.0,0.0,1213.0,2.127104798364808,092
2168,0.0,0.0,0.0,0.0,0.0,0.0,0.0,0.0,0.0,0.0,0.0,0.0,0.0,0.0,0.0,0.0,0.04,0.0,0.0,0.0,0.0,0.0,0.03,0.0,0.0,0.0,0.28,0.0,0.0,0.66,0.0,0.0,0.0,0.0,0.0,0.0,0.0,0.0,0.0,1193.0,2.24551266781415,092
2169,0.0,0.0,0.0,0.0,0.0,0.0,0.0,0.0,0.0,0.0,0.0,0.0,0.0,0.0,0.0,0.0,0.04,0.0,0.0,0.0,0.0,0.0,0.03,0.0,0.0,0.0,0.28,0.0,0.0,0.66,0.0,0.0,0.0,0.0,0.0,0.0,0.0,0.0,0.0,1173.0,2.374748346010104,092
2170,0.0,0.0,0.0,0.0,0.0,0.0,0.0,0.0,0.0,0.0,0.0,0.0,0.0,0.0,0.0,0.0,0.04,0.0,0.0,0.0,0.0,0.0,0.03,0.0,0.0,0.0,0.28,0.0,0.0,0.66,0.0,0.0,0.0,0.0,0.0,0.0,0.0,0.0,0.0,1153.0,2.5575072019056577,092
2171,0.0,0.0,0.0,0.0,0.0,0.0,0.0,0.0,0.0,0.0,0.0,0.0,0.0,0.0,0.0,0.0,0.04,0.0,0.0,0.0,0.0,0.0,0.03,0.0,0.0,0.0,0.28,0.0,0.0,0.66,0.0,0.0,0.0,0.0,0.0,0.0,0.0,0.0,0.0,1133.0,2.6989700043360187,092
2172,0.0,0.0,0.0,0.0,0.0,0.0,0.0,0.0,0.0,0.0,0.0,0.0,0.0,0.0,0.0,0.0,0.04,0.0,0.0,0.0,0.0,0.0,0.03,0.0,0.0,0.0,0.28,0.0,0.0,0.66,0.0,0.0,0.0,0.0,0.0,0.0,0.0,0.0,0.0,1113.0,2.8260748027008264,092
2173,0.0,0.0,0.0,0.0,0.0,0.0,0.0,0.0,0.0,0.0,0.0,0.0,0.0,0.0,0.0,0.0,0.04,0.0,0.0,0.0,0.0,0.0,0.03,0.0,0.0,0.0,0.28,0.0,0.0,0.66,0.0,0.0,0.0,0.0,0.0,0.0,0.0,0.0,0.0,1093.0,2.9684829485539352,092
2174,0.0,0.0,0.0,0.0,0.0,0.0,0.0,0.0,0.0,0.0,0.0,0.0,0.0,0.0,0.0,0.0,0.04,0.0,0.0,0.0,0.0,0.0,0.03,0.0,0.0,0.0,0.28,0.0,0.0,0.66,0.0,0.0,0.0,0.0,0.0,0.0,0.0,0.0,0.0,1073.0,3.1205739312058496,092
52333,0.0,0.0,0.0,0.0,0.0,0.0,0.0,0.0,0.0,0.0,0.0,0.0,0.0,0.0,0.0,0.0,0.04,0.0,0.0,0.0,0.0,0.0,0.03,0.0,0.0,0.0,0.28,0.0,0.0,0.66,0.0,0.0,0.0,0.0,0.0,0.0,0.0,0.0,0.0,1340.0,1.5,092
52334,0.0,0.0,0.0,0.0,0.0,0.0,0.0,0.0,0.0,0.0,0.0,0.0,0.0,0.0,0.0,0.0,0.04,0.0,0.0,0.0,0.0,0.0,0.03,0.0,0.0,0.0,0.28,0.0,0.0,0.66,0.0,0.0,0.0,0.0,0.0,0.0,0.0,0.0,0.0,1241.0,2.0,092
52335,0.0,0.0,0.0,0.0,0.0,0.0,0.0,0.0,0.0,0.0,0.0,0.0,0.0,0.0,0.0,0.0,0.04,0.0,0.0,0.0,0.0,0.0,0.03,0.0,0.0,0.0,0.28,0.0,0.0,0.66,0.0,0.0,0.0,0.0,0.0,0.0,0.0,0.0,0.0,1160.0,2.5,092
52336,0.0,0.0,0.0,0.0,0.0,0.0,0.0,0.0,0.0,0.0,0.0,0.0,0.0,0.0,0.0,0.0,0.04,0.0,0.0,0.0,0.0,0.0,0.03,0.0,0.0,0.0,0.28,0.0,0.0,0.66,0.0,0.0,0.0,0.0,0.0,0.0,0.0,0.0,0.0,1096.0,3.0,092
52337,0.0,0.0,0.0,0.0,0.0,0.0,0.0,0.0,0.0,0.0,0.0,0.0,0.0,0.0,0.0,0.0,0.04,0.0,0.0,0.0,0.0,0.0,0.03,0.0,0.0,0.0,0.28,0.0,0.0,0.66,0.0,0.0,0.0,0.0,0.0,0.0,0.0,0.0,0.0,998.0,4.0,092
52338,0.0,0.0,0.0,0.0,0.0,0.0,0.0,0.0,0.0,0.0,0.0,0.0,0.0,0.0,0.0,0.0,0.04,0.0,0.0,0.0,0.0,0.0,0.03,0.0,0.0,0.0,0.28,0.0,0.0,0.66,0.0,0.0,0.0,0.0,0.0,0.0,0.0,0.0,0.0,930.0,5.0,092
52339,0.0,0.0,0.0,0.0,0.0,0.0,0.0,0.0,0.0,0.0,0.0,0.0,0.0,0.0,0.0,0.0,0.04,0.0,0.0,0.0,0.0,0.0,0.03,0.0,0.0,0.0,0.28,0.0,0.0,0.66,0.0,0.0,0.0,0.0,0.0,0.0,0.0,0.0,0.0,878.0,6.0,092
52340,0.0,0.0,0.0,0.0,0.0,0.0,0.0,0.0,0.0,0.0,0.0,0.0,0.0,0.0,0.0,0.0,0.04,0.0,0.0,0.0,0.0,0.0,0.03,0.0,0.0,0.0,0.28,0.0,0.0,0.66,0.0,0.0,0.0,0.0,0.0,0.0,0.0,0.0,0.0,834.0,7.0,092
52341,0.0,0.0,0.0,0.0,0.0,0.0,0.0,0.0,0.0,0.0,0.0,0.0,0.0,0.0,0.0,0.0,0.04,0.0,0.0,0.0,0.0,0.0,0.03,0.0,0.0,0.0,0.28,0.0,0.0,0.66,0.0,0.0,0.0,0.0,0.0,0.0,0.0,0.0,0.0,797.0,8.0,092
52342,0.0,0.0,0.0,0.0,0.0,0.0,0.0,0.0,0.0,0.0,0.0,0.0,0.0,0.0,0.0,0.0,0.04,0.0,0.0,0.0,0.0,0.0,0.03,0.0,0.0,0.0,0.28,0.0,0.0,0.66,0.0,0.0,0.0,0.0,0.0,0.0,0.0,0.0,0.0,763.0,9.0,092
52343,0.0,0.0,0.0,0.0,0.0,0.0,0.0,0.0,0.0,0.0,0.0,0.0,0.0,0.0,0.0,0.0,0.04,0.0,0.0,0.0,0.0,0.0,0.03,0.0,0.0,0.0,0.28,0.0,0.0,0.66,0.0,0.0,0.0,0.0,0.0,0.0,0.0,0.0,0.0,736.0,10.0,092
52344,0.0,0.0,0.0,0.0,0.0,0.0,0.0,0.0,0.0,0.0,0.0,0.0,0.0,0.0,0.0,0.0,0.04,0.0,0.0,0.0,0.0,0.0,0.03,0.0,0.0,0.0,0.28,0.0,0.0,0.66,0.0,0.0,0.0,0.0,0.0,0.0,0.0,0.0,0.0,713.0,11.0,092
52345,0.0,0.0,0.0,0.0,0.0,0.0,0.0,0.0,0.0,0.0,0.0,0.0,0.0,0.0,0.0,0.0,0.04,0.0,0.0,0.0,0.0,0.0,0.03,0.0,0.0,0.0,0.28,0.0,0.0,0.66,0.0,0.0,0.0,0.0,0.0,0.0,0.0,0.0,0.0,693.0,12.0,092
778,0.0,0.0,0.0,0.0,0.0,0.0,0.0,0.0,0.0,0.0,0.0,0.0,0.0,0.0,0.0,0.0,0.01,0.0,0.0,0.0,0.0,0.0,0.01,0.0,0.0,0.0,0.4,0.0,0.0,0.57,0.0,0.0,0.0,0.0,0.0,0.0,0.0,0.0,0.0,678.0,12.0,093
779,0.0,0.0,0.0,0.0,0.0,0.0,0.0,0.0,0.0,0.0,0.0,0.0,0.0,0.0,0.0,0.0,0.01,0.0,0.0,0.0,0.0,0.0,0.01,0.0,0.0,0.0,0.4,0.0,0.0,0.57,0.0,0.0,0.0,0.0,0.0,0.0,0.0,0.0,0.0,743.0,9.0,093
780,0.0,0.0,0.0,0.0,0.0,0.0,0.0,0.0,0.0,0.0,0.0,0.0,0.0,0.0,0.0,0.0,0.01,0.0,0.0,0.0,0.0,0.0,0.01,0.0,0.0,0.0,0.4,0.0,0.0,0.57,0.0,0.0,0.0,0.0,0.0,0.0,0.0,0.0,0.0,793.0,7.0,093
2175,0.0,0.0,0.0,0.0,0.0,0.0,0.0,0.0,0.0,0.0,0.0,0.0,0.0,0.0,0.0,0.0,0.01,0.0,0.0,0.0,0.0,0.0,0.01,0.0,0.0,0.0,0.4,0.0,0.0,0.57,0.0,0.0,0.0,0.0,0.0,0.0,0.0,0.0,0.0,1413.0,0.2787536009528289,093
2176,0.0,0.0,0.0,0.0,0.0,0.0,0.0,0.0,0.0,0.0,0.0,0.0,0.0,0.0,0.0,0.0,0.01,0.0,0.0,0.0,0.0,0.0,0.01,0.0,0.0,0.0,0.4,0.0,0.0,0.57,0.0,0.0,0.0,0.0,0.0,0.0,0.0,0.0,0.0,1393.0,0.3617278360175928,093
2177,0.0,0.0,0.0,0.0,0.0,0.0,0.0,0.0,0.0,0.0,0.0,0.0,0.0,0.0,0.0,0.0,0.01,0.0,0.0,0.0,0.0,0.0,0.01,0.0,0.0,0.0,0.4,0.0,0.0,0.57,0.0,0.0,0.0,0.0,0.0,0.0,0.0,0.0,0.0,1373.0,0.43136376415898736,093
2178,0.0,0.0,0.0,0.0,0.0,0.0,0.0,0.0,0.0,0.0,0.0,0.0,0.0,0.0,0.0,0.0,0.01,0.0,0.0,0.0,0.0,0.0,0.01,0.0,0.0,0.0,0.4,0.0,0.0,0.57,0.0,0.0,0.0,0.0,0.0,0.0,0.0,0.0,0.0,1353.0,0.505149978319906,093
2179,0.0,0.0,0.0,0.0,0.0,0.0,0.0,0.0,0.0,0.0,0.0,0.0,0.0,0.0,0.0,0.0,0.01,0.0,0.0,0.0,0.0,0.0,0.01,0.0,0.0,0.0,0.4,0.0,0.0,0.57,0.0,0.0,0.0,0.0,0.0,0.0,0.0,0.0,0.0,1333.0,0.5910646070264991,093
2180,0.0,0.0,0.0,0.0,0.0,0.0,0.0,0.0,0.0,0.0,0.0,0.0,0.0,0.0,0.0,0.0,0.01,0.0,0.0,0.0,0.0,0.0,0.01,0.0,0.0,0.0,0.4,0.0,0.0,0.57,0.0,0.0,0.0,0.0,0.0,0.0,0.0,0.0,0.0,1313.0,0.7160033436347992,093
2181,0.0,0.0,0.0,0.0,0.0,0.0,0.0,0.0,0.0,0.0,0.0,0.0,0.0,0.0,0.0,0.0,0.01,0.0,0.0,0.0,0.0,0.0,0.01,0.0,0.0,0.0,0.4,0.0,0.0,0.57,0.0,0.0,0.0,0.0,0.0,0.0,0.0,0.0,0.0,1293.0,0.8325089127062364,093
2182,0.0,0.0,0.0,0.0,0.0,0.0,0.0,0.0,0.0,0.0,0.0,0.0,0.0,0.0,0.0,0.0,0.01,0.0,0.0,0.0,0.0,0.0,0.01,0.0,0.0,0.0,0.4,0.0,0.0,0.57,0.0,0.0,0.0,0.0,0.0,0.0,0.0,0.0,0.0,1273.0,0.9542425094393248,093
2183,0.0,0.0,0.0,0.0,0.0,0.0,0.0,0.0,0.0,0.0,0.0,0.0,0.0,0.0,0.0,0.0,0.01,0.0,0.0,0.0,0.0,0.0,0.01,0.0,0.0,0.0,0.4,0.0,0.0,0.57,0.0,0.0,0.0,0.0,0.0,0.0,0.0,0.0,0.0,1253.0,1.05307844348342,093
2184,0.0,0.0,0.0,0.0,0.0,0.0,0.0,0.0,0.0,0.0,0.0,0.0,0.0,0.0,0.0,0.0,0.01,0.0,0.0,0.0,0.0,0.0,0.01,0.0,0.0,0.0,0.4,0.0,0.0,0.57,0.0,0.0,0.0,0.0,0.0,0.0,0.0,0.0,0.0,1233.0,1.1613680022349748,093
2185,0.0,0.0,0.0,0.0,0.0,0.0,0.0,0.0,0.0,0.0,0.0,0.0,0.0,0.0,0.0,0.0,0.01,0.0,0.0,0.0,0.0,0.0,0.01,0.0,0.0,0.0,0.4,0.0,0.0,0.57,0.0,0.0,0.0,0.0,0.0,0.0,0.0,0.0,0.0,1213.0,1.27415784926368,093
2186,0.0,0.0,0.0,0.0,0.0,0.0,0.0,0.0,0.0,0.0,0.0,0.0,0.0,0.0,0.0,0.0,0.01,0.0,0.0,0.0,0.0,0.0,0.01,0.0,0.0,0.0,0.4,0.0,0.0,0.57,0.0,0.0,0.0,0.0,0.0,0.0,0.0,0.0,0.0,1193.0,1.3341989504740688,093
2187,0.0,0.0,0.0,0.0,0.0,0.0,0.0,0.0,0.0,0.0,0.0,0.0,0.0,0.0,0.0,0.0,0.01,0.0,0.0,0.0,0.0,0.0,0.01,0.0,0.0,0.0,0.4,0.0,0.0,0.57,0.0,0.0,0.0,0.0,0.0,0.0,0.0,0.0,0.0,1173.0,1.5237464668115646,093
2188,0.0,0.0,0.0,0.0,0.0,0.0,0.0,0.0,0.0,0.0,0.0,0.0,0.0,0.0,0.0,0.0,0.01,0.0,0.0,0.0,0.0,0.0,0.01,0.0,0.0,0.0,0.4,0.0,0.0,0.57,0.0,0.0,0.0,0.0,0.0,0.0,0.0,0.0,0.0,1153.0,1.6627578316815743,093
2189,0.0,0.0,0.0,0.0,0.0,0.0,0.0,0.0,0.0,0.0,0.0,0.0,0.0,0.0,0.0,0.0,0.01,0.0,0.0,0.0,0.0,0.0,0.01,0.0,0.0,0.0,0.4,0.0,0.0,0.57,0.0,0.0,0.0,0.0,0.0,0.0,0.0,0.0,0.0,1133.0,1.8195439355418688,093
2190,0.0,0.0,0.0,0.0,0.0,0.0,0.0,0.0,0.0,0.0,0.0,0.0,0.0,0.0,0.0,0.0,0.01,0.0,0.0,0.0,0.0,0.0,0.01,0.0,0.0,0.0,0.4,0.0,0.0,0.57,0.0,0.0,0.0,0.0,0.0,0.0,0.0,0.0,0.0,1113.0,1.9731278535996988,093
2191,0.0,0.0,0.0,0.0,0.0,0.0,0.0,0.0,0.0,0.0,0.0,0.0,0.0,0.0,0.0,0.0,0.01,0.0,0.0,0.0,0.0,0.0,0.01,0.0,0.0,0.0,0.4,0.0,0.0,0.57,0.0,0.0,0.0,0.0,0.0,0.0,0.0,0.0,0.0,1093.0,2.127104798364808,093
2192,0.0,0.0,0.0,0.0,0.0,0.0,0.0,0.0,0.0,0.0,0.0,0.0,0.0,0.0,0.0,0.0,0.01,0.0,0.0,0.0,0.0,0.0,0.01,0.0,0.0,0.0,0.4,0.0,0.0,0.57,0.0,0.0,0.0,0.0,0.0,0.0,0.0,0.0,0.0,1073.0,2.3117538610557538,093
