Repository: R3sten/glass_dynamics

# GlassDynamics: Ridge Regression for Glass Viscosity Prediction

## Bachelor's thesis in physics

### Università degli Studi di Trieste

The main goal of this project is to develop a reliable and interpretable predictive model for glass viscosity, moving beyond "black-box" machine learning to provide physically meaningful insights for materials science applications.


This repository implements a workflow that bridges the gap between empirical models and modern data science techniques.

File: data/viscosity_raw_data.csv (part 19 of 81)
,Al2O3,As2O3,B2O3,BaO,BeO,Bi2O3,CaO,CdO,CoO,Cs2O,CuO,Fe2O3,FeO,Ga2O3,GeO2,HfO2,K2O,La2O3,Li2O,MgO,MnO,MoO3,Na2O,Nb2O5,NiO,P2O5,PbO,Rb2O,Sb2O3,SiO2,SrO,Ta2O5,TeO2,TiO2,Tl2O,WO3,Y2O3,ZnO,ZrO2,T,log_visc,ID
3424,0.0,0.0,0.0,0.0,0.0,0.0,0.0,0.0,0.0,0.0,0.0,0.0,0.0,0.0,0.0,0.0,0.01,0.0,0.0,0.0,0.0,0.0,0.01,0.0,0.0,0.0,0.4,0.0,0.0,0.57,0.0,0.0,0.0,0.0,0.0,0.0,0.0,0.0,0.0,1383.0,0.5,093
3425,0.0,0.0,0.0,0.0,0.0,0.0,0.0,0.0,0.0,0.0,0.0,0.0,0.0,0.0,0.0,0.0,0.01,0.0,0.0,0.0,0.0,0.0,0.01,0.0,0.0,0.0,0.4,0.0,0.0,0.57,0.0,0.0,0.0,0.0,0.0,0.0,0.0,0.0,0.0,1267.0,1.0,093
3426,0.0,0.0,0.0,0.0,0.0,0.0,0.0,0.0,0.0,0.0,0.0,0.0,0.0,0.0,0.0,0.0,0.01,0.0,0.0,0.0,0.0,0.0,0.01,0.0,0.0,0.0,0.4,0.0,0.0,0.57,0.0,0.0,0.0,0.0,0.0,0.0,0.0,0.0,0.0,1170.0,1.5,093
3427,0.0,0.0,0.0,0.0,0.0,0.0,0.0,0.0,0.0,0.0,0.0,0.0,0.0,0.0,0.0,0.0,0.01,0.0,0.0,0.0,0.0,0.0,0.01,0.0,0.0,0.0,0.4,0.0,0.0,0.57,0.0,0.0,0.0,0.0,0.0,0.0,0.0,0.0,0.0,1107.0,2.0,093
3428,0.0,0.0,0.0,0.0,0.0,0.0,0.0,0.0,0.0,0.0,0.0,0.0,0.0,0.0,0.0,0.0,0.01,0.0,0.0,0.0,0.0,0.0,0.01,0.0,0.0,0.0,0.4,0.0,0.0,0.57,0.0,0.0,0.0,0.0,0.0,0.0,0.0,0.0,0.0,1053.0,2.5,093
3429,0.0,0.0,0.0,0.0,0.0,0.0,0.0,0.0,0.0,0.0,0.0,0.0,0.0,0.0,0.0,0.0,0.01,0.0,0.0,0.0,0.0,0.0,0.01,0.0,0.0,0.0,0.4,0.0,0.0,0.57,0.0,0.0,0.0,0.0,0.0,0.0,0.0,0.0,0.0,1005.0,3.0,093
3430,0.0,0.0,0.0,0.0,0.0,0.0,0.0,0.0,0.0,0.0,0.0,0.0,0.0,0.0,0.0,0.0,0.01,0.0,0.0,0.0,0.0,0.0,0.01,0.0,0.0,0.0,0.4,0.0,0.0,0.57,0.0,0.0,0.0,0.0,0.0,0.0,0.0,0.0,0.0,928.0,4.0,093
3431,0.0,0.0,0.0,0.0,0.0,0.0,0.0,0.0,0.0,0.0,0.0,0.0,0.0,0.0,0.0,0.0,0.01,0.0,0.0,0.0,0.0,0.0,0.01,0.0,0.0,0.0,0.4,0.0,0.0,0.57,0.0,0.0,0.0,0.0,0.0,0.0,0.0,0.0,0.0,870.0,5.0,093
3432,0.0,0.0,0.0,0.0,0.0,0.0,0.0,0.0,0.0,0.0,0.0,0.0,0.0,0.0,0.0,0.0,0.01,0.0,0.0,0.0,0.0,0.0,0.01,0.0,0.0,0.0,0.4,0.0,0.0,0.57,0.0,0.0,0.0,0.0,0.0,0.0,0.0,0.0,0.0,833.0,6.0,093
3433,0.0,0.0,0.0,0.0,0.0,0.0,0.0,0.0,0.0,0.0,0.0,0.0,0.0,0.0,0.0,0.0,0.01,0.0,0.0,0.0,0.0,0.0,0.01,0.0,0.0,0.0,0.4,0.0,0.0,0.57,0.0,0.0,0.0,0.0,0.0,0.0,0.0,0.0,0.0,803.0,7.0,093
3434,0.0,0.0,0.0,0.0,0.0,0.0,0.0,0.0,0.0,0.0,0.0,0.0,0.0,0.0,0.0,0.0,0.01,0.0,0.0,0.0,0.0,0.0,0.01,0.0,0.0,0.0,0.4,0.0,0.0,0.57,0.0,0.0,0.0,0.0,0.0,0.0,0.0,0.0,0.0,776.0,8.0,093
3435,0.0,0.0,0.0,0.0,0.0,0.0,0.0,0.0,0.0,0.0,0.0,0.0,0.0,0.0,0.0,0.0,0.01,0.0,0.0,0.0,0.0,0.0,0.01,0.0,0.0,0.0,0.4,0.0,0.0,0.57,0.0,0.0,0.0,0.0,0.0,0.0,0.0,0.0,0.0,750.0,8.425,093
3436,0.0,0.0,0.0,0.0,0.0,0.0,0.0,0.0,0.0,0.0,0.0,0.0,0.0,0.0,0.0,0.0,0.01,0.0,0.0,0.0,0.0,0.0,0.01,0.0,0.0,0.0,0.4,0.0,0.0,0.57,0.0,0.0,0.0,0.0,0.0,0.0,0.0,0.0,0.0,727.0,9.559999999999999,093
3437,0.0,0.0,0.0,0.0,0.0,0.0,0.0,0.0,0.0,0.0,0.0,0.0,0.0,0.0,0.0,0.0,0.01,0.0,0.0,0.0,0.0,0.0,0.01,0.0,0.0,0.0,0.4,0.0,0.0,0.57,0.0,0.0,0.0,0.0,0.0,0.0,0.0,0.0,0.0,706.0,10.59,093
3438,0.0,0.0,0.0,0.0,0.0,0.0,0.0,0.0,0.0,0.0,0.0,0.0,0.0,0.0,0.0,0.0,0.01,0.0,0.0,0.0,0.0,0.0,0.01,0.0,0.0,0.0,0.4,0.0,0.0,0.57,0.0,0.0,0.0,0.0,0.0,0.0,0.0,0.0,0.0,689.0,12.0,093
9338,0.0,0.0,0.0,0.0,0.0,0.0,0.0,0.0,0.0,0.0,0.0,0.0,0.0,0.0,0.0,0.0,0.01,0.0,0.0,0.0,0.0,0.0,0.01,0.0,0.0,0.0,0.4,0.0,0.0,0.57,0.0,0.0,0.0,0.0,0.0,0.0,0.0,0.0,0.0,684.0,11.41,093
9339,0.0,0.0,0.0,0.0,0.0,0.0,0.0,0.0,0.0,0.0,0.0,0.0,0.0,0.0,0.0,0.0,0.01,0.0,0.0,0.0,0.0,0.0,0.01,0.0,0.0,0.0,0.4,0.0,0.0,0.57,0.0,0.0,0.0,0.0,0.0,0.0,0.0,0.0,0.0,691.0,11.01,093
9340,0.0,0.0,0.0,0.0,0.0,0.0,0.0,0.0,0.0,0.0,0.0,0.0,0.0,0.0,0.0,0.0,0.01,0.0,0.0,0.0,0.0,0.0,0.01,0.0,0.0,0.0,0.4,0.0,0.0,0.57,0.0,0.0,0.0,0.0,0.0,0.0,0.0,0.0,0.0,698.0,10.61,093
9341,0.0,0.0,0.0,0.0,0.0,0.0,0.0,0.0,0.0,0.0,0.0,0.0,0.0,0.0,0.0,0.0,0.01,0.0,0.0,0.0,0.0,0.0,0.01,0.0,0.0,0.0,0.4,0.0,0.0,0.57,0.0,0.0,0.0,0.0,0.0,0.0,0.0,0.0,0.0,712.0,9.85,093
9342,0.0,0.0,0.0,0.0,0.0,0.0,0.0,0.0,0.0,0.0,0.0,0.0,0.0,0.0,0.0,0.0,0.01,0.0,0.0,0.0,0.0,0.0,0.01,0.0,0.0,0.0,0.4,0.0,0.0,0.57,0.0,0.0,0.0,0.0,0.0,0.0,0.0,0.0,0.0,717.0,9.49,093
9343,0.0,0.0,0.0,0.0,0.0,0.0,0.0,0.0,0.0,0.0,0.0,0.0,0.0,0.0,0.0,0.0,0.01,0.0,0.0,0.0,0.0,0.0,0.01,0.0,0.0,0.0,0.4,0.0,0.0,0.57,0.0,0.0,0.0,0.0,0.0,0.0,0.0,0.0,0.0,733.0,8.87,093
9344,0.0,0.0,0.0,0.0,0.0,0.0,0.0,0.0,0.0,0.0,0.0,0.0,0.0,0.0,0.0,0.0,0.01,0.0,0.0,0.0,0.0,0.0,0.01,0.0,0.0,0.0,0.4,0.0,0.0,0.57,0.0,0.0,0.0,0.0,0.0,0.0,0.0,0.0,0.0,737.0,8.61,093
9345,0.0,0.0,0.0,0.0,0.0,0.0,0.0,0.0,0.0,0.0,0.0,0.0,0.0,0.0,0.0,0.0,0.01,0.0,0.0,0.0,0.0,0.0,0.01,0.0,0.0,0.0,0.4,0.0,0.0,0.57,0.0,0.0,0.0,0.0,0.0,0.0,0.0,0.0,0.0,765.0,7.27,093
9346,0.0,0.0,0.0,0.0,0.0,0.0,0.0,0.0,0.0,0.0,0.0,0.0,0.0,0.0,0.0,0.0,0.01,0.0,0.0,0.0,0.0,0.0,0.01,0.0,0.0,0.0,0.4,0.0,0.0,0.57,0.0,0.0,0.0,0.0,0.0,0.0,0.0,0.0,0.0,770.0,7.01,093
9347,0.0,0.0,0.0,0.0,0.0,0.0,0.0,0.0,0.0,0.0,0.0,0.0,0.0,0.0,0.0,0.0,0.01,0.0,0.0,0.0,0.0,0.0,0.01,0.0,0.0,0.0,0.4,0.0,0.0,0.57,0.0,0.0,0.0,0.0,0.0,0.0,0.0,0.0,0.0,783.0,6.94,093
9348,0.0,0.0,0.0,0.0,0.0,0.0,0.0,0.0,0.0,0.0,0.0,0.0,0.0,0.0,0.0,0.0,0.01,0.0,0.0,0.0,0.0,0.0,0.01,0.0,0.0,0.0,0.4,0.0,0.0,0.57,0.0,0.0,0.0,0.0,0.0,0.0,0.0,0.0,0.0,786.0,6.57,093
9349,0.0,0.0,0.0,0.0,0.0,0.0,0.0,0.0,0.0,0.0,0.0,0.0,0.0,0.0,0.0,0.0,0.01,0.0,0.0,0.0,0.0,0.0,0.01,0.0,0.0,0.0,0.4,0.0,0.0,0.57,0.0,0.0,0.0,0.0,0.0,0.0,0.0,0.0,0.0,795.0,6.5,093
9350,0.0,0.0,0.0,0.0,0.0,0.0,0.0,0.0,0.0,0.0,0.0,0.0,0.0,0.0,0.0,0.0,0.01,0.0,0.0,0.0,0.0,0.0,0.01,0.0,0.0,0.0,0.4,0.0,0.0,0.57,0.0,0.0,0.0,0.0,0.0,0.0,0.0,0.0,0.0,802.0,6.21,093
9351,0.0,0.0,0.0,0.0,0.0,0.0,0.0,0.0,0.0,0.0,0.0,0.0,0.0,0.0,0.0,0.0,0.01,0.0,0.0,0.0,0.0,0.0,0.01,0.0,0.0,0.0,0.4,0.0,0.0,0.57,0.0,0.0,0.0,0.0,0.0,0.0,0.0,0.0,0.0,810.0,6.14,093
9352,0.0,0.0,0.0,0.0,0.0,0.0,0.0,0.0,0.0,0.0,0.0,0.0,0.0,0.0,0.0,0.0,0.01,0.0,0.0,0.0,0.0,0.0,0.01,0.0,0.0,0.0,0.4,0.0,0.0,0.57,0.0,0.0,0.0,0.0,0.0,0.0,0.0,0.0,0.0,817.0,5.645,093
9353,0.0,0.0,0.0,0.0,0.0,0.0,0.0,0.0,0.0,0.0,0.0,0.0,0.0,0.0,0.0,0.0,0.01,0.0,0.0,0.0,0.0,0.0,0.01,0.0,0.0,0.0,0.4,0.0,0.0,0.57,0.0,0.0,0.0,0.0,0.0,0.0,0.0,0.0,0.0,832.0,5.37,093
9354,0.0,0.0,0.0,0.0,0.0,0.0,0.0,0.0,0.0,0.0,0.0,0.0,0.0,0.0,0.0,0.0,0.01,0.0,0.0,0.0,0.0,0.0,0.01,0.0,0.0,0.0,0.4,0.0,0.0,0.57,0.0,0.0,0.0,0.0,0.0,0.0,0.0,0.0,0.0,840.0,5.08,093
9355,0.0,0.0,0.0,0.0,0.0,0.0,0.0,0.0,0.0,0.0,0.0,0.0,0.0,0.0,0.0,0.0,0.01,0.0,0.0,0.0,0.0,0.0,0.01,0.0,0.0,0.0,0.4,0.0,0.0,0.57,0.0,0.0,0.0,0.0,0.0,0.0,0.0,0.0,0.0,848.0,4.83,093
9356,0.0,0.0,0.0,0.0,0.0,0.0,0.0,0.0,0.0,0.0,0.0,0.0,0.0,0.0,0.0,0.0,0.01,0.0,0.0,0.0,0.0,0.0,0.01,0.0,0.0,0.0,0.4,0.0,0.0,0.57,0.0,0.0,0.0,0.0,0.0,0.0,0.0,0.0,0.0,1009.0,2.68,093
9357,0.0,0.0,0.0,0.0,0.0,0.0,0.0,0.0,0.0,0.0,0.0,0.0,0.0,0.0,0.0,0.0,0.01,0.0,0.0,0.0,0.0,0.0,0.01,0.0,0.0,0.0,0.4,0.0,0.0,0.57,0.0,0.0,0.0,0.0,0.0,0.0,0.0,0.0,0.0,1048.0,2.24,093
9358,0.0,0.0,0.0,0.0,0.0,0.0,0.0,0.0,0.0,0.0,0.0,0.0,0.0,0.0,0.0,0.0,0.01,0.0,0.0,0.0,0.0,0.0,0.01,0.0,0.0,0.0,0.4,0.0,0.0,0.57,0.0,0.0,0.0,0.0,0.0,0.0,0.0,0.0,0.0,1095.0,1.95,093
9359,0.0,0.0,0.0,0.0,0.0,0.0,0.0,0.0,0.0,0.0,0.0,0.0,0.0,0.0,0.0,0.0,0.01,0.0,0.0,0.0,0.0,0.0,0.01,0.0,0.0,0.0,0.4,0.0,0.0,0.57,0.0,0.0,0.0,0.0,0.0,0.0,0.0,0.0,0.0,1114.0,1.7999999999999998,093
9360,0.0,0.0,0.0,0.0,0.0,0.0,0.0,0.0,0.0,0.0,0.0,0.0,0.0,0.0,0.0,0.0,0.01,0.0,0.0,0.0,0.0,0.0,0.01,0.0,0.0,0.0,0.4,0.0,0.0,0.57,0.0,0.0,0.0,0.0,0.0,0.0,0.0,0.0,0.0,1147.0,1.5499999999999998,093
9361,0.0,0.0,0.0,0.0,0.0,0.0,0.0,0.0,0.0,0.0,0.0,0.0,0.0,0.0,0.0,0.0,0.01,0.0,0.0,0.0,0.0,0.0,0.01,0.0,0.0,0.0,0.4,0.0,0.0,0.57,0.0,0.0,0.0,0.0,0.0,0.0,0.0,0.0,0.0,1250.0,1.0,093
9362,0.0,0.0,0.0,0.0,0.0,0.0,0.0,0.0,0.0,0.0,0.0,0.0,0.0,0.0,0.0,0.0,0.01,0.0,0.0,0.0,0.0,0.0,0.01,0.0,0.0,0.0,0.4,0.0,0.0,0.57,0.0,0.0,0.0,0.0,0.0,0.0,0.0,0.0,0.0,1304.0,0.6299999999999999,093
9363,0.0,0.0,0.0,0.0,0.0,0.0,0.0,0.0,0.0,0.0,0.0,0.0,0.0,0.0,0.0,0.0,0.01,0.0,0.0,0.0,0.0,0.0,0.01,0.0,0.0,0.0,0.4,0.0,0.0,0.57,0.0,0.0,0.0,0.0,0.0,0.0,0.0,0.0,0.0,1350.0,0.4199999999999999,093
9364,0.0,0.0,0.0,0.0,0.0,0.0,0.0,0.0,0.0,0.0,0.0,0.0,0.0,0.0,0.0,0.0,0.01,0.0,0.0,0.0,0.0,0.0,0.01,0.0,0.0,0.0,0.4,0.0,0.0,0.57,0.0,0.0,0.0,0.0,0.0,0.0,0.0,0.0,0.0,1414.0,0.23,093
9445,0.0,0.0,0.0,0.0,0.0,0.0,0.0,0.0,0.0,0.0,0.0,0.0,0.0,0.0,0.0,0.0,0.01,0.0,0.0,0.0,0.0,0.0,0.01,0.0,0.0,0.0,0.4,0.0,0.0,0.57,0.0,0.0,0.0,0.0,0.0,0.0,0.0,0.0,0.0,900.0,4.0,093
9446,0.0,0.0,0.0,0.0,0.0,0.0,0.0,0.0,0.0,0.0,0.0,0.0,0.0,0.0,0.0,0.0,0.01,0.0,0.0,0.0,0.0,0.0,0.01,0.0,0.0,0.0,0.4,0.0,0.0,0.57,0.0,0.0,0.0,0.0,0.0,0.0,0.0,0.0,0.0,841.0,5.0,093
9447,0.0,0.0,0.0,0.0,0.0,0.0,0.0,0.0,0.0,0.0,0.0,0.0,0.0,0.0,0.0,0.0,0.01,0.0,0.0,0.0,0.0,0.0,0.01,0.0,0.0,0.0,0.4,0.0,0.0,0.57,0.0,0.0,0.0,0.0,0.0,0.0,0.0,0.0,0.0,781.0,6.65,093
9448,0.0,0.0,0.0,0.0,0.0,0.0,0.0,0.0,0.0,0.0,0.0,0.0,0.0,0.0,0.0,0.0,0.01,0.0,0.0,0.0,0.0,0.0,0.01,0.0,0.0,0.0,0.4,0.0,0.0,0.57,0.0,0.0,0.0,0.0,0.0,0.0,0.0,0.0,0.0,748.0,8.0,093
9449,0.0,0.0,0.0,0.0,0.0,0.0,0.0,0.0,0.0,0.0,0.0,0.0,0.0,0.0,0.0,0.0,0.01,0.0,0.0,0.0,0.0,0.0,0.01,0.0,0.0,0.0,0.4,0.0,0.0,0.57,0.0,0.0,0.0,0.0,0.0,0.0,0.0,0.0,0.0,710.0,10.0,093
781,0.03,0.0,0.0,0.0,0.0,0.0,0.0,0.0,0.0,0.0,0.0,0.0,0.0,0.0,0.0,0.0,0.0,0.0,0.0,0.0,0.0,0.0,0.01,0.0,0.0,0.0,0.33,0.0,0.0,0.57,0.0,0.0,0.0,0.05,0.0,0.0,0.0,0.0,0.0,773.0,12.0,094
782,0.03,0.0,0.0,0.0,0.0,0.0,0.0,0.0,0.0,0.0,0.0,0.0,0.0,0.0,0.0,0.0,0.0,0.0,0.0,0.0,0.0,0.0,0.01,0.0,0.0,0.0,0.33,0.0,0.0,0.57,0.0,0.0,0.0,0.05,0.0,0.0,0.0,0.0,0.0,833.0,9.0,094
783,0.03,0.0,0.0,0.0,0.0,0.0,0.0,0.0,0.0,0.0,0.0,0.0,0.0,0.0,0.0,0.0,0.0,0.0,0.0,0.0,0.0,0.0,0.01,0.0,0.0,0.0,0.33,0.0,0.0,0.57,0.0,0.0,0.0,0.05,0.0,0.0,0.0,0.0,0.0,883.0,7.0,094
3439,0.03,0.0,0.0,0.0,0.0,0.0,0.0,0.0,0.0,0.0,0.0,0.0,0.0,0.0,0.0,0.0,0.0,0.0,0.0,0.0,0.0,0.0,0.01,0.0,0.0,0.0,0.33,0.0,0.0,0.57,0.0,0.0,0.0,0.05,0.0,0.0,0.0,0.0,0.0,1560.0,0.0,094
3440,0.03,0.0,0.0,0.0,0.0,0.0,0.0,0.0,0.0,0.0,0.0,0.0,0.0,0.0,0.0,0.0,0.0,0.0,0.0,0.0,0.0,0.0,0.01,0.0,0.0,0.0,0.33,0.0,0.0,0.57,0.0,0.0,0.0,0.05,0.0,0.0,0.0,0.0,0.0,1455.0,0.5,094
3441,0.03,0.0,0.0,0.0,0.0,0.0,0.0,0.0,0.0,0.0,0.0,0.0,0.0,0.0,0.0,0.0,0.0,0.0,0.0,0.0,0.0,0.0,0.01,0.0,0.0,0.0,0.33,0.0,0.0,0.57,0.0,0.0,0.0,0.05,0.0,0.0,0.0,0.0,0.0,1361.0,1.0,094
3442,0.03,0.0,0.0,0.0,0.0,0.0,0.0,0.0,0.0,0.0,0.0,0.0,0.0,0.0,0.0,0.0,0.0,0.0,0.0,0.0,0.0,0.0,0.01,0.0,0.0,0.0,0.33,0.0,0.0,0.57,0.0,0.0,0.0,0.05,0.0,0.0,0.0,0.0,0.0,1277.0,1.5,094
3443,0.03,0.0,0.0,0.0,0.0,0.0,0.0,0.0,0.0,0.0,0.0,0.0,0.0,0.0,0.0,0.0,0.0,0.0,0.0,0.0,0.0,0.0,0.01,0.0,0.0,0.0,0.33,0.0,0.0,0.57,0.0,0.0,0.0,0.05,0.0,0.0,0.0,0.0,0.0,1205.0,2.0,094
3444,0.03,0.0,0.0,0.0,0.0,0.0,0.0,0.0,0.0,0.0,0.0,0.0,0.0,0.0,0.0,0.0,0.0,0.0,0.0,0.0,0.0,0.0,0.01,0.0,0.0,0.0,0.33,0.0,0.0,0.57,0.0,0.0,0.0,0.05,0.0,0.0,0.0,0.0,0.0,1145.0,2.5,094
3445,0.03,0.0,0.0,0.0,0.0,0.0,0.0,0.0,0.0,0.0,0.0,0.0,0.0,0.0,0.0,0.0,0.0,0.0,0.0,0.0,0.0,0.0,0.01,0.0,0.0,0.0,0.33,0.0,0.0,0.57,0.0,0.0,0.0,0.05,0.0,0.0,0.0,0.0,0.0,1093.0,3.0,094
3446,0.03,0.0,0.0,0.0,0.0,0.0,0.0,0.0,0.0,0.0,0.0,0.0,0.0,0.0,0.0,0.0,0.0,0.0,0.0,0.0,0.0,0.0,0.01,0.0,0.0,0.0,0.33,0.0,0.0,0.57,0.0,0.0,0.0,0.05,0.0,0.0,0.0,0.0,0.0,1014.0,4.0,094
3447,0.03,0.0,0.0,0.0,0.0,0.0,0.0,0.0,0.0,0.0,0.0,0.0,0.0,0.0,0.0,0.0,0.0,0.0,0.0,0.0,0.0,0.0,0.01,0.0,0.0,0.0,0.33,0.0,0.0,0.57,0.0,0.0,0.0,0.05,0.0,0.0,0.0,0.0,0.0,955.0,5.0,094
3448,0.03,0.0,0.0,0.0,0.0,0.0,0.0,0.0,0.0,0.0,0.0,0.0,0.0,0.0,0.0,0.0,0.0,0.0,0.0,0.0,0.0,0.0,0.01,0.0,0.0,0.0,0.33,0.0,0.0,0.57,0.0,0.0,0.0,0.05,0.0,0.0,0.0,0.0,0.0,914.0,6.0,094
3449,0.03,0.0,0.0,0.0,0.0,0.0,0.0,0.0,0.0,0.0,0.0,0.0,0.0,0.0,0.0,0.0,0.0,0.0,0.0,0.0,0.0,0.0,0.01,0.0,0.0,0.0,0.33,0.0,0.0,0.57,0.0,0.0,0.0,0.05,0.0,0.0,0.0,0.0,0.0,857.0,8.0,094
3450,0.03,0.0,0.0,0.0,0.0,0.0,0.0,0.0,0.0,0.0,0.0,0.0,0.0,0.0,0.0,0.0,0.0,0.0,0.0,0.0,0.0,0.0,0.01,0.0,0.0,0.0,0.33,0.0,0.0,0.57,0.0,0.0,0.0,0.05,0.0,0.0,0.0,0.0,0.0,831.0,9.0,094
3451,0.03,0.0,0.0,0.0,0.0,0.0,0.0,0.0,0.0,0.0,0.0,0.0,0.0,0.0,0.0,0.0,0.0,0.0,0.0,0.0,0.0,0.0,0.01,0.0,0.0,0.0,0.33,0.0,0.0,0.57,0.0,0.0,0.0,0.05,0.0,0.0,0.0,0.0,0.0,810.0,10.0,094
3452,0.03,0.0,0.0,0.0,0.0,0.0,0.0,0.0,0.0,0.0,0.0,0.0,0.0,0.0,0.0,0.0,0.0,0.0,0.0,0.0,0.0,0.0,0.01,0.0,0.0,0.0,0.33,0.0,0.0,0.57,0.0,0.0,0.0,0.05,0.0,0.0,0.0,0.0,0.0,789.0,11.0,094
3453,0.03,0.0,0.0,0.0,0.0,0.0,0.0,0.0,0.0,0.0,0.0,0.0,0.0,0.0,0.0,0.0,0.0,0.0,0.0,0.0,0.0,0.0,0.01,0.0,0.0,0.0,0.33,0.0,0.0,0.57,0.0,0.0,0.0,0.05,0.0,0.0,0.0,0.0,0.0,771.0,12.0,094
784,0.0,0.0,0.0,0.0,0.0,0.0,0.0,0.0,0.0,0.0,0.0,0.0,0.0,0.0,0.0,0.0,0.02,0.0,0.0,0.0,0.0,0.0,0.01,0.0,0.0,0.0,0.39,0.0,0.0,0.58,0.0,0.0,0.0,0.0,0.0,0.0,0.0,0.0,0.0,703.0,12.0,095
785,0.0,0.0,0.0,0.0,0.0,0.0,0.0,0.0,0.0,0.0,0.0,0.0,0.0,0.0,0.0,0.0,0.02,0.0,0.0,0.0,0.0,0.0,0.01,0.0,0.0,0.0,0.39,0.0,0.0,0.58,0.0,0.0,0.0,0.0,0.0,0.0,0.0,0.0,0.0,773.0,9.0,095
786,0.0,0.0,0.0,0.0,0.0,0.0,0.0,0.0,0.0,0.0,0.0,0.0,0.0,0.0,0.0,0.0,0.02,0.0,0.0,0.0,0.0,0.0,0.01,0.0,0.0,0.0,0.39,0.0,0.0,0.58,0.0,0.0,0.0,0.0,0.0,0.0,0.0,0.0,0.0,828.0,7.0,095
3454,0.0,0.0,0.0,0.0,0.0,0.0,0.0,0.0,0.0,0.0,0.0,0.0,0.0,0.0,0.0,0.0,0.02,0.0,0.0,0.0,0.0,0.0,0.01,0.0,0.0,0.0,0.39,0.0,0.0,0.58,0.0,0.0,0.0,0.0,0.0,0.0,0.0,0.0,0.0,1328.0,1.0,095
3455,0.0,0.0,0.0,0.0,0.0,0.0,0.0,0.0,0.0,0.0,0.0,0.0,0.0,0.0,0.0,0.0,0.02,0.0,0.0,0.0,0.0,0.0,0.01,0.0,0.0,0.0,0.39,0.0,0.0,0.58,0.0,0.0,0.0,0.0,0.0,0.0,0.0,0.0,0.0,1224.0,1.5,095
3456,0.0,0.0,0.0,0.0,0.0,0.0,0.0,0.0,0.0,0.0,0.0,0.0,0.0,0.0,0.0,0.0,0.02,0.0,0.0,0.0,0.0,0.0,0.01,0.0,0.0,0.0,0.39,0.0,0.0,0.58,0.0,0.0,0.0,0.0,0.0,0.0,0.0,0.0,0.0,1155.0,2.0,095
3457,0.0,0.0,0.0,0.0,0.0,0.0,0.0,0.0,0.0,0.0,0.0,0.0,0.0,0.0,0.0,0.0,0.02,0.0,0.0,0.0,0.0,0.0,0.01,0.0,0.0,0.0,0.39,0.0,0.0,0.58,0.0,0.0,0.0,0.0,0.0,0.0,0.0,0.0,0.0,1095.0,2.5,095
3458,0.0,0.0,0.0,0.0,0.0,0.0,0.0,0.0,0.0,0.0,0.0,0.0,0.0,0.0,0.0,0.0,0.02,0.0,0.0,0.0,0.0,0.0,0.01,0.0,0.0,0.0,0.39,0.0,0.0,0.58,0.0,0.0,0.0,0.0,0.0,0.0,0.0,0.0,0.0,1048.0,3.0,095
3459,0.0,0.0,0.0,0.0,0.0,0.0,0.0,0.0,0.0,0.0,0.0,0.0,0.0,0.0,0.0,0.0,0.02,0.0,0.0,0.0,0.0,0.0,0.01,0.0,0.0,0.0,0.39,0.0,0.0,0.58,0.0,0.0,0.0,0.0,0.0,0.0,0.0,0.0,0.0,978.0,4.0,095
3460,0.0,0.0,0.0,0.0,0.0,0.0,0.0,0.0,0.0,0.0,0.0,0.0,0.0,0.0,0.0,0.0,0.02,0.0,0.0,0.0,0.0,0.0,0.01,0.0,0.0,0.0,0.39,0.0,0.0,0.58,0.0,0.0,0.0,0.0,0.0,0.0,0.0,0.0,0.0,920.0,5.0,095
3461,0.0,0.0,0.0,0.0,0.0,0.0,0.0,0.0,0.0,0.0,0.0,0.0,0.0,0.0,0.0,0.0,0.02,0.0,0.0,0.0,0.0,0.0,0.01,0.0,0.0,0.0,0.39,0.0,0.0,0.58,0.0,0.0,0.0,0.0,0.0,0.0,0.0,0.0,0.0,870.0,6.0,095
3462,0.0,0.0,0.0,0.0,0.0,0.0,0.0,0.0,0.0,0.0,0.0,0.0,0.0,0.0,0.0,0.0,0.02,0.0,0.0,0.0,0.0,0.0,0.01,0.0,0.0,0.0,0.39,0.0,0.0,0.58,0.0,0.0,0.0,0.0,0.0,0.0,0.0,0.0,0.0,795.0,8.0,095
3463,0.0,0.0,0.0,0.0,0.0,0.0,0.0,0.0,0.0,0.0,0.0,0.0,0.0,0.0,0.0,0.0,0.02,0.0,0.0,0.0,0.0,0.0,0.01,0.0,0.0,0.0,0.39,0.0,0.0,0.58,0.0,0.0,0.0,0.0,0.0,0.0,0.0,0.0,0.0,770.0,9.0,095
3464,0.0,0.0,0.0,0.0,0.0,0.0,0.0,0.0,0.0,0.0,0.0,0.0,0.0,0.0,0.0,0.0,0.02,0.0,0.0,0.0,0.0,0.0,0.01,0.0,0.0,0.0,0.39,0.0,0.0,0.58,0.0,0.0,0.0,0.0,0.0,0.0,0.0,0.0,0.0,746.0,10.0,095
3465,0.0,0.0,0.0,0.0,0.0,0.0,0.0,0.0,0.0,0.0,0.0,0.0,0.0,0.0,0.0,0.0,0.02,0.0,0.0,0.0,0.0,0.0,0.01,0.0,0.0,0.0,0.39,0.0,0.0,0.58,0.0,0.0,0.0,0.0,0.0,0.0,0.0,0.0,0.0,725.0,11.0,095
3466,0.0,0.0,0.0,0.0,0.0,0.0,0.0,0.0,0.0,0.0,0.0,0.0,0.0,0.0,0.0,0.0,0.02,0.0,0.0,0.0,0.0,0.0,0.01,0.0,0.0,0.0,0.39,0.0,0.0,0.58,0.0,0.0,0.0,0.0,0.0,0.0,0.0,0.0,0.0,704.0,12.0,095
787,0.04,0.0,0.06,0.0,0.0,0.0,0.0,0.0,0.0,0.0,0.0,0.0,0.0,0.0,0.0,0.0,0.0,0.0,0.0,0.0,0.0,0.0,0.0,0.0,0.0,0.0,0.56,0.0,0.0,0.34,0.0,0.0,0.0,0.0,0.0,0.0,0.0,0.0,0.0,643.0,12.0,096
788,0.04,0.0,0.06,0.0,0.0,0.0,0.0,0.0,0.0,0.0,0.0,0.0,0.0,0.0,0.0,0.0,0.0,0.0,0.0,0.0,0.0,0.0,0.0,0.0,0.0,0.0,0.56,0.0,0.0,0.34,0.0,0.0,0.0,0.0,0.0,0.0,0.0,0.0,0.0,688.0,9.0,096
789,0.04,0.0,0.06,0.0,0.0,0.0,0.0,0.0,0.0,0.0,0.0,0.0,0.0,0.0,0.0,0.0,0.0,0.0,0.0,0.0,0.0,0.0,0.0,0.0,0.0,0.0,0.56,0.0,0.0,0.34,0.0,0.0,0.0,0.0,0.0,0.0,0.0,0.0,0.0,718.0,7.0,096
3467,0.04,0.0,0.06,0.0,0.0,0.0,0.0,0.0,0.0,0.0,0.0,0.0,0.0,0.0,0.0,0.0,0.0,0.0,0.0,0.0,0.0,0.0,0.0,0.0,0.0,0.0,0.56,0.0,0.0,0.34,0.0,0.0,0.0,0.0,0.0,0.0,0.0,0.0,0.0,1163.0,0.0,096
3468,0.04,0.0,0.06,0.0,0.0,0.0,0.0,0.0,0.0,0.0,0.0,0.0,0.0,0.0,0.0,0.0,0.0,0.0,0.0,0.0,0.0,0.0,0.0,0.0,0.0,0.0,0.56,0.0,0.0,0.34,0.0,0.0,0.0,0.0,0.0,0.0,0.0,0.0,0.0,1044.0,0.5,096
3469,0.04,0.0,0.06,0.0,0.0,0.0,0.0,0.0,0.0,0.0,0.0,0.0,0.0,0.0,0.0,0.0,0.0,0.0,0.0,0.0,0.0,0.0,0.0,0.0,0.0,0.0,0.56,0.0,0.0,0.34,0.0,0.0,0.0,0.0,0.0,0.0,0.0,0.0,0.0,976.0,1.0,096
3470,0.04,0.0,0.06,0.0,0.0,0.0,0.0,0.0,0.0,0.0,0.0,0.0,0.0,0.0,0.0,0.0,0.0,0.0,0.0,0.0,0.0,0.0,0.0,0.0,0.0,0.0,0.56,0.0,0.0,0.34,0.0,0.0,0.0,0.0,0.0,0.0,0.0,0.0,0.0,938.0,1.5,096
3471,0.04,0.0,0.06,0.0,0.0,0.0,0.0,0.0,0.0,0.0,0.0,0.0,0.0,0.0,0.0,0.0,0.0,0.0,0.0,0.0,0.0,0.0,0.0,0.0,0.0,0.0,0.56,0.0,0.0,0.34,0.0,0.0,0.0,0.0,0.0,0.0,0.0,0.0,0.0,906.0,2.0,096
3472,0.04,0.0,0.06,0.0,0.0,0.0,0.0,0.0,0.0,0.0,0.0,0.0,0.0,0.0,0.0,0.0,0.0,0.0,0.0,0.0,0.0,0.0,0.0,0.0,0.0,0.0,0.56,0.0,0.0,0.34,0.0,0.0,0.0,0.0,0.0,0.0,0.0,0.0,0.0,874.0,2.5,096
3473,0.04,0.0,0.06,0.0,0.0,0.0,0.0,0.0,0.0,0.0,0.0,0.0,0.0,0.0,0.0,0.0,0.0,0.0,0.0,0.0,0.0,0.0,0.0,0.0,0.0,0.0,0.56,0.0,0.0,0.34,0.0,0.0,0.0,0.0,0.0,0.0,0.0,0.0,0.0,849.0,3.0,096
3474,0.04,0.0,0.06,0.0,0.0,0.0,0.0,0.0,0.0,0.0,0.0,0.0,0.0,0.0,0.0,0.0,0.0,0.0,0.0,0.0,0.0,0.0,0.0,0.0,0.0,0.0,0.56,0.0,0.0,0.34,0.0,0.0,0.0,0.0,0.0,0.0,0.0,0.0,0.0,798.0,4.0,096
3475,0.04,0.0,0.06,0.0,0.0,0.0,0.0,0.0,0.0,0.0,0.0,0.0,0.0,0.0,0.0,0.0,0.0,0.0,0.0,0.0,0.0,0.0,0.0,0.0,0.0,0.0,0.56,0.0,0.0,0.34,0.0,0.0,0.0,0.0,0.0,0.0,0.0,0.0,0.0,760.0,5.0,096
3476,0.04,0.0,0.06,0.0,0.0,0.0,0.0,0.0,0.0,0.0,0.0,0.0,0.0,0.0,0.0,0.0,0.0,0.0,0.0,0.0,0.0,0.0,0.0,0.0,0.0,0.0,0.56,0.0,0.0,0.34,0.0,0.0,0.0,0.0,0.0,0.0,0.0,0.0,0.0,738.0,6.0,096
3477,0.04,0.0,0.06,0.0,0.0,0.0,0.0,0.0,0.0,0.0,0.0,0.0,0.0,0.0,0.0,0.0,0.0,0.0,0.0,0.0,0.0,0.0,0.0,0.0,0.0,0.0,0.56,0.0,0.0,0.34,0.0,0.0,0.0,0.0,0.0,0.0,0.0,0.0,0.0,720.0,7.0,096
3478,0.04,0.0,0.06,0.0,0.0,0.0,0.0,0.0,0.0,0.0,0.0,0.0,0.0,0.0,0.0,0.0,0.0,0.0,0.0,0.0,0.0,0.0,0.0,0.0,0.0,0.0,0.56,0.0,0.0,0.34,0.0,0.0,0.0,0.0,0.0,0.0,0.0,0.0,0.0,703.0,8.0,096
3479,0.04,0.0,0.06,0.0,0.0,0.0,0.0,0.0,0.0,0.0,0.0,0.0,0.0,0.0,0.0,0.0,0.0,0.0,0.0,0.0,0.0,0.0,0.0,0.0,0.0,0.0,0.56,0.0,0.0,0.34,0.0,0.0,0.0,0.0,0.0,0.0,0.0,0.0,0.0,687.0,9.0,096
3480,0.04,0.0,0.06,0.0,0.0,0.0,0.0,0.0,0.0,0.0,0.0,0.0,0.0,0.0,0.0,0.0,0.0,0.0,0.0,0.0,0.0,0.0,0.0,0.0,0.0,0.0,0.56,0.0,0.0,0.34,0.0,0.0,0.0,0.0,0.0,0.0,0.0,0.0,0.0,672.0,10.0,096
3481,0.04,0.0,0.06,0.0,0.0,0.0,0.0,0.0,0.0,0.0,0.0,0.0,0.0,0.0,0.0,0.0,0.0,0.0,0.0,0.0,0.0,0.0,0.0,0.0,0.0,0.0,0.56,0.0,0.0,0.34,0.0,0.0,0.0,0.0,0.0,0.0,0.0,0.0,0.0,659.0,11.0,096
3482,0.04,0.0,0.06,0.0,0.0,0.0,0.0,0.0,0.0,0.0,0.0,0.0,0.0,0.0,0.0,0.0,0.0,0.0,0.0,0.0,0.0,0.0,0.0,0.0,0.0,0.0,0.56,0.0,0.0,0.34,0.0,0.0,0.0,0.0,0.0,0.0,0.0,0.0,0.0,644.0,12.0,096
790,0.0,0.0,0.0,0.03,0.0,0.02,0.0,0.0,0.0,0.0,0.0,0.0,0.0,0.0,0.0,0.0,0.0,0.03,0.0,0.0,0.0,0.0,0.0,0.05,0.0,0.0,0.01,0.0,0.0,0.0,0.0,0.0,0.69,0.03,0.01,0.13,0.0,0.0,0.0,668.0,12.0,097
791,0.0,0.0,0.0,0.03,0.0,0.02,0.0,0.0,0.0,0.0,0.0,0.0,0.0,0.0,0.0,0.0,0.0,0.03,0.0,0.0,0.0,0.0,0.0,0.05,0.0,0.0,0.01,0.0,0.0,0.0,0.0,0.0,0.69,0.03,0.01,0.13,0.0,0.0,0.0,698.0,9.0,097
792,0.0,0.0,0.0,0.03,0.0,0.02,0.0,0.0,0.0,0.0,0.0,0.0,0.0,0.0,0.0,0.0,0.0,0.03,0.0,0.0,0.0,0.0,0.0,0.05,0.0,0.0,0.01,0.0,0.0,0.0,0.0,0.0,0.69,0.03,0.01,0.13,0.0,0.0,0.0,723.0,7.0,097
3483,0.0,0.0,0.0,0.03,0.0,0.02,0.0,0.0,0.0,0.0,0.0,0.0,0.0,0.0,0.0,0.0,0.0,0.03,0.0,0.0,0.0,0.0,0.0,0.05,0.0,0.0,0.01,0.0,0.0,0.0,0.0,0.0,0.69,0.03,0.01,0.13,0.0,0.0,0.0,914.0,0.5,097
3484,0.0,0.0,0.0,0.03,0.0,0.02,0.0,0.0,0.0,0.0,0.0,0.0,0.0,0.0,0.0,0.0,0.0,0.03,0.0,0.0,0.0,0.0,0.0,0.05,0.0,0.0,0.01,0.0,0.0,0.0,0.0,0.0,0.69,0.03,0.01,0.13,0.0,0.0,0.0,877.0,1.0,097
3485,0.0,0.0,0.0,0.03,0.0,0.02,0.0,0.0,0.0,0.0,0.0,0.0,0.0,0.0,0.0,0.0,0.0,0.03,0.0,0.0,0.0,0.0,0.0,0.05,0.0,0.0,0.01,0.0,0.0,0.0,0.0,0.0,0.69,0.03,0.01,0.13,0.0,0.0,0.0,851.0,1.5,097
3486,0.0,0.0,0.0,0.03,0.0,0.02,0.0,0.0,0.0,0.0,0.0,0.0,0.0,0.0,0.0,0.0,0.0,0.03,0.0,0.0,0.0,0.0,0.0,0.05,0.0,0.0,0.01,0.0,0.0,0.0,0.0,0.0,0.69,0.03,0.01,0.13,0.0,0.0,0.0,828.0,2.0,097
3487,0.0,0.0,0.0,0.03,0.0,0.02,0.0,0.0,0.0,0.0,0.0,0.0,0.0,0.0,0.0,0.0,0.0,0.03,0.0,0.0,0.0,0.0,0.0,0.05,0.0,0.0,0.01,0.0,0.0,0.0,0.0,0.0,0.69,0.03,0.01,0.13,0.0,0.0,0.0,808.0,2.5,097
3488,0.0,0.0,0.0,0.03,0.0,0.02,0.0,0.0,0.0,0.0,0.0,0.0,0.0,0.0,0.0,0.0,0.0,0.03,0.0,0.0,0.0,0.0,0.0,0.05,0.0,0.0,0.01,0.0,0.0,0.0,0.0,0.0,0.69,0.03,0.01,0.13,0.0,0.0,0.0,791.0,3.0,097
3489,0.0,0.0,0.0,0.03,0.0,0.02,0.0,0.0,0.0,0.0,0.0,0.0,0.0,0.0,0.0,0.0,0.0,0.03,0.0,0.0,0.0,0.0,0.0,0.05,0.0,0.0,0.01,0.0,0.0,0.0,0.0,0.0,0.69,0.03,0.01,0.13,0.0,0.0,0.0,763.0,4.0,097
3490,0.0,0.0,0.0,0.03,0.0,0.02,0.0,0.0,0.0,0.0,0.0,0.0,0.0,0.0,0.0,0.0,0.0,0.03,0.0,0.0,0.0,0.0,0.0,0.05,0.0,0.0,0.01,0.0,0.0,0.0,0.0,0.0,0.69,0.03,0.01,0.13,0.0,0.0,0.0,742.0,5.0,097
3491,0.0,0.0,0.0,0.03,0.0,0.02,0.0,0.0,0.0,0.0,0.0,0.0,0.0,0.0,0.0,0.0,0.0,0.03,0.0,0.0,0.0,0.0,0.0,0.05,0.0,0.0,0.01,0.0,0.0,0.0,0.0,0.0,0.69,0.03,0.01,0.13,0.0,0.0,0.0,736.0,6.0,097
3492,0.0,0.0,0.0,0.03,0.0,0.02,0.0,0.0,0.0,0.0,0.0,0.0,0.0,0.0,0.0,0.0,0.0,0.03,0.0,0.0,0.0,0.0,0.0,0.05,0.0,0.0,0.01,0.0,0.0,0.0,0.0,0.0,0.69,0.03,0.01,0.13,0.0,0.0,0.0,710.0,8.0,097
3493,0.0,0.0,0.0,0.03,0.0,0.02,0.0,0.0,0.0,0.0,0.0,0.0,0.0,0.0,0.0,0.0,0.0,0.03,0.0,0.0,0.0,0.0,0.0,0.05,0.0,0.0,0.01,0.0,0.0,0.0,0.0,0.0,0.69,0.03,0.01,0.13,0.0,0.0,0.0,697.0,9.0,097
3494,0.0,0.0,0.0,0.03,0.0,0.02,0.0,0.0,0.0,0.0,0.0,0.0,0.0,0.0,0.0,0.0,0.0,0.03,0.0,0.0,0.0,0.0,0.0,0.05,0.0,0.0,0.01,0.0,0.0,0.0,0.0,0.0,0.69,0.03,0.01,0.13,0.0,0.0,0.0,688.0,10.0,097
3495,0.0,0.0,0.0,0.03,0.0,0.02,0.0,0.0,0.0,0.0,0.0,0.0,0.0,0.0,0.0,0.0,0.0,0.03,0.0,0.0,0.0,0.0,0.0,0.05,0.0,0.0,0.01,0.0,0.0,0.0,0.0,0.0,0.69,0.03,0.01,0.13,0.0,0.0,0.0,679.0,11.0,097
3496,0.0,0.0,0.0,0.03,0.0,0.02,0.0,0.0,0.0,0.0,0.0,0.0,0.0,0.0,0.0,0.0,0.0,0.03,0.0,0.0,0.0,0.0,0.0,0.05,0.0,0.0,0.01,0.0,0.0,0.0,0.0,0.0,0.69,0.03,0.01,0.13,0.0,0.0,0.0,670.0,12.0,097
793,0.03,0.0,0.12,0.0,0.0,0.0,0.0,0.0,0.0,0.0,0.0,0.0,0.0,0.0,0.0,0.0,0.0,0.0,0.0,0.0,0.0,0.0,0.0,0.0,0.0,0.0,0.65,0.0,0.0,0.2,0.0,0.0,0.0,0.0,0.0,0.0,0.0,0.0,0.0,578.0,12.0,098
794,0.03,0.0,0.12,0.0,0.0,0.0,0.0,0.0,0.0,0.0,0.0,0.0,0.0,0.0,0.0,0.0,0.0,0.0,0.0,0.0,0.0,0.0,0.0,0.0,0.0,0.0,0.65,0.0,0.0,0.2,0.0,0.0,0.0,0.0,0.0,0.0,0.0,0.0,0.0,618.0,9.0,098
795,0.03,0.0,0.12,0.0,0.0,0.0,0.0,0.0,0.0,0.0,0.0,0.0,0.0,0.0,0.0,0.0,0.0,0.0,0.0,0.0,0.0,0.0,0.0,0.0,0.0,0.0,0.65,0.0,0.0,0.2,0.0,0.0,0.0,0.0,0.0,0.0,0.0,0.0,0.0,648.0,7.0,098
3497,0.03,0.0,0.12,0.0,0.0,0.0,0.0,0.0,0.0,0.0,0.0,0.0,0.0,0.0,0.0,0.0,0.0,0.0,0.0,0.0,0.0,0.0,0.0,0.0,0.0,0.0,0.65,0.0,0.0,0.2,0.0,0.0,0.0,0.0,0.0,0.0,0.0,0.0,0.0,899.0,0.0,098
3498,0.03,0.0,0.12,0.0,0.0,0.0,0.0,0.0,0.0,0.0,0.0,0.0,0.0,0.0,0.0,0.0,0.0,0.0,0.0,0.0,0.0,0.0,0.0,0.0,0.0,0.0,0.65,0.0,0.0,0.2,0.0,0.0,0.0,0.0,0.0,0.0,0.0,0.0,0.0,849.0,0.5,098
3499,0.03,0.0,0.12,0.0,0.0,0.0,0.0,0.0,0.0,0.0,0.0,0.0,0.0,0.0,0.0,0.0,0.0,0.0,0.0,0.0,0.0,0.0,0.0,0.0,0.0,0.0,0.65,0.0,0.0,0.2,0.0,0.0,0.0,0.0,0.0,0.0,0.0,0.0,0.0,813.0,1.0,098
3500,0.03,0.0,0.12,0.0,0.0,0.0,0.0,0.0,0.0,0.0,0.0,0.0,0.0,0.0,0.0,0.0,0.0,0.0,0.0,0.0,0.0,0.0,0.0,0.0,0.0,0.0,0.65,0.0,0.0,0.2,0.0,0.0,0.0,0.0,0.0,0.0,0.0,0.0,0.0,779.0,1.5,098
3501,0.03,0.0,0.12,0.0,0.0,0.0,0.0,0.0,0.0,0.0,0.0,0.0,0.0,0.0,0.0,0.0,0.0,0.0,0.0,0.0,0.0,0.0,0.0,0.0,0.0,0.0,0.65,0.0,0.0,0.2,0.0,0.0,0.0,0.0,0.0,0.0,0.0,0.0,0.0,672.0,5.0,098
3502,0.03,0.0,0.12,0.0,0.0,0.0,0.0,0.0,0.0,0.0,0.0,0.0,0.0,0.0,0.0,0.0,0.0,0.0,0.0,0.0,0.0,0.0,0.0,0.0,0.0,0.0,0.65,0.0,0.0,0.2,0.0,0.0,0.0,0.0,0.0,0.0,0.0,0.0,0.0,656.0,6.0,098
3503,0.03,0.0,0.12,0.0,0.0,0.0,0.0,0.0,0.0,0.0,0.0,0.0,0.0,0.0,0.0,0.0,0.0,0.0,0.0,0.0,0.0,0.0,0.0,0.0,0.0,0.0,0.65,0.0,0.0,0.2,0.0,0.0,0.0,0.0,0.0,0.0,0.0,0.0,0.0,641.0,7.0,098
3504,0.03,0.0,0.12,0.0,0.0,0.0,0.0,0.0,0.0,0.0,0.0,0.0,0.0,0.0,0.0,0.0,0.0,0.0,0.0,0.0,0.0,0.0,0.0,0.0,0.0,0.0,0.65,0.0,0.0,0.2,0.0,0.0,0.0,0.0,0.0,0.0,0.0,0.0,0.0,627.0,8.0,098
3505,0.03,0.0,0.12,0.0,0.0,0.0,0.0,0.0,0.0,0.0,0.0,0.0,0.0,0.0,0.0,0.0,0.0,0.0,0.0,0.0,0.0,0.0,0.0,0.0,0.0,0.0,0.65,0.0,0.0,0.2,0.0,0.0,0.0,0.0,0.0,0.0,0.0,0.0,0.0,614.0,9.0,098
3506,0.03,0.0,0.12,0.0,0.0,0.0,0.0,0.0,0.0,0.0,0.0,0.0,0.0,0.0,0.0,0.0,0.0,0.0,0.0,0.0,0.0,0.0,0.0,0.0,0.0,0.0,0.65,0.0,0.0,0.2,0.0,0.0,0.0,0.0,0.0,0.0,0.0,0.0,0.0,602.0,10.0,098
3507,0.03,0.0,0.12,0.0,0.0,0.0,0.0,0.0,0.0,0.0,0.0,0.0,0.0,0.0,0.0,0.0,0.0,0.0,0.0,0.0,0.0,0.0,0.0,0.0,0.0,0.0,0.65,0.0,0.0,0.2,0.0,0.0,0.0,0.0,0.0,0.0,0.0,0.0,0.0,591.0,11.0,098
3508,0.03,0.0,0.12,0.0,0.0,0.0,0.0,0.0,0.0,0.0,0.0,0.0,0.0,0.0,0.0,0.0,0.0,0.0,0.0,0.0,0.0,0.0,0.0,0.0,0.0,0.0,0.65,0.0,0.0,0.2,0.0,0.0,0.0,0.0,0.0,0.0,0.0,0.0,0.0,580.0,12.0,098
796,0.02,0.0,0.24,0.0,0.0,0.0,0.0,0.0,0.0,0.0,0.0,0.0,0.0,0.0,0.0,0.0,0.05,0.0,0.0,0.0,0.0,0.0,0.03,0.0,0.0,0.0,0.0,0.0,0.05,0.61,0.0,0.0,0.0,0.0,0.0,0.0,0.0,0.0,0.0,723.0,12.0,099
797,0.02,0.0,0.24,0.0,0.0,0.0,0.0,0.0,0.0,0.0,0.0,0.0,0.0,0.0,0.0,0.0,0.05,0.0,0.0,0.0,0.0,0.0,0.03,0.0,0.0,0.0,0.0,0.0,0.05,0.61,0.0,0.0,0.0,0.0,0.0,0.0,0.0,0.0,0.0,813.0,9.0,099
798,0.02,0.0,0.24,0.0,0.0,0.0,0.0,0.0,0.0,0.0,0.0,0.0,0.0,0.0,0.0,0.0,0.05,0.0,0.0,0.0,0.0,0.0,0.03,0.0,0.0,0.0,0.0,0.0,0.05,0.61,0.0,0.0,0.0,0.0,0.0,0.0,0.0,0.0,0.0,888.0,7.0,099
2193,0.02,0.0,0.24,0.0,0.0,0.0,0.0,0.0,0.0,0.0,0.0,0.0,0.0,0.0,0.0,0.0,0.05,0.0,0.0,0.0,0.0,0.0,0.03,0.0,0.0,0.0,0.0,0.0,0.05,0.61,0.0,0.0,0.0,0.0,0.0,0.0,0.0,0.0,0.0,1653.0,0.6334684555795866,099
2194,0.02,0.0,0.24,0.0,0.0,0.0,0.0,0.0,0.0,0.0,0.0,0.0,0.0,0.0,0.0,0.0,0.05,0.0,0.0,0.0,0.0,0.0,0.03,0.0,0.0,0.0,0.0,0.0,0.05,0.61,0.0,0.0,0.0,0.0,0.0,0.0,0.0,0.0,0.0,1633.0,0.7242758696007892,099
2195,0.02,0.0,0.24,0.0,0.0,0.0,0.0,0.0,0.0,0.0,0.0,0.0,0.0,0.0,0.0,0.0,0.05,0.0,0.0,0.0,0.0,0.0,0.03,0.0,0.0,0.0,0.0,0.0,0.05,0.61,0.0,0.0,0.0,0.0,0.0,0.0,0.0,0.0,0.0,1613.0,0.8061799739838871,099
2196,0.02,0.0,0.24,0.0,0.0,0.0,0.0,0.0,0.0,0.0,0.0,0.0,0.0,0.0,0.0,0.0,0.05,0.0,0.0,0.0,0.0,0.0,0.03,0.0,0.0,0.0,0.0,0.0,0.05,0.61,0.0,0.0,0.0,0.0,0.0,0.0,0.0,0.0,0.0,1593.0,0.8808135922807914,099
2197,0.02,0.0,0.24,0.0,0.0,0.0,0.0,0.0,0.0,0.0,0.0,0.0,0.0,0.0,0.0,0.0,0.05,0.0,0.0,0.0,0.0,0.0,0.03,0.0,0.0,0.0,0.0,0.0,0.05,0.61,0.0,0.0,0.0,0.0,0.0,0.0,0.0,0.0,0.0,1573.0,0.9590413923210936,099
2198,0.02,0.0,0.24,0.0,0.0,0.0,0.0,0.0,0.0,0.0,0.0,0.0,0.0,0.0,0.0,0.0,0.05,0.0,0.0,0.0,0.0,0.0,0.03,0.0,0.0,0.0,0.0,0.0,0.05,0.61,0.0,0.0,0.0,0.0,0.0,0.0,0.0,0.0,0.0,1553.0,1.03342375548695,099
2199,0.02,0.0,0.24,0.0,0.0,0.0,0.0,0.0,0.0,0.0,0.0,0.0,0.0,0.0,0.0,0.0,0.05,0.0,0.0,0.0,0.0,0.0,0.03,0.0,0.0,0.0,0.0,0.0,0.05,0.61,0.0,0.0,0.0,0.0,0.0,0.0,0.0,0.0,0.0,1533.0,1.100370545117563,099
2200,0.02,0.0,0.24,0.0,0.0,0.0,0.0,0.0,0.0,0.0,0.0,0.0,0.0,0.0,0.0,0.0,0.05,0.0,0.0,0.0,0.0,0.0,0.03,0.0,0.0,0.0,0.0,0.0,0.05,0.61,0.0,0.0,0.0,0.0,0.0,0.0,0.0,0.0,0.0,1513.0,1.1760912590556811,099
2201,0.02,0.0,0.24,0.0,0.0,0.0,0.0,0.0,0.0,0.0,0.0,0.0,0.0,0.0,0.0,0.0,0.05,0.0,0.0,0.0,0.0,0.0,0.03,0.0,0.0,0.0,0.0,0.0,0.05,0.61,0.0,0.0,0.0,0.0,0.0,0.0,0.0,0.0,0.0,1493.0,1.24551266781415,099
2202,0.02,0.0,0.24,0.0,0.0,0.0,0.0,0.0,0.0,0.0,0.0,0.0,0.0,0.0,0.0,0.0,0.05,0.0,0.0,0.0,0.0,0.0,0.03,0.0,0.0,0.0,0.0,0.0,0.05,0.61,0.0,0.0,0.0,0.0,0.0,0.0,0.0,0.0,0.0,1473.0,1.3180633349627615,099
2203,0.02,0.0,0.24,0.0,0.0,0.0,0.0,0.0,0.0,0.0,0.0,0.0,0.0,0.0,0.0,0.0,0.05,0.0,0.0,0.0,0.0,0.0,0.03,0.0,0.0,0.0,0.0,0.0,0.05,0.61,0.0,0.0,0.0,0.0,0.0,0.0,0.0,0.0,0.0,1453.0,1.3944516808262164,099
2204,0.02,0.0,0.24,0.0,0.0,0.0,0.0,0.0,0.0,0.0,0.0,0.0,0.0,0.0,0.0,0.0,0.05,0.0,0.0,0.0,0.0,0.0,0.03,0.0,0.0,0.0,0.0,0.0,0.05,0.61,0.0,0.0,0.0,0.0,0.0,0.0,0.0,0.0,0.0,1433.0,1.4941545940184429,099
2205,0.02,0.0,0.24,0.0,0.0,0.0,0.0,0.0,0.0,0.0,0.0,0.0,0.0,0.0,0.0,0.0,0.05,0.0,0.0,0.0,0.0,0.0,0.03,0.0,0.0,0.0,0.0,0.0,0.05,0.61,0.0,0.0,0.0,0.0,0.0,0.0,0.0,0.0,0.0,1413.0,1.59659709562646,099
2206,0.02,0.0,0.24,0.0,0.0,0.0,0.0,0.0,0.0,0.0,0.0,0.0,0.0,0.0,0.0,0.0,0.05,0.0,0.0,0.0,0.0,0.0,0.03,0.0,0.0,0.0,0.0,0.0,0.05,0.61,0.0,0.0,0.0,0.0,0.0,0.0,0.0,0.0,0.0,1393.0,1.683947130751512,099
2207,0.02,0.0,0.24,0.0,0.0,0.0,0.0,0.0,0.0,0.0,0.0,0.0,0.0,0.0,0.0,0.0,0.05,0.0,0.0,0.0,0.0,0.0,0.03,0.0,0.0,0.0,0.0,0.0,0.05,0.61,0.0,0.0,0.0,0.0,0.0,0.0,0.0,0.0,0.0,1373.0,1.7923916894982541,099
2208,0.02,0.0,0.24,0.0,0.0,0.0,0.0,0.0,0.0,0.0,0.0,0.0,0.0,0.0,0.0,0.0,0.05,0.0,0.0,0.0,0.0,0.0,0.03,0.0,0.0,0.0,0.0,0.0,0.05,0.61,0.0,0.0,0.0,0.0,0.0,0.0,0.0,0.0,0.0,1353.0,1.8976270912904412,099
2209,0.02,0.0,0.24,0.0,0.0,0.0,0.0,0.0,0.0,0.0,0.0,0.0,0.0,0.0,0.0,0.0,0.05,0.0,0.0,0.0,0.0,0.0,0.03,0.0,0.0,0.0,0.0,0.0,0.05,0.61,0.0,0.0,0.0,0.0,0.0,0.0,0.0,0.0,0.0,1333.0,2.0,099
2210,0.02,0.0,0.24,0.0,0.0,0.0,0.0,0.0,0.0,0.0,0.0,0.0,0.0,0.0,0.0,0.0,0.05,0.0,0.0,0.0,0.0,0.0,0.03,0.0,0.0,0.0,0.0,0.0,0.05,0.61,0.0,0.0,0.0,0.0,0.0,0.0,0.0,0.0,0.0,1313.0,2.1072099696478683,099
2211,0.02,0.0,0.24,0.0,0.0,0.0,0.0,0.0,0.0,0.0,0.0,0.0,0.0,0.0,0.0,0.0,0.05,0.0,0.0,0.0,0.0,0.0,0.03,0.0,0.0,0.0,0.0,0.0,0.05,0.61,0.0,0.0,0.0,0.0,0.0,0.0,0.0,0.0,0.0,1293.0,2.2253092817258633,099
2212,0.02,0.0,0.24,0.0,0.0,0.0,0.0,0.0,0.0,0.0,0.0,0.0,0.0,0.0,0.0,0.0,0.05,0.0,0.0,0.0,0.0,0.0,0.03,0.0,0.0,0.0,0.0,0.0,0.05,0.61,0.0,0.0,0.0,0.0,0.0,0.0,0.0,0.0,0.0,1273.0,2.342422680822206,099
2213,0.02,0.0,0.24,0.0,0.0,0.0,0.0,0.0,0.0,0.0,0.0,0.0,0.0,0.0,0.0,0.0,0.05,0.0,0.0,0.0,0.0,0.0,0.03,0.0,0.0,0.0,0.0,0.0,0.05,0.61,0.0,0.0,0.0,0.0,0.0,0.0,0.0,0.0,0.0,1253.0,2.5185139398778875,099
2214,0.02,0.0,0.24,0.0,0.0,0.0,0.0,0.0,0.0,0.0,0.0,0.0,0.0,0.0,0.0,0.0,0.05,0.0,0.0,0.0,0.0,0.0,0.03,0.0,0.0,0.0,0.0,0.0,0.05,0.61,0.0,0.0,0.0,0.0,0.0,0.0,0.0,0.0,0.0,1233.0,2.6989700043360187,099
2215,0.02,0.0,0.24,0.0,0.0,0.0,0.0,0.0,0.0,0.0,0.0,0.0,0.0,0.0,0.0,0.0,0.05,0.0,0.0,0.0,0.0,0.0,0.03,0.0,0.0,0.0,0.0,0.0,0.05,0.61,0.0,0.0,0.0,0.0,0.0,0.0,0.0,0.0,0.0,1213.0,2.832508912706236,099
2216,0.02,0.0,0.24,0.0,0.0,0.0,0.0,0.0,0.0,0.0,0.0,0.0,0.0,0.0,0.0,0.0,0.05,0.0,0.0,0.0,0.0,0.0,0.03,0.0,0.0,0.0,0.0,0.0,0.05,0.61,0.0,0.0,0.0,0.0,0.0,0.0,0.0,0.0,0.0,1193.0,2.9684829485539352,099
2217,0.02,0.0,0.24,0.0,0.0,0.0,0.0,0.0,0.0,0.0,0.0,0.0,0.0,0.0,0.0,0.0,0.05,0.0,0.0,0.0,0.0,0.0,0.03,0.0,0.0,0.0,0.0,0.0,0.05,0.61,0.0,0.0,0.0,0.0,0.0,0.0,0.0,0.0,0.0,1173.0,3.1003705451175625,099
2218,0.02,0.0,0.24,0.0,0.0,0.0,0.0,0.0,0.0,0.0,0.0,0.0,0.0,0.0,0.0,0.0,0.05,0.0,0.0,0.0,0.0,0.0,0.03,0.0,0.0,0.0,0.0,0.0,0.05,0.61,0.0,0.0,0.0,0.0,0.0,0.0,0.0,0.0,0.0,1153.0,3.3654879848908994,099
2219,0.02,0.0,0.24,0.0,0.0,0.0,0.0,0.0,0.0,0.0,0.0,0.0,0.0,0.0,0.0,0.0,0.05,0.0,0.0,0.0,0.0,0.0,0.03,0.0,0.0,0.0,0.0,0.0,0.05,0.61,0.0,0.0,0.0,0.0,0.0,0.0,0.0,0.0,0.0,1133.0,3.544068044350276,099
3509,0.02,0.0,0.24,0.0,0.0,0.0,0.0,0.0,0.0,0.0,0.0,0.0,0.0,0.0,0.0,0.0,0.05,0.0,0.0,0.0,0.0,0.0,0.03,0.0,0.0,0.0,0.0,0.0,0.05,0.61,0.0,0.0,0.0,0.0,0.0,0.0,0.0,0.0,0.0,1740.0,0.5,099
3510,0.02,0.0,0.24,0.0,0.0,0.0,0.0,0.0,0.0,0.0,0.0,0.0,0.0,0.0,0.0,0.0,0.05,0.0,0.0,0.0,0.0,0.0,0.03,0.0,0.0,0.0,0.0,0.0,0.05,0.61,0.0,0.0,0.0,0.0,0.0,0.0,0.0,0.0,0.0,1589.0,1.0,099
3511,0.02,0.0,0.24,0.0,0.0,0.0,0.0,0.0,0.0,0.0,0.0,0.0,0.0,0.0,0.0,0.0,0.05,0.0,0.0,0.0,0.0,0.0,0.03,0.0,0.0,0.0,0.0,0.0,0.05,0.61,0.0,0.0,0.0,0.0,0.0,0.0,0.0,0.0,0.0,1460.0,1.5,099
3512,0.02,0.0,0.24,0.0,0.0,0.0,0.0,0.0,0.0,0.0,0.0,0.0,0.0,0.0,0.0,0.0,0.05,0.0,0.0,0.0,0.0,0.0,0.03,0.0,0.0,0.0,0.0,0.0,0.05,0.61,0.0,0.0,0.0,0.0,0.0,0.0,0.0,0.0,0.0,1359.0,2.0,099
3513,0.02,0.0,0.24,0.0,0.0,0.0,0.0,0.0,0.0,0.0,0.0,0.0,0.0,0.0,0.0,0.0,0.05,0.0,0.0,0.0,0.0,0.0,0.03,0.0,0.0,0.0,0.0,0.0,0.05,0.61,0.0,0.0,0.0,0.0,0.0,0.0,0.0,0.0,0.0,1276.0,2.5,099
3514,0.02,0.0,0.24,0.0,0.0,0.0,0.0,0.0,0.0,0.0,0.0,0.0,0.0,0.0,0.0,0.0,0.05,0.0,0.0,0.0,0.0,0.0,0.03,0.0,0.0,0.0,0.0,0.0,0.05,0.61,0.0,0.0,0.0,0.0,0.0,0.0,0.0,0.0,0.0,1203.0,3.0,099
3515,0.02,0.0,0.24,0.0,0.0,0.0,0.0,0.0,0.0,0.0,0.0,0.0,0.0,0.0,0.0,0.0,0.05,0.0,0.0,0.0,0.0,0.0,0.03,0.0,0.0,0.0,0.0,0.0,0.05,0.61,0.0,0.0,0.0,0.0,0.0,0.0,0.0,0.0,0.0,1082.0,4.0,099
3516,0.02,0.0,0.24,0.0,0.0,0.0,0.0,0.0,0.0,0.0,0.0,0.0,0.0,0.0,0.0,0.0,0.05,0.0,0.0,0.0,0.0,0.0,0.03,0.0,0.0,0.0,0.0,0.0,0.05,0.61,0.0,0.0,0.0,0.0,0.0,0.0,0.0,0.0,0.0,990.0,5.0,099
3517,0.02,0.0,0.24,0.0,0.0,0.0,0.0,0.0,0.0,0.0,0.0,0.0,0.0,0.0,0.0,0.0,0.05,0.0,0.0,0.0,0.0,0.0,0.03,0.0,0.0,0.0,0.0,0.0,0.05,0.61,0.0,0.0,0.0,0.0,0.0,0.0,0.0,0.0,0.0,928.0,6.0,099
3518,0.02,0.0,0.24,0.0,0.0,0.0,0.0,0.0,0.0,0.0,0.0,0.0,0.0,0.0,0.0,0.0,0.05,0.0,0.0,0.0,0.0,0.0,0.03,0.0,0.0,0.0,0.0,0.0,0.05,0.61,0.0,0.0,0.0,0.0,0.0,0.0,0.0,0.0,0.0,885.0,7.0,099
3519,0.02,0.0,0.24,0.0,0.0,0.0,0.0,0.0,0.0,0.0,0.0,0.0,0.0,0.0,0.0,0.0,0.05,0.0,0.0,0.0,0.0,0.0,0.03,0.0,0.0,0.0,0.0,0.0,0.05,0.61,0.0,0.0,0.0,0.0,0.0,0.0,0.0,0.0,0.0,847.0,7.719999999999999,099
3520,0.02,0.0,0.24,0.0,0.0,0.0,0.0,0.0,0.0,0.0,0.0,0.0,0.0,0.0,0.0,0.0,0.05,0.0,0.0,0.0,0.0,0.0,0.03,0.0,0.0,0.0,0.0,0.0,0.05,0.61,0.0,0.0,0.0,0.0,0.0,0.0,0.0,0.0,0.0,782.0,10.0,099
3521,0.02,0.0,0.24,0.0,0.0,0.0,0.0,0.0,0.0,0.0,0.0,0.0,0.0,0.0,0.0,0.0,0.05,0.0,0.0,0.0,0.0,0.0,0.03,0.0,0.0,0.0,0.0,0.0,0.05,0.61,0.0,0.0,0.0,0.0,0.0,0.0,0.0,0.0,0.0,753.0,11.0,099
3522,0.02,0.0,0.24,0.0,0.0,0.0,0.0,0.0,0.0,0.0,0.0,0.0,0.0,0.0,0.0,0.0,0.05,0.0,0.0,0.0,0.0,0.0,0.03,0.0,0.0,0.0,0.0,0.0,0.05,0.61,0.0,0.0,0.0,0.0,0.0,0.0,0.0,0.0,0.0,726.0,12.0,099
9365,0.02,0.0,0.24,0.0,0.0,0.0,0.0,0.0,0.0,0.0,0.0,0.0,0.0,0.0,0.0,0.0,0.05,0.0,0.0,0.0,0.0,0.0,0.03,0.0,0.0,0.0,0.0,0.0,0.05,0.61,0.0,0.0,0.0,0.0,0.0,0.0,0.0,0.0,0.0,729.0,11.61,099
9366,0.02,0.0,0.24,0.0,0.0,0.0,0.0,0.0,0.0,0.0,0.0,0.0,0.0,0.0,0.0,0.0,0.05,0.0,0.0,0.0,0.0,0.0,0.03,0.0,0.0,0.0,0.0,0.0,0.05,0.61,0.0,0.0,0.0,0.0,0.0,0.0,0.0,0.0,0.0,733.0,11.28,099
9367,0.02,0.0,0.24,0.0,0.0,0.0,0.0,0.0,0.0,0.0,0.0,0.0,0.0,0.0,0.0,0.0,0.05,0.0,0.0,0.0,0.0,0.0,0.03,0.0,0.0,0.0,0.0,0.0,0.05,0.61,0.0,0.0,0.0,0.0,0.0,0.0,0.0,0.0,0.0,741.0,10.98,099
9368,0.02,0.0,0.24,0.0,0.0,0.0,0.0,0.0,0.0,0.0,0.0,0.0,0.0,0.0,0.0,0.0,0.05,0.0,0.0,0.0,0.0,0.0,0.03,0.0,0.0,0.0,0.0,0.0,0.05,0.61,0.0,0.0,0.0,0.0,0.0,0.0,0.0,0.0,0.0,751.0,10.56,099
9369,0.02,0.0,0.24,0.0,0.0,0.0,0.0,0.0,0.0,0.0,0.0,0.0,0.0,0.0,0.0,0.0,0.05,0.0,0.0,0.0,0.0,0.0,0.03,0.0,0.0,0.0,0.0,0.0,0.05,0.61,0.0,0.0,0.0,0.0,0.0,0.0,0.0,0.0,0.0,770.0,9.97,099
9370,0.02,0.0,0.24,0.0,0.0,0.0,0.0,0.0,0.0,0.0,0.0,0.0,0.0,0.0,0.0,0.0,0.05,0.0,0.0,0.0,0.0,0.0,0.03,0.0,0.0,0.0,0.0,0.0,0.05,0.61,0.0,0.0,0.0,0.0,0.0,0.0,0.0,0.0,0.0,781.0,9.62,099
9371,0.02,0.0,0.24,0.0,0.0,0.0,0.0,0.0,0.0,0.0,0.0,0.0,0.0,0.0,0.0,0.0,0.05,0.0,0.0,0.0,0.0,0.0,0.03,0.0,0.0,0.0,0.0,0.0,0.05,0.61,0.0,0.0,0.0,0.0,0.0,0.0,0.0,0.0,0.0,791.0,9.13,099
9372,0.02,0.0,0.24,0.0,0.0,0.0,0.0,0.0,0.0,0.0,0.0,0.0,0.0,0.0,0.0,0.0,0.05,0.0,0.0,0.0,0.0,0.0,0.03,0.0,0.0,0.0,0.0,0.0,0.05,0.61,0.0,0.0,0.0,0.0,0.0,0.0,0.0,0.0,0.0,792.0,9.3,099
9373,0.02,0.0,0.24,0.0,0.0,0.0,0.0,0.0,0.0,0.0,0.0,0.0,0.0,0.0,0.0,0.0,0.05,0.0,0.0,0.0,0.0,0.0,0.03,0.0,0.0,0.0,0.0,0.0,0.05,0.61,0.0,0.0,0.0,0.0,0.0,0.0,0.0,0.0,0.0,799.0,8.99,099
9374,0.02,0.0,0.24,0.0,0.0,0.0,0.0,0.0,0.0,0.0,0.0,0.0,0.0,0.0,0.0,0.0,0.05,0.0,0.0,0.0,0.0,0.0,0.03,0.0,0.0,0.0,0.0,0.0,0.05,0.61,0.0,0.0,0.0,0.0,0.0,0.0,0.0,0.0,0.0,812.0,8.46,099
9375,0.02,0.0,0.24,0.0,0.0,0.0,0.0,0.0,0.0,0.0,0.0,0.0,0.0,0.0,0.0,0.0,0.05,0.0,0.0,0.0,0.0,0.0,0.03,0.0,0.0,0.0,0.0,0.0,0.05,0.61,0.0,0.0,0.0,0.0,0.0,0.0,0.0,0.0,0.0,826.0,8.11,099
9376,0.02,0.0,0.24,0.0,0.0,0.0,0.0,0.0,0.0,0.0,0.0,0.0,0.0,0.0,0.0,0.0,0.05,0.0,0.0,0.0,0.0,0.0,0.03,0.0,0.0,0.0,0.0,0.0,0.05,0.61,0.0,0.0,0.0,0.0,0.0,0.0,0.0,0.0,0.0,834.0,7.83,099
9377,0.02,0.0,0.24,0.0,0.0,0.0,0.0,0.0,0.0,0.0,0.0,0.0,0.0,0.0,0.0,0.0,0.05,0.0,0.0,0.0,0.0,0.0,0.03,0.0,0.0,0.0,0.0,0.0,0.05,0.61,0.0,0.0,0.0,0.0,0.0,0.0,0.0,0.0,0.0,858.0,7.23,099
9378,0.02,0.0,0.24,0.0,0.0,0.0,0.0,0.0,0.0,0.0,0.0,0.0,0.0,0.0,0.0,0.0,0.05,0.0,0.0,0.0,0.0,0.0,0.03,0.0,0.0,0.0,0.0,0.0,0.05,0.61,0.0,0.0,0.0,0.0,0.0,0.0,0.0,0.0,0.0,863.0,6.92,099
9379,0.02,0.0,0.24,0.0,0.0,0.0,0.0,0.0,0.0,0.0,0.0,0.0,0.0,0.0,0.0,0.0,0.05,0.0,0.0,0.0,0.0,0.0,0.03,0.0,0.0,0.0,0.0,0.0,0.05,0.61,0.0,0.0,0.0,0.0,0.0,0.0,0.0,0.0,0.0,883.0,6.64,099
9380,0.02,0.0,0.24,0.0,0.0,0.0,0.0,0.0,0.0,0.0,0.0,0.0,0.0,0.0,0.0,0.0,0.05,0.0,0.0,0.0,0.0,0.0,0.03,0.0,0.0,0.0,0.0,0.0,0.05,0.61,0.0,0.0,0.0,0.0,0.0,0.0,0.0,0.0,0.0,891.0,6.39,099
9381,0.02,0.0,0.24,0.0,0.0,0.0,0.0,0.0,0.0,0.0,0.0,0.0,0.0,0.0,0.0,0.0,0.05,0.0,0.0,0.0,0.0,0.0,0.03,0.0,0.0,0.0,0.0,0.0,0.05,0.61,0.0,0.0,0.0,0.0,0.0,0.0,0.0,0.0,0.0,906.0,6.08,099
9382,0.02,0.0,0.24,0.0,0.0,0.0,0.0,0.0,0.0,0.0,0.0,0.0,0.0,0.0,0.0,0.0,0.05,0.0,0.0,0.0,0.0,0.0,0.03,0.0,0.0,0.0,0.0,0.0,0.05,0.61,0.0,0.0,0.0,0.0,0.0,0.0,0.0,0.0,0.0,931.0,5.48,099
9383,0.02,0.0,0.24,0.0,0.0,0.0,0.0,0.0,0.0,0.0,0.0,0.0,0.0,0.0,0.0,0.0,0.05,0.0,0.0,0.0,0.0,0.0,0.03,0.0,0.0,0.0,0.0,0.0,0.05,0.61,0.0,0.0,0.0,0.0,0.0,0.0,0.0,0.0,0.0,950.0,5.31,099
9384,0.02,0.0,0.24,0.0,0.0,0.0,0.0,0.0,0.0,0.0,0.0,0.0,0.0,0.0,0.0,0.0,0.05,0.0,0.0,0.0,0.0,0.0,0.03,0.0,0.0,0.0,0.0,0.0,0.05,0.61,0.0,0.0,0.0,0.0,0.0,0.0,0.0,0.0,0.0,953.0,5.03,099
9385,0.02,0.0,0.24,0.0,0.0,0.0,0.0,0.0,0.0,0.0,0.0,0.0,0.0,0.0,0.0,0.0,0.05,0.0,0.0,0.0,0.0,0.0,0.03,0.0,0.0,0.0,0.0,0.0,0.05,0.61,0.0,0.0,0.0,0.0,0.0,0.0,0.0,0.0,0.0,980.0,4.85,099
9386,0.02,0.0,0.24,0.0,0.0,0.0,0.0,0.0,0.0,0.0,0.0,0.0,0.0,0.0,0.0,0.0,0.05,0.0,0.0,0.0,0.0,0.0,0.03,0.0,0.0,0.0,0.0,0.0,0.05,0.61,0.0,0.0,0.0,0.0,0.0,0.0,0.0,0.0,0.0,984.0,4.54,099
9387,0.02,0.0,0.24,0.0,0.0,0.0,0.0,0.0,0.0,0.0,0.0,0.0,0.0,0.0,0.0,0.0,0.05,0.0,0.0,0.0,0.0,0.0,0.03,0.0,0.0,0.0,0.0,0.0,0.05,0.61,0.0,0.0,0.0,0.0,0.0,0.0,0.0,0.0,0.0,1006.0,4.57,099
9388,0.02,0.0,0.24,0.0,0.0,0.0,0.0,0.0,0.0,0.0,0.0,0.0,0.0,0.0,0.0,0.0,0.05,0.0,0.0,0.0,0.0,0.0,0.03,0.0,0.0,0.0,0.0,0.0,0.05,0.61,0.0,0.0,0.0,0.0,0.0,0.0,0.0,0.0,0.0,1103.0,3.49,099
9389,0.02,0.0,0.24,0.0,0.0,0.0,0.0,0.0,0.0,0.0,0.0,0.0,0.0,0.0,0.0,0.0,0.05,0.0,0.0,0.0,0.0,0.0,0.03,0.0,0.0,0.0,0.0,0.0,0.05,0.61,0.0,0.0,0.0,0.0,0.0,0.0,0.0,0.0,0.0,1139.0,3.24,099
9390,0.02,0.0,0.24,0.0,0.0,0.0,0.0,0.0,0.0,0.0,0.0,0.0,0.0,0.0,0.0,0.0,0.05,0.0,0.0,0.0,0.0,0.0,0.03,0.0,0.0,0.0,0.0,0.0,0.05,0.61,0.0,0.0,0.0,0.0,0.0,0.0,0.0,0.0,0.0,1168.0,3.0,099
9391,0.02,0.0,0.24,0.0,0.0,0.0,0.0,0.0,0.0,0.0,0.0,0.0,0.0,0.0,0.0,0.0,0.05,0.0,0.0,0.0,0.0,0.0,0.03,0.0,0.0,0.0,0.0,0.0,0.05,0.61,0.0,0.0,0.0,0.0,0.0,0.0,0.0,0.0,0.0,1220.0,2.65,099
9392,0.02,0.0,0.24,0.0,0.0,0.0,0.0,0.0,0.0,0.0,0.0,0.0,0.0,0.0,0.0,0.0,0.05,0.0,0.0,0.0,0.0,0.0,0.03,0.0,0.0,0.0,0.0,0.0,0.05,0.61,0.0,0.0,0.0,0.0,0.0,0.0,0.0,0.0,0.0,1277.0,2.26,099
9393,0.02,0.0,0.24,0.0,0.0,0.0,0.0,0.0,0.0,0.0,0.0,0.0,0.0,0.0,0.0,0.0,0.05,0.0,0.0,0.0,0.0,0.0,0.03,0.0,0.0,0.0,0.0,0.0,0.05,0.61,0.0,0.0,0.0,0.0,0.0,0.0,0.0,0.0,0.0,1339.0,1.98,099
9394,0.02,0.0,0.24,0.0,0.0,0.0,0.0,0.0,0.0,0.0,0.0,0.0,0.0,0.0,0.0,0.0,0.05,0.0,0.0,0.0,0.0,0.0,0.03,0.0,0.0,0.0,0.0,0.0,0.05,0.61,0.0,0.0,0.0,0.0,0.0,0.0,0.0,0.0,0.0,1414.0,1.63,099
9395,0.02,0.0,0.24,0.0,0.0,0.0,0.0,0.0,0.0,0.0,0.0,0.0,0.0,0.0,0.0,0.0,0.05,0.0,0.0,0.0,0.0,0.0,0.03,0.0,0.0,0.0,0.0,0.0,0.05,0.61,0.0,0.0,0.0,0.0,0.0,0.0,0.0,0.0,0.0,1466.0,1.3199999999999998,099
9396,0.02,0.0,0.24,0.0,0.0,0.0,0.0,0.0,0.0,0.0,0.0,0.0,0.0,0.0,0.0,0.0,0.05,0.0,0.0,0.0,0.0,0.0,0.03,0.0,0.0,0.0,0.0,0.0,0.05,0.61,0.0,0.0,0.0,0.0,0.0,0.0,0.0,0.0,0.0,1550.0,0.93,099
9397,0.02,0.0,0.24,0.0,0.0,0.0,0.0,0.0,0.0,0.0,0.0,0.0,0.0,0.0,0.0,0.0,0.05,0.0,0.0,0.0,0.0,0.0,0.03,0.0,0.0,0.0,0.0,0.0,0.05,0.61,0.0,0.0,0.0,0.0,0.0,0.0,0.0,0.0,0.0,1642.0,0.5800000000000001,099
799,0.09,0.0,0.74,0.0,0.0,0.0,0.0,0.0,0.0,0.0,0.0,0.0,0.0,0.0,0.0,0.0,0.0,0.0,0.0,0.0,0.0,0.0,0.0,0.0,0.0,0.0,0.17,0.0,0.0,0.0,0.0,0.0,0.0,0.0,0.0,0.0,0.0,0.0,0.0,728.0,12.0,100
800,0.09,0.0,0.74,0.0,0.0,0.0,0.0,0.0,0.0,0.0,0.0,0.0,0.0,0.0,0.0,0.0,0.0,0.0,0.0,0.0,0.0,0.0,0.0,0.0,0.0,0.0,0.17,0.0,0.0,0.0,0.0,0.0,0.0,0.0,0.0,0.0,0.0,0.0,0.0,773.0,9.0,100
801,0.09,0.0,0.74,0.0,0.0,0.0,0.0,0.0,0.0,0.0,0.0,0.0,0.0,0.0,0.0,0.0,0.0,0.0,0.0,0.0,0.0,0.0,0.0,0.0,0.0,0.0,0.17,0.0,0.0,0.0,0.0,0.0,0.0,0.0,0.0,0.0,0.0,0.0,0.0,803.0,7.0,100
2245,0.09,0.0,0.74,0.0,0.0,0.0,0.0,0.0,0.0,0.0,0.0,0.0,0.0,0.0,0.0,0.0,0.0,0.0,0.0,0.0,0.0,0.0,0.0,0.0,0.0,0.0,0.17,0.0,0.0,0.0,0.0,0.0,0.0,0.0,0.0,0.0,0.0,0.0,0.0,1193.0,0.3222192947339193,100
2246,0.09,0.0,0.74,0.0,0.0,0.0,0.0,0.0,0.0,0.0,0.0,0.0,0.0,0.0,0.0,0.0,0.0,0.0,0.0,0.0,0.0,0.0,0.0,0.0,0.0,0.0,0.17,0.0,0.0,0.0,0.0,0.0,0.0,0.0,0.0,0.0,0.0,0.0,0.0,1173.0,0.43136376415898736,100
2247,0.09,0.0,0.74,0.0,0.0,0.0,0.0,0.0,0.0,0.0,0.0,0.0,0.0,0.0,0.0,0.0,0.0,0.0,0.0,0.0,0.0,0.0,0.0,0.0,0.0,0.0,0.17,0.0,0.0,0.0,0.0,0.0,0.0,0.0,0.0,0.0,0.0,0.0,0.0,1153.0,0.568201724066995,100
2248,0.09,0.0,0.74,0.0,0.0,0.0,0.0,0.0,0.0,0.0,0.0,0.0,0.0,0.0,0.0,0.0,0.0,0.0,0.0,0.0,0.0,0.0,0.0,0.0,0.0,0.0,0.17,0.0,0.0,0.0,0.0,0.0,0.0,0.0,0.0,0.0,0.0,0.0,0.0,1133.0,0.7323937598229686,100
2249,0.09,0.0,0.74,0.0,0.0,0.0,0.0,0.0,0.0,0.0,0.0,0.0,0.0,0.0,0.0,0.0,0.0,0.0,0.0,0.0,0.0,0.0,0.0,0.0,0.0,0.0,0.17,0.0,0.0,0.0,0.0,0.0,0.0,0.0,0.0,0.0,0.0,0.0,0.0,1113.0,0.9242792860618816,100
2250,0.09,0.0,0.74,0.0,0.0,0.0,0.0,0.0,0.0,0.0,0.0,0.0,0.0,0.0,0.0,0.0,0.0,0.0,0.0,0.0,0.0,0.0,0.0,0.0,0.0,0.0,0.17,0.0,0.0,0.0,0.0,0.0,0.0,0.0,0.0,0.0,0.0,0.0,0.0,1093.0,1.0863598306747484,100
