Repository: R3sten/glass_dynamics

# GlassDynamics: Ridge Regression for Glass Viscosity Prediction

## Bachelor's thesis in physics

### Università degli Studi di Trieste

The main goal of this project is to develop a reliable and interpretable predictive model for glass viscosity, moving beyond "black-box" machine learning to provide physically meaningful insights for materials science applications.


This repository implements a workflow that bridges the gap between empirical models and modern data science techniques.

File: data/viscosity_raw_data.csv (part 20 of 81)
,Al2O3,As2O3,B2O3,BaO,BeO,Bi2O3,CaO,CdO,CoO,Cs2O,CuO,Fe2O3,FeO,Ga2O3,GeO2,HfO2,K2O,La2O3,Li2O,MgO,MnO,MoO3,Na2O,Nb2O5,NiO,P2O5,PbO,Rb2O,Sb2O3,SiO2,SrO,Ta2O5,TeO2,TiO2,Tl2O,WO3,Y2O3,ZnO,ZrO2,T,log_visc,ID
2251,0.09,0.0,0.74,0.0,0.0,0.0,0.0,0.0,0.0,0.0,0.0,0.0,0.0,0.0,0.0,0.0,0.0,0.0,0.0,0.0,0.0,0.0,0.0,0.0,0.0,0.0,0.17,0.0,0.0,0.0,0.0,0.0,0.0,0.0,0.0,0.0,0.0,0.0,0.0,1073.0,1.2430380486862944,100
3523,0.09,0.0,0.74,0.0,0.0,0.0,0.0,0.0,0.0,0.0,0.0,0.0,0.0,0.0,0.0,0.0,0.0,0.0,0.0,0.0,0.0,0.0,0.0,0.0,0.0,0.0,0.17,0.0,0.0,0.0,0.0,0.0,0.0,0.0,0.0,0.0,0.0,0.0,0.0,1203.0,0.0,100
3524,0.09,0.0,0.74,0.0,0.0,0.0,0.0,0.0,0.0,0.0,0.0,0.0,0.0,0.0,0.0,0.0,0.0,0.0,0.0,0.0,0.0,0.0,0.0,0.0,0.0,0.0,0.17,0.0,0.0,0.0,0.0,0.0,0.0,0.0,0.0,0.0,0.0,0.0,0.0,1141.0,0.5,100
3525,0.09,0.0,0.74,0.0,0.0,0.0,0.0,0.0,0.0,0.0,0.0,0.0,0.0,0.0,0.0,0.0,0.0,0.0,0.0,0.0,0.0,0.0,0.0,0.0,0.0,0.0,0.17,0.0,0.0,0.0,0.0,0.0,0.0,0.0,0.0,0.0,0.0,0.0,0.0,1087.0,1.0,100
3526,0.09,0.0,0.74,0.0,0.0,0.0,0.0,0.0,0.0,0.0,0.0,0.0,0.0,0.0,0.0,0.0,0.0,0.0,0.0,0.0,0.0,0.0,0.0,0.0,0.0,0.0,0.17,0.0,0.0,0.0,0.0,0.0,0.0,0.0,0.0,0.0,0.0,0.0,0.0,1033.0,1.5,100
3527,0.09,0.0,0.74,0.0,0.0,0.0,0.0,0.0,0.0,0.0,0.0,0.0,0.0,0.0,0.0,0.0,0.0,0.0,0.0,0.0,0.0,0.0,0.0,0.0,0.0,0.0,0.17,0.0,0.0,0.0,0.0,0.0,0.0,0.0,0.0,0.0,0.0,0.0,0.0,984.0,2.0,100
3528,0.09,0.0,0.74,0.0,0.0,0.0,0.0,0.0,0.0,0.0,0.0,0.0,0.0,0.0,0.0,0.0,0.0,0.0,0.0,0.0,0.0,0.0,0.0,0.0,0.0,0.0,0.17,0.0,0.0,0.0,0.0,0.0,0.0,0.0,0.0,0.0,0.0,0.0,0.0,948.0,2.5,100
3529,0.09,0.0,0.74,0.0,0.0,0.0,0.0,0.0,0.0,0.0,0.0,0.0,0.0,0.0,0.0,0.0,0.0,0.0,0.0,0.0,0.0,0.0,0.0,0.0,0.0,0.0,0.17,0.0,0.0,0.0,0.0,0.0,0.0,0.0,0.0,0.0,0.0,0.0,0.0,920.0,3.0,100
3530,0.09,0.0,0.74,0.0,0.0,0.0,0.0,0.0,0.0,0.0,0.0,0.0,0.0,0.0,0.0,0.0,0.0,0.0,0.0,0.0,0.0,0.0,0.0,0.0,0.0,0.0,0.17,0.0,0.0,0.0,0.0,0.0,0.0,0.0,0.0,0.0,0.0,0.0,0.0,880.0,4.0,100
3531,0.09,0.0,0.74,0.0,0.0,0.0,0.0,0.0,0.0,0.0,0.0,0.0,0.0,0.0,0.0,0.0,0.0,0.0,0.0,0.0,0.0,0.0,0.0,0.0,0.0,0.0,0.17,0.0,0.0,0.0,0.0,0.0,0.0,0.0,0.0,0.0,0.0,0.0,0.0,849.0,5.0,100
3532,0.09,0.0,0.74,0.0,0.0,0.0,0.0,0.0,0.0,0.0,0.0,0.0,0.0,0.0,0.0,0.0,0.0,0.0,0.0,0.0,0.0,0.0,0.0,0.0,0.0,0.0,0.17,0.0,0.0,0.0,0.0,0.0,0.0,0.0,0.0,0.0,0.0,0.0,0.0,825.0,6.0,100
3533,0.09,0.0,0.74,0.0,0.0,0.0,0.0,0.0,0.0,0.0,0.0,0.0,0.0,0.0,0.0,0.0,0.0,0.0,0.0,0.0,0.0,0.0,0.0,0.0,0.0,0.0,0.17,0.0,0.0,0.0,0.0,0.0,0.0,0.0,0.0,0.0,0.0,0.0,0.0,786.0,8.0,100
3534,0.09,0.0,0.74,0.0,0.0,0.0,0.0,0.0,0.0,0.0,0.0,0.0,0.0,0.0,0.0,0.0,0.0,0.0,0.0,0.0,0.0,0.0,0.0,0.0,0.0,0.0,0.17,0.0,0.0,0.0,0.0,0.0,0.0,0.0,0.0,0.0,0.0,0.0,0.0,770.0,9.0,100
3535,0.09,0.0,0.74,0.0,0.0,0.0,0.0,0.0,0.0,0.0,0.0,0.0,0.0,0.0,0.0,0.0,0.0,0.0,0.0,0.0,0.0,0.0,0.0,0.0,0.0,0.0,0.17,0.0,0.0,0.0,0.0,0.0,0.0,0.0,0.0,0.0,0.0,0.0,0.0,756.0,10.0,100
3536,0.09,0.0,0.74,0.0,0.0,0.0,0.0,0.0,0.0,0.0,0.0,0.0,0.0,0.0,0.0,0.0,0.0,0.0,0.0,0.0,0.0,0.0,0.0,0.0,0.0,0.0,0.17,0.0,0.0,0.0,0.0,0.0,0.0,0.0,0.0,0.0,0.0,0.0,0.0,743.0,11.0,100
3537,0.09,0.0,0.74,0.0,0.0,0.0,0.0,0.0,0.0,0.0,0.0,0.0,0.0,0.0,0.0,0.0,0.0,0.0,0.0,0.0,0.0,0.0,0.0,0.0,0.0,0.0,0.17,0.0,0.0,0.0,0.0,0.0,0.0,0.0,0.0,0.0,0.0,0.0,0.0,729.0,12.0,100
802,0.06,0.0,0.74,0.0,0.0,0.0,0.0,0.0,0.0,0.0,0.0,0.0,0.0,0.0,0.0,0.0,0.0,0.03,0.0,0.0,0.0,0.0,0.0,0.0,0.0,0.0,0.17,0.0,0.0,0.0,0.0,0.0,0.0,0.0,0.0,0.0,0.0,0.0,0.0,758.0,12.0,101
803,0.06,0.0,0.74,0.0,0.0,0.0,0.0,0.0,0.0,0.0,0.0,0.0,0.0,0.0,0.0,0.0,0.0,0.03,0.0,0.0,0.0,0.0,0.0,0.0,0.0,0.0,0.17,0.0,0.0,0.0,0.0,0.0,0.0,0.0,0.0,0.0,0.0,0.0,0.0,803.0,9.0,101
804,0.06,0.0,0.74,0.0,0.0,0.0,0.0,0.0,0.0,0.0,0.0,0.0,0.0,0.0,0.0,0.0,0.0,0.03,0.0,0.0,0.0,0.0,0.0,0.0,0.0,0.0,0.17,0.0,0.0,0.0,0.0,0.0,0.0,0.0,0.0,0.0,0.0,0.0,0.0,838.0,7.0,101
3538,0.06,0.0,0.74,0.0,0.0,0.0,0.0,0.0,0.0,0.0,0.0,0.0,0.0,0.0,0.0,0.0,0.0,0.03,0.0,0.0,0.0,0.0,0.0,0.0,0.0,0.0,0.17,0.0,0.0,0.0,0.0,0.0,0.0,0.0,0.0,0.0,0.0,0.0,0.0,1200.0,0.0,101
3539,0.06,0.0,0.74,0.0,0.0,0.0,0.0,0.0,0.0,0.0,0.0,0.0,0.0,0.0,0.0,0.0,0.0,0.03,0.0,0.0,0.0,0.0,0.0,0.0,0.0,0.0,0.17,0.0,0.0,0.0,0.0,0.0,0.0,0.0,0.0,0.0,0.0,0.0,0.0,1120.0,0.5,101
3540,0.06,0.0,0.74,0.0,0.0,0.0,0.0,0.0,0.0,0.0,0.0,0.0,0.0,0.0,0.0,0.0,0.0,0.03,0.0,0.0,0.0,0.0,0.0,0.0,0.0,0.0,0.17,0.0,0.0,0.0,0.0,0.0,0.0,0.0,0.0,0.0,0.0,0.0,0.0,1061.0,1.0,101
3541,0.06,0.0,0.74,0.0,0.0,0.0,0.0,0.0,0.0,0.0,0.0,0.0,0.0,0.0,0.0,0.0,0.0,0.03,0.0,0.0,0.0,0.0,0.0,0.0,0.0,0.0,0.17,0.0,0.0,0.0,0.0,0.0,0.0,0.0,0.0,0.0,0.0,0.0,0.0,1020.0,1.5,101
3542,0.06,0.0,0.74,0.0,0.0,0.0,0.0,0.0,0.0,0.0,0.0,0.0,0.0,0.0,0.0,0.0,0.0,0.03,0.0,0.0,0.0,0.0,0.0,0.0,0.0,0.0,0.17,0.0,0.0,0.0,0.0,0.0,0.0,0.0,0.0,0.0,0.0,0.0,0.0,993.0,2.0,101
3543,0.06,0.0,0.74,0.0,0.0,0.0,0.0,0.0,0.0,0.0,0.0,0.0,0.0,0.0,0.0,0.0,0.0,0.03,0.0,0.0,0.0,0.0,0.0,0.0,0.0,0.0,0.17,0.0,0.0,0.0,0.0,0.0,0.0,0.0,0.0,0.0,0.0,0.0,0.0,971.0,2.5,101
3544,0.06,0.0,0.74,0.0,0.0,0.0,0.0,0.0,0.0,0.0,0.0,0.0,0.0,0.0,0.0,0.0,0.0,0.03,0.0,0.0,0.0,0.0,0.0,0.0,0.0,0.0,0.17,0.0,0.0,0.0,0.0,0.0,0.0,0.0,0.0,0.0,0.0,0.0,0.0,953.0,3.0,101
3545,0.06,0.0,0.74,0.0,0.0,0.0,0.0,0.0,0.0,0.0,0.0,0.0,0.0,0.0,0.0,0.0,0.0,0.03,0.0,0.0,0.0,0.0,0.0,0.0,0.0,0.0,0.17,0.0,0.0,0.0,0.0,0.0,0.0,0.0,0.0,0.0,0.0,0.0,0.0,921.0,4.0,101
3546,0.06,0.0,0.74,0.0,0.0,0.0,0.0,0.0,0.0,0.0,0.0,0.0,0.0,0.0,0.0,0.0,0.0,0.03,0.0,0.0,0.0,0.0,0.0,0.0,0.0,0.0,0.17,0.0,0.0,0.0,0.0,0.0,0.0,0.0,0.0,0.0,0.0,0.0,0.0,892.0,5.0,101
3547,0.06,0.0,0.74,0.0,0.0,0.0,0.0,0.0,0.0,0.0,0.0,0.0,0.0,0.0,0.0,0.0,0.0,0.03,0.0,0.0,0.0,0.0,0.0,0.0,0.0,0.0,0.17,0.0,0.0,0.0,0.0,0.0,0.0,0.0,0.0,0.0,0.0,0.0,0.0,869.0,6.0,101
3548,0.06,0.0,0.74,0.0,0.0,0.0,0.0,0.0,0.0,0.0,0.0,0.0,0.0,0.0,0.0,0.0,0.0,0.03,0.0,0.0,0.0,0.0,0.0,0.0,0.0,0.0,0.17,0.0,0.0,0.0,0.0,0.0,0.0,0.0,0.0,0.0,0.0,0.0,0.0,847.0,7.0,101
3549,0.06,0.0,0.74,0.0,0.0,0.0,0.0,0.0,0.0,0.0,0.0,0.0,0.0,0.0,0.0,0.0,0.0,0.03,0.0,0.0,0.0,0.0,0.0,0.0,0.0,0.0,0.17,0.0,0.0,0.0,0.0,0.0,0.0,0.0,0.0,0.0,0.0,0.0,0.0,827.0,8.0,101
3550,0.06,0.0,0.74,0.0,0.0,0.0,0.0,0.0,0.0,0.0,0.0,0.0,0.0,0.0,0.0,0.0,0.0,0.03,0.0,0.0,0.0,0.0,0.0,0.0,0.0,0.0,0.17,0.0,0.0,0.0,0.0,0.0,0.0,0.0,0.0,0.0,0.0,0.0,0.0,810.0,9.0,101
3551,0.06,0.0,0.74,0.0,0.0,0.0,0.0,0.0,0.0,0.0,0.0,0.0,0.0,0.0,0.0,0.0,0.0,0.03,0.0,0.0,0.0,0.0,0.0,0.0,0.0,0.0,0.17,0.0,0.0,0.0,0.0,0.0,0.0,0.0,0.0,0.0,0.0,0.0,0.0,795.0,10.0,101
3552,0.06,0.0,0.74,0.0,0.0,0.0,0.0,0.0,0.0,0.0,0.0,0.0,0.0,0.0,0.0,0.0,0.0,0.03,0.0,0.0,0.0,0.0,0.0,0.0,0.0,0.0,0.17,0.0,0.0,0.0,0.0,0.0,0.0,0.0,0.0,0.0,0.0,0.0,0.0,782.0,11.0,101
3553,0.06,0.0,0.74,0.0,0.0,0.0,0.0,0.0,0.0,0.0,0.0,0.0,0.0,0.0,0.0,0.0,0.0,0.03,0.0,0.0,0.0,0.0,0.0,0.0,0.0,0.0,0.17,0.0,0.0,0.0,0.0,0.0,0.0,0.0,0.0,0.0,0.0,0.0,0.0,771.0,12.0,101
805,0.04,0.0,0.74,0.0,0.0,0.0,0.0,0.0,0.0,0.0,0.0,0.0,0.0,0.0,0.0,0.0,0.0,0.02,0.0,0.0,0.0,0.0,0.0,0.0,0.0,0.0,0.2,0.0,0.0,0.0,0.0,0.0,0.0,0.0,0.0,0.0,0.0,0.0,0.0,748.0,12.0,102
806,0.04,0.0,0.74,0.0,0.0,0.0,0.0,0.0,0.0,0.0,0.0,0.0,0.0,0.0,0.0,0.0,0.0,0.02,0.0,0.0,0.0,0.0,0.0,0.0,0.0,0.0,0.2,0.0,0.0,0.0,0.0,0.0,0.0,0.0,0.0,0.0,0.0,0.0,0.0,798.0,9.0,102
807,0.04,0.0,0.74,0.0,0.0,0.0,0.0,0.0,0.0,0.0,0.0,0.0,0.0,0.0,0.0,0.0,0.0,0.02,0.0,0.0,0.0,0.0,0.0,0.0,0.0,0.0,0.2,0.0,0.0,0.0,0.0,0.0,0.0,0.0,0.0,0.0,0.0,0.0,0.0,833.0,7.0,102
3554,0.04,0.0,0.74,0.0,0.0,0.0,0.0,0.0,0.0,0.0,0.0,0.0,0.0,0.0,0.0,0.0,0.0,0.02,0.0,0.0,0.0,0.0,0.0,0.0,0.0,0.0,0.2,0.0,0.0,0.0,0.0,0.0,0.0,0.0,0.0,0.0,0.0,0.0,0.0,1143.0,0.0,102
3555,0.04,0.0,0.74,0.0,0.0,0.0,0.0,0.0,0.0,0.0,0.0,0.0,0.0,0.0,0.0,0.0,0.0,0.02,0.0,0.0,0.0,0.0,0.0,0.0,0.0,0.0,0.2,0.0,0.0,0.0,0.0,0.0,0.0,0.0,0.0,0.0,0.0,0.0,0.0,1080.0,0.5,102
3556,0.04,0.0,0.74,0.0,0.0,0.0,0.0,0.0,0.0,0.0,0.0,0.0,0.0,0.0,0.0,0.0,0.0,0.02,0.0,0.0,0.0,0.0,0.0,0.0,0.0,0.0,0.2,0.0,0.0,0.0,0.0,0.0,0.0,0.0,0.0,0.0,0.0,0.0,0.0,1033.0,1.0,102
3557,0.04,0.0,0.74,0.0,0.0,0.0,0.0,0.0,0.0,0.0,0.0,0.0,0.0,0.0,0.0,0.0,0.0,0.02,0.0,0.0,0.0,0.0,0.0,0.0,0.0,0.0,0.2,0.0,0.0,0.0,0.0,0.0,0.0,0.0,0.0,0.0,0.0,0.0,0.0,993.0,1.5,102
3558,0.04,0.0,0.74,0.0,0.0,0.0,0.0,0.0,0.0,0.0,0.0,0.0,0.0,0.0,0.0,0.0,0.0,0.02,0.0,0.0,0.0,0.0,0.0,0.0,0.0,0.0,0.2,0.0,0.0,0.0,0.0,0.0,0.0,0.0,0.0,0.0,0.0,0.0,0.0,929.0,3.0,102
3559,0.04,0.0,0.74,0.0,0.0,0.0,0.0,0.0,0.0,0.0,0.0,0.0,0.0,0.0,0.0,0.0,0.0,0.02,0.0,0.0,0.0,0.0,0.0,0.0,0.0,0.0,0.2,0.0,0.0,0.0,0.0,0.0,0.0,0.0,0.0,0.0,0.0,0.0,0.0,897.0,4.0,102
3560,0.04,0.0,0.74,0.0,0.0,0.0,0.0,0.0,0.0,0.0,0.0,0.0,0.0,0.0,0.0,0.0,0.0,0.02,0.0,0.0,0.0,0.0,0.0,0.0,0.0,0.0,0.2,0.0,0.0,0.0,0.0,0.0,0.0,0.0,0.0,0.0,0.0,0.0,0.0,875.0,5.0,102
3561,0.04,0.0,0.74,0.0,0.0,0.0,0.0,0.0,0.0,0.0,0.0,0.0,0.0,0.0,0.0,0.0,0.0,0.02,0.0,0.0,0.0,0.0,0.0,0.0,0.0,0.0,0.2,0.0,0.0,0.0,0.0,0.0,0.0,0.0,0.0,0.0,0.0,0.0,0.0,852.0,6.0,102
3562,0.04,0.0,0.74,0.0,0.0,0.0,0.0,0.0,0.0,0.0,0.0,0.0,0.0,0.0,0.0,0.0,0.0,0.02,0.0,0.0,0.0,0.0,0.0,0.0,0.0,0.0,0.2,0.0,0.0,0.0,0.0,0.0,0.0,0.0,0.0,0.0,0.0,0.0,0.0,834.0,7.0,102
3563,0.04,0.0,0.74,0.0,0.0,0.0,0.0,0.0,0.0,0.0,0.0,0.0,0.0,0.0,0.0,0.0,0.0,0.02,0.0,0.0,0.0,0.0,0.0,0.0,0.0,0.0,0.2,0.0,0.0,0.0,0.0,0.0,0.0,0.0,0.0,0.0,0.0,0.0,0.0,816.0,8.0,102
3564,0.04,0.0,0.74,0.0,0.0,0.0,0.0,0.0,0.0,0.0,0.0,0.0,0.0,0.0,0.0,0.0,0.0,0.02,0.0,0.0,0.0,0.0,0.0,0.0,0.0,0.0,0.2,0.0,0.0,0.0,0.0,0.0,0.0,0.0,0.0,0.0,0.0,0.0,0.0,782.0,10.0,102
3565,0.04,0.0,0.74,0.0,0.0,0.0,0.0,0.0,0.0,0.0,0.0,0.0,0.0,0.0,0.0,0.0,0.0,0.02,0.0,0.0,0.0,0.0,0.0,0.0,0.0,0.0,0.2,0.0,0.0,0.0,0.0,0.0,0.0,0.0,0.0,0.0,0.0,0.0,0.0,767.0,11.0,102
3566,0.04,0.0,0.74,0.0,0.0,0.0,0.0,0.0,0.0,0.0,0.0,0.0,0.0,0.0,0.0,0.0,0.0,0.02,0.0,0.0,0.0,0.0,0.0,0.0,0.0,0.0,0.2,0.0,0.0,0.0,0.0,0.0,0.0,0.0,0.0,0.0,0.0,0.0,0.0,752.0,12.0,102
808,0.08,0.0,0.77,0.0,0.0,0.0,0.04,0.0,0.0,0.0,0.0,0.0,0.0,0.0,0.0,0.0,0.0,0.04,0.0,0.0,0.0,0.0,0.0,0.0,0.0,0.0,0.08,0.0,0.0,0.0,0.0,0.0,0.0,0.0,0.0,0.0,0.0,0.0,0.0,813.0,12.0,103
809,0.08,0.0,0.77,0.0,0.0,0.0,0.04,0.0,0.0,0.0,0.0,0.0,0.0,0.0,0.0,0.0,0.0,0.04,0.0,0.0,0.0,0.0,0.0,0.0,0.0,0.0,0.08,0.0,0.0,0.0,0.0,0.0,0.0,0.0,0.0,0.0,0.0,0.0,0.0,853.0,9.0,103
810,0.08,0.0,0.77,0.0,0.0,0.0,0.04,0.0,0.0,0.0,0.0,0.0,0.0,0.0,0.0,0.0,0.0,0.04,0.0,0.0,0.0,0.0,0.0,0.0,0.0,0.0,0.08,0.0,0.0,0.0,0.0,0.0,0.0,0.0,0.0,0.0,0.0,0.0,0.0,883.0,7.0,103
52839,0.08,0.0,0.77,0.0,0.0,0.0,0.04,0.0,0.0,0.0,0.0,0.0,0.0,0.0,0.0,0.0,0.0,0.04,0.0,0.0,0.0,0.0,0.0,0.0,0.0,0.0,0.08,0.0,0.0,0.0,0.0,0.0,0.0,0.0,0.0,0.0,0.0,0.0,0.0,1337.0,0.0,103
52840,0.08,0.0,0.77,0.0,0.0,0.0,0.04,0.0,0.0,0.0,0.0,0.0,0.0,0.0,0.0,0.0,0.0,0.04,0.0,0.0,0.0,0.0,0.0,0.0,0.0,0.0,0.08,0.0,0.0,0.0,0.0,0.0,0.0,0.0,0.0,0.0,0.0,0.0,0.0,1225.0,0.5,103
52841,0.08,0.0,0.77,0.0,0.0,0.0,0.04,0.0,0.0,0.0,0.0,0.0,0.0,0.0,0.0,0.0,0.0,0.04,0.0,0.0,0.0,0.0,0.0,0.0,0.0,0.0,0.08,0.0,0.0,0.0,0.0,0.0,0.0,0.0,0.0,0.0,0.0,0.0,0.0,1155.0,1.0,103
52842,0.08,0.0,0.77,0.0,0.0,0.0,0.04,0.0,0.0,0.0,0.0,0.0,0.0,0.0,0.0,0.0,0.0,0.04,0.0,0.0,0.0,0.0,0.0,0.0,0.0,0.0,0.08,0.0,0.0,0.0,0.0,0.0,0.0,0.0,0.0,0.0,0.0,0.0,0.0,1107.0,1.5,103
52843,0.08,0.0,0.77,0.0,0.0,0.0,0.04,0.0,0.0,0.0,0.0,0.0,0.0,0.0,0.0,0.0,0.0,0.04,0.0,0.0,0.0,0.0,0.0,0.0,0.0,0.0,0.08,0.0,0.0,0.0,0.0,0.0,0.0,0.0,0.0,0.0,0.0,0.0,0.0,1068.0,2.0,103
52844,0.08,0.0,0.77,0.0,0.0,0.0,0.04,0.0,0.0,0.0,0.0,0.0,0.0,0.0,0.0,0.0,0.0,0.04,0.0,0.0,0.0,0.0,0.0,0.0,0.0,0.0,0.08,0.0,0.0,0.0,0.0,0.0,0.0,0.0,0.0,0.0,0.0,0.0,0.0,1035.0,2.5,103
52845,0.08,0.0,0.77,0.0,0.0,0.0,0.04,0.0,0.0,0.0,0.0,0.0,0.0,0.0,0.0,0.0,0.0,0.04,0.0,0.0,0.0,0.0,0.0,0.0,0.0,0.0,0.08,0.0,0.0,0.0,0.0,0.0,0.0,0.0,0.0,0.0,0.0,0.0,0.0,1007.0,3.0,103
52846,0.08,0.0,0.77,0.0,0.0,0.0,0.04,0.0,0.0,0.0,0.0,0.0,0.0,0.0,0.0,0.0,0.0,0.04,0.0,0.0,0.0,0.0,0.0,0.0,0.0,0.0,0.08,0.0,0.0,0.0,0.0,0.0,0.0,0.0,0.0,0.0,0.0,0.0,0.0,966.0,4.0,103
52847,0.08,0.0,0.77,0.0,0.0,0.0,0.04,0.0,0.0,0.0,0.0,0.0,0.0,0.0,0.0,0.0,0.0,0.04,0.0,0.0,0.0,0.0,0.0,0.0,0.0,0.0,0.08,0.0,0.0,0.0,0.0,0.0,0.0,0.0,0.0,0.0,0.0,0.0,0.0,937.0,5.0,103
52848,0.08,0.0,0.77,0.0,0.0,0.0,0.04,0.0,0.0,0.0,0.0,0.0,0.0,0.0,0.0,0.0,0.0,0.04,0.0,0.0,0.0,0.0,0.0,0.0,0.0,0.0,0.08,0.0,0.0,0.0,0.0,0.0,0.0,0.0,0.0,0.0,0.0,0.0,0.0,916.0,6.0,103
52849,0.08,0.0,0.77,0.0,0.0,0.0,0.04,0.0,0.0,0.0,0.0,0.0,0.0,0.0,0.0,0.0,0.0,0.04,0.0,0.0,0.0,0.0,0.0,0.0,0.0,0.0,0.08,0.0,0.0,0.0,0.0,0.0,0.0,0.0,0.0,0.0,0.0,0.0,0.0,896.0,7.0,103
52850,0.08,0.0,0.77,0.0,0.0,0.0,0.04,0.0,0.0,0.0,0.0,0.0,0.0,0.0,0.0,0.0,0.0,0.04,0.0,0.0,0.0,0.0,0.0,0.0,0.0,0.0,0.08,0.0,0.0,0.0,0.0,0.0,0.0,0.0,0.0,0.0,0.0,0.0,0.0,876.0,8.0,103
52851,0.08,0.0,0.77,0.0,0.0,0.0,0.04,0.0,0.0,0.0,0.0,0.0,0.0,0.0,0.0,0.0,0.0,0.04,0.0,0.0,0.0,0.0,0.0,0.0,0.0,0.0,0.08,0.0,0.0,0.0,0.0,0.0,0.0,0.0,0.0,0.0,0.0,0.0,0.0,857.0,9.0,103
52852,0.08,0.0,0.77,0.0,0.0,0.0,0.04,0.0,0.0,0.0,0.0,0.0,0.0,0.0,0.0,0.0,0.0,0.04,0.0,0.0,0.0,0.0,0.0,0.0,0.0,0.0,0.08,0.0,0.0,0.0,0.0,0.0,0.0,0.0,0.0,0.0,0.0,0.0,0.0,840.0,10.0,103
52853,0.08,0.0,0.77,0.0,0.0,0.0,0.04,0.0,0.0,0.0,0.0,0.0,0.0,0.0,0.0,0.0,0.0,0.04,0.0,0.0,0.0,0.0,0.0,0.0,0.0,0.0,0.08,0.0,0.0,0.0,0.0,0.0,0.0,0.0,0.0,0.0,0.0,0.0,0.0,826.0,11.0,103
832,0.01,0.0,0.21,0.0,0.0,0.0,0.0,0.0,0.0,0.0,0.0,0.0,0.0,0.0,0.0,0.0,0.1,0.0,0.0,0.0,0.0,0.0,0.0,0.0,0.0,0.0,0.0,0.0,0.0,0.65,0.0,0.0,0.0,0.0,0.0,0.0,0.0,0.02,0.0,1693.0,0.8325089127062364,104
833,0.01,0.0,0.21,0.0,0.0,0.0,0.0,0.0,0.0,0.0,0.0,0.0,0.0,0.0,0.0,0.0,0.1,0.0,0.0,0.0,0.0,0.0,0.0,0.0,0.0,0.0,0.0,0.0,0.0,0.65,0.0,0.0,0.0,0.0,0.0,0.0,0.0,0.02,0.0,1673.0,0.9084850188786496,104
834,0.01,0.0,0.21,0.0,0.0,0.0,0.0,0.0,0.0,0.0,0.0,0.0,0.0,0.0,0.0,0.0,0.1,0.0,0.0,0.0,0.0,0.0,0.0,0.0,0.0,0.0,0.0,0.0,0.0,0.65,0.0,0.0,0.0,0.0,0.0,0.0,0.0,0.02,0.0,1653.0,0.9777236052888478,104
835,0.01,0.0,0.21,0.0,0.0,0.0,0.0,0.0,0.0,0.0,0.0,0.0,0.0,0.0,0.0,0.0,0.1,0.0,0.0,0.0,0.0,0.0,0.0,0.0,0.0,0.0,0.0,0.0,0.0,0.65,0.0,0.0,0.0,0.0,0.0,0.0,0.0,0.02,0.0,1633.0,1.0492180226701815,104
836,0.01,0.0,0.21,0.0,0.0,0.0,0.0,0.0,0.0,0.0,0.0,0.0,0.0,0.0,0.0,0.0,0.1,0.0,0.0,0.0,0.0,0.0,0.0,0.0,0.0,0.0,0.0,0.0,0.0,0.65,0.0,0.0,0.0,0.0,0.0,0.0,0.0,0.02,0.0,1613.0,1.1271047983648077,104
837,0.01,0.0,0.21,0.0,0.0,0.0,0.0,0.0,0.0,0.0,0.0,0.0,0.0,0.0,0.0,0.0,0.1,0.0,0.0,0.0,0.0,0.0,0.0,0.0,0.0,0.0,0.0,0.0,0.0,0.65,0.0,0.0,0.0,0.0,0.0,0.0,0.0,0.02,0.0,1593.0,1.1931245983544616,104
838,0.01,0.0,0.21,0.0,0.0,0.0,0.0,0.0,0.0,0.0,0.0,0.0,0.0,0.0,0.0,0.0,0.1,0.0,0.0,0.0,0.0,0.0,0.0,0.0,0.0,0.0,0.0,0.0,0.0,0.65,0.0,0.0,0.0,0.0,0.0,0.0,0.0,0.02,0.0,1573.0,1.260071387985075,104
839,0.01,0.0,0.21,0.0,0.0,0.0,0.0,0.0,0.0,0.0,0.0,0.0,0.0,0.0,0.0,0.0,0.1,0.0,0.0,0.0,0.0,0.0,0.0,0.0,0.0,0.0,0.0,0.0,0.0,0.65,0.0,0.0,0.0,0.0,0.0,0.0,0.0,0.02,0.0,1553.0,1.3283796034387376,104
840,0.01,0.0,0.21,0.0,0.0,0.0,0.0,0.0,0.0,0.0,0.0,0.0,0.0,0.0,0.0,0.0,0.1,0.0,0.0,0.0,0.0,0.0,0.0,0.0,0.0,0.0,0.0,0.0,0.0,0.65,0.0,0.0,0.0,0.0,0.0,0.0,0.0,0.02,0.0,1533.0,1.404833716619938,104
841,0.01,0.0,0.21,0.0,0.0,0.0,0.0,0.0,0.0,0.0,0.0,0.0,0.0,0.0,0.0,0.0,0.1,0.0,0.0,0.0,0.0,0.0,0.0,0.0,0.0,0.0,0.0,0.0,0.0,0.65,0.0,0.0,0.0,0.0,0.0,0.0,0.0,0.02,0.0,1513.0,1.4913616938342726,104
842,0.01,0.0,0.21,0.0,0.0,0.0,0.0,0.0,0.0,0.0,0.0,0.0,0.0,0.0,0.0,0.0,0.1,0.0,0.0,0.0,0.0,0.0,0.0,0.0,0.0,0.0,0.0,0.0,0.0,0.65,0.0,0.0,0.0,0.0,0.0,0.0,0.0,0.02,0.0,1493.0,1.5910646070264989,104
843,0.01,0.0,0.21,0.0,0.0,0.0,0.0,0.0,0.0,0.0,0.0,0.0,0.0,0.0,0.0,0.0,0.1,0.0,0.0,0.0,0.0,0.0,0.0,0.0,0.0,0.0,0.0,0.0,0.0,0.65,0.0,0.0,0.0,0.0,0.0,0.0,0.0,0.02,0.0,1473.0,1.7075701760979365,104
844,0.01,0.0,0.21,0.0,0.0,0.0,0.0,0.0,0.0,0.0,0.0,0.0,0.0,0.0,0.0,0.0,0.1,0.0,0.0,0.0,0.0,0.0,0.0,0.0,0.0,0.0,0.0,0.0,0.0,0.65,0.0,0.0,0.0,0.0,0.0,0.0,0.0,0.02,0.0,1453.0,1.7923916894982541,104
845,0.01,0.0,0.21,0.0,0.0,0.0,0.0,0.0,0.0,0.0,0.0,0.0,0.0,0.0,0.0,0.0,0.1,0.0,0.0,0.0,0.0,0.0,0.0,0.0,0.0,0.0,0.0,0.0,0.0,0.65,0.0,0.0,0.0,0.0,0.0,0.0,0.0,0.02,0.0,1433.0,1.8864907251724816,104
846,0.01,0.0,0.21,0.0,0.0,0.0,0.0,0.0,0.0,0.0,0.0,0.0,0.0,0.0,0.0,0.0,0.1,0.0,0.0,0.0,0.0,0.0,0.0,0.0,0.0,0.0,0.0,0.0,0.0,0.65,0.0,0.0,0.0,0.0,0.0,0.0,0.0,0.02,0.0,1413.0,2.0,104
847,0.01,0.0,0.21,0.0,0.0,0.0,0.0,0.0,0.0,0.0,0.0,0.0,0.0,0.0,0.0,0.0,0.1,0.0,0.0,0.0,0.0,0.0,0.0,0.0,0.0,0.0,0.0,0.0,0.0,0.65,0.0,0.0,0.0,0.0,0.0,0.0,0.0,0.02,0.0,1393.0,2.1003705451175634,104
848,0.01,0.0,0.21,0.0,0.0,0.0,0.0,0.0,0.0,0.0,0.0,0.0,0.0,0.0,0.0,0.0,0.1,0.0,0.0,0.0,0.0,0.0,0.0,0.0,0.0,0.0,0.0,0.0,0.0,0.65,0.0,0.0,0.0,0.0,0.0,0.0,0.0,0.02,0.0,1373.0,2.2095150145426308,104
849,0.01,0.0,0.21,0.0,0.0,0.0,0.0,0.0,0.0,0.0,0.0,0.0,0.0,0.0,0.0,0.0,0.1,0.0,0.0,0.0,0.0,0.0,0.0,0.0,0.0,0.0,0.0,0.0,0.0,0.65,0.0,0.0,0.0,0.0,0.0,0.0,0.0,0.02,0.0,1353.0,2.330413773349191,104
850,0.01,0.0,0.21,0.0,0.0,0.0,0.0,0.0,0.0,0.0,0.0,0.0,0.0,0.0,0.0,0.0,0.1,0.0,0.0,0.0,0.0,0.0,0.0,0.0,0.0,0.0,0.0,0.0,0.0,0.65,0.0,0.0,0.0,0.0,0.0,0.0,0.0,0.02,0.0,1333.0,2.4814426285023052,104
851,0.01,0.0,0.21,0.0,0.0,0.0,0.0,0.0,0.0,0.0,0.0,0.0,0.0,0.0,0.0,0.0,0.1,0.0,0.0,0.0,0.0,0.0,0.0,0.0,0.0,0.0,0.0,0.0,0.0,0.65,0.0,0.0,0.0,0.0,0.0,0.0,0.0,0.02,0.0,1313.0,2.6627578316815743,104
852,0.01,0.0,0.21,0.0,0.0,0.0,0.0,0.0,0.0,0.0,0.0,0.0,0.0,0.0,0.0,0.0,0.1,0.0,0.0,0.0,0.0,0.0,0.0,0.0,0.0,0.0,0.0,0.0,0.0,0.65,0.0,0.0,0.0,0.0,0.0,0.0,0.0,0.02,0.0,1293.0,2.785329835010767,104
853,0.01,0.0,0.21,0.0,0.0,0.0,0.0,0.0,0.0,0.0,0.0,0.0,0.0,0.0,0.0,0.0,0.1,0.0,0.0,0.0,0.0,0.0,0.0,0.0,0.0,0.0,0.0,0.0,0.0,0.65,0.0,0.0,0.0,0.0,0.0,0.0,0.0,0.02,0.0,1273.0,2.9138138523837167,104
854,0.01,0.0,0.21,0.0,0.0,0.0,0.0,0.0,0.0,0.0,0.0,0.0,0.0,0.0,0.0,0.0,0.1,0.0,0.0,0.0,0.0,0.0,0.0,0.0,0.0,0.0,0.0,0.0,0.0,0.65,0.0,0.0,0.0,0.0,0.0,0.0,0.0,0.02,0.0,1253.0,3.0453229787866576,104
855,0.01,0.0,0.21,0.0,0.0,0.0,0.0,0.0,0.0,0.0,0.0,0.0,0.0,0.0,0.0,0.0,0.1,0.0,0.0,0.0,0.0,0.0,0.0,0.0,0.0,0.0,0.0,0.0,0.0,0.65,0.0,0.0,0.0,0.0,0.0,0.0,0.0,0.02,0.0,1233.0,3.2041199826559246,104
856,0.01,0.0,0.21,0.0,0.0,0.0,0.0,0.0,0.0,0.0,0.0,0.0,0.0,0.0,0.0,0.0,0.1,0.0,0.0,0.0,0.0,0.0,0.0,0.0,0.0,0.0,0.0,0.0,0.0,0.65,0.0,0.0,0.0,0.0,0.0,0.0,0.0,0.02,0.0,1213.0,3.4771212547196626,104
2517,0.01,0.0,0.21,0.0,0.0,0.0,0.0,0.0,0.0,0.0,0.0,0.0,0.0,0.0,0.0,0.0,0.1,0.0,0.0,0.0,0.0,0.0,0.0,0.0,0.0,0.0,0.0,0.0,0.0,0.65,0.0,0.0,0.0,0.0,0.0,0.0,0.0,0.02,0.0,1638.0,1.0,104
2518,0.01,0.0,0.21,0.0,0.0,0.0,0.0,0.0,0.0,0.0,0.0,0.0,0.0,0.0,0.0,0.0,0.1,0.0,0.0,0.0,0.0,0.0,0.0,0.0,0.0,0.0,0.0,0.0,0.0,0.65,0.0,0.0,0.0,0.0,0.0,0.0,0.0,0.02,0.0,1520.0,1.5,104
2519,0.01,0.0,0.21,0.0,0.0,0.0,0.0,0.0,0.0,0.0,0.0,0.0,0.0,0.0,0.0,0.0,0.1,0.0,0.0,0.0,0.0,0.0,0.0,0.0,0.0,0.0,0.0,0.0,0.0,0.65,0.0,0.0,0.0,0.0,0.0,0.0,0.0,0.02,0.0,1414.0,2.0,104
2520,0.01,0.0,0.21,0.0,0.0,0.0,0.0,0.0,0.0,0.0,0.0,0.0,0.0,0.0,0.0,0.0,0.1,0.0,0.0,0.0,0.0,0.0,0.0,0.0,0.0,0.0,0.0,0.0,0.0,0.65,0.0,0.0,0.0,0.0,0.0,0.0,0.0,0.02,0.0,1337.0,2.5,104
2521,0.01,0.0,0.21,0.0,0.0,0.0,0.0,0.0,0.0,0.0,0.0,0.0,0.0,0.0,0.0,0.0,0.1,0.0,0.0,0.0,0.0,0.0,0.0,0.0,0.0,0.0,0.0,0.0,0.0,0.65,0.0,0.0,0.0,0.0,0.0,0.0,0.0,0.02,0.0,1274.0,3.0,104
2522,0.01,0.0,0.21,0.0,0.0,0.0,0.0,0.0,0.0,0.0,0.0,0.0,0.0,0.0,0.0,0.0,0.1,0.0,0.0,0.0,0.0,0.0,0.0,0.0,0.0,0.0,0.0,0.0,0.0,0.65,0.0,0.0,0.0,0.0,0.0,0.0,0.0,0.02,0.0,1179.0,4.0,104
2523,0.01,0.0,0.21,0.0,0.0,0.0,0.0,0.0,0.0,0.0,0.0,0.0,0.0,0.0,0.0,0.0,0.1,0.0,0.0,0.0,0.0,0.0,0.0,0.0,0.0,0.0,0.0,0.0,0.0,0.65,0.0,0.0,0.0,0.0,0.0,0.0,0.0,0.02,0.0,1112.0,5.0,104
2524,0.01,0.0,0.21,0.0,0.0,0.0,0.0,0.0,0.0,0.0,0.0,0.0,0.0,0.0,0.0,0.0,0.1,0.0,0.0,0.0,0.0,0.0,0.0,0.0,0.0,0.0,0.0,0.0,0.0,0.65,0.0,0.0,0.0,0.0,0.0,0.0,0.0,0.02,0.0,1060.0,6.0,104
2525,0.01,0.0,0.21,0.0,0.0,0.0,0.0,0.0,0.0,0.0,0.0,0.0,0.0,0.0,0.0,0.0,0.1,0.0,0.0,0.0,0.0,0.0,0.0,0.0,0.0,0.0,0.0,0.0,0.0,0.65,0.0,0.0,0.0,0.0,0.0,0.0,0.0,0.02,0.0,1021.0,7.0,104
2526,0.01,0.0,0.21,0.0,0.0,0.0,0.0,0.0,0.0,0.0,0.0,0.0,0.0,0.0,0.0,0.0,0.1,0.0,0.0,0.0,0.0,0.0,0.0,0.0,0.0,0.0,0.0,0.0,0.0,0.65,0.0,0.0,0.0,0.0,0.0,0.0,0.0,0.02,0.0,990.0,8.0,104
2527,0.01,0.0,0.21,0.0,0.0,0.0,0.0,0.0,0.0,0.0,0.0,0.0,0.0,0.0,0.0,0.0,0.1,0.0,0.0,0.0,0.0,0.0,0.0,0.0,0.0,0.0,0.0,0.0,0.0,0.65,0.0,0.0,0.0,0.0,0.0,0.0,0.0,0.02,0.0,962.0,9.0,104
2528,0.01,0.0,0.21,0.0,0.0,0.0,0.0,0.0,0.0,0.0,0.0,0.0,0.0,0.0,0.0,0.0,0.1,0.0,0.0,0.0,0.0,0.0,0.0,0.0,0.0,0.0,0.0,0.0,0.0,0.65,0.0,0.0,0.0,0.0,0.0,0.0,0.0,0.02,0.0,935.0,10.0,104
2529,0.01,0.0,0.21,0.0,0.0,0.0,0.0,0.0,0.0,0.0,0.0,0.0,0.0,0.0,0.0,0.0,0.1,0.0,0.0,0.0,0.0,0.0,0.0,0.0,0.0,0.0,0.0,0.0,0.0,0.65,0.0,0.0,0.0,0.0,0.0,0.0,0.0,0.02,0.0,911.0,11.0,104
2530,0.01,0.0,0.21,0.0,0.0,0.0,0.0,0.0,0.0,0.0,0.0,0.0,0.0,0.0,0.0,0.0,0.1,0.0,0.0,0.0,0.0,0.0,0.0,0.0,0.0,0.0,0.0,0.0,0.0,0.65,0.0,0.0,0.0,0.0,0.0,0.0,0.0,0.02,0.0,887.0,12.0,104
1115,0.0,0.0,0.0,0.0,0.0,0.0,0.0,0.0,0.0,0.0,0.0,0.0,0.0,0.0,0.0,0.0,0.0,0.0,0.25,0.0,0.0,0.0,0.0,0.0,0.0,0.0,0.0,0.0,0.0,0.75,0.0,0.0,0.0,0.0,0.0,0.0,0.0,0.0,0.0,1573.0,1.2096095563276898,105
1116,0.0,0.0,0.0,0.0,0.0,0.0,0.0,0.0,0.0,0.0,0.0,0.0,0.0,0.0,0.0,0.0,0.0,0.0,0.25,0.0,0.0,0.0,0.0,0.0,0.0,0.0,0.0,0.0,0.0,0.75,0.0,0.0,0.0,0.0,0.0,0.0,0.0,0.0,0.0,1623.0,1.0718820073061257,105
1117,0.0,0.0,0.0,0.0,0.0,0.0,0.0,0.0,0.0,0.0,0.0,0.0,0.0,0.0,0.0,0.0,0.0,0.0,0.25,0.0,0.0,0.0,0.0,0.0,0.0,0.0,0.0,0.0,0.0,0.75,0.0,0.0,0.0,0.0,0.0,0.0,0.0,0.0,0.0,1673.0,0.9100905455940682,105
1118,0.0,0.0,0.0,0.0,0.0,0.0,0.0,0.0,0.0,0.0,0.0,0.0,0.0,0.0,0.0,0.0,0.0,0.0,0.25,0.0,0.0,0.0,0.0,0.0,0.0,0.0,0.0,0.0,0.0,0.75,0.0,0.0,0.0,0.0,0.0,0.0,0.0,0.0,0.0,1723.0,0.7948681577845306,105
1119,0.0,0.0,0.0,0.0,0.0,0.0,0.0,0.0,0.0,0.0,0.0,0.0,0.0,0.0,0.0,0.0,0.0,0.0,0.25,0.0,0.0,0.0,0.0,0.0,0.0,0.0,0.0,0.0,0.0,0.75,0.0,0.0,0.0,0.0,0.0,0.0,0.0,0.0,0.0,1773.0,0.5998830720736879,105
1120,0.0,0.0,0.0,0.0,0.0,0.0,0.0,0.0,0.0,0.0,0.0,0.0,0.0,0.0,0.0,0.0,0.0,0.0,0.25,0.0,0.0,0.0,0.0,0.0,0.0,0.0,0.0,0.0,0.0,0.75,0.0,0.0,0.0,0.0,0.0,0.0,0.0,0.0,0.0,1823.0,0.4593924877592308,105
1121,0.0,0.0,0.0,0.0,0.0,0.0,0.0,0.0,0.0,0.0,0.0,0.0,0.0,0.0,0.0,0.0,0.0,0.0,0.25,0.0,0.0,0.0,0.0,0.0,0.0,0.0,0.0,0.0,0.0,0.75,0.0,0.0,0.0,0.0,0.0,0.0,0.0,0.0,0.0,1873.0,0.33041377334919075,105
44343,0.0,0.0,0.0,0.0,0.0,0.0,0.0,0.0,0.0,0.0,0.0,0.0,0.0,0.0,0.0,0.0,0.0,0.0,0.25,0.0,0.0,0.0,0.0,0.0,0.0,0.0,0.0,0.0,0.0,0.75,0.0,0.0,0.0,0.0,0.0,0.0,0.0,0.0,0.0,1756.0,0.59,105
44344,0.0,0.0,0.0,0.0,0.0,0.0,0.0,0.0,0.0,0.0,0.0,0.0,0.0,0.0,0.0,0.0,0.0,0.0,0.25,0.0,0.0,0.0,0.0,0.0,0.0,0.0,0.0,0.0,0.0,0.75,0.0,0.0,0.0,0.0,0.0,0.0,0.0,0.0,0.0,1731.0,0.67,105
44345,0.0,0.0,0.0,0.0,0.0,0.0,0.0,0.0,0.0,0.0,0.0,0.0,0.0,0.0,0.0,0.0,0.0,0.0,0.25,0.0,0.0,0.0,0.0,0.0,0.0,0.0,0.0,0.0,0.0,0.75,0.0,0.0,0.0,0.0,0.0,0.0,0.0,0.0,0.0,1702.0,0.75,105
44346,0.0,0.0,0.0,0.0,0.0,0.0,0.0,0.0,0.0,0.0,0.0,0.0,0.0,0.0,0.0,0.0,0.0,0.0,0.25,0.0,0.0,0.0,0.0,0.0,0.0,0.0,0.0,0.0,0.0,0.75,0.0,0.0,0.0,0.0,0.0,0.0,0.0,0.0,0.0,1679.0,0.82,105
44347,0.0,0.0,0.0,0.0,0.0,0.0,0.0,0.0,0.0,0.0,0.0,0.0,0.0,0.0,0.0,0.0,0.0,0.0,0.25,0.0,0.0,0.0,0.0,0.0,0.0,0.0,0.0,0.0,0.0,0.75,0.0,0.0,0.0,0.0,0.0,0.0,0.0,0.0,0.0,1653.0,0.89,105
44348,0.0,0.0,0.0,0.0,0.0,0.0,0.0,0.0,0.0,0.0,0.0,0.0,0.0,0.0,0.0,0.0,0.0,0.0,0.25,0.0,0.0,0.0,0.0,0.0,0.0,0.0,0.0,0.0,0.0,0.75,0.0,0.0,0.0,0.0,0.0,0.0,0.0,0.0,0.0,1630.0,0.96,105
44349,0.0,0.0,0.0,0.0,0.0,0.0,0.0,0.0,0.0,0.0,0.0,0.0,0.0,0.0,0.0,0.0,0.0,0.0,0.25,0.0,0.0,0.0,0.0,0.0,0.0,0.0,0.0,0.0,0.0,0.75,0.0,0.0,0.0,0.0,0.0,0.0,0.0,0.0,0.0,1602.0,1.04,105
44350,0.0,0.0,0.0,0.0,0.0,0.0,0.0,0.0,0.0,0.0,0.0,0.0,0.0,0.0,0.0,0.0,0.0,0.0,0.25,0.0,0.0,0.0,0.0,0.0,0.0,0.0,0.0,0.0,0.0,0.75,0.0,0.0,0.0,0.0,0.0,0.0,0.0,0.0,0.0,1578.0,1.13,105
44351,0.0,0.0,0.0,0.0,0.0,0.0,0.0,0.0,0.0,0.0,0.0,0.0,0.0,0.0,0.0,0.0,0.0,0.0,0.25,0.0,0.0,0.0,0.0,0.0,0.0,0.0,0.0,0.0,0.0,0.75,0.0,0.0,0.0,0.0,0.0,0.0,0.0,0.0,0.0,1552.0,1.21,105
51876,0.0,0.0,0.0,0.0,0.0,0.0,0.0,0.0,0.0,0.0,0.0,0.0,0.0,0.0,0.0,0.0,0.0,0.0,0.25,0.0,0.0,0.0,0.0,0.0,0.0,0.0,0.0,0.0,0.0,0.75,0.0,0.0,0.0,0.0,0.0,0.0,0.0,0.0,0.0,1626.0,1.0499999999999998,105
51877,0.0,0.0,0.0,0.0,0.0,0.0,0.0,0.0,0.0,0.0,0.0,0.0,0.0,0.0,0.0,0.0,0.0,0.0,0.25,0.0,0.0,0.0,0.0,0.0,0.0,0.0,0.0,0.0,0.0,0.75,0.0,0.0,0.0,0.0,0.0,0.0,0.0,0.0,0.0,1571.0,1.25,105
51878,0.0,0.0,0.0,0.0,0.0,0.0,0.0,0.0,0.0,0.0,0.0,0.0,0.0,0.0,0.0,0.0,0.0,0.0,0.25,0.0,0.0,0.0,0.0,0.0,0.0,0.0,0.0,0.0,0.0,0.75,0.0,0.0,0.0,0.0,0.0,0.0,0.0,0.0,0.0,1520.0,1.4300000000000002,105
51879,0.0,0.0,0.0,0.0,0.0,0.0,0.0,0.0,0.0,0.0,0.0,0.0,0.0,0.0,0.0,0.0,0.0,0.0,0.25,0.0,0.0,0.0,0.0,0.0,0.0,0.0,0.0,0.0,0.0,0.75,0.0,0.0,0.0,0.0,0.0,0.0,0.0,0.0,0.0,1468.0,1.64,105
81404,0.0,0.0,0.0,0.0,0.0,0.0,0.0,0.0,0.0,0.0,0.0,0.0,0.0,0.0,0.0,0.0,0.0,0.0,0.25,0.0,0.0,0.0,0.0,0.0,0.0,0.0,0.0,0.0,0.0,0.75,0.0,0.0,0.0,0.0,0.0,0.0,0.0,0.0,0.0,747.0,11.0,105
81461,0.0,0.0,0.0,0.0,0.0,0.0,0.0,0.0,0.0,0.0,0.0,0.0,0.0,0.0,0.0,0.0,0.0,0.0,0.25,0.0,0.0,0.0,0.0,0.0,0.0,0.0,0.0,0.0,0.0,0.75,0.0,0.0,0.0,0.0,0.0,0.0,0.0,0.0,0.0,777.0,9.0,105
82036,0.0,0.0,0.0,0.0,0.0,0.0,0.0,0.0,0.0,0.0,0.0,0.0,0.0,0.0,0.0,0.0,0.0,0.0,0.25,0.0,0.0,0.0,0.0,0.0,0.0,0.0,0.0,0.0,0.0,0.75,0.0,0.0,0.0,0.0,0.0,0.0,0.0,0.0,0.0,788.0,10.0,105
1122,0.01,0.0,0.15,0.12,0.0,0.0,0.0,0.0,0.0,0.0,0.0,0.0,0.0,0.0,0.0,0.0,0.04,0.0,0.0,0.0,0.0,0.0,0.03,0.0,0.0,0.0,0.0,0.0,0.0,0.65,0.0,0.0,0.0,0.0,0.0,0.0,0.0,0.0,0.0,1653.0,0.7403626894942439,106
1123,0.01,0.0,0.15,0.12,0.0,0.0,0.0,0.0,0.0,0.0,0.0,0.0,0.0,0.0,0.0,0.0,0.04,0.0,0.0,0.0,0.0,0.0,0.03,0.0,0.0,0.0,0.0,0.0,0.0,0.65,0.0,0.0,0.0,0.0,0.0,0.0,0.0,0.0,0.0,1633.0,0.8260748027008264,106
1124,0.01,0.0,0.15,0.12,0.0,0.0,0.0,0.0,0.0,0.0,0.0,0.0,0.0,0.0,0.0,0.0,0.04,0.0,0.0,0.0,0.0,0.0,0.03,0.0,0.0,0.0,0.0,0.0,0.0,0.65,0.0,0.0,0.0,0.0,0.0,0.0,0.0,0.0,0.0,1613.0,0.9084850188786496,106
1125,0.01,0.0,0.15,0.12,0.0,0.0,0.0,0.0,0.0,0.0,0.0,0.0,0.0,0.0,0.0,0.0,0.04,0.0,0.0,0.0,0.0,0.0,0.03,0.0,0.0,0.0,0.0,0.0,0.0,0.65,0.0,0.0,0.0,0.0,0.0,0.0,0.0,0.0,0.0,1593.0,0.9867717342662448,106
1126,0.01,0.0,0.15,0.12,0.0,0.0,0.0,0.0,0.0,0.0,0.0,0.0,0.0,0.0,0.0,0.0,0.04,0.0,0.0,0.0,0.0,0.0,0.03,0.0,0.0,0.0,0.0,0.0,0.0,0.65,0.0,0.0,0.0,0.0,0.0,0.0,0.0,0.0,0.0,1573.0,1.0606978403536118,106
1127,0.01,0.0,0.15,0.12,0.0,0.0,0.0,0.0,0.0,0.0,0.0,0.0,0.0,0.0,0.0,0.0,0.04,0.0,0.0,0.0,0.0,0.0,0.03,0.0,0.0,0.0,0.0,0.0,0.0,0.65,0.0,0.0,0.0,0.0,0.0,0.0,0.0,0.0,0.0,1553.0,1.1398790864012365,106
1128,0.01,0.0,0.15,0.12,0.0,0.0,0.0,0.0,0.0,0.0,0.0,0.0,0.0,0.0,0.0,0.0,0.04,0.0,0.0,0.0,0.0,0.0,0.03,0.0,0.0,0.0,0.0,0.0,0.0,0.65,0.0,0.0,0.0,0.0,0.0,0.0,0.0,0.0,0.0,1533.0,1.2095150145426308,106
1129,0.01,0.0,0.15,0.12,0.0,0.0,0.0,0.0,0.0,0.0,0.0,0.0,0.0,0.0,0.0,0.0,0.04,0.0,0.0,0.0,0.0,0.0,0.03,0.0,0.0,0.0,0.0,0.0,0.0,0.65,0.0,0.0,0.0,0.0,0.0,0.0,0.0,0.0,0.0,1513.0,1.2833012287035497,106
1130,0.01,0.0,0.15,0.12,0.0,0.0,0.0,0.0,0.0,0.0,0.0,0.0,0.0,0.0,0.0,0.0,0.04,0.0,0.0,0.0,0.0,0.0,0.03,0.0,0.0,0.0,0.0,0.0,0.0,0.65,0.0,0.0,0.0,0.0,0.0,0.0,0.0,0.0,0.0,1493.0,1.3502480183341627,106
1131,0.01,0.0,0.15,0.12,0.0,0.0,0.0,0.0,0.0,0.0,0.0,0.0,0.0,0.0,0.0,0.0,0.04,0.0,0.0,0.0,0.0,0.0,0.03,0.0,0.0,0.0,0.0,0.0,0.0,0.65,0.0,0.0,0.0,0.0,0.0,0.0,0.0,0.0,0.0,1473.0,1.4409090820652175,106
1132,0.01,0.0,0.15,0.12,0.0,0.0,0.0,0.0,0.0,0.0,0.0,0.0,0.0,0.0,0.0,0.0,0.04,0.0,0.0,0.0,0.0,0.0,0.03,0.0,0.0,0.0,0.0,0.0,0.0,0.65,0.0,0.0,0.0,0.0,0.0,0.0,0.0,0.0,0.0,1453.0,1.5440680443502757,106
1133,0.01,0.0,0.15,0.12,0.0,0.0,0.0,0.0,0.0,0.0,0.0,0.0,0.0,0.0,0.0,0.0,0.04,0.0,0.0,0.0,0.0,0.0,0.03,0.0,0.0,0.0,0.0,0.0,0.0,0.65,0.0,0.0,0.0,0.0,0.0,0.0,0.0,0.0,0.0,1433.0,1.6384892569546374,106
1134,0.01,0.0,0.15,0.12,0.0,0.0,0.0,0.0,0.0,0.0,0.0,0.0,0.0,0.0,0.0,0.0,0.04,0.0,0.0,0.0,0.0,0.0,0.03,0.0,0.0,0.0,0.0,0.0,0.0,0.65,0.0,0.0,0.0,0.0,0.0,0.0,0.0,0.0,0.0,1413.0,1.7558748556724917,106
1135,0.01,0.0,0.15,0.12,0.0,0.0,0.0,0.0,0.0,0.0,0.0,0.0,0.0,0.0,0.0,0.0,0.04,0.0,0.0,0.0,0.0,0.0,0.03,0.0,0.0,0.0,0.0,0.0,0.0,0.65,0.0,0.0,0.0,0.0,0.0,0.0,0.0,0.0,0.0,1393.0,1.8573324964312683,106
1136,0.01,0.0,0.15,0.12,0.0,0.0,0.0,0.0,0.0,0.0,0.0,0.0,0.0,0.0,0.0,0.0,0.04,0.0,0.0,0.0,0.0,0.0,0.03,0.0,0.0,0.0,0.0,0.0,0.0,0.65,0.0,0.0,0.0,0.0,0.0,0.0,0.0,0.0,0.0,1373.0,1.977723605288848,106
1137,0.01,0.0,0.15,0.12,0.0,0.0,0.0,0.0,0.0,0.0,0.0,0.0,0.0,0.0,0.0,0.0,0.04,0.0,0.0,0.0,0.0,0.0,0.03,0.0,0.0,0.0,0.0,0.0,0.0,0.65,0.0,0.0,0.0,0.0,0.0,0.0,0.0,0.0,0.0,1353.0,2.0791812460476247,106
1138,0.01,0.0,0.15,0.12,0.0,0.0,0.0,0.0,0.0,0.0,0.0,0.0,0.0,0.0,0.0,0.0,0.04,0.0,0.0,0.0,0.0,0.0,0.03,0.0,0.0,0.0,0.0,0.0,0.0,0.65,0.0,0.0,0.0,0.0,0.0,0.0,0.0,0.0,0.0,1333.0,2.1931245983544616,106
1139,0.01,0.0,0.15,0.12,0.0,0.0,0.0,0.0,0.0,0.0,0.0,0.0,0.0,0.0,0.0,0.0,0.04,0.0,0.0,0.0,0.0,0.0,0.03,0.0,0.0,0.0,0.0,0.0,0.0,0.65,0.0,0.0,0.0,0.0,0.0,0.0,0.0,0.0,0.0,1313.0,2.330413773349191,106
1140,0.01,0.0,0.15,0.12,0.0,0.0,0.0,0.0,0.0,0.0,0.0,0.0,0.0,0.0,0.0,0.0,0.04,0.0,0.0,0.0,0.0,0.0,0.03,0.0,0.0,0.0,0.0,0.0,0.0,0.65,0.0,0.0,0.0,0.0,0.0,0.0,0.0,0.0,0.0,1293.0,2.4913616938342726,106
1141,0.01,0.0,0.15,0.12,0.0,0.0,0.0,0.0,0.0,0.0,0.0,0.0,0.0,0.0,0.0,0.0,0.04,0.0,0.0,0.0,0.0,0.0,0.03,0.0,0.0,0.0,0.0,0.0,0.0,0.65,0.0,0.0,0.0,0.0,0.0,0.0,0.0,0.0,0.0,1273.0,2.6812412373755867,106
1142,0.01,0.0,0.15,0.12,0.0,0.0,0.0,0.0,0.0,0.0,0.0,0.0,0.0,0.0,0.0,0.0,0.04,0.0,0.0,0.0,0.0,0.0,0.03,0.0,0.0,0.0,0.0,0.0,0.0,0.65,0.0,0.0,0.0,0.0,0.0,0.0,0.0,0.0,0.0,1253.0,2.7993405494535817,106
1143,0.01,0.0,0.15,0.12,0.0,0.0,0.0,0.0,0.0,0.0,0.0,0.0,0.0,0.0,0.0,0.0,0.04,0.0,0.0,0.0,0.0,0.0,0.03,0.0,0.0,0.0,0.0,0.0,0.0,0.65,0.0,0.0,0.0,0.0,0.0,0.0,0.0,0.0,0.0,1233.0,2.9444826721501687,106
1144,0.01,0.0,0.15,0.12,0.0,0.0,0.0,0.0,0.0,0.0,0.0,0.0,0.0,0.0,0.0,0.0,0.04,0.0,0.0,0.0,0.0,0.0,0.03,0.0,0.0,0.0,0.0,0.0,0.0,0.65,0.0,0.0,0.0,0.0,0.0,0.0,0.0,0.0,0.0,1213.0,3.0863598306747484,106
1145,0.01,0.0,0.15,0.12,0.0,0.0,0.0,0.0,0.0,0.0,0.0,0.0,0.0,0.0,0.0,0.0,0.04,0.0,0.0,0.0,0.0,0.0,0.03,0.0,0.0,0.0,0.0,0.0,0.0,0.65,0.0,0.0,0.0,0.0,0.0,0.0,0.0,0.0,0.0,1193.0,3.3424226808222066,106
8845,0.01,0.0,0.15,0.12,0.0,0.0,0.0,0.0,0.0,0.0,0.0,0.0,0.0,0.0,0.0,0.0,0.04,0.0,0.0,0.0,0.0,0.0,0.03,0.0,0.0,0.0,0.0,0.0,0.0,0.65,0.0,0.0,0.0,0.0,0.0,0.0,0.0,0.0,0.0,874.0,11.83,106
8846,0.01,0.0,0.15,0.12,0.0,0.0,0.0,0.0,0.0,0.0,0.0,0.0,0.0,0.0,0.0,0.0,0.04,0.0,0.0,0.0,0.0,0.0,0.03,0.0,0.0,0.0,0.0,0.0,0.0,0.65,0.0,0.0,0.0,0.0,0.0,0.0,0.0,0.0,0.0,887.0,11.17,106
8847,0.01,0.0,0.15,0.12,0.0,0.0,0.0,0.0,0.0,0.0,0.0,0.0,0.0,0.0,0.0,0.0,0.04,0.0,0.0,0.0,0.0,0.0,0.03,0.0,0.0,0.0,0.0,0.0,0.0,0.65,0.0,0.0,0.0,0.0,0.0,0.0,0.0,0.0,0.0,892.0,10.91,106
8848,0.01,0.0,0.15,0.12,0.0,0.0,0.0,0.0,0.0,0.0,0.0,0.0,0.0,0.0,0.0,0.0,0.04,0.0,0.0,0.0,0.0,0.0,0.03,0.0,0.0,0.0,0.0,0.0,0.0,0.65,0.0,0.0,0.0,0.0,0.0,0.0,0.0,0.0,0.0,907.0,10.36,106
8849,0.01,0.0,0.15,0.12,0.0,0.0,0.0,0.0,0.0,0.0,0.0,0.0,0.0,0.0,0.0,0.0,0.04,0.0,0.0,0.0,0.0,0.0,0.03,0.0,0.0,0.0,0.0,0.0,0.0,0.65,0.0,0.0,0.0,0.0,0.0,0.0,0.0,0.0,0.0,913.0,10.1,106
8850,0.01,0.0,0.15,0.12,0.0,0.0,0.0,0.0,0.0,0.0,0.0,0.0,0.0,0.0,0.0,0.0,0.04,0.0,0.0,0.0,0.0,0.0,0.03,0.0,0.0,0.0,0.0,0.0,0.0,0.65,0.0,0.0,0.0,0.0,0.0,0.0,0.0,0.0,0.0,917.0,9.885000000000002,106
8851,0.01,0.0,0.15,0.12,0.0,0.0,0.0,0.0,0.0,0.0,0.0,0.0,0.0,0.0,0.0,0.0,0.04,0.0,0.0,0.0,0.0,0.0,0.03,0.0,0.0,0.0,0.0,0.0,0.0,0.65,0.0,0.0,0.0,0.0,0.0,0.0,0.0,0.0,0.0,935.0,9.41,106
8852,0.01,0.0,0.15,0.12,0.0,0.0,0.0,0.0,0.0,0.0,0.0,0.0,0.0,0.0,0.0,0.0,0.04,0.0,0.0,0.0,0.0,0.0,0.03,0.0,0.0,0.0,0.0,0.0,0.0,0.65,0.0,0.0,0.0,0.0,0.0,0.0,0.0,0.0,0.0,943.0,9.08,106
8853,0.01,0.0,0.15,0.12,0.0,0.0,0.0,0.0,0.0,0.0,0.0,0.0,0.0,0.0,0.0,0.0,0.04,0.0,0.0,0.0,0.0,0.0,0.03,0.0,0.0,0.0,0.0,0.0,0.0,0.65,0.0,0.0,0.0,0.0,0.0,0.0,0.0,0.0,0.0,949.0,8.9,106
8854,0.01,0.0,0.15,0.12,0.0,0.0,0.0,0.0,0.0,0.0,0.0,0.0,0.0,0.0,0.0,0.0,0.04,0.0,0.0,0.0,0.0,0.0,0.03,0.0,0.0,0.0,0.0,0.0,0.0,0.65,0.0,0.0,0.0,0.0,0.0,0.0,0.0,0.0,0.0,950.0,8.49,106
8855,0.01,0.0,0.15,0.12,0.0,0.0,0.0,0.0,0.0,0.0,0.0,0.0,0.0,0.0,0.0,0.0,0.04,0.0,0.0,0.0,0.0,0.0,0.03,0.0,0.0,0.0,0.0,0.0,0.0,0.65,0.0,0.0,0.0,0.0,0.0,0.0,0.0,0.0,0.0,956.0,8.31,106
8856,0.01,0.0,0.15,0.12,0.0,0.0,0.0,0.0,0.0,0.0,0.0,0.0,0.0,0.0,0.0,0.0,0.04,0.0,0.0,0.0,0.0,0.0,0.03,0.0,0.0,0.0,0.0,0.0,0.0,0.65,0.0,0.0,0.0,0.0,0.0,0.0,0.0,0.0,0.0,960.0,8.0,106
8857,0.01,0.0,0.15,0.12,0.0,0.0,0.0,0.0,0.0,0.0,0.0,0.0,0.0,0.0,0.0,0.0,0.04,0.0,0.0,0.0,0.0,0.0,0.03,0.0,0.0,0.0,0.0,0.0,0.0,0.65,0.0,0.0,0.0,0.0,0.0,0.0,0.0,0.0,0.0,970.0,7.43,106
8858,0.01,0.0,0.15,0.12,0.0,0.0,0.0,0.0,0.0,0.0,0.0,0.0,0.0,0.0,0.0,0.0,0.04,0.0,0.0,0.0,0.0,0.0,0.03,0.0,0.0,0.0,0.0,0.0,0.0,0.65,0.0,0.0,0.0,0.0,0.0,0.0,0.0,0.0,0.0,984.0,6.88,106
8859,0.01,0.0,0.15,0.12,0.0,0.0,0.0,0.0,0.0,0.0,0.0,0.0,0.0,0.0,0.0,0.0,0.04,0.0,0.0,0.0,0.0,0.0,0.03,0.0,0.0,0.0,0.0,0.0,0.0,0.65,0.0,0.0,0.0,0.0,0.0,0.0,0.0,0.0,0.0,992.0,6.44,106
8860,0.01,0.0,0.15,0.12,0.0,0.0,0.0,0.0,0.0,0.0,0.0,0.0,0.0,0.0,0.0,0.0,0.04,0.0,0.0,0.0,0.0,0.0,0.03,0.0,0.0,0.0,0.0,0.0,0.0,0.65,0.0,0.0,0.0,0.0,0.0,0.0,0.0,0.0,0.0,1003.0,6.11,106
8861,0.01,0.0,0.15,0.12,0.0,0.0,0.0,0.0,0.0,0.0,0.0,0.0,0.0,0.0,0.0,0.0,0.04,0.0,0.0,0.0,0.0,0.0,0.03,0.0,0.0,0.0,0.0,0.0,0.0,0.65,0.0,0.0,0.0,0.0,0.0,0.0,0.0,0.0,0.0,1014.0,5.86,106
8862,0.01,0.0,0.15,0.12,0.0,0.0,0.0,0.0,0.0,0.0,0.0,0.0,0.0,0.0,0.0,0.0,0.04,0.0,0.0,0.0,0.0,0.0,0.03,0.0,0.0,0.0,0.0,0.0,0.0,0.65,0.0,0.0,0.0,0.0,0.0,0.0,0.0,0.0,0.0,1030.0,5.6,106
8863,0.01,0.0,0.15,0.12,0.0,0.0,0.0,0.0,0.0,0.0,0.0,0.0,0.0,0.0,0.0,0.0,0.04,0.0,0.0,0.0,0.0,0.0,0.03,0.0,0.0,0.0,0.0,0.0,0.0,0.65,0.0,0.0,0.0,0.0,0.0,0.0,0.0,0.0,0.0,1042.0,5.24,106
8864,0.01,0.0,0.15,0.12,0.0,0.0,0.0,0.0,0.0,0.0,0.0,0.0,0.0,0.0,0.0,0.0,0.04,0.0,0.0,0.0,0.0,0.0,0.03,0.0,0.0,0.0,0.0,0.0,0.0,0.65,0.0,0.0,0.0,0.0,0.0,0.0,0.0,0.0,0.0,1046.0,5.02,106
8865,0.01,0.0,0.15,0.12,0.0,0.0,0.0,0.0,0.0,0.0,0.0,0.0,0.0,0.0,0.0,0.0,0.04,0.0,0.0,0.0,0.0,0.0,0.03,0.0,0.0,0.0,0.0,0.0,0.0,0.65,0.0,0.0,0.0,0.0,0.0,0.0,0.0,0.0,0.0,1058.0,4.8,106
8866,0.01,0.0,0.15,0.12,0.0,0.0,0.0,0.0,0.0,0.0,0.0,0.0,0.0,0.0,0.0,0.0,0.04,0.0,0.0,0.0,0.0,0.0,0.03,0.0,0.0,0.0,0.0,0.0,0.0,0.65,0.0,0.0,0.0,0.0,0.0,0.0,0.0,0.0,0.0,1072.0,4.58,106
8867,0.01,0.0,0.15,0.12,0.0,0.0,0.0,0.0,0.0,0.0,0.0,0.0,0.0,0.0,0.0,0.0,0.04,0.0,0.0,0.0,0.0,0.0,0.03,0.0,0.0,0.0,0.0,0.0,0.0,0.65,0.0,0.0,0.0,0.0,0.0,0.0,0.0,0.0,0.0,1185.0,3.26,106
8868,0.01,0.0,0.15,0.12,0.0,0.0,0.0,0.0,0.0,0.0,0.0,0.0,0.0,0.0,0.0,0.0,0.04,0.0,0.0,0.0,0.0,0.0,0.03,0.0,0.0,0.0,0.0,0.0,0.0,0.65,0.0,0.0,0.0,0.0,0.0,0.0,0.0,0.0,0.0,1250.0,2.82,106
8869,0.01,0.0,0.15,0.12,0.0,0.0,0.0,0.0,0.0,0.0,0.0,0.0,0.0,0.0,0.0,0.0,0.04,0.0,0.0,0.0,0.0,0.0,0.03,0.0,0.0,0.0,0.0,0.0,0.0,0.65,0.0,0.0,0.0,0.0,0.0,0.0,0.0,0.0,0.0,1299.0,2.45,106
8870,0.01,0.0,0.15,0.12,0.0,0.0,0.0,0.0,0.0,0.0,0.0,0.0,0.0,0.0,0.0,0.0,0.04,0.0,0.0,0.0,0.0,0.0,0.03,0.0,0.0,0.0,0.0,0.0,0.0,0.65,0.0,0.0,0.0,0.0,0.0,0.0,0.0,0.0,0.0,1344.0,2.16,106
8871,0.01,0.0,0.15,0.12,0.0,0.0,0.0,0.0,0.0,0.0,0.0,0.0,0.0,0.0,0.0,0.0,0.04,0.0,0.0,0.0,0.0,0.0,0.03,0.0,0.0,0.0,0.0,0.0,0.0,0.65,0.0,0.0,0.0,0.0,0.0,0.0,0.0,0.0,0.0,1437.0,1.79,106
8872,0.01,0.0,0.15,0.12,0.0,0.0,0.0,0.0,0.0,0.0,0.0,0.0,0.0,0.0,0.0,0.0,0.04,0.0,0.0,0.0,0.0,0.0,0.03,0.0,0.0,0.0,0.0,0.0,0.0,0.65,0.0,0.0,0.0,0.0,0.0,0.0,0.0,0.0,0.0,1508.0,1.31,106
8873,0.01,0.0,0.15,0.12,0.0,0.0,0.0,0.0,0.0,0.0,0.0,0.0,0.0,0.0,0.0,0.0,0.04,0.0,0.0,0.0,0.0,0.0,0.03,0.0,0.0,0.0,0.0,0.0,0.0,0.65,0.0,0.0,0.0,0.0,0.0,0.0,0.0,0.0,0.0,1560.0,1.06,106
8874,0.01,0.0,0.15,0.12,0.0,0.0,0.0,0.0,0.0,0.0,0.0,0.0,0.0,0.0,0.0,0.0,0.04,0.0,0.0,0.0,0.0,0.0,0.03,0.0,0.0,0.0,0.0,0.0,0.0,0.65,0.0,0.0,0.0,0.0,0.0,0.0,0.0,0.0,0.0,1597.0,0.8,106
1246,0.04,0.0,0.21,0.22,0.0,0.0,0.0,0.0,0.0,0.0,0.0,0.0,0.0,0.0,0.0,0.0,0.0,0.0,0.0,0.0,0.0,0.0,0.0,0.0,0.0,0.0,0.0,0.0,0.0,0.52,0.0,0.0,0.0,0.0,0.0,0.0,0.0,0.0,0.0,1573.0,0.3617278360175928,107
1247,0.04,0.0,0.21,0.22,0.0,0.0,0.0,0.0,0.0,0.0,0.0,0.0,0.0,0.0,0.0,0.0,0.0,0.0,0.0,0.0,0.0,0.0,0.0,0.0,0.0,0.0,0.0,0.0,0.0,0.52,0.0,0.0,0.0,0.0,0.0,0.0,0.0,0.0,0.0,1553.0,0.4471580313422192,107
1248,0.04,0.0,0.21,0.22,0.0,0.0,0.0,0.0,0.0,0.0,0.0,0.0,0.0,0.0,0.0,0.0,0.0,0.0,0.0,0.0,0.0,0.0,0.0,0.0,0.0,0.0,0.0,0.0,0.0,0.52,0.0,0.0,0.0,0.0,0.0,0.0,0.0,0.0,0.0,1533.0,0.5314789170422551,107
1249,0.04,0.0,0.21,0.22,0.0,0.0,0.0,0.0,0.0,0.0,0.0,0.0,0.0,0.0,0.0,0.0,0.0,0.0,0.0,0.0,0.0,0.0,0.0,0.0,0.0,0.0,0.0,0.0,0.0,0.52,0.0,0.0,0.0,0.0,0.0,0.0,0.0,0.0,0.0,1513.0,0.6232492903979006,107
1250,0.04,0.0,0.21,0.22,0.0,0.0,0.0,0.0,0.0,0.0,0.0,0.0,0.0,0.0,0.0,0.0,0.0,0.0,0.0,0.0,0.0,0.0,0.0,0.0,0.0,0.0,0.0,0.0,0.0,0.52,0.0,0.0,0.0,0.0,0.0,0.0,0.0,0.0,0.0,1493.0,0.7634279935629373,107
1251,0.04,0.0,0.21,0.22,0.0,0.0,0.0,0.0,0.0,0.0,0.0,0.0,0.0,0.0,0.0,0.0,0.0,0.0,0.0,0.0,0.0,0.0,0.0,0.0,0.0,0.0,0.0,0.0,0.0,0.52,0.0,0.0,0.0,0.0,0.0,0.0,0.0,0.0,0.0,1473.0,0.8808135922807914,107
1252,0.04,0.0,0.21,0.22,0.0,0.0,0.0,0.0,0.0,0.0,0.0,0.0,0.0,0.0,0.0,0.0,0.0,0.0,0.0,0.0,0.0,0.0,0.0,0.0,0.0,0.0,0.0,0.0,0.0,0.52,0.0,0.0,0.0,0.0,0.0,0.0,0.0,0.0,0.0,1453.0,1.0,107
1253,0.04,0.0,0.21,0.22,0.0,0.0,0.0,0.0,0.0,0.0,0.0,0.0,0.0,0.0,0.0,0.0,0.0,0.0,0.0,0.0,0.0,0.0,0.0,0.0,0.0,0.0,0.0,0.0,0.0,0.52,0.0,0.0,0.0,0.0,0.0,0.0,0.0,0.0,0.0,1433.0,1.1172712956557644,107
1254,0.04,0.0,0.21,0.22,0.0,0.0,0.0,0.0,0.0,0.0,0.0,0.0,0.0,0.0,0.0,0.0,0.0,0.0,0.0,0.0,0.0,0.0,0.0,0.0,0.0,0.0,0.0,0.0,0.0,0.52,0.0,0.0,0.0,0.0,0.0,0.0,0.0,0.0,0.0,1413.0,1.230448921378274,107
1255,0.04,0.0,0.21,0.22,0.0,0.0,0.0,0.0,0.0,0.0,0.0,0.0,0.0,0.0,0.0,0.0,0.0,0.0,0.0,0.0,0.0,0.0,0.0,0.0,0.0,0.0,0.0,0.0,0.0,0.52,0.0,0.0,0.0,0.0,0.0,0.0,0.0,0.0,0.0,1393.0,1.330413773349191,107
1256,0.04,0.0,0.21,0.22,0.0,0.0,0.0,0.0,0.0,0.0,0.0,0.0,0.0,0.0,0.0,0.0,0.0,0.0,0.0,0.0,0.0,0.0,0.0,0.0,0.0,0.0,0.0,0.0,0.0,0.52,0.0,0.0,0.0,0.0,0.0,0.0,0.0,0.0,0.0,1373.0,1.4653828514484184,107
1257,0.04,0.0,0.21,0.22,0.0,0.0,0.0,0.0,0.0,0.0,0.0,0.0,0.0,0.0,0.0,0.0,0.0,0.0,0.0,0.0,0.0,0.0,0.0,0.0,0.0,0.0,0.0,0.0,0.0,0.52,0.0,0.0,0.0,0.0,0.0,0.0,0.0,0.0,0.0,1353.0,1.6063813651106051,107
1258,0.04,0.0,0.21,0.22,0.0,0.0,0.0,0.0,0.0,0.0,0.0,0.0,0.0,0.0,0.0,0.0,0.0,0.0,0.0,0.0,0.0,0.0,0.0,0.0,0.0,0.0,0.0,0.0,0.0,0.52,0.0,0.0,0.0,0.0,0.0,0.0,0.0,0.0,0.0,1333.0,1.7781512503836434,107
1259,0.04,0.0,0.21,0.22,0.0,0.0,0.0,0.0,0.0,0.0,0.0,0.0,0.0,0.0,0.0,0.0,0.0,0.0,0.0,0.0,0.0,0.0,0.0,0.0,0.0,0.0,0.0,0.0,0.0,0.52,0.0,0.0,0.0,0.0,0.0,0.0,0.0,0.0,0.0,1313.0,1.9344984512435681,107
1260,0.04,0.0,0.21,0.22,0.0,0.0,0.0,0.0,0.0,0.0,0.0,0.0,0.0,0.0,0.0,0.0,0.0,0.0,0.0,0.0,0.0,0.0,0.0,0.0,0.0,0.0,0.0,0.0,0.0,0.52,0.0,0.0,0.0,0.0,0.0,0.0,0.0,0.0,0.0,1293.0,2.1003705451175634,107
1261,0.04,0.0,0.21,0.22,0.0,0.0,0.0,0.0,0.0,0.0,0.0,0.0,0.0,0.0,0.0,0.0,0.0,0.0,0.0,0.0,0.0,0.0,0.0,0.0,0.0,0.0,0.0,0.0,0.0,0.52,0.0,0.0,0.0,0.0,0.0,0.0,0.0,0.0,0.0,1273.0,2.3010299956639813,107
1262,0.04,0.0,0.21,0.22,0.0,0.0,0.0,0.0,0.0,0.0,0.0,0.0,0.0,0.0,0.0,0.0,0.0,0.0,0.0,0.0,0.0,0.0,0.0,0.0,0.0,0.0,0.0,0.0,0.0,0.52,0.0,0.0,0.0,0.0,0.0,0.0,0.0,0.0,0.0,1253.0,2.505149978319906,107
1263,0.04,0.0,0.21,0.22,0.0,0.0,0.0,0.0,0.0,0.0,0.0,0.0,0.0,0.0,0.0,0.0,0.0,0.0,0.0,0.0,0.0,0.0,0.0,0.0,0.0,0.0,0.0,0.0,0.0,0.52,0.0,0.0,0.0,0.0,0.0,0.0,0.0,0.0,0.0,1233.0,2.770852011642144,107
1264,0.04,0.0,0.21,0.22,0.0,0.0,0.0,0.0,0.0,0.0,0.0,0.0,0.0,0.0,0.0,0.0,0.0,0.0,0.0,0.0,0.0,0.0,0.0,0.0,0.0,0.0,0.0,0.0,0.0,0.52,0.0,0.0,0.0,0.0,0.0,0.0,0.0,0.0,0.0,1213.0,2.9822712330395684,107
1265,0.04,0.0,0.21,0.22,0.0,0.0,0.0,0.0,0.0,0.0,0.0,0.0,0.0,0.0,0.0,0.0,0.0,0.0,0.0,0.0,0.0,0.0,0.0,0.0,0.0,0.0,0.0,0.0,0.0,0.52,0.0,0.0,0.0,0.0,0.0,0.0,0.0,0.0,0.0,1193.0,3.230448921378274,107
1266,0.04,0.0,0.21,0.22,0.0,0.0,0.0,0.0,0.0,0.0,0.0,0.0,0.0,0.0,0.0,0.0,0.0,0.0,0.0,0.0,0.0,0.0,0.0,0.0,0.0,0.0,0.0,0.0,0.0,0.52,0.0,0.0,0.0,0.0,0.0,0.0,0.0,0.0,0.0,1173.0,3.556302500767287,107
8927,0.04,0.0,0.21,0.22,0.0,0.0,0.0,0.0,0.0,0.0,0.0,0.0,0.0,0.0,0.0,0.0,0.0,0.0,0.0,0.0,0.0,0.0,0.0,0.0,0.0,0.0,0.0,0.0,0.0,0.52,0.0,0.0,0.0,0.0,0.0,0.0,0.0,0.0,0.0,921.0,11.55,107
8928,0.04,0.0,0.21,0.22,0.0,0.0,0.0,0.0,0.0,0.0,0.0,0.0,0.0,0.0,0.0,0.0,0.0,0.0,0.0,0.0,0.0,0.0,0.0,0.0,0.0,0.0,0.0,0.0,0.0,0.52,0.0,0.0,0.0,0.0,0.0,0.0,0.0,0.0,0.0,928.0,11.114999999999998,107
8929,0.04,0.0,0.21,0.22,0.0,0.0,0.0,0.0,0.0,0.0,0.0,0.0,0.0,0.0,0.0,0.0,0.0,0.0,0.0,0.0,0.0,0.0,0.0,0.0,0.0,0.0,0.0,0.0,0.0,0.52,0.0,0.0,0.0,0.0,0.0,0.0,0.0,0.0,0.0,935.0,10.64,107
8930,0.04,0.0,0.21,0.22,0.0,0.0,0.0,0.0,0.0,0.0,0.0,0.0,0.0,0.0,0.0,0.0,0.0,0.0,0.0,0.0,0.0,0.0,0.0,0.0,0.0,0.0,0.0,0.0,0.0,0.52,0.0,0.0,0.0,0.0,0.0,0.0,0.0,0.0,0.0,942.0,10.06,107
8931,0.04,0.0,0.21,0.22,0.0,0.0,0.0,0.0,0.0,0.0,0.0,0.0,0.0,0.0,0.0,0.0,0.0,0.0,0.0,0.0,0.0,0.0,0.0,0.0,0.0,0.0,0.0,0.0,0.0,0.52,0.0,0.0,0.0,0.0,0.0,0.0,0.0,0.0,0.0,948.0,9.59,107
8932,0.04,0.0,0.21,0.22,0.0,0.0,0.0,0.0,0.0,0.0,0.0,0.0,0.0,0.0,0.0,0.0,0.0,0.0,0.0,0.0,0.0,0.0,0.0,0.0,0.0,0.0,0.0,0.0,0.0,0.52,0.0,0.0,0.0,0.0,0.0,0.0,0.0,0.0,0.0,949.0,9.11,107
8933,0.04,0.0,0.21,0.22,0.0,0.0,0.0,0.0,0.0,0.0,0.0,0.0,0.0,0.0,0.0,0.0,0.0,0.0,0.0,0.0,0.0,0.0,0.0,0.0,0.0,0.0,0.0,0.0,0.0,0.52,0.0,0.0,0.0,0.0,0.0,0.0,0.0,0.0,0.0,959.0,8.9,107
8934,0.04,0.0,0.21,0.22,0.0,0.0,0.0,0.0,0.0,0.0,0.0,0.0,0.0,0.0,0.0,0.0,0.0,0.0,0.0,0.0,0.0,0.0,0.0,0.0,0.0,0.0,0.0,0.0,0.0,0.52,0.0,0.0,0.0,0.0,0.0,0.0,0.0,0.0,0.0,962.0,8.75,107
8935,0.04,0.0,0.21,0.22,0.0,0.0,0.0,0.0,0.0,0.0,0.0,0.0,0.0,0.0,0.0,0.0,0.0,0.0,0.0,0.0,0.0,0.0,0.0,0.0,0.0,0.0,0.0,0.0,0.0,0.52,0.0,0.0,0.0,0.0,0.0,0.0,0.0,0.0,0.0,965.0,8.6,107
