Repository: R3sten/glass_dynamics

# GlassDynamics: Ridge Regression for Glass Viscosity Prediction

## Bachelor's thesis in physics

### Università degli Studi di Trieste

The main goal of this project is to develop a reliable and interpretable predictive model for glass viscosity, moving beyond "black-box" machine learning to provide physically meaningful insights for materials science applications.


This repository implements a workflow that bridges the gap between empirical models and modern data science techniques.

File: data/viscosity_raw_data.csv (part 21 of 81)
,Al2O3,As2O3,B2O3,BaO,BeO,Bi2O3,CaO,CdO,CoO,Cs2O,CuO,Fe2O3,FeO,Ga2O3,GeO2,HfO2,K2O,La2O3,Li2O,MgO,MnO,MoO3,Na2O,Nb2O5,NiO,P2O5,PbO,Rb2O,Sb2O3,SiO2,SrO,Ta2O5,TeO2,TiO2,Tl2O,WO3,Y2O3,ZnO,ZrO2,T,log_visc,ID
8936,0.04,0.0,0.21,0.22,0.0,0.0,0.0,0.0,0.0,0.0,0.0,0.0,0.0,0.0,0.0,0.0,0.0,0.0,0.0,0.0,0.0,0.0,0.0,0.0,0.0,0.0,0.0,0.0,0.0,0.52,0.0,0.0,0.0,0.0,0.0,0.0,0.0,0.0,0.0,969.0,8.39,107
8937,0.04,0.0,0.21,0.22,0.0,0.0,0.0,0.0,0.0,0.0,0.0,0.0,0.0,0.0,0.0,0.0,0.0,0.0,0.0,0.0,0.0,0.0,0.0,0.0,0.0,0.0,0.0,0.0,0.0,0.52,0.0,0.0,0.0,0.0,0.0,0.0,0.0,0.0,0.0,980.0,7.77,107
8938,0.04,0.0,0.21,0.22,0.0,0.0,0.0,0.0,0.0,0.0,0.0,0.0,0.0,0.0,0.0,0.0,0.0,0.0,0.0,0.0,0.0,0.0,0.0,0.0,0.0,0.0,0.0,0.0,0.0,0.52,0.0,0.0,0.0,0.0,0.0,0.0,0.0,0.0,0.0,987.0,7.33,107
8939,0.04,0.0,0.21,0.22,0.0,0.0,0.0,0.0,0.0,0.0,0.0,0.0,0.0,0.0,0.0,0.0,0.0,0.0,0.0,0.0,0.0,0.0,0.0,0.0,0.0,0.0,0.0,0.0,0.0,0.52,0.0,0.0,0.0,0.0,0.0,0.0,0.0,0.0,0.0,999.0,7.08,107
8940,0.04,0.0,0.21,0.22,0.0,0.0,0.0,0.0,0.0,0.0,0.0,0.0,0.0,0.0,0.0,0.0,0.0,0.0,0.0,0.0,0.0,0.0,0.0,0.0,0.0,0.0,0.0,0.0,0.0,0.52,0.0,0.0,0.0,0.0,0.0,0.0,0.0,0.0,0.0,1003.0,6.93,107
8941,0.04,0.0,0.21,0.22,0.0,0.0,0.0,0.0,0.0,0.0,0.0,0.0,0.0,0.0,0.0,0.0,0.0,0.0,0.0,0.0,0.0,0.0,0.0,0.0,0.0,0.0,0.0,0.0,0.0,0.52,0.0,0.0,0.0,0.0,0.0,0.0,0.0,0.0,0.0,1014.0,6.37,107
8942,0.04,0.0,0.21,0.22,0.0,0.0,0.0,0.0,0.0,0.0,0.0,0.0,0.0,0.0,0.0,0.0,0.0,0.0,0.0,0.0,0.0,0.0,0.0,0.0,0.0,0.0,0.0,0.0,0.0,0.52,0.0,0.0,0.0,0.0,0.0,0.0,0.0,0.0,0.0,1018.0,6.02,107
8943,0.04,0.0,0.21,0.22,0.0,0.0,0.0,0.0,0.0,0.0,0.0,0.0,0.0,0.0,0.0,0.0,0.0,0.0,0.0,0.0,0.0,0.0,0.0,0.0,0.0,0.0,0.0,0.0,0.0,0.52,0.0,0.0,0.0,0.0,0.0,0.0,0.0,0.0,0.0,1027.0,5.66,107
8944,0.04,0.0,0.21,0.22,0.0,0.0,0.0,0.0,0.0,0.0,0.0,0.0,0.0,0.0,0.0,0.0,0.0,0.0,0.0,0.0,0.0,0.0,0.0,0.0,0.0,0.0,0.0,0.0,0.0,0.52,0.0,0.0,0.0,0.0,0.0,0.0,0.0,0.0,0.0,1030.0,5.84,107
8945,0.04,0.0,0.21,0.22,0.0,0.0,0.0,0.0,0.0,0.0,0.0,0.0,0.0,0.0,0.0,0.0,0.0,0.0,0.0,0.0,0.0,0.0,0.0,0.0,0.0,0.0,0.0,0.0,0.0,0.52,0.0,0.0,0.0,0.0,0.0,0.0,0.0,0.0,0.0,1034.0,5.37,107
8946,0.04,0.0,0.21,0.22,0.0,0.0,0.0,0.0,0.0,0.0,0.0,0.0,0.0,0.0,0.0,0.0,0.0,0.0,0.0,0.0,0.0,0.0,0.0,0.0,0.0,0.0,0.0,0.0,0.0,0.52,0.0,0.0,0.0,0.0,0.0,0.0,0.0,0.0,0.0,1038.0,5.55,107
8947,0.04,0.0,0.21,0.22,0.0,0.0,0.0,0.0,0.0,0.0,0.0,0.0,0.0,0.0,0.0,0.0,0.0,0.0,0.0,0.0,0.0,0.0,0.0,0.0,0.0,0.0,0.0,0.0,0.0,0.52,0.0,0.0,0.0,0.0,0.0,0.0,0.0,0.0,0.0,1050.0,5.17,107
8948,0.04,0.0,0.21,0.22,0.0,0.0,0.0,0.0,0.0,0.0,0.0,0.0,0.0,0.0,0.0,0.0,0.0,0.0,0.0,0.0,0.0,0.0,0.0,0.0,0.0,0.0,0.0,0.0,0.0,0.52,0.0,0.0,0.0,0.0,0.0,0.0,0.0,0.0,0.0,1059.0,4.82,107
8949,0.04,0.0,0.21,0.22,0.0,0.0,0.0,0.0,0.0,0.0,0.0,0.0,0.0,0.0,0.0,0.0,0.0,0.0,0.0,0.0,0.0,0.0,0.0,0.0,0.0,0.0,0.0,0.0,0.0,0.52,0.0,0.0,0.0,0.0,0.0,0.0,0.0,0.0,0.0,1171.0,3.55,107
8950,0.04,0.0,0.21,0.22,0.0,0.0,0.0,0.0,0.0,0.0,0.0,0.0,0.0,0.0,0.0,0.0,0.0,0.0,0.0,0.0,0.0,0.0,0.0,0.0,0.0,0.0,0.0,0.0,0.0,0.52,0.0,0.0,0.0,0.0,0.0,0.0,0.0,0.0,0.0,1198.0,3.14,107
8951,0.04,0.0,0.21,0.22,0.0,0.0,0.0,0.0,0.0,0.0,0.0,0.0,0.0,0.0,0.0,0.0,0.0,0.0,0.0,0.0,0.0,0.0,0.0,0.0,0.0,0.0,0.0,0.0,0.0,0.52,0.0,0.0,0.0,0.0,0.0,0.0,0.0,0.0,0.0,1220.0,2.89,107
8952,0.04,0.0,0.21,0.22,0.0,0.0,0.0,0.0,0.0,0.0,0.0,0.0,0.0,0.0,0.0,0.0,0.0,0.0,0.0,0.0,0.0,0.0,0.0,0.0,0.0,0.0,0.0,0.0,0.0,0.52,0.0,0.0,0.0,0.0,0.0,0.0,0.0,0.0,0.0,1242.0,2.71,107
8953,0.04,0.0,0.21,0.22,0.0,0.0,0.0,0.0,0.0,0.0,0.0,0.0,0.0,0.0,0.0,0.0,0.0,0.0,0.0,0.0,0.0,0.0,0.0,0.0,0.0,0.0,0.0,0.0,0.0,0.52,0.0,0.0,0.0,0.0,0.0,0.0,0.0,0.0,0.0,1266.0,2.49,107
8954,0.04,0.0,0.21,0.22,0.0,0.0,0.0,0.0,0.0,0.0,0.0,0.0,0.0,0.0,0.0,0.0,0.0,0.0,0.0,0.0,0.0,0.0,0.0,0.0,0.0,0.0,0.0,0.0,0.0,0.52,0.0,0.0,0.0,0.0,0.0,0.0,0.0,0.0,0.0,1304.0,2.02,107
8955,0.04,0.0,0.21,0.22,0.0,0.0,0.0,0.0,0.0,0.0,0.0,0.0,0.0,0.0,0.0,0.0,0.0,0.0,0.0,0.0,0.0,0.0,0.0,0.0,0.0,0.0,0.0,0.0,0.0,0.52,0.0,0.0,0.0,0.0,0.0,0.0,0.0,0.0,0.0,1342.0,1.7599999999999998,107
8956,0.04,0.0,0.21,0.22,0.0,0.0,0.0,0.0,0.0,0.0,0.0,0.0,0.0,0.0,0.0,0.0,0.0,0.0,0.0,0.0,0.0,0.0,0.0,0.0,0.0,0.0,0.0,0.0,0.0,0.52,0.0,0.0,0.0,0.0,0.0,0.0,0.0,0.0,0.0,1399.0,1.4700000000000002,107
8957,0.04,0.0,0.21,0.22,0.0,0.0,0.0,0.0,0.0,0.0,0.0,0.0,0.0,0.0,0.0,0.0,0.0,0.0,0.0,0.0,0.0,0.0,0.0,0.0,0.0,0.0,0.0,0.0,0.0,0.52,0.0,0.0,0.0,0.0,0.0,0.0,0.0,0.0,0.0,1437.0,1.1800000000000002,107
8958,0.04,0.0,0.21,0.22,0.0,0.0,0.0,0.0,0.0,0.0,0.0,0.0,0.0,0.0,0.0,0.0,0.0,0.0,0.0,0.0,0.0,0.0,0.0,0.0,0.0,0.0,0.0,0.0,0.0,0.52,0.0,0.0,0.0,0.0,0.0,0.0,0.0,0.0,0.0,1468.0,0.96,107
8959,0.04,0.0,0.21,0.22,0.0,0.0,0.0,0.0,0.0,0.0,0.0,0.0,0.0,0.0,0.0,0.0,0.0,0.0,0.0,0.0,0.0,0.0,0.0,0.0,0.0,0.0,0.0,0.0,0.0,0.52,0.0,0.0,0.0,0.0,0.0,0.0,0.0,0.0,0.0,1502.0,0.78,107
8960,0.04,0.0,0.21,0.22,0.0,0.0,0.0,0.0,0.0,0.0,0.0,0.0,0.0,0.0,0.0,0.0,0.0,0.0,0.0,0.0,0.0,0.0,0.0,0.0,0.0,0.0,0.0,0.0,0.0,0.52,0.0,0.0,0.0,0.0,0.0,0.0,0.0,0.0,0.0,1527.0,0.52,107
8961,0.04,0.0,0.21,0.22,0.0,0.0,0.0,0.0,0.0,0.0,0.0,0.0,0.0,0.0,0.0,0.0,0.0,0.0,0.0,0.0,0.0,0.0,0.0,0.0,0.0,0.0,0.0,0.0,0.0,0.52,0.0,0.0,0.0,0.0,0.0,0.0,0.0,0.0,0.0,1582.0,0.23,107
1438,0.0,0.0,0.0,0.0,0.0,0.0,0.0,0.0,0.0,0.0,0.0,0.0,0.0,0.0,0.0,0.0,0.0,0.0,0.0,0.0,0.0,0.0,0.18,0.0,0.0,0.0,0.04,0.0,0.0,0.75,0.0,0.0,0.0,0.0,0.0,0.0,0.0,0.03,0.0,1733.0,0.8129133566428555,108
1439,0.0,0.0,0.0,0.0,0.0,0.0,0.0,0.0,0.0,0.0,0.0,0.0,0.0,0.0,0.0,0.0,0.0,0.0,0.0,0.0,0.0,0.0,0.18,0.0,0.0,0.0,0.04,0.0,0.0,0.75,0.0,0.0,0.0,0.0,0.0,0.0,0.0,0.03,0.0,1713.0,0.8808135922807914,108
1440,0.0,0.0,0.0,0.0,0.0,0.0,0.0,0.0,0.0,0.0,0.0,0.0,0.0,0.0,0.0,0.0,0.0,0.0,0.0,0.0,0.0,0.0,0.18,0.0,0.0,0.0,0.04,0.0,0.0,0.75,0.0,0.0,0.0,0.0,0.0,0.0,0.0,0.03,0.0,1693.0,0.9444826721501688,108
1441,0.0,0.0,0.0,0.0,0.0,0.0,0.0,0.0,0.0,0.0,0.0,0.0,0.0,0.0,0.0,0.0,0.0,0.0,0.0,0.0,0.0,0.0,0.18,0.0,0.0,0.0,0.04,0.0,0.0,0.75,0.0,0.0,0.0,0.0,0.0,0.0,0.0,0.03,0.0,1673.0,1.0170333392987805,108
1442,0.0,0.0,0.0,0.0,0.0,0.0,0.0,0.0,0.0,0.0,0.0,0.0,0.0,0.0,0.0,0.0,0.0,0.0,0.0,0.0,0.0,0.0,0.18,0.0,0.0,0.0,0.04,0.0,0.0,0.75,0.0,0.0,0.0,0.0,0.0,0.0,0.0,0.03,0.0,1653.0,1.0540929308730809,108
1443,0.0,0.0,0.0,0.0,0.0,0.0,0.0,0.0,0.0,0.0,0.0,0.0,0.0,0.0,0.0,0.0,0.0,0.0,0.0,0.0,0.0,0.0,0.18,0.0,0.0,0.0,0.04,0.0,0.0,0.75,0.0,0.0,0.0,0.0,0.0,0.0,0.0,0.03,0.0,1633.0,1.1335389083702174,108
1444,0.0,0.0,0.0,0.0,0.0,0.0,0.0,0.0,0.0,0.0,0.0,0.0,0.0,0.0,0.0,0.0,0.0,0.0,0.0,0.0,0.0,0.0,0.18,0.0,0.0,0.0,0.04,0.0,0.0,0.75,0.0,0.0,0.0,0.0,0.0,0.0,0.0,0.03,0.0,1613.0,1.1931245983544616,108
1445,0.0,0.0,0.0,0.0,0.0,0.0,0.0,0.0,0.0,0.0,0.0,0.0,0.0,0.0,0.0,0.0,0.0,0.0,0.0,0.0,0.0,0.0,0.18,0.0,0.0,0.0,0.04,0.0,0.0,0.75,0.0,0.0,0.0,0.0,0.0,0.0,0.0,0.03,0.0,1593.0,1.2552725051033058,108
1446,0.0,0.0,0.0,0.0,0.0,0.0,0.0,0.0,0.0,0.0,0.0,0.0,0.0,0.0,0.0,0.0,0.0,0.0,0.0,0.0,0.0,0.0,0.18,0.0,0.0,0.0,0.04,0.0,0.0,0.75,0.0,0.0,0.0,0.0,0.0,0.0,0.0,0.03,0.0,1573.0,1.3138672203691533,108
1447,0.0,0.0,0.0,0.0,0.0,0.0,0.0,0.0,0.0,0.0,0.0,0.0,0.0,0.0,0.0,0.0,0.0,0.0,0.0,0.0,0.0,0.0,0.18,0.0,0.0,0.0,0.04,0.0,0.0,0.75,0.0,0.0,0.0,0.0,0.0,0.0,0.0,0.03,0.0,1553.0,1.3710678622717365,108
1448,0.0,0.0,0.0,0.0,0.0,0.0,0.0,0.0,0.0,0.0,0.0,0.0,0.0,0.0,0.0,0.0,0.0,0.0,0.0,0.0,0.0,0.0,0.18,0.0,0.0,0.0,0.04,0.0,0.0,0.75,0.0,0.0,0.0,0.0,0.0,0.0,0.0,0.03,0.0,1533.0,1.4653828514484184,108
1449,0.0,0.0,0.0,0.0,0.0,0.0,0.0,0.0,0.0,0.0,0.0,0.0,0.0,0.0,0.0,0.0,0.0,0.0,0.0,0.0,0.0,0.0,0.18,0.0,0.0,0.0,0.04,0.0,0.0,0.75,0.0,0.0,0.0,0.0,0.0,0.0,0.0,0.03,0.0,1513.0,1.5237464668115646,108
1450,0.0,0.0,0.0,0.0,0.0,0.0,0.0,0.0,0.0,0.0,0.0,0.0,0.0,0.0,0.0,0.0,0.0,0.0,0.0,0.0,0.0,0.0,0.18,0.0,0.0,0.0,0.04,0.0,0.0,0.75,0.0,0.0,0.0,0.0,0.0,0.0,0.0,0.03,0.0,1493.0,1.6148972160331343,108
1451,0.0,0.0,0.0,0.0,0.0,0.0,0.0,0.0,0.0,0.0,0.0,0.0,0.0,0.0,0.0,0.0,0.0,0.0,0.0,0.0,0.0,0.0,0.18,0.0,0.0,0.0,0.04,0.0,0.0,0.75,0.0,0.0,0.0,0.0,0.0,0.0,0.0,0.03,0.0,1473.0,1.6989700043360187,108
1452,0.0,0.0,0.0,0.0,0.0,0.0,0.0,0.0,0.0,0.0,0.0,0.0,0.0,0.0,0.0,0.0,0.0,0.0,0.0,0.0,0.0,0.0,0.18,0.0,0.0,0.0,0.04,0.0,0.0,0.75,0.0,0.0,0.0,0.0,0.0,0.0,0.0,0.03,0.0,1453.0,1.7853298350107671,108
1453,0.0,0.0,0.0,0.0,0.0,0.0,0.0,0.0,0.0,0.0,0.0,0.0,0.0,0.0,0.0,0.0,0.0,0.0,0.0,0.0,0.0,0.0,0.18,0.0,0.0,0.0,0.04,0.0,0.0,0.75,0.0,0.0,0.0,0.0,0.0,0.0,0.0,0.03,0.0,1433.0,1.869231719730976,108
1454,0.0,0.0,0.0,0.0,0.0,0.0,0.0,0.0,0.0,0.0,0.0,0.0,0.0,0.0,0.0,0.0,0.0,0.0,0.0,0.0,0.0,0.0,0.18,0.0,0.0,0.0,0.04,0.0,0.0,0.75,0.0,0.0,0.0,0.0,0.0,0.0,0.0,0.03,0.0,1413.0,1.9590413923210932,108
1455,0.0,0.0,0.0,0.0,0.0,0.0,0.0,0.0,0.0,0.0,0.0,0.0,0.0,0.0,0.0,0.0,0.0,0.0,0.0,0.0,0.0,0.0,0.18,0.0,0.0,0.0,0.04,0.0,0.0,0.75,0.0,0.0,0.0,0.0,0.0,0.0,0.0,0.03,0.0,1393.0,2.0569048513364727,108
1456,0.0,0.0,0.0,0.0,0.0,0.0,0.0,0.0,0.0,0.0,0.0,0.0,0.0,0.0,0.0,0.0,0.0,0.0,0.0,0.0,0.0,0.0,0.18,0.0,0.0,0.0,0.04,0.0,0.0,0.75,0.0,0.0,0.0,0.0,0.0,0.0,0.0,0.03,0.0,1373.0,2.143014800254095,108
1457,0.0,0.0,0.0,0.0,0.0,0.0,0.0,0.0,0.0,0.0,0.0,0.0,0.0,0.0,0.0,0.0,0.0,0.0,0.0,0.0,0.0,0.0,0.18,0.0,0.0,0.0,0.04,0.0,0.0,0.75,0.0,0.0,0.0,0.0,0.0,0.0,0.0,0.03,0.0,1353.0,2.24551266781415,108
1458,0.0,0.0,0.0,0.0,0.0,0.0,0.0,0.0,0.0,0.0,0.0,0.0,0.0,0.0,0.0,0.0,0.0,0.0,0.0,0.0,0.0,0.0,0.18,0.0,0.0,0.0,0.04,0.0,0.0,0.75,0.0,0.0,0.0,0.0,0.0,0.0,0.0,0.03,0.0,1333.0,2.3502480183341627,108
1459,0.0,0.0,0.0,0.0,0.0,0.0,0.0,0.0,0.0,0.0,0.0,0.0,0.0,0.0,0.0,0.0,0.0,0.0,0.0,0.0,0.0,0.0,0.18,0.0,0.0,0.0,0.04,0.0,0.0,0.75,0.0,0.0,0.0,0.0,0.0,0.0,0.0,0.03,0.0,1313.0,2.462397997898956,108
1460,0.0,0.0,0.0,0.0,0.0,0.0,0.0,0.0,0.0,0.0,0.0,0.0,0.0,0.0,0.0,0.0,0.0,0.0,0.0,0.0,0.0,0.0,0.18,0.0,0.0,0.0,0.04,0.0,0.0,0.75,0.0,0.0,0.0,0.0,0.0,0.0,0.0,0.03,0.0,1293.0,2.633468455579586,108
1461,0.0,0.0,0.0,0.0,0.0,0.0,0.0,0.0,0.0,0.0,0.0,0.0,0.0,0.0,0.0,0.0,0.0,0.0,0.0,0.0,0.0,0.0,0.18,0.0,0.0,0.0,0.04,0.0,0.0,0.75,0.0,0.0,0.0,0.0,0.0,0.0,0.0,0.03,0.0,1273.0,2.740362689494244,108
1462,0.0,0.0,0.0,0.0,0.0,0.0,0.0,0.0,0.0,0.0,0.0,0.0,0.0,0.0,0.0,0.0,0.0,0.0,0.0,0.0,0.0,0.0,0.18,0.0,0.0,0.0,0.04,0.0,0.0,0.75,0.0,0.0,0.0,0.0,0.0,0.0,0.0,0.03,0.0,1253.0,2.8388490907372548,108
1463,0.0,0.0,0.0,0.0,0.0,0.0,0.0,0.0,0.0,0.0,0.0,0.0,0.0,0.0,0.0,0.0,0.0,0.0,0.0,0.0,0.0,0.0,0.18,0.0,0.0,0.0,0.04,0.0,0.0,0.75,0.0,0.0,0.0,0.0,0.0,0.0,0.0,0.03,0.0,1233.0,2.9444826721501687,108
1464,0.0,0.0,0.0,0.0,0.0,0.0,0.0,0.0,0.0,0.0,0.0,0.0,0.0,0.0,0.0,0.0,0.0,0.0,0.0,0.0,0.0,0.0,0.18,0.0,0.0,0.0,0.04,0.0,0.0,0.75,0.0,0.0,0.0,0.0,0.0,0.0,0.0,0.03,0.0,1213.0,3.071882007306125,108
1465,0.0,0.0,0.0,0.0,0.0,0.0,0.0,0.0,0.0,0.0,0.0,0.0,0.0,0.0,0.0,0.0,0.0,0.0,0.0,0.0,0.0,0.0,0.18,0.0,0.0,0.0,0.04,0.0,0.0,0.75,0.0,0.0,0.0,0.0,0.0,0.0,0.0,0.03,0.0,1193.0,3.2355284469075487,108
1466,0.0,0.0,0.0,0.0,0.0,0.0,0.0,0.0,0.0,0.0,0.0,0.0,0.0,0.0,0.0,0.0,0.0,0.0,0.0,0.0,0.0,0.0,0.18,0.0,0.0,0.0,0.04,0.0,0.0,0.75,0.0,0.0,0.0,0.0,0.0,0.0,0.0,0.03,0.0,1173.0,3.462397997898956,108
1467,0.0,0.0,0.0,0.0,0.0,0.0,0.0,0.0,0.0,0.0,0.0,0.0,0.0,0.0,0.0,0.0,0.0,0.0,0.0,0.0,0.0,0.0,0.18,0.0,0.0,0.0,0.04,0.0,0.0,0.75,0.0,0.0,0.0,0.0,0.0,0.0,0.0,0.03,0.0,1153.0,3.6020599913279625,108
9064,0.0,0.0,0.0,0.0,0.0,0.0,0.0,0.0,0.0,0.0,0.0,0.0,0.0,0.0,0.0,0.0,0.0,0.0,0.0,0.0,0.0,0.0,0.18,0.0,0.0,0.0,0.04,0.0,0.0,0.75,0.0,0.0,0.0,0.0,0.0,0.0,0.0,0.03,0.0,711.0,11.59,108
9065,0.0,0.0,0.0,0.0,0.0,0.0,0.0,0.0,0.0,0.0,0.0,0.0,0.0,0.0,0.0,0.0,0.0,0.0,0.0,0.0,0.0,0.0,0.18,0.0,0.0,0.0,0.04,0.0,0.0,0.75,0.0,0.0,0.0,0.0,0.0,0.0,0.0,0.03,0.0,718.0,11.27,108
9066,0.0,0.0,0.0,0.0,0.0,0.0,0.0,0.0,0.0,0.0,0.0,0.0,0.0,0.0,0.0,0.0,0.0,0.0,0.0,0.0,0.0,0.0,0.18,0.0,0.0,0.0,0.04,0.0,0.0,0.75,0.0,0.0,0.0,0.0,0.0,0.0,0.0,0.03,0.0,724.0,11.03,108
9067,0.0,0.0,0.0,0.0,0.0,0.0,0.0,0.0,0.0,0.0,0.0,0.0,0.0,0.0,0.0,0.0,0.0,0.0,0.0,0.0,0.0,0.0,0.18,0.0,0.0,0.0,0.04,0.0,0.0,0.75,0.0,0.0,0.0,0.0,0.0,0.0,0.0,0.03,0.0,732.0,10.6,108
9068,0.0,0.0,0.0,0.0,0.0,0.0,0.0,0.0,0.0,0.0,0.0,0.0,0.0,0.0,0.0,0.0,0.0,0.0,0.0,0.0,0.0,0.0,0.18,0.0,0.0,0.0,0.04,0.0,0.0,0.75,0.0,0.0,0.0,0.0,0.0,0.0,0.0,0.03,0.0,746.0,10.36,108
9069,0.0,0.0,0.0,0.0,0.0,0.0,0.0,0.0,0.0,0.0,0.0,0.0,0.0,0.0,0.0,0.0,0.0,0.0,0.0,0.0,0.0,0.0,0.18,0.0,0.0,0.0,0.04,0.0,0.0,0.75,0.0,0.0,0.0,0.0,0.0,0.0,0.0,0.03,0.0,752.0,9.97,108
9070,0.0,0.0,0.0,0.0,0.0,0.0,0.0,0.0,0.0,0.0,0.0,0.0,0.0,0.0,0.0,0.0,0.0,0.0,0.0,0.0,0.0,0.0,0.18,0.0,0.0,0.0,0.04,0.0,0.0,0.75,0.0,0.0,0.0,0.0,0.0,0.0,0.0,0.03,0.0,762.0,9.58,108
9071,0.0,0.0,0.0,0.0,0.0,0.0,0.0,0.0,0.0,0.0,0.0,0.0,0.0,0.0,0.0,0.0,0.0,0.0,0.0,0.0,0.0,0.0,0.18,0.0,0.0,0.0,0.04,0.0,0.0,0.75,0.0,0.0,0.0,0.0,0.0,0.0,0.0,0.03,0.0,769.0,9.34,108
9072,0.0,0.0,0.0,0.0,0.0,0.0,0.0,0.0,0.0,0.0,0.0,0.0,0.0,0.0,0.0,0.0,0.0,0.0,0.0,0.0,0.0,0.0,0.18,0.0,0.0,0.0,0.04,0.0,0.0,0.75,0.0,0.0,0.0,0.0,0.0,0.0,0.0,0.03,0.0,773.0,9.51,108
9073,0.0,0.0,0.0,0.0,0.0,0.0,0.0,0.0,0.0,0.0,0.0,0.0,0.0,0.0,0.0,0.0,0.0,0.0,0.0,0.0,0.0,0.0,0.18,0.0,0.0,0.0,0.04,0.0,0.0,0.75,0.0,0.0,0.0,0.0,0.0,0.0,0.0,0.03,0.0,778.0,8.98,108
9074,0.0,0.0,0.0,0.0,0.0,0.0,0.0,0.0,0.0,0.0,0.0,0.0,0.0,0.0,0.0,0.0,0.0,0.0,0.0,0.0,0.0,0.0,0.18,0.0,0.0,0.0,0.04,0.0,0.0,0.75,0.0,0.0,0.0,0.0,0.0,0.0,0.0,0.03,0.0,787.0,8.63,108
9075,0.0,0.0,0.0,0.0,0.0,0.0,0.0,0.0,0.0,0.0,0.0,0.0,0.0,0.0,0.0,0.0,0.0,0.0,0.0,0.0,0.0,0.0,0.18,0.0,0.0,0.0,0.04,0.0,0.0,0.75,0.0,0.0,0.0,0.0,0.0,0.0,0.0,0.03,0.0,796.0,8.14,108
9076,0.0,0.0,0.0,0.0,0.0,0.0,0.0,0.0,0.0,0.0,0.0,0.0,0.0,0.0,0.0,0.0,0.0,0.0,0.0,0.0,0.0,0.0,0.18,0.0,0.0,0.0,0.04,0.0,0.0,0.75,0.0,0.0,0.0,0.0,0.0,0.0,0.0,0.03,0.0,801.0,8.28,108
9077,0.0,0.0,0.0,0.0,0.0,0.0,0.0,0.0,0.0,0.0,0.0,0.0,0.0,0.0,0.0,0.0,0.0,0.0,0.0,0.0,0.0,0.0,0.18,0.0,0.0,0.0,0.04,0.0,0.0,0.75,0.0,0.0,0.0,0.0,0.0,0.0,0.0,0.03,0.0,808.0,8.1,108
9078,0.0,0.0,0.0,0.0,0.0,0.0,0.0,0.0,0.0,0.0,0.0,0.0,0.0,0.0,0.0,0.0,0.0,0.0,0.0,0.0,0.0,0.0,0.18,0.0,0.0,0.0,0.04,0.0,0.0,0.75,0.0,0.0,0.0,0.0,0.0,0.0,0.0,0.03,0.0,817.0,7.75,108
9079,0.0,0.0,0.0,0.0,0.0,0.0,0.0,0.0,0.0,0.0,0.0,0.0,0.0,0.0,0.0,0.0,0.0,0.0,0.0,0.0,0.0,0.0,0.18,0.0,0.0,0.0,0.04,0.0,0.0,0.75,0.0,0.0,0.0,0.0,0.0,0.0,0.0,0.03,0.0,825.0,7.439999999999999,108
9080,0.0,0.0,0.0,0.0,0.0,0.0,0.0,0.0,0.0,0.0,0.0,0.0,0.0,0.0,0.0,0.0,0.0,0.0,0.0,0.0,0.0,0.0,0.18,0.0,0.0,0.0,0.04,0.0,0.0,0.75,0.0,0.0,0.0,0.0,0.0,0.0,0.0,0.03,0.0,838.0,7.01,108
9081,0.0,0.0,0.0,0.0,0.0,0.0,0.0,0.0,0.0,0.0,0.0,0.0,0.0,0.0,0.0,0.0,0.0,0.0,0.0,0.0,0.0,0.0,0.18,0.0,0.0,0.0,0.04,0.0,0.0,0.75,0.0,0.0,0.0,0.0,0.0,0.0,0.0,0.03,0.0,856.0,6.63,108
9082,0.0,0.0,0.0,0.0,0.0,0.0,0.0,0.0,0.0,0.0,0.0,0.0,0.0,0.0,0.0,0.0,0.0,0.0,0.0,0.0,0.0,0.0,0.18,0.0,0.0,0.0,0.04,0.0,0.0,0.75,0.0,0.0,0.0,0.0,0.0,0.0,0.0,0.03,0.0,867.0,6.38,108
9083,0.0,0.0,0.0,0.0,0.0,0.0,0.0,0.0,0.0,0.0,0.0,0.0,0.0,0.0,0.0,0.0,0.0,0.0,0.0,0.0,0.0,0.0,0.18,0.0,0.0,0.0,0.04,0.0,0.0,0.75,0.0,0.0,0.0,0.0,0.0,0.0,0.0,0.03,0.0,878.0,6.2,108
9084,0.0,0.0,0.0,0.0,0.0,0.0,0.0,0.0,0.0,0.0,0.0,0.0,0.0,0.0,0.0,0.0,0.0,0.0,0.0,0.0,0.0,0.0,0.18,0.0,0.0,0.0,0.04,0.0,0.0,0.75,0.0,0.0,0.0,0.0,0.0,0.0,0.0,0.03,0.0,895.0,5.96,108
9085,0.0,0.0,0.0,0.0,0.0,0.0,0.0,0.0,0.0,0.0,0.0,0.0,0.0,0.0,0.0,0.0,0.0,0.0,0.0,0.0,0.0,0.0,0.18,0.0,0.0,0.0,0.04,0.0,0.0,0.75,0.0,0.0,0.0,0.0,0.0,0.0,0.0,0.03,0.0,907.0,5.78,108
9086,0.0,0.0,0.0,0.0,0.0,0.0,0.0,0.0,0.0,0.0,0.0,0.0,0.0,0.0,0.0,0.0,0.0,0.0,0.0,0.0,0.0,0.0,0.18,0.0,0.0,0.0,0.04,0.0,0.0,0.75,0.0,0.0,0.0,0.0,0.0,0.0,0.0,0.03,0.0,931.0,5.36,108
9087,0.0,0.0,0.0,0.0,0.0,0.0,0.0,0.0,0.0,0.0,0.0,0.0,0.0,0.0,0.0,0.0,0.0,0.0,0.0,0.0,0.0,0.0,0.18,0.0,0.0,0.0,0.04,0.0,0.0,0.75,0.0,0.0,0.0,0.0,0.0,0.0,0.0,0.03,0.0,944.0,5.18,108
9088,0.0,0.0,0.0,0.0,0.0,0.0,0.0,0.0,0.0,0.0,0.0,0.0,0.0,0.0,0.0,0.0,0.0,0.0,0.0,0.0,0.0,0.0,0.18,0.0,0.0,0.0,0.04,0.0,0.0,0.75,0.0,0.0,0.0,0.0,0.0,0.0,0.0,0.03,0.0,958.0,4.8,108
9089,0.0,0.0,0.0,0.0,0.0,0.0,0.0,0.0,0.0,0.0,0.0,0.0,0.0,0.0,0.0,0.0,0.0,0.0,0.0,0.0,0.0,0.0,0.18,0.0,0.0,0.0,0.04,0.0,0.0,0.75,0.0,0.0,0.0,0.0,0.0,0.0,0.0,0.03,0.0,964.0,5.18,108
9090,0.0,0.0,0.0,0.0,0.0,0.0,0.0,0.0,0.0,0.0,0.0,0.0,0.0,0.0,0.0,0.0,0.0,0.0,0.0,0.0,0.0,0.0,0.18,0.0,0.0,0.0,0.04,0.0,0.0,0.75,0.0,0.0,0.0,0.0,0.0,0.0,0.0,0.03,0.0,971.0,5.01,108
9091,0.0,0.0,0.0,0.0,0.0,0.0,0.0,0.0,0.0,0.0,0.0,0.0,0.0,0.0,0.0,0.0,0.0,0.0,0.0,0.0,0.0,0.0,0.18,0.0,0.0,0.0,0.04,0.0,0.0,0.75,0.0,0.0,0.0,0.0,0.0,0.0,0.0,0.03,0.0,1121.0,3.46,108
9092,0.0,0.0,0.0,0.0,0.0,0.0,0.0,0.0,0.0,0.0,0.0,0.0,0.0,0.0,0.0,0.0,0.0,0.0,0.0,0.0,0.0,0.0,0.18,0.0,0.0,0.0,0.04,0.0,0.0,0.75,0.0,0.0,0.0,0.0,0.0,0.0,0.0,0.03,0.0,1164.0,3.18,108
9093,0.0,0.0,0.0,0.0,0.0,0.0,0.0,0.0,0.0,0.0,0.0,0.0,0.0,0.0,0.0,0.0,0.0,0.0,0.0,0.0,0.0,0.0,0.18,0.0,0.0,0.0,0.04,0.0,0.0,0.75,0.0,0.0,0.0,0.0,0.0,0.0,0.0,0.03,0.0,1183.0,3.0,108
9094,0.0,0.0,0.0,0.0,0.0,0.0,0.0,0.0,0.0,0.0,0.0,0.0,0.0,0.0,0.0,0.0,0.0,0.0,0.0,0.0,0.0,0.0,0.18,0.0,0.0,0.0,0.04,0.0,0.0,0.75,0.0,0.0,0.0,0.0,0.0,0.0,0.0,0.03,0.0,1232.0,2.76,108
9095,0.0,0.0,0.0,0.0,0.0,0.0,0.0,0.0,0.0,0.0,0.0,0.0,0.0,0.0,0.0,0.0,0.0,0.0,0.0,0.0,0.0,0.0,0.18,0.0,0.0,0.0,0.04,0.0,0.0,0.75,0.0,0.0,0.0,0.0,0.0,0.0,0.0,0.03,0.0,1284.0,2.48,108
9096,0.0,0.0,0.0,0.0,0.0,0.0,0.0,0.0,0.0,0.0,0.0,0.0,0.0,0.0,0.0,0.0,0.0,0.0,0.0,0.0,0.0,0.0,0.18,0.0,0.0,0.0,0.04,0.0,0.0,0.75,0.0,0.0,0.0,0.0,0.0,0.0,0.0,0.03,0.0,1346.0,2.16,108
9097,0.0,0.0,0.0,0.0,0.0,0.0,0.0,0.0,0.0,0.0,0.0,0.0,0.0,0.0,0.0,0.0,0.0,0.0,0.0,0.0,0.0,0.0,0.18,0.0,0.0,0.0,0.04,0.0,0.0,0.75,0.0,0.0,0.0,0.0,0.0,0.0,0.0,0.03,0.0,1524.0,1.5299999999999998,108
1645,0.02,0.0,0.09,0.26,0.0,0.0,0.09,0.0,0.0,0.0,0.0,0.0,0.0,0.0,0.0,0.0,0.0,0.0,0.0,0.0,0.0,0.0,0.0,0.0,0.0,0.0,0.04,0.0,0.0,0.43,0.0,0.0,0.0,0.0,0.0,0.0,0.0,0.07,0.0,1473.0,0.2304489213782739,109
1646,0.02,0.0,0.09,0.26,0.0,0.0,0.09,0.0,0.0,0.0,0.0,0.0,0.0,0.0,0.0,0.0,0.0,0.0,0.0,0.0,0.0,0.0,0.0,0.0,0.0,0.0,0.04,0.0,0.0,0.43,0.0,0.0,0.0,0.0,0.0,0.0,0.0,0.07,0.0,1453.0,0.3222192947339193,109
1647,0.02,0.0,0.09,0.26,0.0,0.0,0.09,0.0,0.0,0.0,0.0,0.0,0.0,0.0,0.0,0.0,0.0,0.0,0.0,0.0,0.0,0.0,0.0,0.0,0.0,0.0,0.04,0.0,0.0,0.43,0.0,0.0,0.0,0.0,0.0,0.0,0.0,0.07,0.0,1433.0,0.414973347970818,109
1648,0.02,0.0,0.09,0.26,0.0,0.0,0.09,0.0,0.0,0.0,0.0,0.0,0.0,0.0,0.0,0.0,0.0,0.0,0.0,0.0,0.0,0.0,0.0,0.0,0.0,0.0,0.04,0.0,0.0,0.43,0.0,0.0,0.0,0.0,0.0,0.0,0.0,0.07,0.0,1413.0,0.505149978319906,109
1649,0.02,0.0,0.09,0.26,0.0,0.0,0.09,0.0,0.0,0.0,0.0,0.0,0.0,0.0,0.0,0.0,0.0,0.0,0.0,0.0,0.0,0.0,0.0,0.0,0.0,0.0,0.04,0.0,0.0,0.43,0.0,0.0,0.0,0.0,0.0,0.0,0.0,0.07,0.0,1393.0,0.6434526764861874,109
1650,0.02,0.0,0.09,0.26,0.0,0.0,0.09,0.0,0.0,0.0,0.0,0.0,0.0,0.0,0.0,0.0,0.0,0.0,0.0,0.0,0.0,0.0,0.0,0.0,0.0,0.0,0.04,0.0,0.0,0.43,0.0,0.0,0.0,0.0,0.0,0.0,0.0,0.07,0.0,1373.0,0.7993405494535817,109
1651,0.02,0.0,0.09,0.26,0.0,0.0,0.09,0.0,0.0,0.0,0.0,0.0,0.0,0.0,0.0,0.0,0.0,0.0,0.0,0.0,0.0,0.0,0.0,0.0,0.0,0.0,0.04,0.0,0.0,0.43,0.0,0.0,0.0,0.0,0.0,0.0,0.0,0.07,0.0,1353.0,0.9444826721501688,109
1652,0.02,0.0,0.09,0.26,0.0,0.0,0.09,0.0,0.0,0.0,0.0,0.0,0.0,0.0,0.0,0.0,0.0,0.0,0.0,0.0,0.0,0.0,0.0,0.0,0.0,0.0,0.04,0.0,0.0,0.43,0.0,0.0,0.0,0.0,0.0,0.0,0.0,0.07,0.0,1333.0,1.0791812460476249,109
1653,0.02,0.0,0.09,0.26,0.0,0.0,0.09,0.0,0.0,0.0,0.0,0.0,0.0,0.0,0.0,0.0,0.0,0.0,0.0,0.0,0.0,0.0,0.0,0.0,0.0,0.0,0.04,0.0,0.0,0.43,0.0,0.0,0.0,0.0,0.0,0.0,0.0,0.07,0.0,1313.0,1.2068258760318495,109
1654,0.02,0.0,0.09,0.26,0.0,0.0,0.09,0.0,0.0,0.0,0.0,0.0,0.0,0.0,0.0,0.0,0.0,0.0,0.0,0.0,0.0,0.0,0.0,0.0,0.0,0.0,0.04,0.0,0.0,0.43,0.0,0.0,0.0,0.0,0.0,0.0,0.0,0.07,0.0,1293.0,1.3424226808222062,109
1655,0.02,0.0,0.09,0.26,0.0,0.0,0.09,0.0,0.0,0.0,0.0,0.0,0.0,0.0,0.0,0.0,0.0,0.0,0.0,0.0,0.0,0.0,0.0,0.0,0.0,0.0,0.04,0.0,0.0,0.43,0.0,0.0,0.0,0.0,0.0,0.0,0.0,0.07,0.0,1273.0,1.5051499783199058,109
1656,0.02,0.0,0.09,0.26,0.0,0.0,0.09,0.0,0.0,0.0,0.0,0.0,0.0,0.0,0.0,0.0,0.0,0.0,0.0,0.0,0.0,0.0,0.0,0.0,0.0,0.0,0.04,0.0,0.0,0.43,0.0,0.0,0.0,0.0,0.0,0.0,0.0,0.07,0.0,1253.0,1.6989700043360187,109
1657,0.02,0.0,0.09,0.26,0.0,0.0,0.09,0.0,0.0,0.0,0.0,0.0,0.0,0.0,0.0,0.0,0.0,0.0,0.0,0.0,0.0,0.0,0.0,0.0,0.0,0.0,0.04,0.0,0.0,0.43,0.0,0.0,0.0,0.0,0.0,0.0,0.0,0.07,0.0,1233.0,1.8920946026904804,109
1658,0.02,0.0,0.09,0.26,0.0,0.0,0.09,0.0,0.0,0.0,0.0,0.0,0.0,0.0,0.0,0.0,0.0,0.0,0.0,0.0,0.0,0.0,0.0,0.0,0.0,0.0,0.04,0.0,0.0,0.43,0.0,0.0,0.0,0.0,0.0,0.0,0.0,0.07,0.0,1213.0,2.0791812460476247,109
1659,0.02,0.0,0.09,0.26,0.0,0.0,0.09,0.0,0.0,0.0,0.0,0.0,0.0,0.0,0.0,0.0,0.0,0.0,0.0,0.0,0.0,0.0,0.0,0.0,0.0,0.0,0.04,0.0,0.0,0.43,0.0,0.0,0.0,0.0,0.0,0.0,0.0,0.07,0.0,1193.0,2.3138672203691533,109
1660,0.02,0.0,0.09,0.26,0.0,0.0,0.09,0.0,0.0,0.0,0.0,0.0,0.0,0.0,0.0,0.0,0.0,0.0,0.0,0.0,0.0,0.0,0.0,0.0,0.0,0.0,0.04,0.0,0.0,0.43,0.0,0.0,0.0,0.0,0.0,0.0,0.0,0.07,0.0,1173.0,2.6434526764861874,109
1661,0.02,0.0,0.09,0.26,0.0,0.0,0.09,0.0,0.0,0.0,0.0,0.0,0.0,0.0,0.0,0.0,0.0,0.0,0.0,0.0,0.0,0.0,0.0,0.0,0.0,0.0,0.04,0.0,0.0,0.43,0.0,0.0,0.0,0.0,0.0,0.0,0.0,0.07,0.0,1153.0,2.869231719730976,109
1662,0.02,0.0,0.09,0.26,0.0,0.0,0.09,0.0,0.0,0.0,0.0,0.0,0.0,0.0,0.0,0.0,0.0,0.0,0.0,0.0,0.0,0.0,0.0,0.0,0.0,0.0,0.04,0.0,0.0,0.43,0.0,0.0,0.0,0.0,0.0,0.0,0.0,0.07,0.0,1133.0,3.1522883443830567,109
1663,0.02,0.0,0.09,0.26,0.0,0.0,0.09,0.0,0.0,0.0,0.0,0.0,0.0,0.0,0.0,0.0,0.0,0.0,0.0,0.0,0.0,0.0,0.0,0.0,0.0,0.0,0.04,0.0,0.0,0.43,0.0,0.0,0.0,0.0,0.0,0.0,0.0,0.07,0.0,1113.0,3.5185139398778866,109
3061,0.02,0.0,0.09,0.26,0.0,0.0,0.09,0.0,0.0,0.0,0.0,0.0,0.0,0.0,0.0,0.0,0.0,0.0,0.0,0.0,0.0,0.0,0.0,0.0,0.0,0.0,0.04,0.0,0.0,0.43,0.0,0.0,0.0,0.0,0.0,0.0,0.0,0.07,0.0,1418.0,0.5,109
3062,0.02,0.0,0.09,0.26,0.0,0.0,0.09,0.0,0.0,0.0,0.0,0.0,0.0,0.0,0.0,0.0,0.0,0.0,0.0,0.0,0.0,0.0,0.0,0.0,0.0,0.0,0.04,0.0,0.0,0.43,0.0,0.0,0.0,0.0,0.0,0.0,0.0,0.07,0.0,1344.0,1.0,109
3063,0.02,0.0,0.09,0.26,0.0,0.0,0.09,0.0,0.0,0.0,0.0,0.0,0.0,0.0,0.0,0.0,0.0,0.0,0.0,0.0,0.0,0.0,0.0,0.0,0.0,0.0,0.04,0.0,0.0,0.43,0.0,0.0,0.0,0.0,0.0,0.0,0.0,0.07,0.0,1284.0,1.5,109
3064,0.02,0.0,0.09,0.26,0.0,0.0,0.09,0.0,0.0,0.0,0.0,0.0,0.0,0.0,0.0,0.0,0.0,0.0,0.0,0.0,0.0,0.0,0.0,0.0,0.0,0.0,0.04,0.0,0.0,0.43,0.0,0.0,0.0,0.0,0.0,0.0,0.0,0.07,0.0,1224.0,2.0,109
3065,0.02,0.0,0.09,0.26,0.0,0.0,0.09,0.0,0.0,0.0,0.0,0.0,0.0,0.0,0.0,0.0,0.0,0.0,0.0,0.0,0.0,0.0,0.0,0.0,0.0,0.0,0.04,0.0,0.0,0.43,0.0,0.0,0.0,0.0,0.0,0.0,0.0,0.07,0.0,1177.0,2.5,109
3066,0.02,0.0,0.09,0.26,0.0,0.0,0.09,0.0,0.0,0.0,0.0,0.0,0.0,0.0,0.0,0.0,0.0,0.0,0.0,0.0,0.0,0.0,0.0,0.0,0.0,0.0,0.04,0.0,0.0,0.43,0.0,0.0,0.0,0.0,0.0,0.0,0.0,0.07,0.0,1146.0,3.0,109
3067,0.02,0.0,0.09,0.26,0.0,0.0,0.09,0.0,0.0,0.0,0.0,0.0,0.0,0.0,0.0,0.0,0.0,0.0,0.0,0.0,0.0,0.0,0.0,0.0,0.0,0.0,0.04,0.0,0.0,0.43,0.0,0.0,0.0,0.0,0.0,0.0,0.0,0.07,0.0,1094.0,4.0,109
3068,0.02,0.0,0.09,0.26,0.0,0.0,0.09,0.0,0.0,0.0,0.0,0.0,0.0,0.0,0.0,0.0,0.0,0.0,0.0,0.0,0.0,0.0,0.0,0.0,0.0,0.0,0.04,0.0,0.0,0.43,0.0,0.0,0.0,0.0,0.0,0.0,0.0,0.07,0.0,1060.0,5.0,109
3069,0.02,0.0,0.09,0.26,0.0,0.0,0.09,0.0,0.0,0.0,0.0,0.0,0.0,0.0,0.0,0.0,0.0,0.0,0.0,0.0,0.0,0.0,0.0,0.0,0.0,0.0,0.04,0.0,0.0,0.43,0.0,0.0,0.0,0.0,0.0,0.0,0.0,0.07,0.0,1027.0,6.0,109
3070,0.02,0.0,0.09,0.26,0.0,0.0,0.09,0.0,0.0,0.0,0.0,0.0,0.0,0.0,0.0,0.0,0.0,0.0,0.0,0.0,0.0,0.0,0.0,0.0,0.0,0.0,0.04,0.0,0.0,0.43,0.0,0.0,0.0,0.0,0.0,0.0,0.0,0.07,0.0,995.0,7.0,109
3071,0.02,0.0,0.09,0.26,0.0,0.0,0.09,0.0,0.0,0.0,0.0,0.0,0.0,0.0,0.0,0.0,0.0,0.0,0.0,0.0,0.0,0.0,0.0,0.0,0.0,0.0,0.04,0.0,0.0,0.43,0.0,0.0,0.0,0.0,0.0,0.0,0.0,0.07,0.0,965.0,8.0,109
3072,0.02,0.0,0.09,0.26,0.0,0.0,0.09,0.0,0.0,0.0,0.0,0.0,0.0,0.0,0.0,0.0,0.0,0.0,0.0,0.0,0.0,0.0,0.0,0.0,0.0,0.0,0.04,0.0,0.0,0.43,0.0,0.0,0.0,0.0,0.0,0.0,0.0,0.07,0.0,938.0,9.0,109
3073,0.02,0.0,0.09,0.26,0.0,0.0,0.09,0.0,0.0,0.0,0.0,0.0,0.0,0.0,0.0,0.0,0.0,0.0,0.0,0.0,0.0,0.0,0.0,0.0,0.0,0.0,0.04,0.0,0.0,0.43,0.0,0.0,0.0,0.0,0.0,0.0,0.0,0.07,0.0,917.0,10.0,109
3074,0.02,0.0,0.09,0.26,0.0,0.0,0.09,0.0,0.0,0.0,0.0,0.0,0.0,0.0,0.0,0.0,0.0,0.0,0.0,0.0,0.0,0.0,0.0,0.0,0.0,0.0,0.04,0.0,0.0,0.43,0.0,0.0,0.0,0.0,0.0,0.0,0.0,0.07,0.0,898.0,11.0,109
3075,0.02,0.0,0.09,0.26,0.0,0.0,0.09,0.0,0.0,0.0,0.0,0.0,0.0,0.0,0.0,0.0,0.0,0.0,0.0,0.0,0.0,0.0,0.0,0.0,0.0,0.0,0.04,0.0,0.0,0.43,0.0,0.0,0.0,0.0,0.0,0.0,0.0,0.07,0.0,879.0,12.0,109
1931,0.0,0.0,0.0,0.0,0.0,0.0,0.0,0.0,0.0,0.0,0.0,0.0,0.0,0.0,0.0,0.0,0.11,0.0,0.0,0.0,0.0,0.0,0.02,0.0,0.0,0.0,0.19,0.0,0.0,0.68,0.0,0.0,0.0,0.0,0.0,0.0,0.0,0.0,0.0,1653.0,0.5440680443502757,110
1932,0.0,0.0,0.0,0.0,0.0,0.0,0.0,0.0,0.0,0.0,0.0,0.0,0.0,0.0,0.0,0.0,0.11,0.0,0.0,0.0,0.0,0.0,0.02,0.0,0.0,0.0,0.19,0.0,0.0,0.68,0.0,0.0,0.0,0.0,0.0,0.0,0.0,0.0,0.0,1633.0,0.6020599913279625,110
1933,0.0,0.0,0.0,0.0,0.0,0.0,0.0,0.0,0.0,0.0,0.0,0.0,0.0,0.0,0.0,0.0,0.11,0.0,0.0,0.0,0.0,0.0,0.02,0.0,0.0,0.0,0.19,0.0,0.0,0.68,0.0,0.0,0.0,0.0,0.0,0.0,0.0,0.0,0.0,1613.0,0.6812412373755872,110
1934,0.0,0.0,0.0,0.0,0.0,0.0,0.0,0.0,0.0,0.0,0.0,0.0,0.0,0.0,0.0,0.0,0.11,0.0,0.0,0.0,0.0,0.0,0.02,0.0,0.0,0.0,0.19,0.0,0.0,0.68,0.0,0.0,0.0,0.0,0.0,0.0,0.0,0.0,0.0,1593.0,0.7634279935629373,110
1935,0.0,0.0,0.0,0.0,0.0,0.0,0.0,0.0,0.0,0.0,0.0,0.0,0.0,0.0,0.0,0.0,0.11,0.0,0.0,0.0,0.0,0.0,0.02,0.0,0.0,0.0,0.19,0.0,0.0,0.68,0.0,0.0,0.0,0.0,0.0,0.0,0.0,0.0,0.0,1573.0,0.8388490907372552,110
1936,0.0,0.0,0.0,0.0,0.0,0.0,0.0,0.0,0.0,0.0,0.0,0.0,0.0,0.0,0.0,0.0,0.11,0.0,0.0,0.0,0.0,0.0,0.02,0.0,0.0,0.0,0.19,0.0,0.0,0.68,0.0,0.0,0.0,0.0,0.0,0.0,0.0,0.0,0.0,1553.0,0.9138138523837168,110
1937,0.0,0.0,0.0,0.0,0.0,0.0,0.0,0.0,0.0,0.0,0.0,0.0,0.0,0.0,0.0,0.0,0.11,0.0,0.0,0.0,0.0,0.0,0.02,0.0,0.0,0.0,0.19,0.0,0.0,0.68,0.0,0.0,0.0,0.0,0.0,0.0,0.0,0.0,0.0,1533.0,0.9867717342662448,110
1938,0.0,0.0,0.0,0.0,0.0,0.0,0.0,0.0,0.0,0.0,0.0,0.0,0.0,0.0,0.0,0.0,0.11,0.0,0.0,0.0,0.0,0.0,0.02,0.0,0.0,0.0,0.19,0.0,0.0,0.68,0.0,0.0,0.0,0.0,0.0,0.0,0.0,0.0,0.0,1513.0,1.0569048513364727,110
1939,0.0,0.0,0.0,0.0,0.0,0.0,0.0,0.0,0.0,0.0,0.0,0.0,0.0,0.0,0.0,0.0,0.11,0.0,0.0,0.0,0.0,0.0,0.02,0.0,0.0,0.0,0.19,0.0,0.0,0.68,0.0,0.0,0.0,0.0,0.0,0.0,0.0,0.0,0.0,1493.0,1.1335389083702174,110
1940,0.0,0.0,0.0,0.0,0.0,0.0,0.0,0.0,0.0,0.0,0.0,0.0,0.0,0.0,0.0,0.0,0.11,0.0,0.0,0.0,0.0,0.0,0.02,0.0,0.0,0.0,0.19,0.0,0.0,0.68,0.0,0.0,0.0,0.0,0.0,0.0,0.0,0.0,0.0,1473.0,1.1958996524092336,110
1941,0.0,0.0,0.0,0.0,0.0,0.0,0.0,0.0,0.0,0.0,0.0,0.0,0.0,0.0,0.0,0.0,0.11,0.0,0.0,0.0,0.0,0.0,0.02,0.0,0.0,0.0,0.19,0.0,0.0,0.68,0.0,0.0,0.0,0.0,0.0,0.0,0.0,0.0,0.0,1453.0,1.260071387985075,110
1942,0.0,0.0,0.0,0.0,0.0,0.0,0.0,0.0,0.0,0.0,0.0,0.0,0.0,0.0,0.0,0.0,0.11,0.0,0.0,0.0,0.0,0.0,0.02,0.0,0.0,0.0,0.19,0.0,0.0,0.68,0.0,0.0,0.0,0.0,0.0,0.0,0.0,0.0,0.0,1433.0,1.3263358609287517,110
1943,0.0,0.0,0.0,0.0,0.0,0.0,0.0,0.0,0.0,0.0,0.0,0.0,0.0,0.0,0.0,0.0,0.11,0.0,0.0,0.0,0.0,0.0,0.02,0.0,0.0,0.0,0.19,0.0,0.0,0.68,0.0,0.0,0.0,0.0,0.0,0.0,0.0,0.0,0.0,1413.0,1.404833716619938,110
1944,0.0,0.0,0.0,0.0,0.0,0.0,0.0,0.0,0.0,0.0,0.0,0.0,0.0,0.0,0.0,0.0,0.11,0.0,0.0,0.0,0.0,0.0,0.02,0.0,0.0,0.0,0.19,0.0,0.0,0.68,0.0,0.0,0.0,0.0,0.0,0.0,0.0,0.0,0.0,1393.0,1.4969296480732148,110
1945,0.0,0.0,0.0,0.0,0.0,0.0,0.0,0.0,0.0,0.0,0.0,0.0,0.0,0.0,0.0,0.0,0.11,0.0,0.0,0.0,0.0,0.0,0.02,0.0,0.0,0.0,0.19,0.0,0.0,0.68,0.0,0.0,0.0,0.0,0.0,0.0,0.0,0.0,0.0,1373.0,1.5899496013257075,110
1946,0.0,0.0,0.0,0.0,0.0,0.0,0.0,0.0,0.0,0.0,0.0,0.0,0.0,0.0,0.0,0.0,0.11,0.0,0.0,0.0,0.0,0.0,0.02,0.0,0.0,0.0,0.19,0.0,0.0,0.68,0.0,0.0,0.0,0.0,0.0,0.0,0.0,0.0,0.0,1353.0,1.6720978579357175,110
1947,0.0,0.0,0.0,0.0,0.0,0.0,0.0,0.0,0.0,0.0,0.0,0.0,0.0,0.0,0.0,0.0,0.11,0.0,0.0,0.0,0.0,0.0,0.02,0.0,0.0,0.0,0.19,0.0,0.0,0.68,0.0,0.0,0.0,0.0,0.0,0.0,0.0,0.0,0.0,1333.0,1.7817553746524688,110
1948,0.0,0.0,0.0,0.0,0.0,0.0,0.0,0.0,0.0,0.0,0.0,0.0,0.0,0.0,0.0,0.0,0.11,0.0,0.0,0.0,0.0,0.0,0.02,0.0,0.0,0.0,0.19,0.0,0.0,0.68,0.0,0.0,0.0,0.0,0.0,0.0,0.0,0.0,0.0,1313.0,1.8750612633917,110
1949,0.0,0.0,0.0,0.0,0.0,0.0,0.0,0.0,0.0,0.0,0.0,0.0,0.0,0.0,0.0,0.0,0.11,0.0,0.0,0.0,0.0,0.0,0.02,0.0,0.0,0.0,0.19,0.0,0.0,0.68,0.0,0.0,0.0,0.0,0.0,0.0,0.0,0.0,0.0,1293.0,1.9867717342662448,110
1950,0.0,0.0,0.0,0.0,0.0,0.0,0.0,0.0,0.0,0.0,0.0,0.0,0.0,0.0,0.0,0.0,0.11,0.0,0.0,0.0,0.0,0.0,0.02,0.0,0.0,0.0,0.19,0.0,0.0,0.68,0.0,0.0,0.0,0.0,0.0,0.0,0.0,0.0,0.0,1273.0,2.0791812460476247,110
1951,0.0,0.0,0.0,0.0,0.0,0.0,0.0,0.0,0.0,0.0,0.0,0.0,0.0,0.0,0.0,0.0,0.11,0.0,0.0,0.0,0.0,0.0,0.02,0.0,0.0,0.0,0.19,0.0,0.0,0.68,0.0,0.0,0.0,0.0,0.0,0.0,0.0,0.0,0.0,1253.0,2.1789769472931693,110
1952,0.0,0.0,0.0,0.0,0.0,0.0,0.0,0.0,0.0,0.0,0.0,0.0,0.0,0.0,0.0,0.0,0.11,0.0,0.0,0.0,0.0,0.0,0.02,0.0,0.0,0.0,0.19,0.0,0.0,0.68,0.0,0.0,0.0,0.0,0.0,0.0,0.0,0.0,0.0,1233.0,2.3010299956639813,110
1953,0.0,0.0,0.0,0.0,0.0,0.0,0.0,0.0,0.0,0.0,0.0,0.0,0.0,0.0,0.0,0.0,0.11,0.0,0.0,0.0,0.0,0.0,0.02,0.0,0.0,0.0,0.19,0.0,0.0,0.68,0.0,0.0,0.0,0.0,0.0,0.0,0.0,0.0,0.0,1213.0,2.4471580313422194,110
1954,0.0,0.0,0.0,0.0,0.0,0.0,0.0,0.0,0.0,0.0,0.0,0.0,0.0,0.0,0.0,0.0,0.11,0.0,0.0,0.0,0.0,0.0,0.02,0.0,0.0,0.0,0.19,0.0,0.0,0.68,0.0,0.0,0.0,0.0,0.0,0.0,0.0,0.0,0.0,1193.0,2.633468455579586,110
1955,0.0,0.0,0.0,0.0,0.0,0.0,0.0,0.0,0.0,0.0,0.0,0.0,0.0,0.0,0.0,0.0,0.11,0.0,0.0,0.0,0.0,0.0,0.02,0.0,0.0,0.0,0.19,0.0,0.0,0.68,0.0,0.0,0.0,0.0,0.0,0.0,0.0,0.0,0.0,1173.0,2.7481880270062,110
1956,0.0,0.0,0.0,0.0,0.0,0.0,0.0,0.0,0.0,0.0,0.0,0.0,0.0,0.0,0.0,0.0,0.11,0.0,0.0,0.0,0.0,0.0,0.02,0.0,0.0,0.0,0.19,0.0,0.0,0.68,0.0,0.0,0.0,0.0,0.0,0.0,0.0,0.0,0.0,1153.0,2.880813592280792,110
1957,0.0,0.0,0.0,0.0,0.0,0.0,0.0,0.0,0.0,0.0,0.0,0.0,0.0,0.0,0.0,0.0,0.11,0.0,0.0,0.0,0.0,0.0,0.02,0.0,0.0,0.0,0.19,0.0,0.0,0.68,0.0,0.0,0.0,0.0,0.0,0.0,0.0,0.0,0.0,1133.0,3.0128372247051716,110
1958,0.0,0.0,0.0,0.0,0.0,0.0,0.0,0.0,0.0,0.0,0.0,0.0,0.0,0.0,0.0,0.0,0.11,0.0,0.0,0.0,0.0,0.0,0.02,0.0,0.0,0.0,0.19,0.0,0.0,0.68,0.0,0.0,0.0,0.0,0.0,0.0,0.0,0.0,0.0,1113.0,3.1875207208364627,110
3326,0.0,0.0,0.0,0.0,0.0,0.0,0.0,0.0,0.0,0.0,0.0,0.0,0.0,0.0,0.0,0.0,0.11,0.0,0.0,0.0,0.0,0.0,0.02,0.0,0.0,0.0,0.19,0.0,0.0,0.68,0.0,0.0,0.0,0.0,0.0,0.0,0.0,0.0,0.0,1639.0,0.5,110
3327,0.0,0.0,0.0,0.0,0.0,0.0,0.0,0.0,0.0,0.0,0.0,0.0,0.0,0.0,0.0,0.0,0.11,0.0,0.0,0.0,0.0,0.0,0.02,0.0,0.0,0.0,0.19,0.0,0.0,0.68,0.0,0.0,0.0,0.0,0.0,0.0,0.0,0.0,0.0,1476.0,1.0,110
3328,0.0,0.0,0.0,0.0,0.0,0.0,0.0,0.0,0.0,0.0,0.0,0.0,0.0,0.0,0.0,0.0,0.11,0.0,0.0,0.0,0.0,0.0,0.02,0.0,0.0,0.0,0.19,0.0,0.0,0.68,0.0,0.0,0.0,0.0,0.0,0.0,0.0,0.0,0.0,1357.0,1.5,110
3329,0.0,0.0,0.0,0.0,0.0,0.0,0.0,0.0,0.0,0.0,0.0,0.0,0.0,0.0,0.0,0.0,0.11,0.0,0.0,0.0,0.0,0.0,0.02,0.0,0.0,0.0,0.19,0.0,0.0,0.68,0.0,0.0,0.0,0.0,0.0,0.0,0.0,0.0,0.0,1255.0,2.0,110
3330,0.0,0.0,0.0,0.0,0.0,0.0,0.0,0.0,0.0,0.0,0.0,0.0,0.0,0.0,0.0,0.0,0.11,0.0,0.0,0.0,0.0,0.0,0.02,0.0,0.0,0.0,0.19,0.0,0.0,0.68,0.0,0.0,0.0,0.0,0.0,0.0,0.0,0.0,0.0,1179.0,2.5,110
3331,0.0,0.0,0.0,0.0,0.0,0.0,0.0,0.0,0.0,0.0,0.0,0.0,0.0,0.0,0.0,0.0,0.11,0.0,0.0,0.0,0.0,0.0,0.02,0.0,0.0,0.0,0.19,0.0,0.0,0.68,0.0,0.0,0.0,0.0,0.0,0.0,0.0,0.0,0.0,1121.0,3.0,110
3332,0.0,0.0,0.0,0.0,0.0,0.0,0.0,0.0,0.0,0.0,0.0,0.0,0.0,0.0,0.0,0.0,0.11,0.0,0.0,0.0,0.0,0.0,0.02,0.0,0.0,0.0,0.19,0.0,0.0,0.68,0.0,0.0,0.0,0.0,0.0,0.0,0.0,0.0,0.0,1025.0,4.0,110
3333,0.0,0.0,0.0,0.0,0.0,0.0,0.0,0.0,0.0,0.0,0.0,0.0,0.0,0.0,0.0,0.0,0.11,0.0,0.0,0.0,0.0,0.0,0.02,0.0,0.0,0.0,0.19,0.0,0.0,0.68,0.0,0.0,0.0,0.0,0.0,0.0,0.0,0.0,0.0,950.0,5.0,110
3334,0.0,0.0,0.0,0.0,0.0,0.0,0.0,0.0,0.0,0.0,0.0,0.0,0.0,0.0,0.0,0.0,0.11,0.0,0.0,0.0,0.0,0.0,0.02,0.0,0.0,0.0,0.19,0.0,0.0,0.68,0.0,0.0,0.0,0.0,0.0,0.0,0.0,0.0,0.0,891.0,6.0,110
3335,0.0,0.0,0.0,0.0,0.0,0.0,0.0,0.0,0.0,0.0,0.0,0.0,0.0,0.0,0.0,0.0,0.11,0.0,0.0,0.0,0.0,0.0,0.02,0.0,0.0,0.0,0.19,0.0,0.0,0.68,0.0,0.0,0.0,0.0,0.0,0.0,0.0,0.0,0.0,845.0,7.0,110
3336,0.0,0.0,0.0,0.0,0.0,0.0,0.0,0.0,0.0,0.0,0.0,0.0,0.0,0.0,0.0,0.0,0.11,0.0,0.0,0.0,0.0,0.0,0.02,0.0,0.0,0.0,0.19,0.0,0.0,0.68,0.0,0.0,0.0,0.0,0.0,0.0,0.0,0.0,0.0,807.0,8.0,110
3337,0.0,0.0,0.0,0.0,0.0,0.0,0.0,0.0,0.0,0.0,0.0,0.0,0.0,0.0,0.0,0.0,0.11,0.0,0.0,0.0,0.0,0.0,0.02,0.0,0.0,0.0,0.19,0.0,0.0,0.68,0.0,0.0,0.0,0.0,0.0,0.0,0.0,0.0,0.0,772.0,9.0,110
3338,0.0,0.0,0.0,0.0,0.0,0.0,0.0,0.0,0.0,0.0,0.0,0.0,0.0,0.0,0.0,0.0,0.11,0.0,0.0,0.0,0.0,0.0,0.02,0.0,0.0,0.0,0.19,0.0,0.0,0.68,0.0,0.0,0.0,0.0,0.0,0.0,0.0,0.0,0.0,743.0,10.0,110
3339,0.0,0.0,0.0,0.0,0.0,0.0,0.0,0.0,0.0,0.0,0.0,0.0,0.0,0.0,0.0,0.0,0.11,0.0,0.0,0.0,0.0,0.0,0.02,0.0,0.0,0.0,0.19,0.0,0.0,0.68,0.0,0.0,0.0,0.0,0.0,0.0,0.0,0.0,0.0,717.0,11.0,110
3340,0.0,0.0,0.0,0.0,0.0,0.0,0.0,0.0,0.0,0.0,0.0,0.0,0.0,0.0,0.0,0.0,0.11,0.0,0.0,0.0,0.0,0.0,0.02,0.0,0.0,0.0,0.19,0.0,0.0,0.68,0.0,0.0,0.0,0.0,0.0,0.0,0.0,0.0,0.0,693.0,12.0,110
2295,0.0,0.0,0.0,0.0,0.0,0.0,0.0,0.0,0.0,0.0,0.0,0.0,0.0,0.0,0.0,0.0,0.0,0.0,0.35,0.0,0.0,0.0,0.0,0.0,0.0,0.0,0.0,0.0,0.0,0.65,0.0,0.0,0.0,0.0,0.0,0.0,0.0,0.0,0.0,1423.0,0.8597385661971468,111
2296,0.0,0.0,0.0,0.0,0.0,0.0,0.0,0.0,0.0,0.0,0.0,0.0,0.0,0.0,0.0,0.0,0.0,0.0,0.35,0.0,0.0,0.0,0.0,0.0,0.0,0.0,0.0,0.0,0.0,0.65,0.0,0.0,0.0,0.0,0.0,0.0,0.0,0.0,0.0,1473.0,0.6901960800285136,111
2297,0.0,0.0,0.0,0.0,0.0,0.0,0.0,0.0,0.0,0.0,0.0,0.0,0.0,0.0,0.0,0.0,0.0,0.0,0.35,0.0,0.0,0.0,0.0,0.0,0.0,0.0,0.0,0.0,0.0,0.65,0.0,0.0,0.0,0.0,0.0,0.0,0.0,0.0,0.0,1523.0,0.5572654612853064,111
2298,0.0,0.0,0.0,0.0,0.0,0.0,0.0,0.0,0.0,0.0,0.0,0.0,0.0,0.0,0.0,0.0,0.0,0.0,0.35,0.0,0.0,0.0,0.0,0.0,0.0,0.0,0.0,0.0,0.0,0.65,0.0,0.0,0.0,0.0,0.0,0.0,0.0,0.0,0.0,1573.0,0.4325756855898172,111
2299,0.0,0.0,0.0,0.0,0.0,0.0,0.0,0.0,0.0,0.0,0.0,0.0,0.0,0.0,0.0,0.0,0.0,0.0,0.35,0.0,0.0,0.0,0.0,0.0,0.0,0.0,0.0,0.0,0.0,0.65,0.0,0.0,0.0,0.0,0.0,0.0,0.0,0.0,0.0,1623.0,0.3164916954775907,111
2300,0.0,0.0,0.0,0.0,0.0,0.0,0.0,0.0,0.0,0.0,0.0,0.0,0.0,0.0,0.0,0.0,0.0,0.0,0.35,0.0,0.0,0.0,0.0,0.0,0.0,0.0,0.0,0.0,0.0,0.65,0.0,0.0,0.0,0.0,0.0,0.0,0.0,0.0,0.0,1673.0,0.1303337684950061,111
2301,0.0,0.0,0.0,0.0,0.0,0.0,0.0,0.0,0.0,0.0,0.0,0.0,0.0,0.0,0.0,0.0,0.0,0.0,0.35,0.0,0.0,0.0,0.0,0.0,0.0,0.0,0.0,0.0,0.0,0.65,0.0,0.0,0.0,0.0,0.0,0.0,0.0,0.0,0.0,1723.0,-0.008674462722602583,111
2302,0.0,0.0,0.0,0.0,0.0,0.0,0.0,0.0,0.0,0.0,0.0,0.0,0.0,0.0,0.0,0.0,0.0,0.0,0.35,0.0,0.0,0.0,0.0,0.0,0.0,0.0,0.0,0.0,0.0,0.65,0.0,0.0,0.0,0.0,0.0,0.0,0.0,0.0,0.0,1773.0,-0.13227361013336852,111
44234,0.0,0.0,0.0,0.0,0.0,0.0,0.0,0.0,0.0,0.0,0.0,0.0,0.0,0.0,0.0,0.0,0.0,0.0,0.35,0.0,0.0,0.0,0.0,0.0,0.0,0.0,0.0,0.0,0.0,0.65,0.0,0.0,0.0,0.0,0.0,0.0,0.0,0.0,0.0,739.0,11.0,111
44364,0.0,0.0,0.0,0.0,0.0,0.0,0.0,0.0,0.0,0.0,0.0,0.0,0.0,0.0,0.0,0.0,0.0,0.0,0.35,0.0,0.0,0.0,0.0,0.0,0.0,0.0,0.0,0.0,0.0,0.65,0.0,0.0,0.0,0.0,0.0,0.0,0.0,0.0,0.0,1680.0,0.06,111
44365,0.0,0.0,0.0,0.0,0.0,0.0,0.0,0.0,0.0,0.0,0.0,0.0,0.0,0.0,0.0,0.0,0.0,0.0,0.35,0.0,0.0,0.0,0.0,0.0,0.0,0.0,0.0,0.0,0.0,0.65,0.0,0.0,0.0,0.0,0.0,0.0,0.0,0.0,0.0,1655.0,0.14,111
44366,0.0,0.0,0.0,0.0,0.0,0.0,0.0,0.0,0.0,0.0,0.0,0.0,0.0,0.0,0.0,0.0,0.0,0.0,0.35,0.0,0.0,0.0,0.0,0.0,0.0,0.0,0.0,0.0,0.0,0.65,0.0,0.0,0.0,0.0,0.0,0.0,0.0,0.0,0.0,1631.0,0.23,111
44367,0.0,0.0,0.0,0.0,0.0,0.0,0.0,0.0,0.0,0.0,0.0,0.0,0.0,0.0,0.0,0.0,0.0,0.0,0.35,0.0,0.0,0.0,0.0,0.0,0.0,0.0,0.0,0.0,0.0,0.65,0.0,0.0,0.0,0.0,0.0,0.0,0.0,0.0,0.0,1605.0,0.28,111
44368,0.0,0.0,0.0,0.0,0.0,0.0,0.0,0.0,0.0,0.0,0.0,0.0,0.0,0.0,0.0,0.0,0.0,0.0,0.35,0.0,0.0,0.0,0.0,0.0,0.0,0.0,0.0,0.0,0.0,0.65,0.0,0.0,0.0,0.0,0.0,0.0,0.0,0.0,0.0,1579.0,0.38,111
44369,0.0,0.0,0.0,0.0,0.0,0.0,0.0,0.0,0.0,0.0,0.0,0.0,0.0,0.0,0.0,0.0,0.0,0.0,0.35,0.0,0.0,0.0,0.0,0.0,0.0,0.0,0.0,0.0,0.0,0.65,0.0,0.0,0.0,0.0,0.0,0.0,0.0,0.0,0.0,1554.0,0.45,111
44370,0.0,0.0,0.0,0.0,0.0,0.0,0.0,0.0,0.0,0.0,0.0,0.0,0.0,0.0,0.0,0.0,0.0,0.0,0.35,0.0,0.0,0.0,0.0,0.0,0.0,0.0,0.0,0.0,0.0,0.65,0.0,0.0,0.0,0.0,0.0,0.0,0.0,0.0,0.0,1530.0,0.52,111
44371,0.0,0.0,0.0,0.0,0.0,0.0,0.0,0.0,0.0,0.0,0.0,0.0,0.0,0.0,0.0,0.0,0.0,0.0,0.35,0.0,0.0,0.0,0.0,0.0,0.0,0.0,0.0,0.0,0.0,0.65,0.0,0.0,0.0,0.0,0.0,0.0,0.0,0.0,0.0,1502.0,0.6,111
44372,0.0,0.0,0.0,0.0,0.0,0.0,0.0,0.0,0.0,0.0,0.0,0.0,0.0,0.0,0.0,0.0,0.0,0.0,0.35,0.0,0.0,0.0,0.0,0.0,0.0,0.0,0.0,0.0,0.0,0.65,0.0,0.0,0.0,0.0,0.0,0.0,0.0,0.0,0.0,1479.0,0.67,111
44373,0.0,0.0,0.0,0.0,0.0,0.0,0.0,0.0,0.0,0.0,0.0,0.0,0.0,0.0,0.0,0.0,0.0,0.0,0.35,0.0,0.0,0.0,0.0,0.0,0.0,0.0,0.0,0.0,0.0,0.65,0.0,0.0,0.0,0.0,0.0,0.0,0.0,0.0,0.0,1455.0,0.75,111
44374,0.0,0.0,0.0,0.0,0.0,0.0,0.0,0.0,0.0,0.0,0.0,0.0,0.0,0.0,0.0,0.0,0.0,0.0,0.35,0.0,0.0,0.0,0.0,0.0,0.0,0.0,0.0,0.0,0.0,0.65,0.0,0.0,0.0,0.0,0.0,0.0,0.0,0.0,0.0,1429.0,0.85,111
44375,0.0,0.0,0.0,0.0,0.0,0.0,0.0,0.0,0.0,0.0,0.0,0.0,0.0,0.0,0.0,0.0,0.0,0.0,0.35,0.0,0.0,0.0,0.0,0.0,0.0,0.0,0.0,0.0,0.0,0.65,0.0,0.0,0.0,0.0,0.0,0.0,0.0,0.0,0.0,1403.0,0.93,111
44376,0.0,0.0,0.0,0.0,0.0,0.0,0.0,0.0,0.0,0.0,0.0,0.0,0.0,0.0,0.0,0.0,0.0,0.0,0.35,0.0,0.0,0.0,0.0,0.0,0.0,0.0,0.0,0.0,0.0,0.65,0.0,0.0,0.0,0.0,0.0,0.0,0.0,0.0,0.0,1376.0,1.02,111
44377,0.0,0.0,0.0,0.0,0.0,0.0,0.0,0.0,0.0,0.0,0.0,0.0,0.0,0.0,0.0,0.0,0.0,0.0,0.35,0.0,0.0,0.0,0.0,0.0,0.0,0.0,0.0,0.0,0.0,0.65,0.0,0.0,0.0,0.0,0.0,0.0,0.0,0.0,0.0,1352.0,1.13,111
55525,0.0,0.0,0.0,0.0,0.0,0.0,0.0,0.0,0.0,0.0,0.0,0.0,0.0,0.0,0.0,0.0,0.0,0.0,0.35,0.0,0.0,0.0,0.0,0.0,0.0,0.0,0.0,0.0,0.0,0.65,0.0,0.0,0.0,0.0,0.0,0.0,0.0,0.0,0.0,761.0,9.45,111
55526,0.0,0.0,0.0,0.0,0.0,0.0,0.0,0.0,0.0,0.0,0.0,0.0,0.0,0.0,0.0,0.0,0.0,0.0,0.35,0.0,0.0,0.0,0.0,0.0,0.0,0.0,0.0,0.0,0.0,0.65,0.0,0.0,0.0,0.0,0.0,0.0,0.0,0.0,0.0,753.0,9.67,111
55527,0.0,0.0,0.0,0.0,0.0,0.0,0.0,0.0,0.0,0.0,0.0,0.0,0.0,0.0,0.0,0.0,0.0,0.0,0.35,0.0,0.0,0.0,0.0,0.0,0.0,0.0,0.0,0.0,0.0,0.65,0.0,0.0,0.0,0.0,0.0,0.0,0.0,0.0,0.0,745.0,9.99,111
55528,0.0,0.0,0.0,0.0,0.0,0.0,0.0,0.0,0.0,0.0,0.0,0.0,0.0,0.0,0.0,0.0,0.0,0.0,0.35,0.0,0.0,0.0,0.0,0.0,0.0,0.0,0.0,0.0,0.0,0.65,0.0,0.0,0.0,0.0,0.0,0.0,0.0,0.0,0.0,736.0,10.44,111
55529,0.0,0.0,0.0,0.0,0.0,0.0,0.0,0.0,0.0,0.0,0.0,0.0,0.0,0.0,0.0,0.0,0.0,0.0,0.35,0.0,0.0,0.0,0.0,0.0,0.0,0.0,0.0,0.0,0.0,0.65,0.0,0.0,0.0,0.0,0.0,0.0,0.0,0.0,0.0,728.0,10.76,111
55530,0.0,0.0,0.0,0.0,0.0,0.0,0.0,0.0,0.0,0.0,0.0,0.0,0.0,0.0,0.0,0.0,0.0,0.0,0.35,0.0,0.0,0.0,0.0,0.0,0.0,0.0,0.0,0.0,0.0,0.65,0.0,0.0,0.0,0.0,0.0,0.0,0.0,0.0,0.0,720.0,11.14,111
55531,0.0,0.0,0.0,0.0,0.0,0.0,0.0,0.0,0.0,0.0,0.0,0.0,0.0,0.0,0.0,0.0,0.0,0.0,0.35,0.0,0.0,0.0,0.0,0.0,0.0,0.0,0.0,0.0,0.0,0.65,0.0,0.0,0.0,0.0,0.0,0.0,0.0,0.0,0.0,712.0,11.56,111
2311,0.0,0.0,0.0,0.0,0.0,0.0,0.0,0.0,0.0,0.0,0.0,0.0,0.0,0.0,0.0,0.0,0.0,0.0,0.45,0.0,0.0,0.0,0.0,0.0,0.0,0.0,0.0,0.0,0.0,0.55,0.0,0.0,0.0,0.0,0.0,0.0,0.0,0.0,0.0,1473.0,-0.05012229596312523,112
2312,0.0,0.0,0.0,0.0,0.0,0.0,0.0,0.0,0.0,0.0,0.0,0.0,0.0,0.0,0.0,0.0,0.0,0.0,0.45,0.0,0.0,0.0,0.0,0.0,0.0,0.0,0.0,0.0,0.0,0.55,0.0,0.0,0.0,0.0,0.0,0.0,0.0,0.0,0.0,1523.0,-0.17979854051435973,112
2313,0.0,0.0,0.0,0.0,0.0,0.0,0.0,0.0,0.0,0.0,0.0,0.0,0.0,0.0,0.0,0.0,0.0,0.0,0.45,0.0,0.0,0.0,0.0,0.0,0.0,0.0,0.0,0.0,0.0,0.55,0.0,0.0,0.0,0.0,0.0,0.0,0.0,0.0,0.0,1573.0,-0.2898826348881838,112
2314,0.0,0.0,0.0,0.0,0.0,0.0,0.0,0.0,0.0,0.0,0.0,0.0,0.0,0.0,0.0,0.0,0.0,0.0,0.45,0.0,0.0,0.0,0.0,0.0,0.0,0.0,0.0,0.0,0.0,0.55,0.0,0.0,0.0,0.0,0.0,0.0,0.0,0.0,0.0,1623.0,-0.40011692792631215,112
2315,0.0,0.0,0.0,0.0,0.0,0.0,0.0,0.0,0.0,0.0,0.0,0.0,0.0,0.0,0.0,0.0,0.0,0.0,0.45,0.0,0.0,0.0,0.0,0.0,0.0,0.0,0.0,0.0,0.0,0.55,0.0,0.0,0.0,0.0,0.0,0.0,0.0,0.0,0.0,1673.0,-0.5100415205751654,112
2316,0.0,0.0,0.0,0.0,0.0,0.0,0.0,0.0,0.0,0.0,0.0,0.0,0.0,0.0,0.0,0.0,0.0,0.0,0.45,0.0,0.0,0.0,0.0,0.0,0.0,0.0,0.0,0.0,0.0,0.55,0.0,0.0,0.0,0.0,0.0,0.0,0.0,0.0,0.0,1723.0,-0.6003262785189619,112
2317,0.0,0.0,0.0,0.0,0.0,0.0,0.0,0.0,0.0,0.0,0.0,0.0,0.0,0.0,0.0,0.0,0.0,0.0,0.45,0.0,0.0,0.0,0.0,0.0,0.0,0.0,0.0,0.0,0.0,0.55,0.0,0.0,0.0,0.0,0.0,0.0,0.0,0.0,0.0,1773.0,-0.6989700043360187,112
46876,0.0,0.0,0.0,0.0,0.0,0.0,0.0,0.0,0.0,0.0,0.0,0.0,0.0,0.0,0.0,0.0,0.0,0.0,0.45,0.0,0.0,0.0,0.0,0.0,0.0,0.0,0.0,0.0,0.0,0.55,0.0,0.0,0.0,0.0,0.0,0.0,0.0,0.0,0.0,738.0,9.91,112
46877,0.0,0.0,0.0,0.0,0.0,0.0,0.0,0.0,0.0,0.0,0.0,0.0,0.0,0.0,0.0,0.0,0.0,0.0,0.45,0.0,0.0,0.0,0.0,0.0,0.0,0.0,0.0,0.0,0.0,0.55,0.0,0.0,0.0,0.0,0.0,0.0,0.0,0.0,0.0,736.0,10.04,112
46878,0.0,0.0,0.0,0.0,0.0,0.0,0.0,0.0,0.0,0.0,0.0,0.0,0.0,0.0,0.0,0.0,0.0,0.0,0.45,0.0,0.0,0.0,0.0,0.0,0.0,0.0,0.0,0.0,0.0,0.55,0.0,0.0,0.0,0.0,0.0,0.0,0.0,0.0,0.0,735.0,10.14,112
46879,0.0,0.0,0.0,0.0,0.0,0.0,0.0,0.0,0.0,0.0,0.0,0.0,0.0,0.0,0.0,0.0,0.0,0.0,0.45,0.0,0.0,0.0,0.0,0.0,0.0,0.0,0.0,0.0,0.0,0.55,0.0,0.0,0.0,0.0,0.0,0.0,0.0,0.0,0.0,732.0,10.35,112
46880,0.0,0.0,0.0,0.0,0.0,0.0,0.0,0.0,0.0,0.0,0.0,0.0,0.0,0.0,0.0,0.0,0.0,0.0,0.45,0.0,0.0,0.0,0.0,0.0,0.0,0.0,0.0,0.0,0.0,0.55,0.0,0.0,0.0,0.0,0.0,0.0,0.0,0.0,0.0,729.0,10.49,112
46881,0.0,0.0,0.0,0.0,0.0,0.0,0.0,0.0,0.0,0.0,0.0,0.0,0.0,0.0,0.0,0.0,0.0,0.0,0.45,0.0,0.0,0.0,0.0,0.0,0.0,0.0,0.0,0.0,0.0,0.55,0.0,0.0,0.0,0.0,0.0,0.0,0.0,0.0,0.0,727.0,10.67,112
46882,0.0,0.0,0.0,0.0,0.0,0.0,0.0,0.0,0.0,0.0,0.0,0.0,0.0,0.0,0.0,0.0,0.0,0.0,0.45,0.0,0.0,0.0,0.0,0.0,0.0,0.0,0.0,0.0,0.0,0.55,0.0,0.0,0.0,0.0,0.0,0.0,0.0,0.0,0.0,724.0,10.86,112
46883,0.0,0.0,0.0,0.0,0.0,0.0,0.0,0.0,0.0,0.0,0.0,0.0,0.0,0.0,0.0,0.0,0.0,0.0,0.45,0.0,0.0,0.0,0.0,0.0,0.0,0.0,0.0,0.0,0.0,0.55,0.0,0.0,0.0,0.0,0.0,0.0,0.0,0.0,0.0,723.0,11.04,112
46884,0.0,0.0,0.0,0.0,0.0,0.0,0.0,0.0,0.0,0.0,0.0,0.0,0.0,0.0,0.0,0.0,0.0,0.0,0.45,0.0,0.0,0.0,0.0,0.0,0.0,0.0,0.0,0.0,0.0,0.55,0.0,0.0,0.0,0.0,0.0,0.0,0.0,0.0,0.0,720.0,11.34,112
