Repository: R3sten/glass_dynamics

# GlassDynamics: Ridge Regression for Glass Viscosity Prediction

## Bachelor's thesis in physics

### Università degli Studi di Trieste

The main goal of this project is to develop a reliable and interpretable predictive model for glass viscosity, moving beyond "black-box" machine learning to provide physically meaningful insights for materials science applications.


This repository implements a workflow that bridges the gap between empirical models and modern data science techniques.

File: data/viscosity_raw_data.csv (part 22 of 81)
,Al2O3,As2O3,B2O3,BaO,BeO,Bi2O3,CaO,CdO,CoO,Cs2O,CuO,Fe2O3,FeO,Ga2O3,GeO2,HfO2,K2O,La2O3,Li2O,MgO,MnO,MoO3,Na2O,Nb2O5,NiO,P2O5,PbO,Rb2O,Sb2O3,SiO2,SrO,Ta2O5,TeO2,TiO2,Tl2O,WO3,Y2O3,ZnO,ZrO2,T,log_visc,ID
46885,0.0,0.0,0.0,0.0,0.0,0.0,0.0,0.0,0.0,0.0,0.0,0.0,0.0,0.0,0.0,0.0,0.0,0.0,0.45,0.0,0.0,0.0,0.0,0.0,0.0,0.0,0.0,0.0,0.0,0.55,0.0,0.0,0.0,0.0,0.0,0.0,0.0,0.0,0.0,717.0,11.53,112
46886,0.0,0.0,0.0,0.0,0.0,0.0,0.0,0.0,0.0,0.0,0.0,0.0,0.0,0.0,0.0,0.0,0.0,0.0,0.45,0.0,0.0,0.0,0.0,0.0,0.0,0.0,0.0,0.0,0.0,0.55,0.0,0.0,0.0,0.0,0.0,0.0,0.0,0.0,0.0,714.0,11.8,112
2329,0.0,0.0,0.0,0.0,0.0,0.0,0.0,0.0,0.0,0.0,0.0,0.0,0.0,0.0,0.0,0.0,0.0,0.0,0.0,0.0,0.0,0.0,0.1,0.0,0.0,0.0,0.0,0.0,0.0,0.9,0.0,0.0,0.0,0.0,0.0,0.0,0.0,0.0,0.0,1823.0,1.630427875025024,113
2330,0.0,0.0,0.0,0.0,0.0,0.0,0.0,0.0,0.0,0.0,0.0,0.0,0.0,0.0,0.0,0.0,0.0,0.0,0.0,0.0,0.0,0.0,0.1,0.0,0.0,0.0,0.0,0.0,0.0,0.9,0.0,0.0,0.0,0.0,0.0,0.0,0.0,0.0,0.0,1873.0,1.4393326938302629,113
2331,0.0,0.0,0.0,0.0,0.0,0.0,0.0,0.0,0.0,0.0,0.0,0.0,0.0,0.0,0.0,0.0,0.0,0.0,0.0,0.0,0.0,0.0,0.1,0.0,0.0,0.0,0.0,0.0,0.0,0.9,0.0,0.0,0.0,0.0,0.0,0.0,0.0,0.0,0.0,1923.0,1.260071387985075,113
2332,0.0,0.0,0.0,0.0,0.0,0.0,0.0,0.0,0.0,0.0,0.0,0.0,0.0,0.0,0.0,0.0,0.0,0.0,0.0,0.0,0.0,0.0,0.1,0.0,0.0,0.0,0.0,0.0,0.0,0.9,0.0,0.0,0.0,0.0,0.0,0.0,0.0,0.0,0.0,1973.0,1.0899051114393978,113
2333,0.0,0.0,0.0,0.0,0.0,0.0,0.0,0.0,0.0,0.0,0.0,0.0,0.0,0.0,0.0,0.0,0.0,0.0,0.0,0.0,0.0,0.0,0.1,0.0,0.0,0.0,0.0,0.0,0.0,0.9,0.0,0.0,0.0,0.0,0.0,0.0,0.0,0.0,0.0,2023.0,0.9299295600845878,113
15774,0.0,0.0,0.0,0.0,0.0,0.0,0.0,0.0,0.0,0.0,0.0,0.0,0.0,0.0,0.0,0.0,0.0,0.0,0.0,0.0,0.0,0.0,0.1,0.0,0.0,0.0,0.0,0.0,0.0,0.9,0.0,0.0,0.0,0.0,0.0,0.0,0.0,0.0,0.0,1107.0,6.99,113
15775,0.0,0.0,0.0,0.0,0.0,0.0,0.0,0.0,0.0,0.0,0.0,0.0,0.0,0.0,0.0,0.0,0.0,0.0,0.0,0.0,0.0,0.0,0.1,0.0,0.0,0.0,0.0,0.0,0.0,0.9,0.0,0.0,0.0,0.0,0.0,0.0,0.0,0.0,0.0,1094.0,7.91,113
15776,0.0,0.0,0.0,0.0,0.0,0.0,0.0,0.0,0.0,0.0,0.0,0.0,0.0,0.0,0.0,0.0,0.0,0.0,0.0,0.0,0.0,0.0,0.1,0.0,0.0,0.0,0.0,0.0,0.0,0.9,0.0,0.0,0.0,0.0,0.0,0.0,0.0,0.0,0.0,1074.0,8.8,113
15777,0.0,0.0,0.0,0.0,0.0,0.0,0.0,0.0,0.0,0.0,0.0,0.0,0.0,0.0,0.0,0.0,0.0,0.0,0.0,0.0,0.0,0.0,0.1,0.0,0.0,0.0,0.0,0.0,0.0,0.9,0.0,0.0,0.0,0.0,0.0,0.0,0.0,0.0,0.0,1052.0,9.66,113
93042,0.0,0.0,0.0,0.0,0.0,0.0,0.0,0.0,0.0,0.0,0.0,0.0,0.0,0.0,0.0,0.0,0.0,0.0,0.0,0.0,0.0,0.0,0.1,0.0,0.0,0.0,0.0,0.0,0.0,0.9,0.0,0.0,0.0,0.0,0.0,0.0,0.0,0.0,0.0,996.0,9.43,113
93043,0.0,0.0,0.0,0.0,0.0,0.0,0.0,0.0,0.0,0.0,0.0,0.0,0.0,0.0,0.0,0.0,0.0,0.0,0.0,0.0,0.0,0.0,0.1,0.0,0.0,0.0,0.0,0.0,0.0,0.9,0.0,0.0,0.0,0.0,0.0,0.0,0.0,0.0,0.0,985.0,10.42,113
93044,0.0,0.0,0.0,0.0,0.0,0.0,0.0,0.0,0.0,0.0,0.0,0.0,0.0,0.0,0.0,0.0,0.0,0.0,0.0,0.0,0.0,0.0,0.1,0.0,0.0,0.0,0.0,0.0,0.0,0.9,0.0,0.0,0.0,0.0,0.0,0.0,0.0,0.0,0.0,937.0,11.21,113
93045,0.0,0.0,0.0,0.0,0.0,0.0,0.0,0.0,0.0,0.0,0.0,0.0,0.0,0.0,0.0,0.0,0.0,0.0,0.0,0.0,0.0,0.0,0.1,0.0,0.0,0.0,0.0,0.0,0.0,0.9,0.0,0.0,0.0,0.0,0.0,0.0,0.0,0.0,0.0,923.0,11.43,113
2403,0.0,0.0,0.0,0.0,0.0,0.0,0.0,0.0,0.0,0.0,0.0,0.0,0.0,0.0,0.0,0.0,0.22,0.0,0.0,0.0,0.0,0.0,0.0,0.0,0.0,0.0,0.0,0.0,0.0,0.78,0.0,0.0,0.0,0.0,0.0,0.0,0.0,0.0,0.0,1373.0,2.6402407184852112,114
2404,0.0,0.0,0.0,0.0,0.0,0.0,0.0,0.0,0.0,0.0,0.0,0.0,0.0,0.0,0.0,0.0,0.22,0.0,0.0,0.0,0.0,0.0,0.0,0.0,0.0,0.0,0.0,0.0,0.0,0.78,0.0,0.0,0.0,0.0,0.0,0.0,0.0,0.0,0.0,1423.0,2.3909351071033798,114
2405,0.0,0.0,0.0,0.0,0.0,0.0,0.0,0.0,0.0,0.0,0.0,0.0,0.0,0.0,0.0,0.0,0.22,0.0,0.0,0.0,0.0,0.0,0.0,0.0,0.0,0.0,0.0,0.0,0.0,0.78,0.0,0.0,0.0,0.0,0.0,0.0,0.0,0.0,0.0,1473.0,2.16460955632769,114
2406,0.0,0.0,0.0,0.0,0.0,0.0,0.0,0.0,0.0,0.0,0.0,0.0,0.0,0.0,0.0,0.0,0.22,0.0,0.0,0.0,0.0,0.0,0.0,0.0,0.0,0.0,0.0,0.0,0.0,0.78,0.0,0.0,0.0,0.0,0.0,0.0,0.0,0.0,0.0,1523.0,1.9299295600845883,114
2407,0.0,0.0,0.0,0.0,0.0,0.0,0.0,0.0,0.0,0.0,0.0,0.0,0.0,0.0,0.0,0.0,0.22,0.0,0.0,0.0,0.0,0.0,0.0,0.0,0.0,0.0,0.0,0.0,0.0,0.78,0.0,0.0,0.0,0.0,0.0,0.0,0.0,0.0,0.0,1573.0,1.759987142849778,114
2408,0.0,0.0,0.0,0.0,0.0,0.0,0.0,0.0,0.0,0.0,0.0,0.0,0.0,0.0,0.0,0.0,0.22,0.0,0.0,0.0,0.0,0.0,0.0,0.0,0.0,0.0,0.0,0.0,0.0,0.78,0.0,0.0,0.0,0.0,0.0,0.0,0.0,0.0,0.0,1623.0,1.6,114
2409,0.0,0.0,0.0,0.0,0.0,0.0,0.0,0.0,0.0,0.0,0.0,0.0,0.0,0.0,0.0,0.0,0.22,0.0,0.0,0.0,0.0,0.0,0.0,0.0,0.0,0.0,0.0,0.0,0.0,0.78,0.0,0.0,0.0,0.0,0.0,0.0,0.0,0.0,0.0,1673.0,1.374917741169944,114
4727,0.0,0.0,0.0,0.0,0.0,0.0,0.0,0.0,0.0,0.0,0.0,0.0,0.0,0.0,0.0,0.0,0.22,0.0,0.0,0.0,0.0,0.0,0.0,0.0,0.0,0.0,0.0,0.0,0.0,0.78,0.0,0.0,0.0,0.0,0.0,0.0,0.0,0.0,0.0,1273.0,3.24,114
7962,0.0,0.0,0.0,0.0,0.0,0.0,0.0,0.0,0.0,0.0,0.0,0.0,0.0,0.0,0.0,0.0,0.22,0.0,0.0,0.0,0.0,0.0,0.0,0.0,0.0,0.0,0.0,0.0,0.0,0.78,0.0,0.0,0.0,0.0,0.0,0.0,0.0,0.0,0.0,769.0,11.85,114
7963,0.0,0.0,0.0,0.0,0.0,0.0,0.0,0.0,0.0,0.0,0.0,0.0,0.0,0.0,0.0,0.0,0.22,0.0,0.0,0.0,0.0,0.0,0.0,0.0,0.0,0.0,0.0,0.0,0.0,0.78,0.0,0.0,0.0,0.0,0.0,0.0,0.0,0.0,0.0,797.0,10.92,114
7964,0.0,0.0,0.0,0.0,0.0,0.0,0.0,0.0,0.0,0.0,0.0,0.0,0.0,0.0,0.0,0.0,0.22,0.0,0.0,0.0,0.0,0.0,0.0,0.0,0.0,0.0,0.0,0.0,0.0,0.78,0.0,0.0,0.0,0.0,0.0,0.0,0.0,0.0,0.0,810.0,10.39,114
7965,0.0,0.0,0.0,0.0,0.0,0.0,0.0,0.0,0.0,0.0,0.0,0.0,0.0,0.0,0.0,0.0,0.22,0.0,0.0,0.0,0.0,0.0,0.0,0.0,0.0,0.0,0.0,0.0,0.0,0.78,0.0,0.0,0.0,0.0,0.0,0.0,0.0,0.0,0.0,811.0,10.32,114
7966,0.0,0.0,0.0,0.0,0.0,0.0,0.0,0.0,0.0,0.0,0.0,0.0,0.0,0.0,0.0,0.0,0.22,0.0,0.0,0.0,0.0,0.0,0.0,0.0,0.0,0.0,0.0,0.0,0.0,0.78,0.0,0.0,0.0,0.0,0.0,0.0,0.0,0.0,0.0,829.0,9.72,114
93024,0.0,0.0,0.0,0.0,0.0,0.0,0.0,0.0,0.0,0.0,0.0,0.0,0.0,0.0,0.0,0.0,0.22,0.0,0.0,0.0,0.0,0.0,0.0,0.0,0.0,0.0,0.0,0.0,0.0,0.78,0.0,0.0,0.0,0.0,0.0,0.0,0.0,0.0,0.0,1173.0,3.99,114
2469,0.04,0.0,0.05,0.33,0.0,0.0,0.0,0.0,0.0,0.0,0.0,0.0,0.0,0.0,0.0,0.0,0.0,0.02,0.0,0.0,0.0,0.0,0.0,0.0,0.0,0.48,0.0,0.0,0.0,0.06,0.0,0.0,0.0,0.0,0.0,0.0,0.01,0.0,0.0,1429.0,0.0,115
2470,0.04,0.0,0.05,0.33,0.0,0.0,0.0,0.0,0.0,0.0,0.0,0.0,0.0,0.0,0.0,0.0,0.0,0.02,0.0,0.0,0.0,0.0,0.0,0.0,0.0,0.48,0.0,0.0,0.0,0.06,0.0,0.0,0.0,0.0,0.0,0.0,0.01,0.0,0.0,1353.0,0.5,115
2471,0.04,0.0,0.05,0.33,0.0,0.0,0.0,0.0,0.0,0.0,0.0,0.0,0.0,0.0,0.0,0.0,0.0,0.02,0.0,0.0,0.0,0.0,0.0,0.0,0.0,0.48,0.0,0.0,0.0,0.06,0.0,0.0,0.0,0.0,0.0,0.0,0.01,0.0,0.0,1259.0,1.0,115
2472,0.04,0.0,0.05,0.33,0.0,0.0,0.0,0.0,0.0,0.0,0.0,0.0,0.0,0.0,0.0,0.0,0.0,0.02,0.0,0.0,0.0,0.0,0.0,0.0,0.0,0.48,0.0,0.0,0.0,0.06,0.0,0.0,0.0,0.0,0.0,0.0,0.01,0.0,0.0,1196.0,1.5,115
2473,0.04,0.0,0.05,0.33,0.0,0.0,0.0,0.0,0.0,0.0,0.0,0.0,0.0,0.0,0.0,0.0,0.0,0.02,0.0,0.0,0.0,0.0,0.0,0.0,0.0,0.48,0.0,0.0,0.0,0.06,0.0,0.0,0.0,0.0,0.0,0.0,0.01,0.0,0.0,1151.0,2.0,115
2474,0.04,0.0,0.05,0.33,0.0,0.0,0.0,0.0,0.0,0.0,0.0,0.0,0.0,0.0,0.0,0.0,0.0,0.02,0.0,0.0,0.0,0.0,0.0,0.0,0.0,0.48,0.0,0.0,0.0,0.06,0.0,0.0,0.0,0.0,0.0,0.0,0.01,0.0,0.0,1111.0,2.5,115
2475,0.04,0.0,0.05,0.33,0.0,0.0,0.0,0.0,0.0,0.0,0.0,0.0,0.0,0.0,0.0,0.0,0.0,0.02,0.0,0.0,0.0,0.0,0.0,0.0,0.0,0.48,0.0,0.0,0.0,0.06,0.0,0.0,0.0,0.0,0.0,0.0,0.01,0.0,0.0,1078.0,3.0,115
2476,0.04,0.0,0.05,0.33,0.0,0.0,0.0,0.0,0.0,0.0,0.0,0.0,0.0,0.0,0.0,0.0,0.0,0.02,0.0,0.0,0.0,0.0,0.0,0.0,0.0,0.48,0.0,0.0,0.0,0.06,0.0,0.0,0.0,0.0,0.0,0.0,0.01,0.0,0.0,1023.0,4.0,115
2477,0.04,0.0,0.05,0.33,0.0,0.0,0.0,0.0,0.0,0.0,0.0,0.0,0.0,0.0,0.0,0.0,0.0,0.02,0.0,0.0,0.0,0.0,0.0,0.0,0.0,0.48,0.0,0.0,0.0,0.06,0.0,0.0,0.0,0.0,0.0,0.0,0.01,0.0,0.0,980.0,5.0,115
2478,0.04,0.0,0.05,0.33,0.0,0.0,0.0,0.0,0.0,0.0,0.0,0.0,0.0,0.0,0.0,0.0,0.0,0.02,0.0,0.0,0.0,0.0,0.0,0.0,0.0,0.48,0.0,0.0,0.0,0.06,0.0,0.0,0.0,0.0,0.0,0.0,0.01,0.0,0.0,948.0,6.0,115
2479,0.04,0.0,0.05,0.33,0.0,0.0,0.0,0.0,0.0,0.0,0.0,0.0,0.0,0.0,0.0,0.0,0.0,0.02,0.0,0.0,0.0,0.0,0.0,0.0,0.0,0.48,0.0,0.0,0.0,0.06,0.0,0.0,0.0,0.0,0.0,0.0,0.01,0.0,0.0,920.0,7.0,115
2480,0.04,0.0,0.05,0.33,0.0,0.0,0.0,0.0,0.0,0.0,0.0,0.0,0.0,0.0,0.0,0.0,0.0,0.02,0.0,0.0,0.0,0.0,0.0,0.0,0.0,0.48,0.0,0.0,0.0,0.06,0.0,0.0,0.0,0.0,0.0,0.0,0.01,0.0,0.0,894.0,8.0,115
2481,0.04,0.0,0.05,0.33,0.0,0.0,0.0,0.0,0.0,0.0,0.0,0.0,0.0,0.0,0.0,0.0,0.0,0.02,0.0,0.0,0.0,0.0,0.0,0.0,0.0,0.48,0.0,0.0,0.0,0.06,0.0,0.0,0.0,0.0,0.0,0.0,0.01,0.0,0.0,872.0,9.0,115
2482,0.04,0.0,0.05,0.33,0.0,0.0,0.0,0.0,0.0,0.0,0.0,0.0,0.0,0.0,0.0,0.0,0.0,0.02,0.0,0.0,0.0,0.0,0.0,0.0,0.0,0.48,0.0,0.0,0.0,0.06,0.0,0.0,0.0,0.0,0.0,0.0,0.01,0.0,0.0,853.0,10.0,115
2483,0.04,0.0,0.05,0.33,0.0,0.0,0.0,0.0,0.0,0.0,0.0,0.0,0.0,0.0,0.0,0.0,0.0,0.02,0.0,0.0,0.0,0.0,0.0,0.0,0.0,0.48,0.0,0.0,0.0,0.06,0.0,0.0,0.0,0.0,0.0,0.0,0.01,0.0,0.0,837.0,11.0,115
2484,0.04,0.0,0.05,0.33,0.0,0.0,0.0,0.0,0.0,0.0,0.0,0.0,0.0,0.0,0.0,0.0,0.0,0.02,0.0,0.0,0.0,0.0,0.0,0.0,0.0,0.48,0.0,0.0,0.0,0.06,0.0,0.0,0.0,0.0,0.0,0.0,0.01,0.0,0.0,826.0,12.0,115
4266,0.04,0.0,0.05,0.33,0.0,0.0,0.0,0.0,0.0,0.0,0.0,0.0,0.0,0.0,0.0,0.0,0.0,0.02,0.0,0.0,0.0,0.0,0.0,0.0,0.0,0.48,0.0,0.0,0.0,0.06,0.0,0.0,0.0,0.0,0.0,0.0,0.01,0.0,0.0,813.0,12.0,115
4267,0.04,0.0,0.05,0.33,0.0,0.0,0.0,0.0,0.0,0.0,0.0,0.0,0.0,0.0,0.0,0.0,0.0,0.02,0.0,0.0,0.0,0.0,0.0,0.0,0.0,0.48,0.0,0.0,0.0,0.06,0.0,0.0,0.0,0.0,0.0,0.0,0.01,0.0,0.0,873.0,9.0,115
2501,0.0,0.0,0.19,0.32,0.0,0.0,0.14,0.0,0.0,0.0,0.0,0.0,0.0,0.0,0.0,0.0,0.0,0.0,0.0,0.0,0.0,0.0,0.0,0.0,0.0,0.35,0.0,0.0,0.0,0.0,0.0,0.0,0.0,0.0,0.0,0.0,0.0,0.0,0.0,1326.0,0.0,116
2502,0.0,0.0,0.19,0.32,0.0,0.0,0.14,0.0,0.0,0.0,0.0,0.0,0.0,0.0,0.0,0.0,0.0,0.0,0.0,0.0,0.0,0.0,0.0,0.0,0.0,0.35,0.0,0.0,0.0,0.0,0.0,0.0,0.0,0.0,0.0,0.0,0.0,0.0,0.0,1244.0,0.5,116
2503,0.0,0.0,0.19,0.32,0.0,0.0,0.14,0.0,0.0,0.0,0.0,0.0,0.0,0.0,0.0,0.0,0.0,0.0,0.0,0.0,0.0,0.0,0.0,0.0,0.0,0.35,0.0,0.0,0.0,0.0,0.0,0.0,0.0,0.0,0.0,0.0,0.0,0.0,0.0,1188.0,1.0,116
2504,0.0,0.0,0.19,0.32,0.0,0.0,0.14,0.0,0.0,0.0,0.0,0.0,0.0,0.0,0.0,0.0,0.0,0.0,0.0,0.0,0.0,0.0,0.0,0.0,0.0,0.35,0.0,0.0,0.0,0.0,0.0,0.0,0.0,0.0,0.0,0.0,0.0,0.0,0.0,1149.0,1.5,116
2505,0.0,0.0,0.19,0.32,0.0,0.0,0.14,0.0,0.0,0.0,0.0,0.0,0.0,0.0,0.0,0.0,0.0,0.0,0.0,0.0,0.0,0.0,0.0,0.0,0.0,0.35,0.0,0.0,0.0,0.0,0.0,0.0,0.0,0.0,0.0,0.0,0.0,0.0,0.0,1117.0,2.0,116
2506,0.0,0.0,0.19,0.32,0.0,0.0,0.14,0.0,0.0,0.0,0.0,0.0,0.0,0.0,0.0,0.0,0.0,0.0,0.0,0.0,0.0,0.0,0.0,0.0,0.0,0.35,0.0,0.0,0.0,0.0,0.0,0.0,0.0,0.0,0.0,0.0,0.0,0.0,0.0,1094.0,2.5,116
2507,0.0,0.0,0.19,0.32,0.0,0.0,0.14,0.0,0.0,0.0,0.0,0.0,0.0,0.0,0.0,0.0,0.0,0.0,0.0,0.0,0.0,0.0,0.0,0.0,0.0,0.35,0.0,0.0,0.0,0.0,0.0,0.0,0.0,0.0,0.0,0.0,0.0,0.0,0.0,1073.0,3.0,116
2508,0.0,0.0,0.19,0.32,0.0,0.0,0.14,0.0,0.0,0.0,0.0,0.0,0.0,0.0,0.0,0.0,0.0,0.0,0.0,0.0,0.0,0.0,0.0,0.0,0.0,0.35,0.0,0.0,0.0,0.0,0.0,0.0,0.0,0.0,0.0,0.0,0.0,0.0,0.0,1041.0,4.0,116
2509,0.0,0.0,0.19,0.32,0.0,0.0,0.14,0.0,0.0,0.0,0.0,0.0,0.0,0.0,0.0,0.0,0.0,0.0,0.0,0.0,0.0,0.0,0.0,0.0,0.0,0.35,0.0,0.0,0.0,0.0,0.0,0.0,0.0,0.0,0.0,0.0,0.0,0.0,0.0,1014.0,5.0,116
2510,0.0,0.0,0.19,0.32,0.0,0.0,0.14,0.0,0.0,0.0,0.0,0.0,0.0,0.0,0.0,0.0,0.0,0.0,0.0,0.0,0.0,0.0,0.0,0.0,0.0,0.35,0.0,0.0,0.0,0.0,0.0,0.0,0.0,0.0,0.0,0.0,0.0,0.0,0.0,988.0,6.0,116
2511,0.0,0.0,0.19,0.32,0.0,0.0,0.14,0.0,0.0,0.0,0.0,0.0,0.0,0.0,0.0,0.0,0.0,0.0,0.0,0.0,0.0,0.0,0.0,0.0,0.0,0.35,0.0,0.0,0.0,0.0,0.0,0.0,0.0,0.0,0.0,0.0,0.0,0.0,0.0,966.0,7.0,116
2512,0.0,0.0,0.19,0.32,0.0,0.0,0.14,0.0,0.0,0.0,0.0,0.0,0.0,0.0,0.0,0.0,0.0,0.0,0.0,0.0,0.0,0.0,0.0,0.0,0.0,0.35,0.0,0.0,0.0,0.0,0.0,0.0,0.0,0.0,0.0,0.0,0.0,0.0,0.0,945.0,8.0,116
2513,0.0,0.0,0.19,0.32,0.0,0.0,0.14,0.0,0.0,0.0,0.0,0.0,0.0,0.0,0.0,0.0,0.0,0.0,0.0,0.0,0.0,0.0,0.0,0.0,0.0,0.35,0.0,0.0,0.0,0.0,0.0,0.0,0.0,0.0,0.0,0.0,0.0,0.0,0.0,923.0,9.0,116
2514,0.0,0.0,0.19,0.32,0.0,0.0,0.14,0.0,0.0,0.0,0.0,0.0,0.0,0.0,0.0,0.0,0.0,0.0,0.0,0.0,0.0,0.0,0.0,0.0,0.0,0.35,0.0,0.0,0.0,0.0,0.0,0.0,0.0,0.0,0.0,0.0,0.0,0.0,0.0,904.0,10.0,116
2515,0.0,0.0,0.19,0.32,0.0,0.0,0.14,0.0,0.0,0.0,0.0,0.0,0.0,0.0,0.0,0.0,0.0,0.0,0.0,0.0,0.0,0.0,0.0,0.0,0.0,0.35,0.0,0.0,0.0,0.0,0.0,0.0,0.0,0.0,0.0,0.0,0.0,0.0,0.0,885.0,11.0,116
2516,0.0,0.0,0.19,0.32,0.0,0.0,0.14,0.0,0.0,0.0,0.0,0.0,0.0,0.0,0.0,0.0,0.0,0.0,0.0,0.0,0.0,0.0,0.0,0.0,0.0,0.35,0.0,0.0,0.0,0.0,0.0,0.0,0.0,0.0,0.0,0.0,0.0,0.0,0.0,867.0,12.0,116
2839,0.0,0.0,0.0,0.0,0.0,0.0,0.0,0.0,0.0,0.0,0.0,0.0,0.0,0.0,0.0,0.0,0.26,0.0,0.0,0.0,0.0,0.0,0.0,0.0,0.0,0.0,0.0,0.0,0.0,0.74,0.0,0.0,0.0,0.0,0.0,0.0,0.0,0.0,0.0,1373.0,2.3404441148401185,117
2840,0.0,0.0,0.0,0.0,0.0,0.0,0.0,0.0,0.0,0.0,0.0,0.0,0.0,0.0,0.0,0.0,0.26,0.0,0.0,0.0,0.0,0.0,0.0,0.0,0.0,0.0,0.0,0.0,0.0,0.74,0.0,0.0,0.0,0.0,0.0,0.0,0.0,0.0,0.0,1423.0,2.089905111439398,117
2841,0.0,0.0,0.0,0.0,0.0,0.0,0.0,0.0,0.0,0.0,0.0,0.0,0.0,0.0,0.0,0.0,0.26,0.0,0.0,0.0,0.0,0.0,0.0,0.0,0.0,0.0,0.0,0.0,0.0,0.74,0.0,0.0,0.0,0.0,0.0,0.0,0.0,0.0,0.0,1473.0,1.850033257689769,117
2842,0.0,0.0,0.0,0.0,0.0,0.0,0.0,0.0,0.0,0.0,0.0,0.0,0.0,0.0,0.0,0.0,0.26,0.0,0.0,0.0,0.0,0.0,0.0,0.0,0.0,0.0,0.0,0.0,0.0,0.74,0.0,0.0,0.0,0.0,0.0,0.0,0.0,0.0,0.0,1523.0,1.5105450102066118,117
2843,0.0,0.0,0.0,0.0,0.0,0.0,0.0,0.0,0.0,0.0,0.0,0.0,0.0,0.0,0.0,0.0,0.26,0.0,0.0,0.0,0.0,0.0,0.0,0.0,0.0,0.0,0.0,0.0,0.0,0.74,0.0,0.0,0.0,0.0,0.0,0.0,0.0,0.0,0.0,1573.0,1.4297522800024083,117
2844,0.0,0.0,0.0,0.0,0.0,0.0,0.0,0.0,0.0,0.0,0.0,0.0,0.0,0.0,0.0,0.0,0.26,0.0,0.0,0.0,0.0,0.0,0.0,0.0,0.0,0.0,0.0,0.0,0.0,0.74,0.0,0.0,0.0,0.0,0.0,0.0,0.0,0.0,0.0,1623.0,1.230448921378274,117
2845,0.0,0.0,0.0,0.0,0.0,0.0,0.0,0.0,0.0,0.0,0.0,0.0,0.0,0.0,0.0,0.0,0.26,0.0,0.0,0.0,0.0,0.0,0.0,0.0,0.0,0.0,0.0,0.0,0.0,0.74,0.0,0.0,0.0,0.0,0.0,0.0,0.0,0.0,0.0,1673.0,1.0606978403536118,117
7967,0.0,0.0,0.0,0.0,0.0,0.0,0.0,0.0,0.0,0.0,0.0,0.0,0.0,0.0,0.0,0.0,0.26,0.0,0.0,0.0,0.0,0.0,0.0,0.0,0.0,0.0,0.0,0.0,0.0,0.74,0.0,0.0,0.0,0.0,0.0,0.0,0.0,0.0,0.0,773.0,11.36,117
7968,0.0,0.0,0.0,0.0,0.0,0.0,0.0,0.0,0.0,0.0,0.0,0.0,0.0,0.0,0.0,0.0,0.26,0.0,0.0,0.0,0.0,0.0,0.0,0.0,0.0,0.0,0.0,0.0,0.0,0.74,0.0,0.0,0.0,0.0,0.0,0.0,0.0,0.0,0.0,808.0,9.91,117
7969,0.0,0.0,0.0,0.0,0.0,0.0,0.0,0.0,0.0,0.0,0.0,0.0,0.0,0.0,0.0,0.0,0.26,0.0,0.0,0.0,0.0,0.0,0.0,0.0,0.0,0.0,0.0,0.0,0.0,0.74,0.0,0.0,0.0,0.0,0.0,0.0,0.0,0.0,0.0,818.0,9.62,117
7970,0.0,0.0,0.0,0.0,0.0,0.0,0.0,0.0,0.0,0.0,0.0,0.0,0.0,0.0,0.0,0.0,0.26,0.0,0.0,0.0,0.0,0.0,0.0,0.0,0.0,0.0,0.0,0.0,0.0,0.74,0.0,0.0,0.0,0.0,0.0,0.0,0.0,0.0,0.0,823.0,9.55,117
7971,0.0,0.0,0.0,0.0,0.0,0.0,0.0,0.0,0.0,0.0,0.0,0.0,0.0,0.0,0.0,0.0,0.26,0.0,0.0,0.0,0.0,0.0,0.0,0.0,0.0,0.0,0.0,0.0,0.0,0.74,0.0,0.0,0.0,0.0,0.0,0.0,0.0,0.0,0.0,827.0,9.28,117
7972,0.0,0.0,0.0,0.0,0.0,0.0,0.0,0.0,0.0,0.0,0.0,0.0,0.0,0.0,0.0,0.0,0.26,0.0,0.0,0.0,0.0,0.0,0.0,0.0,0.0,0.0,0.0,0.0,0.0,0.74,0.0,0.0,0.0,0.0,0.0,0.0,0.0,0.0,0.0,833.0,9.15,117
2876,0.01,0.0,0.52,0.0,0.0,0.0,0.0,0.07,0.0,0.0,0.0,0.0,0.0,0.0,0.0,0.0,0.0,0.14,0.0,0.0,0.0,0.0,0.0,0.0,0.0,0.0,0.0,0.0,0.0,0.07,0.0,0.0,0.0,0.11,0.0,0.0,0.0,0.08,0.0,1300.0,0.0,118
2877,0.01,0.0,0.52,0.0,0.0,0.0,0.0,0.07,0.0,0.0,0.0,0.0,0.0,0.0,0.0,0.0,0.0,0.14,0.0,0.0,0.0,0.0,0.0,0.0,0.0,0.0,0.0,0.0,0.0,0.07,0.0,0.0,0.0,0.11,0.0,0.0,0.0,0.08,0.0,1238.0,0.5,118
2878,0.01,0.0,0.52,0.0,0.0,0.0,0.0,0.07,0.0,0.0,0.0,0.0,0.0,0.0,0.0,0.0,0.0,0.14,0.0,0.0,0.0,0.0,0.0,0.0,0.0,0.0,0.0,0.0,0.0,0.07,0.0,0.0,0.0,0.11,0.0,0.0,0.0,0.08,0.0,1191.0,1.0,118
2879,0.01,0.0,0.52,0.0,0.0,0.0,0.0,0.07,0.0,0.0,0.0,0.0,0.0,0.0,0.0,0.0,0.0,0.14,0.0,0.0,0.0,0.0,0.0,0.0,0.0,0.0,0.0,0.0,0.0,0.07,0.0,0.0,0.0,0.11,0.0,0.0,0.0,0.08,0.0,1157.0,1.5,118
2880,0.01,0.0,0.52,0.0,0.0,0.0,0.0,0.07,0.0,0.0,0.0,0.0,0.0,0.0,0.0,0.0,0.0,0.14,0.0,0.0,0.0,0.0,0.0,0.0,0.0,0.0,0.0,0.0,0.0,0.07,0.0,0.0,0.0,0.11,0.0,0.0,0.0,0.08,0.0,1089.0,3.0,118
2881,0.01,0.0,0.52,0.0,0.0,0.0,0.0,0.07,0.0,0.0,0.0,0.0,0.0,0.0,0.0,0.0,0.0,0.14,0.0,0.0,0.0,0.0,0.0,0.0,0.0,0.0,0.0,0.0,0.0,0.07,0.0,0.0,0.0,0.11,0.0,0.0,0.0,0.08,0.0,1052.0,4.0,118
2882,0.01,0.0,0.52,0.0,0.0,0.0,0.0,0.07,0.0,0.0,0.0,0.0,0.0,0.0,0.0,0.0,0.0,0.14,0.0,0.0,0.0,0.0,0.0,0.0,0.0,0.0,0.0,0.0,0.0,0.07,0.0,0.0,0.0,0.11,0.0,0.0,0.0,0.08,0.0,1023.0,5.0,118
2883,0.01,0.0,0.52,0.0,0.0,0.0,0.0,0.07,0.0,0.0,0.0,0.0,0.0,0.0,0.0,0.0,0.0,0.14,0.0,0.0,0.0,0.0,0.0,0.0,0.0,0.0,0.0,0.0,0.0,0.07,0.0,0.0,0.0,0.11,0.0,0.0,0.0,0.08,0.0,1001.0,6.0,118
2884,0.01,0.0,0.52,0.0,0.0,0.0,0.0,0.07,0.0,0.0,0.0,0.0,0.0,0.0,0.0,0.0,0.0,0.14,0.0,0.0,0.0,0.0,0.0,0.0,0.0,0.0,0.0,0.0,0.0,0.07,0.0,0.0,0.0,0.11,0.0,0.0,0.0,0.08,0.0,978.0,7.0,118
2885,0.01,0.0,0.52,0.0,0.0,0.0,0.0,0.07,0.0,0.0,0.0,0.0,0.0,0.0,0.0,0.0,0.0,0.14,0.0,0.0,0.0,0.0,0.0,0.0,0.0,0.0,0.0,0.0,0.0,0.07,0.0,0.0,0.0,0.11,0.0,0.0,0.0,0.08,0.0,960.0,8.0,118
2886,0.01,0.0,0.52,0.0,0.0,0.0,0.0,0.07,0.0,0.0,0.0,0.0,0.0,0.0,0.0,0.0,0.0,0.14,0.0,0.0,0.0,0.0,0.0,0.0,0.0,0.0,0.0,0.0,0.0,0.07,0.0,0.0,0.0,0.11,0.0,0.0,0.0,0.08,0.0,942.0,9.0,118
2887,0.01,0.0,0.52,0.0,0.0,0.0,0.0,0.07,0.0,0.0,0.0,0.0,0.0,0.0,0.0,0.0,0.0,0.14,0.0,0.0,0.0,0.0,0.0,0.0,0.0,0.0,0.0,0.0,0.0,0.07,0.0,0.0,0.0,0.11,0.0,0.0,0.0,0.08,0.0,928.0,10.0,118
2888,0.01,0.0,0.52,0.0,0.0,0.0,0.0,0.07,0.0,0.0,0.0,0.0,0.0,0.0,0.0,0.0,0.0,0.14,0.0,0.0,0.0,0.0,0.0,0.0,0.0,0.0,0.0,0.0,0.0,0.07,0.0,0.0,0.0,0.11,0.0,0.0,0.0,0.08,0.0,915.0,11.0,118
2889,0.01,0.0,0.52,0.0,0.0,0.0,0.0,0.07,0.0,0.0,0.0,0.0,0.0,0.0,0.0,0.0,0.0,0.14,0.0,0.0,0.0,0.0,0.0,0.0,0.0,0.0,0.0,0.0,0.0,0.07,0.0,0.0,0.0,0.11,0.0,0.0,0.0,0.08,0.0,903.0,12.0,118
3136,0.0,0.0,0.01,0.07,0.0,0.0,0.02,0.0,0.0,0.0,0.0,0.0,0.0,0.0,0.0,0.0,0.06,0.0,0.0,0.02,0.0,0.0,0.01,0.0,0.0,0.0,0.09,0.0,0.0,0.64,0.0,0.0,0.0,0.0,0.0,0.0,0.0,0.08,0.0,1689.0,0.5,119
3137,0.0,0.0,0.01,0.07,0.0,0.0,0.02,0.0,0.0,0.0,0.0,0.0,0.0,0.0,0.0,0.0,0.06,0.0,0.0,0.02,0.0,0.0,0.01,0.0,0.0,0.0,0.09,0.0,0.0,0.64,0.0,0.0,0.0,0.0,0.0,0.0,0.0,0.08,0.0,1572.0,1.0,119
3138,0.0,0.0,0.01,0.07,0.0,0.0,0.02,0.0,0.0,0.0,0.0,0.0,0.0,0.0,0.0,0.0,0.06,0.0,0.0,0.02,0.0,0.0,0.01,0.0,0.0,0.0,0.09,0.0,0.0,0.64,0.0,0.0,0.0,0.0,0.0,0.0,0.0,0.08,0.0,1470.0,1.5,119
3139,0.0,0.0,0.01,0.07,0.0,0.0,0.02,0.0,0.0,0.0,0.0,0.0,0.0,0.0,0.0,0.0,0.06,0.0,0.0,0.02,0.0,0.0,0.01,0.0,0.0,0.0,0.09,0.0,0.0,0.64,0.0,0.0,0.0,0.0,0.0,0.0,0.0,0.08,0.0,1381.0,2.0,119
3140,0.0,0.0,0.01,0.07,0.0,0.0,0.02,0.0,0.0,0.0,0.0,0.0,0.0,0.0,0.0,0.0,0.06,0.0,0.0,0.02,0.0,0.0,0.01,0.0,0.0,0.0,0.09,0.0,0.0,0.64,0.0,0.0,0.0,0.0,0.0,0.0,0.0,0.08,0.0,1302.0,2.5,119
3141,0.0,0.0,0.01,0.07,0.0,0.0,0.02,0.0,0.0,0.0,0.0,0.0,0.0,0.0,0.0,0.0,0.06,0.0,0.0,0.02,0.0,0.0,0.01,0.0,0.0,0.0,0.09,0.0,0.0,0.64,0.0,0.0,0.0,0.0,0.0,0.0,0.0,0.08,0.0,1234.0,3.0,119
3142,0.0,0.0,0.01,0.07,0.0,0.0,0.02,0.0,0.0,0.0,0.0,0.0,0.0,0.0,0.0,0.0,0.06,0.0,0.0,0.02,0.0,0.0,0.01,0.0,0.0,0.0,0.09,0.0,0.0,0.64,0.0,0.0,0.0,0.0,0.0,0.0,0.0,0.08,0.0,1123.0,4.0,119
3143,0.0,0.0,0.01,0.07,0.0,0.0,0.02,0.0,0.0,0.0,0.0,0.0,0.0,0.0,0.0,0.0,0.06,0.0,0.0,0.02,0.0,0.0,0.01,0.0,0.0,0.0,0.09,0.0,0.0,0.64,0.0,0.0,0.0,0.0,0.0,0.0,0.0,0.08,0.0,1050.0,5.0,119
3144,0.0,0.0,0.01,0.07,0.0,0.0,0.02,0.0,0.0,0.0,0.0,0.0,0.0,0.0,0.0,0.0,0.06,0.0,0.0,0.02,0.0,0.0,0.01,0.0,0.0,0.0,0.09,0.0,0.0,0.64,0.0,0.0,0.0,0.0,0.0,0.0,0.0,0.08,0.0,994.0,6.0,119
3145,0.0,0.0,0.01,0.07,0.0,0.0,0.02,0.0,0.0,0.0,0.0,0.0,0.0,0.0,0.0,0.0,0.06,0.0,0.0,0.02,0.0,0.0,0.01,0.0,0.0,0.0,0.09,0.0,0.0,0.64,0.0,0.0,0.0,0.0,0.0,0.0,0.0,0.08,0.0,952.0,7.0,119
3146,0.0,0.0,0.01,0.07,0.0,0.0,0.02,0.0,0.0,0.0,0.0,0.0,0.0,0.0,0.0,0.0,0.06,0.0,0.0,0.02,0.0,0.0,0.01,0.0,0.0,0.0,0.09,0.0,0.0,0.64,0.0,0.0,0.0,0.0,0.0,0.0,0.0,0.08,0.0,915.0,8.0,119
3147,0.0,0.0,0.01,0.07,0.0,0.0,0.02,0.0,0.0,0.0,0.0,0.0,0.0,0.0,0.0,0.0,0.06,0.0,0.0,0.02,0.0,0.0,0.01,0.0,0.0,0.0,0.09,0.0,0.0,0.64,0.0,0.0,0.0,0.0,0.0,0.0,0.0,0.08,0.0,883.0,9.0,119
3148,0.0,0.0,0.01,0.07,0.0,0.0,0.02,0.0,0.0,0.0,0.0,0.0,0.0,0.0,0.0,0.0,0.06,0.0,0.0,0.02,0.0,0.0,0.01,0.0,0.0,0.0,0.09,0.0,0.0,0.64,0.0,0.0,0.0,0.0,0.0,0.0,0.0,0.08,0.0,852.0,10.0,119
3149,0.0,0.0,0.01,0.07,0.0,0.0,0.02,0.0,0.0,0.0,0.0,0.0,0.0,0.0,0.0,0.0,0.06,0.0,0.0,0.02,0.0,0.0,0.01,0.0,0.0,0.0,0.09,0.0,0.0,0.64,0.0,0.0,0.0,0.0,0.0,0.0,0.0,0.08,0.0,825.0,11.0,119
3150,0.0,0.0,0.01,0.07,0.0,0.0,0.02,0.0,0.0,0.0,0.0,0.0,0.0,0.0,0.0,0.0,0.06,0.0,0.0,0.02,0.0,0.0,0.01,0.0,0.0,0.0,0.09,0.0,0.0,0.64,0.0,0.0,0.0,0.0,0.0,0.0,0.0,0.08,0.0,797.0,12.0,119
3210,0.0,0.0,0.35,0.0,0.0,0.0,0.06,0.05,0.0,0.0,0.0,0.0,0.0,0.03,0.11,0.0,0.0,0.14,0.0,0.0,0.0,0.0,0.0,0.02,0.0,0.0,0.0,0.0,0.0,0.0,0.0,0.0,0.0,0.16,0.0,0.0,0.04,0.0,0.03,1245.0,0.5,120
3211,0.0,0.0,0.35,0.0,0.0,0.0,0.06,0.05,0.0,0.0,0.0,0.0,0.0,0.03,0.11,0.0,0.0,0.14,0.0,0.0,0.0,0.0,0.0,0.02,0.0,0.0,0.0,0.0,0.0,0.0,0.0,0.0,0.0,0.16,0.0,0.0,0.04,0.0,0.03,1199.0,1.0,120
3212,0.0,0.0,0.35,0.0,0.0,0.0,0.06,0.05,0.0,0.0,0.0,0.0,0.0,0.03,0.11,0.0,0.0,0.14,0.0,0.0,0.0,0.0,0.0,0.02,0.0,0.0,0.0,0.0,0.0,0.0,0.0,0.0,0.0,0.16,0.0,0.0,0.04,0.0,0.03,1165.0,1.5,120
3213,0.0,0.0,0.35,0.0,0.0,0.0,0.06,0.05,0.0,0.0,0.0,0.0,0.0,0.03,0.11,0.0,0.0,0.14,0.0,0.0,0.0,0.0,0.0,0.02,0.0,0.0,0.0,0.0,0.0,0.0,0.0,0.0,0.0,0.16,0.0,0.0,0.04,0.0,0.03,1136.0,2.0,120
3214,0.0,0.0,0.35,0.0,0.0,0.0,0.06,0.05,0.0,0.0,0.0,0.0,0.0,0.03,0.11,0.0,0.0,0.14,0.0,0.0,0.0,0.0,0.0,0.02,0.0,0.0,0.0,0.0,0.0,0.0,0.0,0.0,0.0,0.16,0.0,0.0,0.04,0.0,0.03,1112.0,2.5,120
3215,0.0,0.0,0.35,0.0,0.0,0.0,0.06,0.05,0.0,0.0,0.0,0.0,0.0,0.03,0.11,0.0,0.0,0.14,0.0,0.0,0.0,0.0,0.0,0.02,0.0,0.0,0.0,0.0,0.0,0.0,0.0,0.0,0.0,0.16,0.0,0.0,0.04,0.0,0.03,1093.0,3.0,120
3216,0.0,0.0,0.35,0.0,0.0,0.0,0.06,0.05,0.0,0.0,0.0,0.0,0.0,0.03,0.11,0.0,0.0,0.14,0.0,0.0,0.0,0.0,0.0,0.02,0.0,0.0,0.0,0.0,0.0,0.0,0.0,0.0,0.0,0.16,0.0,0.0,0.04,0.0,0.03,1063.0,4.0,120
3217,0.0,0.0,0.35,0.0,0.0,0.0,0.06,0.05,0.0,0.0,0.0,0.0,0.0,0.03,0.11,0.0,0.0,0.14,0.0,0.0,0.0,0.0,0.0,0.02,0.0,0.0,0.0,0.0,0.0,0.0,0.0,0.0,0.0,0.16,0.0,0.0,0.04,0.0,0.03,1042.0,5.0,120
3218,0.0,0.0,0.35,0.0,0.0,0.0,0.06,0.05,0.0,0.0,0.0,0.0,0.0,0.03,0.11,0.0,0.0,0.14,0.0,0.0,0.0,0.0,0.0,0.02,0.0,0.0,0.0,0.0,0.0,0.0,0.0,0.0,0.0,0.16,0.0,0.0,0.04,0.0,0.03,1022.0,6.0,120
3219,0.0,0.0,0.35,0.0,0.0,0.0,0.06,0.05,0.0,0.0,0.0,0.0,0.0,0.03,0.11,0.0,0.0,0.14,0.0,0.0,0.0,0.0,0.0,0.02,0.0,0.0,0.0,0.0,0.0,0.0,0.0,0.0,0.0,0.16,0.0,0.0,0.04,0.0,0.03,1003.0,7.0,120
3220,0.0,0.0,0.35,0.0,0.0,0.0,0.06,0.05,0.0,0.0,0.0,0.0,0.0,0.03,0.11,0.0,0.0,0.14,0.0,0.0,0.0,0.0,0.0,0.02,0.0,0.0,0.0,0.0,0.0,0.0,0.0,0.0,0.0,0.16,0.0,0.0,0.04,0.0,0.03,984.0,8.0,120
3221,0.0,0.0,0.35,0.0,0.0,0.0,0.06,0.05,0.0,0.0,0.0,0.0,0.0,0.03,0.11,0.0,0.0,0.14,0.0,0.0,0.0,0.0,0.0,0.02,0.0,0.0,0.0,0.0,0.0,0.0,0.0,0.0,0.0,0.16,0.0,0.0,0.04,0.0,0.03,966.0,9.0,120
3222,0.0,0.0,0.35,0.0,0.0,0.0,0.06,0.05,0.0,0.0,0.0,0.0,0.0,0.03,0.11,0.0,0.0,0.14,0.0,0.0,0.0,0.0,0.0,0.02,0.0,0.0,0.0,0.0,0.0,0.0,0.0,0.0,0.0,0.16,0.0,0.0,0.04,0.0,0.03,950.0,10.0,120
3223,0.0,0.0,0.35,0.0,0.0,0.0,0.06,0.05,0.0,0.0,0.0,0.0,0.0,0.03,0.11,0.0,0.0,0.14,0.0,0.0,0.0,0.0,0.0,0.02,0.0,0.0,0.0,0.0,0.0,0.0,0.0,0.0,0.0,0.16,0.0,0.0,0.04,0.0,0.03,933.0,11.0,120
3224,0.0,0.0,0.35,0.0,0.0,0.0,0.06,0.05,0.0,0.0,0.0,0.0,0.0,0.03,0.11,0.0,0.0,0.14,0.0,0.0,0.0,0.0,0.0,0.02,0.0,0.0,0.0,0.0,0.0,0.0,0.0,0.0,0.0,0.16,0.0,0.0,0.04,0.0,0.03,917.0,12.0,120
4268,0.0,0.0,0.35,0.0,0.0,0.0,0.0,0.0,0.0,0.0,0.0,0.0,0.0,0.0,0.0,0.0,0.0,0.1,0.0,0.0,0.0,0.0,0.0,0.0,0.0,0.0,0.0,0.0,0.0,0.0,0.0,0.0,0.55,0.0,0.0,0.0,0.0,0.0,0.0,721.0,12.0,121
4269,0.0,0.0,0.35,0.0,0.0,0.0,0.0,0.0,0.0,0.0,0.0,0.0,0.0,0.0,0.0,0.0,0.0,0.1,0.0,0.0,0.0,0.0,0.0,0.0,0.0,0.0,0.0,0.0,0.0,0.0,0.0,0.0,0.55,0.0,0.0,0.0,0.0,0.0,0.0,736.0,11.0,121
4270,0.0,0.0,0.35,0.0,0.0,0.0,0.0,0.0,0.0,0.0,0.0,0.0,0.0,0.0,0.0,0.0,0.0,0.1,0.0,0.0,0.0,0.0,0.0,0.0,0.0,0.0,0.0,0.0,0.0,0.0,0.0,0.0,0.55,0.0,0.0,0.0,0.0,0.0,0.0,751.0,10.0,121
4271,0.0,0.0,0.35,0.0,0.0,0.0,0.0,0.0,0.0,0.0,0.0,0.0,0.0,0.0,0.0,0.0,0.0,0.1,0.0,0.0,0.0,0.0,0.0,0.0,0.0,0.0,0.0,0.0,0.0,0.0,0.0,0.0,0.55,0.0,0.0,0.0,0.0,0.0,0.0,766.0,9.0,121
4272,0.0,0.0,0.35,0.0,0.0,0.0,0.0,0.0,0.0,0.0,0.0,0.0,0.0,0.0,0.0,0.0,0.0,0.1,0.0,0.0,0.0,0.0,0.0,0.0,0.0,0.0,0.0,0.0,0.0,0.0,0.0,0.0,0.55,0.0,0.0,0.0,0.0,0.0,0.0,781.0,8.0,121
4273,0.0,0.0,0.35,0.0,0.0,0.0,0.0,0.0,0.0,0.0,0.0,0.0,0.0,0.0,0.0,0.0,0.0,0.1,0.0,0.0,0.0,0.0,0.0,0.0,0.0,0.0,0.0,0.0,0.0,0.0,0.0,0.0,0.55,0.0,0.0,0.0,0.0,0.0,0.0,796.0,7.0,121
4274,0.0,0.0,0.35,0.0,0.0,0.0,0.0,0.0,0.0,0.0,0.0,0.0,0.0,0.0,0.0,0.0,0.0,0.1,0.0,0.0,0.0,0.0,0.0,0.0,0.0,0.0,0.0,0.0,0.0,0.0,0.0,0.0,0.55,0.0,0.0,0.0,0.0,0.0,0.0,810.0,6.0,121
4275,0.0,0.0,0.35,0.0,0.0,0.0,0.0,0.0,0.0,0.0,0.0,0.0,0.0,0.0,0.0,0.0,0.0,0.1,0.0,0.0,0.0,0.0,0.0,0.0,0.0,0.0,0.0,0.0,0.0,0.0,0.0,0.0,0.55,0.0,0.0,0.0,0.0,0.0,0.0,833.0,5.0,121
4276,0.0,0.0,0.35,0.0,0.0,0.0,0.0,0.0,0.0,0.0,0.0,0.0,0.0,0.0,0.0,0.0,0.0,0.1,0.0,0.0,0.0,0.0,0.0,0.0,0.0,0.0,0.0,0.0,0.0,0.0,0.0,0.0,0.55,0.0,0.0,0.0,0.0,0.0,0.0,858.0,4.0,121
4277,0.0,0.0,0.35,0.0,0.0,0.0,0.0,0.0,0.0,0.0,0.0,0.0,0.0,0.0,0.0,0.0,0.0,0.1,0.0,0.0,0.0,0.0,0.0,0.0,0.0,0.0,0.0,0.0,0.0,0.0,0.0,0.0,0.55,0.0,0.0,0.0,0.0,0.0,0.0,1073.0,-0.3665315444204135,121
4278,0.0,0.0,0.35,0.0,0.0,0.0,0.0,0.0,0.0,0.0,0.0,0.0,0.0,0.0,0.0,0.0,0.0,0.1,0.0,0.0,0.0,0.0,0.0,0.0,0.0,0.0,0.0,0.0,0.0,0.0,0.0,0.0,0.55,0.0,0.0,0.0,0.0,0.0,0.0,1053.0,-0.13076828026902376,121
4279,0.0,0.0,0.35,0.0,0.0,0.0,0.0,0.0,0.0,0.0,0.0,0.0,0.0,0.0,0.0,0.0,0.0,0.1,0.0,0.0,0.0,0.0,0.0,0.0,0.0,0.0,0.0,0.0,0.0,0.0,0.0,0.0,0.55,0.0,0.0,0.0,0.0,0.0,0.0,1033.0,0.07918124604762489,121
4280,0.0,0.0,0.35,0.0,0.0,0.0,0.0,0.0,0.0,0.0,0.0,0.0,0.0,0.0,0.0,0.0,0.0,0.1,0.0,0.0,0.0,0.0,0.0,0.0,0.0,0.0,0.0,0.0,0.0,0.0,0.0,0.0,0.55,0.0,0.0,0.0,0.0,0.0,0.0,1013.0,0.3222192947339193,121
4281,0.0,0.0,0.35,0.0,0.0,0.0,0.0,0.0,0.0,0.0,0.0,0.0,0.0,0.0,0.0,0.0,0.0,0.1,0.0,0.0,0.0,0.0,0.0,0.0,0.0,0.0,0.0,0.0,0.0,0.0,0.0,0.0,0.55,0.0,0.0,0.0,0.0,0.0,0.0,993.0,0.5185139398778875,121
4282,0.0,0.0,0.35,0.0,0.0,0.0,0.0,0.0,0.0,0.0,0.0,0.0,0.0,0.0,0.0,0.0,0.0,0.1,0.0,0.0,0.0,0.0,0.0,0.0,0.0,0.0,0.0,0.0,0.0,0.0,0.0,0.0,0.55,0.0,0.0,0.0,0.0,0.0,0.0,973.0,0.8195439355418688,121
4283,0.0,0.0,0.35,0.0,0.0,0.0,0.0,0.0,0.0,0.0,0.0,0.0,0.0,0.0,0.0,0.0,0.0,0.1,0.0,0.0,0.0,0.0,0.0,0.0,0.0,0.0,0.0,0.0,0.0,0.0,0.0,0.0,0.55,0.0,0.0,0.0,0.0,0.0,0.0,953.0,1.0606978403536118,121
4284,0.0,0.0,0.35,0.0,0.0,0.0,0.0,0.0,0.0,0.0,0.0,0.0,0.0,0.0,0.0,0.0,0.0,0.1,0.0,0.0,0.0,0.0,0.0,0.0,0.0,0.0,0.0,0.0,0.0,0.0,0.0,0.0,0.55,0.0,0.0,0.0,0.0,0.0,0.0,933.0,1.3010299956639813,121
4285,0.0,0.0,0.35,0.0,0.0,0.0,0.0,0.0,0.0,0.0,0.0,0.0,0.0,0.0,0.0,0.0,0.0,0.1,0.0,0.0,0.0,0.0,0.0,0.0,0.0,0.0,0.0,0.0,0.0,0.0,0.0,0.0,0.55,0.0,0.0,0.0,0.0,0.0,0.0,913.0,1.6020599913279625,121
4286,0.0,0.0,0.25,0.0,0.0,0.0,0.0,0.0,0.0,0.0,0.0,0.0,0.0,0.0,0.0,0.0,0.0,0.1,0.0,0.0,0.0,0.0,0.0,0.0,0.0,0.0,0.0,0.0,0.0,0.0,0.0,0.0,0.65,0.0,0.0,0.0,0.0,0.0,0.0,689.0,12.0,122
4287,0.0,0.0,0.25,0.0,0.0,0.0,0.0,0.0,0.0,0.0,0.0,0.0,0.0,0.0,0.0,0.0,0.0,0.1,0.0,0.0,0.0,0.0,0.0,0.0,0.0,0.0,0.0,0.0,0.0,0.0,0.0,0.0,0.65,0.0,0.0,0.0,0.0,0.0,0.0,703.0,11.0,122
4288,0.0,0.0,0.25,0.0,0.0,0.0,0.0,0.0,0.0,0.0,0.0,0.0,0.0,0.0,0.0,0.0,0.0,0.1,0.0,0.0,0.0,0.0,0.0,0.0,0.0,0.0,0.0,0.0,0.0,0.0,0.0,0.0,0.65,0.0,0.0,0.0,0.0,0.0,0.0,716.0,10.0,122
4289,0.0,0.0,0.25,0.0,0.0,0.0,0.0,0.0,0.0,0.0,0.0,0.0,0.0,0.0,0.0,0.0,0.0,0.1,0.0,0.0,0.0,0.0,0.0,0.0,0.0,0.0,0.0,0.0,0.0,0.0,0.0,0.0,0.65,0.0,0.0,0.0,0.0,0.0,0.0,729.0,9.0,122
4290,0.0,0.0,0.25,0.0,0.0,0.0,0.0,0.0,0.0,0.0,0.0,0.0,0.0,0.0,0.0,0.0,0.0,0.1,0.0,0.0,0.0,0.0,0.0,0.0,0.0,0.0,0.0,0.0,0.0,0.0,0.0,0.0,0.65,0.0,0.0,0.0,0.0,0.0,0.0,743.0,8.0,122
4291,0.0,0.0,0.25,0.0,0.0,0.0,0.0,0.0,0.0,0.0,0.0,0.0,0.0,0.0,0.0,0.0,0.0,0.1,0.0,0.0,0.0,0.0,0.0,0.0,0.0,0.0,0.0,0.0,0.0,0.0,0.0,0.0,0.65,0.0,0.0,0.0,0.0,0.0,0.0,757.0,7.0,122
4292,0.0,0.0,0.25,0.0,0.0,0.0,0.0,0.0,0.0,0.0,0.0,0.0,0.0,0.0,0.0,0.0,0.0,0.1,0.0,0.0,0.0,0.0,0.0,0.0,0.0,0.0,0.0,0.0,0.0,0.0,0.0,0.0,0.65,0.0,0.0,0.0,0.0,0.0,0.0,770.0,6.0,122
4293,0.0,0.0,0.25,0.0,0.0,0.0,0.0,0.0,0.0,0.0,0.0,0.0,0.0,0.0,0.0,0.0,0.0,0.1,0.0,0.0,0.0,0.0,0.0,0.0,0.0,0.0,0.0,0.0,0.0,0.0,0.0,0.0,0.65,0.0,0.0,0.0,0.0,0.0,0.0,791.0,5.0,122
4294,0.0,0.0,0.25,0.0,0.0,0.0,0.0,0.0,0.0,0.0,0.0,0.0,0.0,0.0,0.0,0.0,0.0,0.1,0.0,0.0,0.0,0.0,0.0,0.0,0.0,0.0,0.0,0.0,0.0,0.0,0.0,0.0,0.65,0.0,0.0,0.0,0.0,0.0,0.0,815.0,4.0,122
4295,0.0,0.0,0.25,0.0,0.0,0.0,0.0,0.0,0.0,0.0,0.0,0.0,0.0,0.0,0.0,0.0,0.0,0.1,0.0,0.0,0.0,0.0,0.0,0.0,0.0,0.0,0.0,0.0,0.0,0.0,0.0,0.0,0.65,0.0,0.0,0.0,0.0,0.0,0.0,1033.0,-0.2218487496163564,122
4296,0.0,0.0,0.25,0.0,0.0,0.0,0.0,0.0,0.0,0.0,0.0,0.0,0.0,0.0,0.0,0.0,0.0,0.1,0.0,0.0,0.0,0.0,0.0,0.0,0.0,0.0,0.0,0.0,0.0,0.0,0.0,0.0,0.65,0.0,0.0,0.0,0.0,0.0,0.0,1013.0,-0.02227639471115228,122
4297,0.0,0.0,0.25,0.0,0.0,0.0,0.0,0.0,0.0,0.0,0.0,0.0,0.0,0.0,0.0,0.0,0.0,0.1,0.0,0.0,0.0,0.0,0.0,0.0,0.0,0.0,0.0,0.0,0.0,0.0,0.0,0.0,0.65,0.0,0.0,0.0,0.0,0.0,0.0,993.0,0.14612803567823796,122
4298,0.0,0.0,0.25,0.0,0.0,0.0,0.0,0.0,0.0,0.0,0.0,0.0,0.0,0.0,0.0,0.0,0.0,0.1,0.0,0.0,0.0,0.0,0.0,0.0,0.0,0.0,0.0,0.0,0.0,0.0,0.0,0.0,0.65,0.0,0.0,0.0,0.0,0.0,0.0,973.0,0.2787536009528289,122
4299,0.0,0.0,0.25,0.0,0.0,0.0,0.0,0.0,0.0,0.0,0.0,0.0,0.0,0.0,0.0,0.0,0.0,0.1,0.0,0.0,0.0,0.0,0.0,0.0,0.0,0.0,0.0,0.0,0.0,0.0,0.0,0.0,0.65,0.0,0.0,0.0,0.0,0.0,0.0,953.0,0.4771212547196624,122
4300,0.0,0.0,0.25,0.0,0.0,0.0,0.0,0.0,0.0,0.0,0.0,0.0,0.0,0.0,0.0,0.0,0.0,0.1,0.0,0.0,0.0,0.0,0.0,0.0,0.0,0.0,0.0,0.0,0.0,0.0,0.0,0.0,0.65,0.0,0.0,0.0,0.0,0.0,0.0,933.0,0.7781512503836436,122
4301,0.0,0.0,0.25,0.0,0.0,0.0,0.0,0.0,0.0,0.0,0.0,0.0,0.0,0.0,0.0,0.0,0.0,0.1,0.0,0.0,0.0,0.0,0.0,0.0,0.0,0.0,0.0,0.0,0.0,0.0,0.0,0.0,0.65,0.0,0.0,0.0,0.0,0.0,0.0,913.0,1.0681858617461617,122
4306,0.0,0.0,0.0,0.5,0.0,0.0,0.0,0.0,0.0,0.0,0.0,0.0,0.0,0.0,0.0,0.0,0.0,0.0,0.0,0.0,0.0,0.0,0.0,0.0,0.0,0.5,0.0,0.0,0.0,0.0,0.0,0.0,0.0,0.0,0.0,0.0,0.0,0.0,0.0,1273.0,-0.4263164461031067,123
4307,0.0,0.0,0.0,0.5,0.0,0.0,0.0,0.0,0.0,0.0,0.0,0.0,0.0,0.0,0.0,0.0,0.0,0.0,0.0,0.0,0.0,0.0,0.0,0.0,0.0,0.5,0.0,0.0,0.0,0.0,0.0,0.0,0.0,0.0,0.0,0.0,0.0,0.0,0.0,1223.0,-0.2076083105017461,123
4308,0.0,0.0,0.0,0.5,0.0,0.0,0.0,0.0,0.0,0.0,0.0,0.0,0.0,0.0,0.0,0.0,0.0,0.0,0.0,0.0,0.0,0.0,0.0,0.0,0.0,0.5,0.0,0.0,0.0,0.0,0.0,0.0,0.0,0.0,0.0,0.0,0.0,0.0,0.0,1173.0,0.08656392679984934,123
4309,0.0,0.0,0.0,0.5,0.0,0.0,0.0,0.0,0.0,0.0,0.0,0.0,0.0,0.0,0.0,0.0,0.0,0.0,0.0,0.0,0.0,0.0,0.0,0.0,0.0,0.5,0.0,0.0,0.0,0.0,0.0,0.0,0.0,0.0,0.0,0.0,0.0,0.0,0.0,1123.0,0.2380461031287955,123
4310,0.0,0.0,0.0,0.5,0.0,0.0,0.0,0.0,0.0,0.0,0.0,0.0,0.0,0.0,0.0,0.0,0.0,0.0,0.0,0.0,0.0,0.0,0.0,0.0,0.0,0.5,0.0,0.0,0.0,0.0,0.0,0.0,0.0,0.0,0.0,0.0,0.0,0.0,0.0,1073.0,0.5406736539020662,123
4352,0.0,0.0,0.0,0.5,0.0,0.0,0.0,0.0,0.0,0.0,0.0,0.0,0.0,0.0,0.0,0.0,0.0,0.0,0.0,0.0,0.0,0.0,0.0,0.0,0.0,0.5,0.0,0.0,0.0,0.0,0.0,0.0,0.0,0.0,0.0,0.0,0.0,0.0,0.0,1313.0,-0.5228787452803376,123
4353,0.0,0.0,0.0,0.5,0.0,0.0,0.0,0.0,0.0,0.0,0.0,0.0,0.0,0.0,0.0,0.0,0.0,0.0,0.0,0.0,0.0,0.0,0.0,0.0,0.0,0.5,0.0,0.0,0.0,0.0,0.0,0.0,0.0,0.0,0.0,0.0,0.0,0.0,0.0,1233.0,-0.2365720064370627,123
4354,0.0,0.0,0.0,0.5,0.0,0.0,0.0,0.0,0.0,0.0,0.0,0.0,0.0,0.0,0.0,0.0,0.0,0.0,0.0,0.0,0.0,0.0,0.0,0.0,0.0,0.5,0.0,0.0,0.0,0.0,0.0,0.0,0.0,0.0,0.0,0.0,0.0,0.0,0.0,1193.0,-0.04575749056067513,123
4355,0.0,0.0,0.0,0.5,0.0,0.0,0.0,0.0,0.0,0.0,0.0,0.0,0.0,0.0,0.0,0.0,0.0,0.0,0.0,0.0,0.0,0.0,0.0,0.0,0.0,0.5,0.0,0.0,0.0,0.0,0.0,0.0,0.0,0.0,0.0,0.0,0.0,0.0,0.0,1153.0,0.13987908640123647,123
4356,0.0,0.0,0.0,0.5,0.0,0.0,0.0,0.0,0.0,0.0,0.0,0.0,0.0,0.0,0.0,0.0,0.0,0.0,0.0,0.0,0.0,0.0,0.0,0.0,0.0,0.5,0.0,0.0,0.0,0.0,0.0,0.0,0.0,0.0,0.0,0.0,0.0,0.0,0.0,1113.0,0.3324384599156054,123
4357,0.0,0.0,0.0,0.5,0.0,0.0,0.0,0.0,0.0,0.0,0.0,0.0,0.0,0.0,0.0,0.0,0.0,0.0,0.0,0.0,0.0,0.0,0.0,0.0,0.0,0.5,0.0,0.0,0.0,0.0,0.0,0.0,0.0,0.0,0.0,0.0,0.0,0.0,0.0,1033.0,0.8512583487190752,123
10239,0.0,0.0,0.0,0.5,0.0,0.0,0.0,0.0,0.0,0.0,0.0,0.0,0.0,0.0,0.0,0.0,0.0,0.0,0.0,0.0,0.0,0.0,0.0,0.0,0.0,0.5,0.0,0.0,0.0,0.0,0.0,0.0,0.0,0.0,0.0,0.0,0.0,0.0,0.0,724.0,12.0,123
10240,0.0,0.0,0.0,0.5,0.0,0.0,0.0,0.0,0.0,0.0,0.0,0.0,0.0,0.0,0.0,0.0,0.0,0.0,0.0,0.0,0.0,0.0,0.0,0.0,0.0,0.5,0.0,0.0,0.0,0.0,0.0,0.0,0.0,0.0,0.0,0.0,0.0,0.0,0.0,733.0,11.0,123
10241,0.0,0.0,0.0,0.5,0.0,0.0,0.0,0.0,0.0,0.0,0.0,0.0,0.0,0.0,0.0,0.0,0.0,0.0,0.0,0.0,0.0,0.0,0.0,0.0,0.0,0.5,0.0,0.0,0.0,0.0,0.0,0.0,0.0,0.0,0.0,0.0,0.0,0.0,0.0,744.0,10.0,123
10242,0.0,0.0,0.0,0.5,0.0,0.0,0.0,0.0,0.0,0.0,0.0,0.0,0.0,0.0,0.0,0.0,0.0,0.0,0.0,0.0,0.0,0.0,0.0,0.0,0.0,0.5,0.0,0.0,0.0,0.0,0.0,0.0,0.0,0.0,0.0,0.0,0.0,0.0,0.0,758.0,9.7,123
10243,0.0,0.0,0.0,0.5,0.0,0.0,0.0,0.0,0.0,0.0,0.0,0.0,0.0,0.0,0.0,0.0,0.0,0.0,0.0,0.0,0.0,0.0,0.0,0.0,0.0,0.5,0.0,0.0,0.0,0.0,0.0,0.0,0.0,0.0,0.0,0.0,0.0,0.0,0.0,769.0,8.0,123
22309,0.0,0.0,0.0,0.5,0.0,0.0,0.0,0.0,0.0,0.0,0.0,0.0,0.0,0.0,0.0,0.0,0.0,0.0,0.0,0.0,0.0,0.0,0.0,0.0,0.0,0.5,0.0,0.0,0.0,0.0,0.0,0.0,0.0,0.0,0.0,0.0,0.0,0.0,0.0,722.0,12.0,123
47189,0.0,0.0,0.0,0.5,0.0,0.0,0.0,0.0,0.0,0.0,0.0,0.0,0.0,0.0,0.0,0.0,0.0,0.0,0.0,0.0,0.0,0.0,0.0,0.0,0.0,0.5,0.0,0.0,0.0,0.0,0.0,0.0,0.0,0.0,0.0,0.0,0.0,0.0,0.0,1520.0,-0.82,123
47190,0.0,0.0,0.0,0.5,0.0,0.0,0.0,0.0,0.0,0.0,0.0,0.0,0.0,0.0,0.0,0.0,0.0,0.0,0.0,0.0,0.0,0.0,0.0,0.0,0.0,0.5,0.0,0.0,0.0,0.0,0.0,0.0,0.0,0.0,0.0,0.0,0.0,0.0,0.0,1473.0,-0.7,123
47191,0.0,0.0,0.0,0.5,0.0,0.0,0.0,0.0,0.0,0.0,0.0,0.0,0.0,0.0,0.0,0.0,0.0,0.0,0.0,0.0,0.0,0.0,0.0,0.0,0.0,0.5,0.0,0.0,0.0,0.0,0.0,0.0,0.0,0.0,0.0,0.0,0.0,0.0,0.0,1422.0,-0.6,123
47192,0.0,0.0,0.0,0.5,0.0,0.0,0.0,0.0,0.0,0.0,0.0,0.0,0.0,0.0,0.0,0.0,0.0,0.0,0.0,0.0,0.0,0.0,0.0,0.0,0.0,0.5,0.0,0.0,0.0,0.0,0.0,0.0,0.0,0.0,0.0,0.0,0.0,0.0,0.0,1372.0,-0.49,123
47193,0.0,0.0,0.0,0.5,0.0,0.0,0.0,0.0,0.0,0.0,0.0,0.0,0.0,0.0,0.0,0.0,0.0,0.0,0.0,0.0,0.0,0.0,0.0,0.0,0.0,0.5,0.0,0.0,0.0,0.0,0.0,0.0,0.0,0.0,0.0,0.0,0.0,0.0,0.0,1323.0,-0.35,123
47194,0.0,0.0,0.0,0.5,0.0,0.0,0.0,0.0,0.0,0.0,0.0,0.0,0.0,0.0,0.0,0.0,0.0,0.0,0.0,0.0,0.0,0.0,0.0,0.0,0.0,0.5,0.0,0.0,0.0,0.0,0.0,0.0,0.0,0.0,0.0,0.0,0.0,0.0,0.0,1274.0,-0.195,123
47195,0.0,0.0,0.0,0.5,0.0,0.0,0.0,0.0,0.0,0.0,0.0,0.0,0.0,0.0,0.0,0.0,0.0,0.0,0.0,0.0,0.0,0.0,0.0,0.0,0.0,0.5,0.0,0.0,0.0,0.0,0.0,0.0,0.0,0.0,0.0,0.0,0.0,0.0,0.0,1222.0,-0.02,123
47196,0.0,0.0,0.0,0.5,0.0,0.0,0.0,0.0,0.0,0.0,0.0,0.0,0.0,0.0,0.0,0.0,0.0,0.0,0.0,0.0,0.0,0.0,0.0,0.0,0.0,0.5,0.0,0.0,0.0,0.0,0.0,0.0,0.0,0.0,0.0,0.0,0.0,0.0,0.0,1172.0,0.17,123
47197,0.0,0.0,0.0,0.5,0.0,0.0,0.0,0.0,0.0,0.0,0.0,0.0,0.0,0.0,0.0,0.0,0.0,0.0,0.0,0.0,0.0,0.0,0.0,0.0,0.0,0.5,0.0,0.0,0.0,0.0,0.0,0.0,0.0,0.0,0.0,0.0,0.0,0.0,0.0,1122.0,0.38,123
47198,0.0,0.0,0.0,0.5,0.0,0.0,0.0,0.0,0.0,0.0,0.0,0.0,0.0,0.0,0.0,0.0,0.0,0.0,0.0,0.0,0.0,0.0,0.0,0.0,0.0,0.5,0.0,0.0,0.0,0.0,0.0,0.0,0.0,0.0,0.0,0.0,0.0,0.0,0.0,1074.0,0.63,123
49258,0.0,0.0,0.0,0.5,0.0,0.0,0.0,0.0,0.0,0.0,0.0,0.0,0.0,0.0,0.0,0.0,0.0,0.0,0.0,0.0,0.0,0.0,0.0,0.0,0.0,0.5,0.0,0.0,0.0,0.0,0.0,0.0,0.0,0.0,0.0,0.0,0.0,0.0,0.0,735.0,11.75,123
49259,0.0,0.0,0.0,0.5,0.0,0.0,0.0,0.0,0.0,0.0,0.0,0.0,0.0,0.0,0.0,0.0,0.0,0.0,0.0,0.0,0.0,0.0,0.0,0.0,0.0,0.5,0.0,0.0,0.0,0.0,0.0,0.0,0.0,0.0,0.0,0.0,0.0,0.0,0.0,748.0,11.0,123
49260,0.0,0.0,0.0,0.5,0.0,0.0,0.0,0.0,0.0,0.0,0.0,0.0,0.0,0.0,0.0,0.0,0.0,0.0,0.0,0.0,0.0,0.0,0.0,0.0,0.0,0.5,0.0,0.0,0.0,0.0,0.0,0.0,0.0,0.0,0.0,0.0,0.0,0.0,0.0,762.0,10.0,123
49261,0.0,0.0,0.0,0.5,0.0,0.0,0.0,0.0,0.0,0.0,0.0,0.0,0.0,0.0,0.0,0.0,0.0,0.0,0.0,0.0,0.0,0.0,0.0,0.0,0.0,0.5,0.0,0.0,0.0,0.0,0.0,0.0,0.0,0.0,0.0,0.0,0.0,0.0,0.0,776.0,9.0,123
49262,0.0,0.0,0.0,0.5,0.0,0.0,0.0,0.0,0.0,0.0,0.0,0.0,0.0,0.0,0.0,0.0,0.0,0.0,0.0,0.0,0.0,0.0,0.0,0.0,0.0,0.5,0.0,0.0,0.0,0.0,0.0,0.0,0.0,0.0,0.0,0.0,0.0,0.0,0.0,791.0,8.0,123
59770,0.0,0.0,0.0,0.5,0.0,0.0,0.0,0.0,0.0,0.0,0.0,0.0,0.0,0.0,0.0,0.0,0.0,0.0,0.0,0.0,0.0,0.0,0.0,0.0,0.0,0.5,0.0,0.0,0.0,0.0,0.0,0.0,0.0,0.0,0.0,0.0,0.0,0.0,0.0,1076.0,0.6,123
59771,0.0,0.0,0.0,0.5,0.0,0.0,0.0,0.0,0.0,0.0,0.0,0.0,0.0,0.0,0.0,0.0,0.0,0.0,0.0,0.0,0.0,0.0,0.0,0.0,0.0,0.5,0.0,0.0,0.0,0.0,0.0,0.0,0.0,0.0,0.0,0.0,0.0,0.0,0.0,1125.0,0.4,123
59772,0.0,0.0,0.0,0.5,0.0,0.0,0.0,0.0,0.0,0.0,0.0,0.0,0.0,0.0,0.0,0.0,0.0,0.0,0.0,0.0,0.0,0.0,0.0,0.0,0.0,0.5,0.0,0.0,0.0,0.0,0.0,0.0,0.0,0.0,0.0,0.0,0.0,0.0,0.0,1322.0,-0.3,123
59773,0.0,0.0,0.0,0.5,0.0,0.0,0.0,0.0,0.0,0.0,0.0,0.0,0.0,0.0,0.0,0.0,0.0,0.0,0.0,0.0,0.0,0.0,0.0,0.0,0.0,0.5,0.0,0.0,0.0,0.0,0.0,0.0,0.0,0.0,0.0,0.0,0.0,0.0,0.0,1371.0,-0.5,123
59774,0.0,0.0,0.0,0.5,0.0,0.0,0.0,0.0,0.0,0.0,0.0,0.0,0.0,0.0,0.0,0.0,0.0,0.0,0.0,0.0,0.0,0.0,0.0,0.0,0.0,0.5,0.0,0.0,0.0,0.0,0.0,0.0,0.0,0.0,0.0,0.0,0.0,0.0,0.0,1420.0,-0.6,123
59775,0.0,0.0,0.0,0.5,0.0,0.0,0.0,0.0,0.0,0.0,0.0,0.0,0.0,0.0,0.0,0.0,0.0,0.0,0.0,0.0,0.0,0.0,0.0,0.0,0.0,0.5,0.0,0.0,0.0,0.0,0.0,0.0,0.0,0.0,0.0,0.0,0.0,0.0,0.0,1469.0,-0.7,123
59776,0.0,0.0,0.0,0.5,0.0,0.0,0.0,0.0,0.0,0.0,0.0,0.0,0.0,0.0,0.0,0.0,0.0,0.0,0.0,0.0,0.0,0.0,0.0,0.0,0.0,0.5,0.0,0.0,0.0,0.0,0.0,0.0,0.0,0.0,0.0,0.0,0.0,0.0,0.0,1521.0,-0.8,123
73194,0.0,0.0,0.0,0.5,0.0,0.0,0.0,0.0,0.0,0.0,0.0,0.0,0.0,0.0,0.0,0.0,0.0,0.0,0.0,0.0,0.0,0.0,0.0,0.0,0.0,0.5,0.0,0.0,0.0,0.0,0.0,0.0,0.0,0.0,0.0,0.0,0.0,0.0,0.0,743.0,10.6,123
73195,0.0,0.0,0.0,0.5,0.0,0.0,0.0,0.0,0.0,0.0,0.0,0.0,0.0,0.0,0.0,0.0,0.0,0.0,0.0,0.0,0.0,0.0,0.0,0.0,0.0,0.5,0.0,0.0,0.0,0.0,0.0,0.0,0.0,0.0,0.0,0.0,0.0,0.0,0.0,773.0,9.0,123
73196,0.0,0.0,0.0,0.5,0.0,0.0,0.0,0.0,0.0,0.0,0.0,0.0,0.0,0.0,0.0,0.0,0.0,0.0,0.0,0.0,0.0,0.0,0.0,0.0,0.0,0.5,0.0,0.0,0.0,0.0,0.0,0.0,0.0,0.0,0.0,0.0,0.0,0.0,0.0,781.0,8.55,123
73197,0.0,0.0,0.0,0.5,0.0,0.0,0.0,0.0,0.0,0.0,0.0,0.0,0.0,0.0,0.0,0.0,0.0,0.0,0.0,0.0,0.0,0.0,0.0,0.0,0.0,0.5,0.0,0.0,0.0,0.0,0.0,0.0,0.0,0.0,0.0,0.0,0.0,0.0,0.0,1025.0,0.8999999999999999,123
73198,0.0,0.0,0.0,0.5,0.0,0.0,0.0,0.0,0.0,0.0,0.0,0.0,0.0,0.0,0.0,0.0,0.0,0.0,0.0,0.0,0.0,0.0,0.0,0.0,0.0,0.5,0.0,0.0,0.0,0.0,0.0,0.0,0.0,0.0,0.0,0.0,0.0,0.0,0.0,1048.0,0.6000000000000001,123
73199,0.0,0.0,0.0,0.5,0.0,0.0,0.0,0.0,0.0,0.0,0.0,0.0,0.0,0.0,0.0,0.0,0.0,0.0,0.0,0.0,0.0,0.0,0.0,0.0,0.0,0.5,0.0,0.0,0.0,0.0,0.0,0.0,0.0,0.0,0.0,0.0,0.0,0.0,0.0,1075.0,0.5,123
73200,0.0,0.0,0.0,0.5,0.0,0.0,0.0,0.0,0.0,0.0,0.0,0.0,0.0,0.0,0.0,0.0,0.0,0.0,0.0,0.0,0.0,0.0,0.0,0.0,0.0,0.5,0.0,0.0,0.0,0.0,0.0,0.0,0.0,0.0,0.0,0.0,0.0,0.0,0.0,1120.0,0.2,123
85706,0.0,0.0,0.0,0.5,0.0,0.0,0.0,0.0,0.0,0.0,0.0,0.0,0.0,0.0,0.0,0.0,0.0,0.0,0.0,0.0,0.0,0.0,0.0,0.0,0.0,0.5,0.0,0.0,0.0,0.0,0.0,0.0,0.0,0.0,0.0,0.0,0.0,0.0,0.0,800.0,7.61,123
85707,0.0,0.0,0.0,0.5,0.0,0.0,0.0,0.0,0.0,0.0,0.0,0.0,0.0,0.0,0.0,0.0,0.0,0.0,0.0,0.0,0.0,0.0,0.0,0.0,0.0,0.5,0.0,0.0,0.0,0.0,0.0,0.0,0.0,0.0,0.0,0.0,0.0,0.0,0.0,794.0,7.9,123
85708,0.0,0.0,0.0,0.5,0.0,0.0,0.0,0.0,0.0,0.0,0.0,0.0,0.0,0.0,0.0,0.0,0.0,0.0,0.0,0.0,0.0,0.0,0.0,0.0,0.0,0.5,0.0,0.0,0.0,0.0,0.0,0.0,0.0,0.0,0.0,0.0,0.0,0.0,0.0,775.0,8.91,123
90439,0.0,0.0,0.0,0.5,0.0,0.0,0.0,0.0,0.0,0.0,0.0,0.0,0.0,0.0,0.0,0.0,0.0,0.0,0.0,0.0,0.0,0.0,0.0,0.0,0.0,0.5,0.0,0.0,0.0,0.0,0.0,0.0,0.0,0.0,0.0,0.0,0.0,0.0,0.0,796.0,7.0,123
4316,0.0,0.0,0.0,0.35,0.0,0.0,0.0,0.0,0.0,0.0,0.0,0.0,0.0,0.0,0.0,0.0,0.0,0.0,0.0,0.0,0.0,0.0,0.0,0.0,0.0,0.65,0.0,0.0,0.0,0.0,0.0,0.0,0.0,0.0,0.0,0.0,0.0,0.0,0.0,1073.0,0.03342375548694965,124
4317,0.0,0.0,0.0,0.35,0.0,0.0,0.0,0.0,0.0,0.0,0.0,0.0,0.0,0.0,0.0,0.0,0.0,0.0,0.0,0.0,0.0,0.0,0.0,0.0,0.0,0.65,0.0,0.0,0.0,0.0,0.0,0.0,0.0,0.0,0.0,0.0,0.0,0.0,0.0,1023.0,0.19033169817029136,124
4318,0.0,0.0,0.0,0.35,0.0,0.0,0.0,0.0,0.0,0.0,0.0,0.0,0.0,0.0,0.0,0.0,0.0,0.0,0.0,0.0,0.0,0.0,0.0,0.0,0.0,0.65,0.0,0.0,0.0,0.0,0.0,0.0,0.0,0.0,0.0,0.0,0.0,0.0,0.0,973.0,0.3856062735983121,124
4319,0.0,0.0,0.0,0.35,0.0,0.0,0.0,0.0,0.0,0.0,0.0,0.0,0.0,0.0,0.0,0.0,0.0,0.0,0.0,0.0,0.0,0.0,0.0,0.0,0.0,0.65,0.0,0.0,0.0,0.0,0.0,0.0,0.0,0.0,0.0,0.0,0.0,0.0,0.0,923.0,0.6785183790401139,124
4320,0.0,0.0,0.0,0.35,0.0,0.0,0.0,0.0,0.0,0.0,0.0,0.0,0.0,0.0,0.0,0.0,0.0,0.0,0.0,0.0,0.0,0.0,0.0,0.0,0.0,0.65,0.0,0.0,0.0,0.0,0.0,0.0,0.0,0.0,0.0,0.0,0.0,0.0,0.0,873.0,1.012837224705172,124
4321,0.0,0.0,0.0,0.35,0.0,0.0,0.0,0.0,0.0,0.0,0.0,0.0,0.0,0.0,0.0,0.0,0.0,0.0,0.0,0.0,0.0,0.0,0.0,0.0,0.0,0.65,0.0,0.0,0.0,0.0,0.0,0.0,0.0,0.0,0.0,0.0,0.0,0.0,0.0,823.0,1.3802112417116061,124
4322,0.0,0.0,0.0,0.35,0.0,0.0,0.0,0.0,0.0,0.0,0.0,0.0,0.0,0.0,0.0,0.0,0.0,0.0,0.0,0.0,0.0,0.0,0.0,0.0,0.0,0.65,0.0,0.0,0.0,0.0,0.0,0.0,0.0,0.0,0.0,0.0,0.0,0.0,0.0,803.0,1.537819095073274,124
4323,0.0,0.0,0.0,0.35,0.0,0.0,0.0,0.0,0.0,0.0,0.0,0.0,0.0,0.0,0.0,0.0,0.0,0.0,0.0,0.0,0.0,0.0,0.0,0.0,0.0,0.65,0.0,0.0,0.0,0.0,0.0,0.0,0.0,0.0,0.0,0.0,0.0,0.0,0.0,773.0,1.8573324964312683,124
49223,0.0,0.0,0.0,0.35,0.0,0.0,0.0,0.0,0.0,0.0,0.0,0.0,0.0,0.0,0.0,0.0,0.0,0.0,0.0,0.0,0.0,0.0,0.0,0.0,0.0,0.65,0.0,0.0,0.0,0.0,0.0,0.0,0.0,0.0,0.0,0.0,0.0,0.0,0.0,592.0,12.0,124
49224,0.0,0.0,0.0,0.35,0.0,0.0,0.0,0.0,0.0,0.0,0.0,0.0,0.0,0.0,0.0,0.0,0.0,0.0,0.0,0.0,0.0,0.0,0.0,0.0,0.0,0.65,0.0,0.0,0.0,0.0,0.0,0.0,0.0,0.0,0.0,0.0,0.0,0.0,0.0,608.0,11.0,124
49225,0.0,0.0,0.0,0.35,0.0,0.0,0.0,0.0,0.0,0.0,0.0,0.0,0.0,0.0,0.0,0.0,0.0,0.0,0.0,0.0,0.0,0.0,0.0,0.0,0.0,0.65,0.0,0.0,0.0,0.0,0.0,0.0,0.0,0.0,0.0,0.0,0.0,0.0,0.0,624.0,10.0,124
4370,0.05,0.0,0.0,0.4,0.0,0.0,0.0,0.0,0.0,0.0,0.0,0.0,0.0,0.0,0.0,0.0,0.0,0.0,0.0,0.0,0.0,0.0,0.0,0.0,0.0,0.55,0.0,0.0,0.0,0.0,0.0,0.0,0.0,0.0,0.0,0.0,0.0,0.0,0.0,1433.0,-0.6197887582883941,125
4371,0.05,0.0,0.0,0.4,0.0,0.0,0.0,0.0,0.0,0.0,0.0,0.0,0.0,0.0,0.0,0.0,0.0,0.0,0.0,0.0,0.0,0.0,0.0,0.0,0.0,0.55,0.0,0.0,0.0,0.0,0.0,0.0,0.0,0.0,0.0,0.0,0.0,0.0,0.0,1393.0,-0.4814860601221126,125
