Repository: R3sten/glass_dynamics

# GlassDynamics: Ridge Regression for Glass Viscosity Prediction

## Bachelor's thesis in physics

### Università degli Studi di Trieste

The main goal of this project is to develop a reliable and interpretable predictive model for glass viscosity, moving beyond "black-box" machine learning to provide physically meaningful insights for materials science applications.


This repository implements a workflow that bridges the gap between empirical models and modern data science techniques.

File: data/viscosity_raw_data.csv (part 23 of 81)
,Al2O3,As2O3,B2O3,BaO,BeO,Bi2O3,CaO,CdO,CoO,Cs2O,CuO,Fe2O3,FeO,Ga2O3,GeO2,HfO2,K2O,La2O3,Li2O,MgO,MnO,MoO3,Na2O,Nb2O5,NiO,P2O5,PbO,Rb2O,Sb2O3,SiO2,SrO,Ta2O5,TeO2,TiO2,Tl2O,WO3,Y2O3,ZnO,ZrO2,T,log_visc,ID
4372,0.05,0.0,0.0,0.4,0.0,0.0,0.0,0.0,0.0,0.0,0.0,0.0,0.0,0.0,0.0,0.0,0.0,0.0,0.0,0.0,0.0,0.0,0.0,0.0,0.0,0.55,0.0,0.0,0.0,0.0,0.0,0.0,0.0,0.0,0.0,0.0,0.0,0.0,0.0,1353.0,-0.3565473235138126,125
4373,0.05,0.0,0.0,0.4,0.0,0.0,0.0,0.0,0.0,0.0,0.0,0.0,0.0,0.0,0.0,0.0,0.0,0.0,0.0,0.0,0.0,0.0,0.0,0.0,0.0,0.55,0.0,0.0,0.0,0.0,0.0,0.0,0.0,0.0,0.0,0.0,0.0,0.0,0.0,1313.0,-0.2218487496163564,125
4374,0.05,0.0,0.0,0.4,0.0,0.0,0.0,0.0,0.0,0.0,0.0,0.0,0.0,0.0,0.0,0.0,0.0,0.0,0.0,0.0,0.0,0.0,0.0,0.0,0.0,0.55,0.0,0.0,0.0,0.0,0.0,0.0,0.0,0.0,0.0,0.0,0.0,0.0,0.0,1273.0,-0.08092190762392604,125
4375,0.05,0.0,0.0,0.4,0.0,0.0,0.0,0.0,0.0,0.0,0.0,0.0,0.0,0.0,0.0,0.0,0.0,0.0,0.0,0.0,0.0,0.0,0.0,0.0,0.0,0.55,0.0,0.0,0.0,0.0,0.0,0.0,0.0,0.0,0.0,0.0,0.0,0.0,0.0,1233.0,0.10720996964786833,125
4376,0.05,0.0,0.0,0.4,0.0,0.0,0.0,0.0,0.0,0.0,0.0,0.0,0.0,0.0,0.0,0.0,0.0,0.0,0.0,0.0,0.0,0.0,0.0,0.0,0.0,0.55,0.0,0.0,0.0,0.0,0.0,0.0,0.0,0.0,0.0,0.0,0.0,0.0,0.0,1193.0,0.3222192947339193,125
4377,0.05,0.0,0.0,0.4,0.0,0.0,0.0,0.0,0.0,0.0,0.0,0.0,0.0,0.0,0.0,0.0,0.0,0.0,0.0,0.0,0.0,0.0,0.0,0.0,0.0,0.55,0.0,0.0,0.0,0.0,0.0,0.0,0.0,0.0,0.0,0.0,0.0,0.0,0.0,1153.0,0.541579243946581,125
4378,0.05,0.0,0.0,0.4,0.0,0.0,0.0,0.0,0.0,0.0,0.0,0.0,0.0,0.0,0.0,0.0,0.0,0.0,0.0,0.0,0.0,0.0,0.0,0.0,0.0,0.55,0.0,0.0,0.0,0.0,0.0,0.0,0.0,0.0,0.0,0.0,0.0,0.0,0.0,1113.0,0.7481880270062005,125
4379,0.05,0.0,0.0,0.4,0.0,0.0,0.0,0.0,0.0,0.0,0.0,0.0,0.0,0.0,0.0,0.0,0.0,0.0,0.0,0.0,0.0,0.0,0.0,0.0,0.0,0.55,0.0,0.0,0.0,0.0,0.0,0.0,0.0,0.0,0.0,0.0,0.0,0.0,0.0,1073.0,1.1238516409670858,125
4380,0.05,0.0,0.0,0.4,0.0,0.0,0.0,0.0,0.0,0.0,0.0,0.0,0.0,0.0,0.0,0.0,0.0,0.0,0.0,0.0,0.0,0.0,0.0,0.0,0.0,0.55,0.0,0.0,0.0,0.0,0.0,0.0,0.0,0.0,0.0,0.0,0.0,0.0,0.0,1033.0,1.5921767573958667,125
4381,0.05,0.0,0.0,0.4,0.0,0.0,0.0,0.0,0.0,0.0,0.0,0.0,0.0,0.0,0.0,0.0,0.0,0.0,0.0,0.0,0.0,0.0,0.0,0.0,0.0,0.55,0.0,0.0,0.0,0.0,0.0,0.0,0.0,0.0,0.0,0.0,0.0,0.0,0.0,993.0,1.9684829485539352,125
4382,0.05,0.0,0.0,0.4,0.0,0.0,0.0,0.0,0.0,0.0,0.0,0.0,0.0,0.0,0.0,0.0,0.0,0.0,0.0,0.0,0.0,0.0,0.0,0.0,0.0,0.55,0.0,0.0,0.0,0.0,0.0,0.0,0.0,0.0,0.0,0.0,0.0,0.0,0.0,953.0,2.4712917110589387,125
4383,0.05,0.0,0.0,0.4,0.0,0.0,0.0,0.0,0.0,0.0,0.0,0.0,0.0,0.0,0.0,0.0,0.0,0.0,0.0,0.0,0.0,0.0,0.0,0.0,0.0,0.55,0.0,0.0,0.0,0.0,0.0,0.0,0.0,0.0,0.0,0.0,0.0,0.0,0.0,933.0,2.7589118923979736,125
49517,0.05,0.0,0.0,0.4,0.0,0.0,0.0,0.0,0.0,0.0,0.0,0.0,0.0,0.0,0.0,0.0,0.0,0.0,0.0,0.0,0.0,0.0,0.0,0.0,0.0,0.55,0.0,0.0,0.0,0.0,0.0,0.0,0.0,0.0,0.0,0.0,0.0,0.0,0.0,769.0,12.0,125
49518,0.05,0.0,0.0,0.4,0.0,0.0,0.0,0.0,0.0,0.0,0.0,0.0,0.0,0.0,0.0,0.0,0.0,0.0,0.0,0.0,0.0,0.0,0.0,0.0,0.0,0.55,0.0,0.0,0.0,0.0,0.0,0.0,0.0,0.0,0.0,0.0,0.0,0.0,0.0,784.0,11.0,125
49519,0.05,0.0,0.0,0.4,0.0,0.0,0.0,0.0,0.0,0.0,0.0,0.0,0.0,0.0,0.0,0.0,0.0,0.0,0.0,0.0,0.0,0.0,0.0,0.0,0.0,0.55,0.0,0.0,0.0,0.0,0.0,0.0,0.0,0.0,0.0,0.0,0.0,0.0,0.0,800.0,10.0,125
49520,0.05,0.0,0.0,0.4,0.0,0.0,0.0,0.0,0.0,0.0,0.0,0.0,0.0,0.0,0.0,0.0,0.0,0.0,0.0,0.0,0.0,0.0,0.0,0.0,0.0,0.55,0.0,0.0,0.0,0.0,0.0,0.0,0.0,0.0,0.0,0.0,0.0,0.0,0.0,819.0,9.0,125
4563,0.0,0.0,0.0,0.0,0.0,0.0,0.11,0.0,0.0,0.0,0.0,0.0,0.0,0.0,0.0,0.0,0.0,0.0,0.0,0.0,0.0,0.0,0.15,0.0,0.0,0.0,0.0,0.0,0.0,0.74,0.0,0.0,0.0,0.0,0.0,0.0,0.0,0.0,0.0,1777.0,1.0,126
4564,0.0,0.0,0.0,0.0,0.0,0.0,0.11,0.0,0.0,0.0,0.0,0.0,0.0,0.0,0.0,0.0,0.0,0.0,0.0,0.0,0.0,0.0,0.15,0.0,0.0,0.0,0.0,0.0,0.0,0.74,0.0,0.0,0.0,0.0,0.0,0.0,0.0,0.0,0.0,1481.0,2.0,126
4565,0.0,0.0,0.0,0.0,0.0,0.0,0.11,0.0,0.0,0.0,0.0,0.0,0.0,0.0,0.0,0.0,0.0,0.0,0.0,0.0,0.0,0.0,0.15,0.0,0.0,0.0,0.0,0.0,0.0,0.74,0.0,0.0,0.0,0.0,0.0,0.0,0.0,0.0,0.0,1302.0,3.0,126
4566,0.0,0.0,0.0,0.0,0.0,0.0,0.11,0.0,0.0,0.0,0.0,0.0,0.0,0.0,0.0,0.0,0.0,0.0,0.0,0.0,0.0,0.0,0.15,0.0,0.0,0.0,0.0,0.0,0.0,0.74,0.0,0.0,0.0,0.0,0.0,0.0,0.0,0.0,0.0,976.0,6.6,126
16978,0.0,0.0,0.0,0.0,0.0,0.0,0.11,0.0,0.0,0.0,0.0,0.0,0.0,0.0,0.0,0.0,0.0,0.0,0.0,0.0,0.0,0.0,0.15,0.0,0.0,0.0,0.0,0.0,0.0,0.74,0.0,0.0,0.0,0.0,0.0,0.0,0.0,0.0,0.0,823.0,11.63,126
16979,0.0,0.0,0.0,0.0,0.0,0.0,0.11,0.0,0.0,0.0,0.0,0.0,0.0,0.0,0.0,0.0,0.0,0.0,0.0,0.0,0.0,0.0,0.15,0.0,0.0,0.0,0.0,0.0,0.0,0.74,0.0,0.0,0.0,0.0,0.0,0.0,0.0,0.0,0.0,827.0,11.594999999999999,126
16980,0.0,0.0,0.0,0.0,0.0,0.0,0.11,0.0,0.0,0.0,0.0,0.0,0.0,0.0,0.0,0.0,0.0,0.0,0.0,0.0,0.0,0.0,0.15,0.0,0.0,0.0,0.0,0.0,0.0,0.74,0.0,0.0,0.0,0.0,0.0,0.0,0.0,0.0,0.0,831.0,11.405000000000001,126
16981,0.0,0.0,0.0,0.0,0.0,0.0,0.11,0.0,0.0,0.0,0.0,0.0,0.0,0.0,0.0,0.0,0.0,0.0,0.0,0.0,0.0,0.0,0.15,0.0,0.0,0.0,0.0,0.0,0.0,0.74,0.0,0.0,0.0,0.0,0.0,0.0,0.0,0.0,0.0,835.0,11.31,126
16982,0.0,0.0,0.0,0.0,0.0,0.0,0.11,0.0,0.0,0.0,0.0,0.0,0.0,0.0,0.0,0.0,0.0,0.0,0.0,0.0,0.0,0.0,0.15,0.0,0.0,0.0,0.0,0.0,0.0,0.74,0.0,0.0,0.0,0.0,0.0,0.0,0.0,0.0,0.0,839.0,11.115,126
16983,0.0,0.0,0.0,0.0,0.0,0.0,0.11,0.0,0.0,0.0,0.0,0.0,0.0,0.0,0.0,0.0,0.0,0.0,0.0,0.0,0.0,0.0,0.15,0.0,0.0,0.0,0.0,0.0,0.0,0.74,0.0,0.0,0.0,0.0,0.0,0.0,0.0,0.0,0.0,843.0,10.65,126
16984,0.0,0.0,0.0,0.0,0.0,0.0,0.11,0.0,0.0,0.0,0.0,0.0,0.0,0.0,0.0,0.0,0.0,0.0,0.0,0.0,0.0,0.0,0.15,0.0,0.0,0.0,0.0,0.0,0.0,0.74,0.0,0.0,0.0,0.0,0.0,0.0,0.0,0.0,0.0,815.0,11.93,126
16985,0.0,0.0,0.0,0.0,0.0,0.0,0.11,0.0,0.0,0.0,0.0,0.0,0.0,0.0,0.0,0.0,0.0,0.0,0.0,0.0,0.0,0.0,0.15,0.0,0.0,0.0,0.0,0.0,0.0,0.74,0.0,0.0,0.0,0.0,0.0,0.0,0.0,0.0,0.0,820.0,11.78,126
16986,0.0,0.0,0.0,0.0,0.0,0.0,0.11,0.0,0.0,0.0,0.0,0.0,0.0,0.0,0.0,0.0,0.0,0.0,0.0,0.0,0.0,0.0,0.15,0.0,0.0,0.0,0.0,0.0,0.0,0.74,0.0,0.0,0.0,0.0,0.0,0.0,0.0,0.0,0.0,836.0,11.17,126
16987,0.0,0.0,0.0,0.0,0.0,0.0,0.11,0.0,0.0,0.0,0.0,0.0,0.0,0.0,0.0,0.0,0.0,0.0,0.0,0.0,0.0,0.0,0.15,0.0,0.0,0.0,0.0,0.0,0.0,0.74,0.0,0.0,0.0,0.0,0.0,0.0,0.0,0.0,0.0,844.0,10.91,126
16988,0.0,0.0,0.0,0.0,0.0,0.0,0.11,0.0,0.0,0.0,0.0,0.0,0.0,0.0,0.0,0.0,0.0,0.0,0.0,0.0,0.0,0.0,0.15,0.0,0.0,0.0,0.0,0.0,0.0,0.74,0.0,0.0,0.0,0.0,0.0,0.0,0.0,0.0,0.0,848.0,10.77,126
16989,0.0,0.0,0.0,0.0,0.0,0.0,0.11,0.0,0.0,0.0,0.0,0.0,0.0,0.0,0.0,0.0,0.0,0.0,0.0,0.0,0.0,0.0,0.15,0.0,0.0,0.0,0.0,0.0,0.0,0.74,0.0,0.0,0.0,0.0,0.0,0.0,0.0,0.0,0.0,852.0,10.61,126
32376,0.0,0.0,0.0,0.0,0.0,0.0,0.11,0.0,0.0,0.0,0.0,0.0,0.0,0.0,0.0,0.0,0.0,0.0,0.0,0.0,0.0,0.0,0.15,0.0,0.0,0.0,0.0,0.0,0.0,0.74,0.0,0.0,0.0,0.0,0.0,0.0,0.0,0.0,0.0,803.0,11.85,126
32377,0.0,0.0,0.0,0.0,0.0,0.0,0.11,0.0,0.0,0.0,0.0,0.0,0.0,0.0,0.0,0.0,0.0,0.0,0.0,0.0,0.0,0.0,0.15,0.0,0.0,0.0,0.0,0.0,0.0,0.74,0.0,0.0,0.0,0.0,0.0,0.0,0.0,0.0,0.0,1233.0,2.9,126
32378,0.0,0.0,0.0,0.0,0.0,0.0,0.11,0.0,0.0,0.0,0.0,0.0,0.0,0.0,0.0,0.0,0.0,0.0,0.0,0.0,0.0,0.0,0.15,0.0,0.0,0.0,0.0,0.0,0.0,0.74,0.0,0.0,0.0,0.0,0.0,0.0,0.0,0.0,0.0,1333.0,2.3,126
32379,0.0,0.0,0.0,0.0,0.0,0.0,0.11,0.0,0.0,0.0,0.0,0.0,0.0,0.0,0.0,0.0,0.0,0.0,0.0,0.0,0.0,0.0,0.15,0.0,0.0,0.0,0.0,0.0,0.0,0.74,0.0,0.0,0.0,0.0,0.0,0.0,0.0,0.0,0.0,1533.0,1.33,126
42042,0.0,0.0,0.0,0.0,0.0,0.0,0.11,0.0,0.0,0.0,0.0,0.0,0.0,0.0,0.0,0.0,0.0,0.0,0.0,0.0,0.0,0.0,0.15,0.0,0.0,0.0,0.0,0.0,0.0,0.74,0.0,0.0,0.0,0.0,0.0,0.0,0.0,0.0,0.0,863.0,10.0,126
42043,0.0,0.0,0.0,0.0,0.0,0.0,0.11,0.0,0.0,0.0,0.0,0.0,0.0,0.0,0.0,0.0,0.0,0.0,0.0,0.0,0.0,0.0,0.15,0.0,0.0,0.0,0.0,0.0,0.0,0.74,0.0,0.0,0.0,0.0,0.0,0.0,0.0,0.0,0.0,840.0,11.0,126
42044,0.0,0.0,0.0,0.0,0.0,0.0,0.11,0.0,0.0,0.0,0.0,0.0,0.0,0.0,0.0,0.0,0.0,0.0,0.0,0.0,0.0,0.0,0.15,0.0,0.0,0.0,0.0,0.0,0.0,0.74,0.0,0.0,0.0,0.0,0.0,0.0,0.0,0.0,0.0,818.0,12.0,126
42045,0.0,0.0,0.0,0.0,0.0,0.0,0.11,0.0,0.0,0.0,0.0,0.0,0.0,0.0,0.0,0.0,0.0,0.0,0.0,0.0,0.0,0.0,0.15,0.0,0.0,0.0,0.0,0.0,0.0,0.74,0.0,0.0,0.0,0.0,0.0,0.0,0.0,0.0,0.0,1073.0,4.91,126
42046,0.0,0.0,0.0,0.0,0.0,0.0,0.11,0.0,0.0,0.0,0.0,0.0,0.0,0.0,0.0,0.0,0.0,0.0,0.0,0.0,0.0,0.0,0.15,0.0,0.0,0.0,0.0,0.0,0.0,0.74,0.0,0.0,0.0,0.0,0.0,0.0,0.0,0.0,0.0,1173.0,3.75,126
42047,0.0,0.0,0.0,0.0,0.0,0.0,0.11,0.0,0.0,0.0,0.0,0.0,0.0,0.0,0.0,0.0,0.0,0.0,0.0,0.0,0.0,0.0,0.15,0.0,0.0,0.0,0.0,0.0,0.0,0.74,0.0,0.0,0.0,0.0,0.0,0.0,0.0,0.0,0.0,1273.0,2.88,126
42048,0.0,0.0,0.0,0.0,0.0,0.0,0.11,0.0,0.0,0.0,0.0,0.0,0.0,0.0,0.0,0.0,0.0,0.0,0.0,0.0,0.0,0.0,0.15,0.0,0.0,0.0,0.0,0.0,0.0,0.74,0.0,0.0,0.0,0.0,0.0,0.0,0.0,0.0,0.0,1373.0,2.26,126
42049,0.0,0.0,0.0,0.0,0.0,0.0,0.11,0.0,0.0,0.0,0.0,0.0,0.0,0.0,0.0,0.0,0.0,0.0,0.0,0.0,0.0,0.0,0.15,0.0,0.0,0.0,0.0,0.0,0.0,0.74,0.0,0.0,0.0,0.0,0.0,0.0,0.0,0.0,0.0,1473.0,1.7599999999999998,126
42050,0.0,0.0,0.0,0.0,0.0,0.0,0.11,0.0,0.0,0.0,0.0,0.0,0.0,0.0,0.0,0.0,0.0,0.0,0.0,0.0,0.0,0.0,0.15,0.0,0.0,0.0,0.0,0.0,0.0,0.74,0.0,0.0,0.0,0.0,0.0,0.0,0.0,0.0,0.0,1573.0,1.35,126
42051,0.0,0.0,0.0,0.0,0.0,0.0,0.11,0.0,0.0,0.0,0.0,0.0,0.0,0.0,0.0,0.0,0.0,0.0,0.0,0.0,0.0,0.0,0.15,0.0,0.0,0.0,0.0,0.0,0.0,0.74,0.0,0.0,0.0,0.0,0.0,0.0,0.0,0.0,0.0,1673.0,1.0,126
42701,0.0,0.0,0.0,0.0,0.0,0.0,0.11,0.0,0.0,0.0,0.0,0.0,0.0,0.0,0.0,0.0,0.0,0.0,0.0,0.0,0.0,0.0,0.15,0.0,0.0,0.0,0.0,0.0,0.0,0.74,0.0,0.0,0.0,0.0,0.0,0.0,0.0,0.0,0.0,1379.0,2.18,126
42702,0.0,0.0,0.0,0.0,0.0,0.0,0.11,0.0,0.0,0.0,0.0,0.0,0.0,0.0,0.0,0.0,0.0,0.0,0.0,0.0,0.0,0.0,0.15,0.0,0.0,0.0,0.0,0.0,0.0,0.74,0.0,0.0,0.0,0.0,0.0,0.0,0.0,0.0,0.0,1184.0,3.58,126
4578,0.0,0.0,0.0,0.0,0.0,0.0,0.07,0.0,0.0,0.0,0.0,0.0,0.0,0.0,0.0,0.0,0.0,0.0,0.0,0.04,0.0,0.0,0.15,0.0,0.0,0.0,0.0,0.0,0.0,0.73,0.0,0.0,0.0,0.0,0.0,0.0,0.0,0.0,0.0,1804.0,1.0,127
4579,0.0,0.0,0.0,0.0,0.0,0.0,0.07,0.0,0.0,0.0,0.0,0.0,0.0,0.0,0.0,0.0,0.0,0.0,0.0,0.04,0.0,0.0,0.15,0.0,0.0,0.0,0.0,0.0,0.0,0.73,0.0,0.0,0.0,0.0,0.0,0.0,0.0,0.0,0.0,1499.0,2.0,127
4580,0.0,0.0,0.0,0.0,0.0,0.0,0.07,0.0,0.0,0.0,0.0,0.0,0.0,0.0,0.0,0.0,0.0,0.0,0.0,0.04,0.0,0.0,0.15,0.0,0.0,0.0,0.0,0.0,0.0,0.73,0.0,0.0,0.0,0.0,0.0,0.0,0.0,0.0,0.0,1315.0,3.0,127
4581,0.0,0.0,0.0,0.0,0.0,0.0,0.07,0.0,0.0,0.0,0.0,0.0,0.0,0.0,0.0,0.0,0.0,0.0,0.0,0.04,0.0,0.0,0.15,0.0,0.0,0.0,0.0,0.0,0.0,0.73,0.0,0.0,0.0,0.0,0.0,0.0,0.0,0.0,0.0,982.0,6.6,127
4582,0.0,0.0,0.0,0.0,0.0,0.0,0.07,0.0,0.0,0.0,0.0,0.0,0.0,0.0,0.0,0.0,0.0,0.0,0.0,0.04,0.0,0.0,0.15,0.0,0.0,0.0,0.0,0.0,0.0,0.73,0.0,0.0,0.0,0.0,0.0,0.0,0.0,0.0,0.0,769.0,12.0,127
32386,0.0,0.0,0.0,0.0,0.0,0.0,0.07,0.0,0.0,0.0,0.0,0.0,0.0,0.0,0.0,0.0,0.0,0.0,0.0,0.04,0.0,0.0,0.15,0.0,0.0,0.0,0.0,0.0,0.0,0.73,0.0,0.0,0.0,0.0,0.0,0.0,0.0,0.0,0.0,803.0,11.15,127
32387,0.0,0.0,0.0,0.0,0.0,0.0,0.07,0.0,0.0,0.0,0.0,0.0,0.0,0.0,0.0,0.0,0.0,0.0,0.0,0.04,0.0,0.0,0.15,0.0,0.0,0.0,0.0,0.0,0.0,0.73,0.0,0.0,0.0,0.0,0.0,0.0,0.0,0.0,0.0,823.0,10.38,127
32388,0.0,0.0,0.0,0.0,0.0,0.0,0.07,0.0,0.0,0.0,0.0,0.0,0.0,0.0,0.0,0.0,0.0,0.0,0.0,0.04,0.0,0.0,0.15,0.0,0.0,0.0,0.0,0.0,0.0,0.73,0.0,0.0,0.0,0.0,0.0,0.0,0.0,0.0,0.0,843.0,10.6,127
32389,0.0,0.0,0.0,0.0,0.0,0.0,0.07,0.0,0.0,0.0,0.0,0.0,0.0,0.0,0.0,0.0,0.0,0.0,0.0,0.04,0.0,0.0,0.15,0.0,0.0,0.0,0.0,0.0,0.0,0.73,0.0,0.0,0.0,0.0,0.0,0.0,0.0,0.0,0.0,1233.0,3.21,127
32390,0.0,0.0,0.0,0.0,0.0,0.0,0.07,0.0,0.0,0.0,0.0,0.0,0.0,0.0,0.0,0.0,0.0,0.0,0.0,0.04,0.0,0.0,0.15,0.0,0.0,0.0,0.0,0.0,0.0,0.73,0.0,0.0,0.0,0.0,0.0,0.0,0.0,0.0,0.0,1333.0,2.55,127
32391,0.0,0.0,0.0,0.0,0.0,0.0,0.07,0.0,0.0,0.0,0.0,0.0,0.0,0.0,0.0,0.0,0.0,0.0,0.0,0.04,0.0,0.0,0.15,0.0,0.0,0.0,0.0,0.0,0.0,0.73,0.0,0.0,0.0,0.0,0.0,0.0,0.0,0.0,0.0,1533.0,1.5499999999999998,127
4623,0.0,0.0,0.0,0.0,0.0,0.0,0.11,0.0,0.0,0.0,0.0,0.0,0.0,0.0,0.0,0.0,0.0,0.0,0.0,0.03,0.0,0.0,0.13,0.0,0.0,0.0,0.0,0.0,0.0,0.73,0.0,0.0,0.0,0.0,0.0,0.0,0.0,0.0,0.0,1812.0,1.0,128
4624,0.0,0.0,0.0,0.0,0.0,0.0,0.11,0.0,0.0,0.0,0.0,0.0,0.0,0.0,0.0,0.0,0.0,0.0,0.0,0.03,0.0,0.0,0.13,0.0,0.0,0.0,0.0,0.0,0.0,0.73,0.0,0.0,0.0,0.0,0.0,0.0,0.0,0.0,0.0,1518.0,2.0,128
4625,0.0,0.0,0.0,0.0,0.0,0.0,0.11,0.0,0.0,0.0,0.0,0.0,0.0,0.0,0.0,0.0,0.0,0.0,0.0,0.03,0.0,0.0,0.13,0.0,0.0,0.0,0.0,0.0,0.0,0.73,0.0,0.0,0.0,0.0,0.0,0.0,0.0,0.0,0.0,1339.0,3.0,128
4626,0.0,0.0,0.0,0.0,0.0,0.0,0.11,0.0,0.0,0.0,0.0,0.0,0.0,0.0,0.0,0.0,0.0,0.0,0.0,0.03,0.0,0.0,0.13,0.0,0.0,0.0,0.0,0.0,0.0,0.73,0.0,0.0,0.0,0.0,0.0,0.0,0.0,0.0,0.0,1011.0,6.6,128
4627,0.0,0.0,0.0,0.0,0.0,0.0,0.11,0.0,0.0,0.0,0.0,0.0,0.0,0.0,0.0,0.0,0.0,0.0,0.0,0.03,0.0,0.0,0.13,0.0,0.0,0.0,0.0,0.0,0.0,0.73,0.0,0.0,0.0,0.0,0.0,0.0,0.0,0.0,0.0,800.0,12.0,128
39570,0.0,0.0,0.0,0.0,0.0,0.0,0.11,0.0,0.0,0.0,0.0,0.0,0.0,0.0,0.0,0.0,0.0,0.0,0.0,0.03,0.0,0.0,0.13,0.0,0.0,0.0,0.0,0.0,0.0,0.73,0.0,0.0,0.0,0.0,0.0,0.0,0.0,0.0,0.0,1691.0,1.0,128
39571,0.0,0.0,0.0,0.0,0.0,0.0,0.11,0.0,0.0,0.0,0.0,0.0,0.0,0.0,0.0,0.0,0.0,0.0,0.0,0.03,0.0,0.0,0.13,0.0,0.0,0.0,0.0,0.0,0.0,0.73,0.0,0.0,0.0,0.0,0.0,0.0,0.0,0.0,0.0,1444.0,2.0,128
39572,0.0,0.0,0.0,0.0,0.0,0.0,0.11,0.0,0.0,0.0,0.0,0.0,0.0,0.0,0.0,0.0,0.0,0.0,0.0,0.03,0.0,0.0,0.13,0.0,0.0,0.0,0.0,0.0,0.0,0.73,0.0,0.0,0.0,0.0,0.0,0.0,0.0,0.0,0.0,1283.0,3.0,128
39573,0.0,0.0,0.0,0.0,0.0,0.0,0.11,0.0,0.0,0.0,0.0,0.0,0.0,0.0,0.0,0.0,0.0,0.0,0.0,0.03,0.0,0.0,0.13,0.0,0.0,0.0,0.0,0.0,0.0,0.73,0.0,0.0,0.0,0.0,0.0,0.0,0.0,0.0,0.0,1172.0,4.0,128
39574,0.0,0.0,0.0,0.0,0.0,0.0,0.11,0.0,0.0,0.0,0.0,0.0,0.0,0.0,0.0,0.0,0.0,0.0,0.0,0.03,0.0,0.0,0.13,0.0,0.0,0.0,0.0,0.0,0.0,0.73,0.0,0.0,0.0,0.0,0.0,0.0,0.0,0.0,0.0,1091.0,5.0,128
39575,0.0,0.0,0.0,0.0,0.0,0.0,0.11,0.0,0.0,0.0,0.0,0.0,0.0,0.0,0.0,0.0,0.0,0.0,0.0,0.03,0.0,0.0,0.13,0.0,0.0,0.0,0.0,0.0,0.0,0.73,0.0,0.0,0.0,0.0,0.0,0.0,0.0,0.0,0.0,1027.0,6.0,128
39576,0.0,0.0,0.0,0.0,0.0,0.0,0.11,0.0,0.0,0.0,0.0,0.0,0.0,0.0,0.0,0.0,0.0,0.0,0.0,0.03,0.0,0.0,0.13,0.0,0.0,0.0,0.0,0.0,0.0,0.73,0.0,0.0,0.0,0.0,0.0,0.0,0.0,0.0,0.0,994.0,6.65,128
41884,0.0,0.0,0.0,0.0,0.0,0.0,0.11,0.0,0.0,0.0,0.0,0.0,0.0,0.0,0.0,0.0,0.0,0.0,0.0,0.03,0.0,0.0,0.13,0.0,0.0,0.0,0.0,0.0,0.0,0.73,0.0,0.0,0.0,0.0,0.0,0.0,0.0,0.0,0.0,823.0,11.9,128
41885,0.0,0.0,0.0,0.0,0.0,0.0,0.11,0.0,0.0,0.0,0.0,0.0,0.0,0.0,0.0,0.0,0.0,0.0,0.0,0.03,0.0,0.0,0.13,0.0,0.0,0.0,0.0,0.0,0.0,0.73,0.0,0.0,0.0,0.0,0.0,0.0,0.0,0.0,0.0,873.0,9.86,128
41886,0.0,0.0,0.0,0.0,0.0,0.0,0.11,0.0,0.0,0.0,0.0,0.0,0.0,0.0,0.0,0.0,0.0,0.0,0.0,0.03,0.0,0.0,0.13,0.0,0.0,0.0,0.0,0.0,0.0,0.73,0.0,0.0,0.0,0.0,0.0,0.0,0.0,0.0,0.0,923.0,8.3,128
41887,0.0,0.0,0.0,0.0,0.0,0.0,0.11,0.0,0.0,0.0,0.0,0.0,0.0,0.0,0.0,0.0,0.0,0.0,0.0,0.03,0.0,0.0,0.13,0.0,0.0,0.0,0.0,0.0,0.0,0.73,0.0,0.0,0.0,0.0,0.0,0.0,0.0,0.0,0.0,973.0,7.039999999999999,128
41888,0.0,0.0,0.0,0.0,0.0,0.0,0.11,0.0,0.0,0.0,0.0,0.0,0.0,0.0,0.0,0.0,0.0,0.0,0.0,0.03,0.0,0.0,0.13,0.0,0.0,0.0,0.0,0.0,0.0,0.73,0.0,0.0,0.0,0.0,0.0,0.0,0.0,0.0,0.0,1023.0,6.08,128
41889,0.0,0.0,0.0,0.0,0.0,0.0,0.11,0.0,0.0,0.0,0.0,0.0,0.0,0.0,0.0,0.0,0.0,0.0,0.0,0.03,0.0,0.0,0.13,0.0,0.0,0.0,0.0,0.0,0.0,0.73,0.0,0.0,0.0,0.0,0.0,0.0,0.0,0.0,0.0,1073.0,5.21,128
41890,0.0,0.0,0.0,0.0,0.0,0.0,0.11,0.0,0.0,0.0,0.0,0.0,0.0,0.0,0.0,0.0,0.0,0.0,0.0,0.03,0.0,0.0,0.13,0.0,0.0,0.0,0.0,0.0,0.0,0.73,0.0,0.0,0.0,0.0,0.0,0.0,0.0,0.0,0.0,1123.0,4.45,128
41891,0.0,0.0,0.0,0.0,0.0,0.0,0.11,0.0,0.0,0.0,0.0,0.0,0.0,0.0,0.0,0.0,0.0,0.0,0.0,0.03,0.0,0.0,0.13,0.0,0.0,0.0,0.0,0.0,0.0,0.73,0.0,0.0,0.0,0.0,0.0,0.0,0.0,0.0,0.0,1173.0,3.82,128
41892,0.0,0.0,0.0,0.0,0.0,0.0,0.11,0.0,0.0,0.0,0.0,0.0,0.0,0.0,0.0,0.0,0.0,0.0,0.0,0.03,0.0,0.0,0.13,0.0,0.0,0.0,0.0,0.0,0.0,0.73,0.0,0.0,0.0,0.0,0.0,0.0,0.0,0.0,0.0,1273.0,2.9,128
41893,0.0,0.0,0.0,0.0,0.0,0.0,0.11,0.0,0.0,0.0,0.0,0.0,0.0,0.0,0.0,0.0,0.0,0.0,0.0,0.03,0.0,0.0,0.13,0.0,0.0,0.0,0.0,0.0,0.0,0.73,0.0,0.0,0.0,0.0,0.0,0.0,0.0,0.0,0.0,1373.0,2.24,128
41894,0.0,0.0,0.0,0.0,0.0,0.0,0.11,0.0,0.0,0.0,0.0,0.0,0.0,0.0,0.0,0.0,0.0,0.0,0.0,0.03,0.0,0.0,0.13,0.0,0.0,0.0,0.0,0.0,0.0,0.73,0.0,0.0,0.0,0.0,0.0,0.0,0.0,0.0,0.0,1473.0,1.7000000000000002,128
41895,0.0,0.0,0.0,0.0,0.0,0.0,0.11,0.0,0.0,0.0,0.0,0.0,0.0,0.0,0.0,0.0,0.0,0.0,0.0,0.03,0.0,0.0,0.13,0.0,0.0,0.0,0.0,0.0,0.0,0.73,0.0,0.0,0.0,0.0,0.0,0.0,0.0,0.0,0.0,1573.0,1.2999999999999998,128
41896,0.0,0.0,0.0,0.0,0.0,0.0,0.11,0.0,0.0,0.0,0.0,0.0,0.0,0.0,0.0,0.0,0.0,0.0,0.0,0.03,0.0,0.0,0.13,0.0,0.0,0.0,0.0,0.0,0.0,0.73,0.0,0.0,0.0,0.0,0.0,0.0,0.0,0.0,0.0,1673.0,1.0299999999999998,128
4698,0.0,0.0,0.15,0.0,0.0,0.0,0.0,0.0,0.0,0.0,0.0,0.0,0.0,0.0,0.0,0.0,0.0,0.0,0.0,0.0,0.0,0.0,0.15,0.0,0.0,0.0,0.0,0.0,0.0,0.7,0.0,0.0,0.0,0.0,0.0,0.0,0.0,0.0,0.0,963.0,6.94,129
15624,0.0,0.0,0.15,0.0,0.0,0.0,0.0,0.0,0.0,0.0,0.0,0.0,0.0,0.0,0.0,0.0,0.0,0.0,0.0,0.0,0.0,0.0,0.15,0.0,0.0,0.0,0.0,0.0,0.0,0.7,0.0,0.0,0.0,0.0,0.0,0.0,0.0,0.0,0.0,1264.0,1.45,129
15625,0.0,0.0,0.15,0.0,0.0,0.0,0.0,0.0,0.0,0.0,0.0,0.0,0.0,0.0,0.0,0.0,0.0,0.0,0.0,0.0,0.0,0.0,0.15,0.0,0.0,0.0,0.0,0.0,0.0,0.7,0.0,0.0,0.0,0.0,0.0,0.0,0.0,0.0,0.0,1322.0,1.0,129
15626,0.0,0.0,0.15,0.0,0.0,0.0,0.0,0.0,0.0,0.0,0.0,0.0,0.0,0.0,0.0,0.0,0.0,0.0,0.0,0.0,0.0,0.0,0.15,0.0,0.0,0.0,0.0,0.0,0.0,0.7,0.0,0.0,0.0,0.0,0.0,0.0,0.0,0.0,0.0,1386.0,0.62,129
15627,0.0,0.0,0.15,0.0,0.0,0.0,0.0,0.0,0.0,0.0,0.0,0.0,0.0,0.0,0.0,0.0,0.0,0.0,0.0,0.0,0.0,0.0,0.15,0.0,0.0,0.0,0.0,0.0,0.0,0.7,0.0,0.0,0.0,0.0,0.0,0.0,0.0,0.0,0.0,1454.0,0.28,129
15628,0.0,0.0,0.15,0.0,0.0,0.0,0.0,0.0,0.0,0.0,0.0,0.0,0.0,0.0,0.0,0.0,0.0,0.0,0.0,0.0,0.0,0.0,0.15,0.0,0.0,0.0,0.0,0.0,0.0,0.7,0.0,0.0,0.0,0.0,0.0,0.0,0.0,0.0,0.0,1523.0,-0.03,129
15629,0.0,0.0,0.15,0.0,0.0,0.0,0.0,0.0,0.0,0.0,0.0,0.0,0.0,0.0,0.0,0.0,0.0,0.0,0.0,0.0,0.0,0.0,0.15,0.0,0.0,0.0,0.0,0.0,0.0,0.7,0.0,0.0,0.0,0.0,0.0,0.0,0.0,0.0,0.0,1593.0,-0.28,129
15630,0.0,0.0,0.15,0.0,0.0,0.0,0.0,0.0,0.0,0.0,0.0,0.0,0.0,0.0,0.0,0.0,0.0,0.0,0.0,0.0,0.0,0.0,0.15,0.0,0.0,0.0,0.0,0.0,0.0,0.7,0.0,0.0,0.0,0.0,0.0,0.0,0.0,0.0,0.0,1662.0,-0.49,129
37326,0.0,0.0,0.15,0.0,0.0,0.0,0.0,0.0,0.0,0.0,0.0,0.0,0.0,0.0,0.0,0.0,0.0,0.0,0.0,0.0,0.0,0.0,0.15,0.0,0.0,0.0,0.0,0.0,0.0,0.7,0.0,0.0,0.0,0.0,0.0,0.0,0.0,0.0,0.0,863.0,11.7,129
37327,0.0,0.0,0.15,0.0,0.0,0.0,0.0,0.0,0.0,0.0,0.0,0.0,0.0,0.0,0.0,0.0,0.0,0.0,0.0,0.0,0.0,0.0,0.15,0.0,0.0,0.0,0.0,0.0,0.0,0.7,0.0,0.0,0.0,0.0,0.0,0.0,0.0,0.0,0.0,877.0,11.0,129
37328,0.0,0.0,0.15,0.0,0.0,0.0,0.0,0.0,0.0,0.0,0.0,0.0,0.0,0.0,0.0,0.0,0.0,0.0,0.0,0.0,0.0,0.0,0.15,0.0,0.0,0.0,0.0,0.0,0.0,0.7,0.0,0.0,0.0,0.0,0.0,0.0,0.0,0.0,0.0,891.0,10.4,129
37329,0.0,0.0,0.15,0.0,0.0,0.0,0.0,0.0,0.0,0.0,0.0,0.0,0.0,0.0,0.0,0.0,0.0,0.0,0.0,0.0,0.0,0.0,0.15,0.0,0.0,0.0,0.0,0.0,0.0,0.7,0.0,0.0,0.0,0.0,0.0,0.0,0.0,0.0,0.0,901.0,9.9,129
37330,0.0,0.0,0.15,0.0,0.0,0.0,0.0,0.0,0.0,0.0,0.0,0.0,0.0,0.0,0.0,0.0,0.0,0.0,0.0,0.0,0.0,0.0,0.15,0.0,0.0,0.0,0.0,0.0,0.0,0.7,0.0,0.0,0.0,0.0,0.0,0.0,0.0,0.0,0.0,922.0,9.2,129
37331,0.0,0.0,0.15,0.0,0.0,0.0,0.0,0.0,0.0,0.0,0.0,0.0,0.0,0.0,0.0,0.0,0.0,0.0,0.0,0.0,0.0,0.0,0.15,0.0,0.0,0.0,0.0,0.0,0.0,0.7,0.0,0.0,0.0,0.0,0.0,0.0,0.0,0.0,0.0,929.0,9.0,129
37332,0.0,0.0,0.15,0.0,0.0,0.0,0.0,0.0,0.0,0.0,0.0,0.0,0.0,0.0,0.0,0.0,0.0,0.0,0.0,0.0,0.0,0.0,0.15,0.0,0.0,0.0,0.0,0.0,0.0,0.7,0.0,0.0,0.0,0.0,0.0,0.0,0.0,0.0,0.0,952.0,8.0,129
37333,0.0,0.0,0.15,0.0,0.0,0.0,0.0,0.0,0.0,0.0,0.0,0.0,0.0,0.0,0.0,0.0,0.0,0.0,0.0,0.0,0.0,0.0,0.15,0.0,0.0,0.0,0.0,0.0,0.0,0.7,0.0,0.0,0.0,0.0,0.0,0.0,0.0,0.0,0.0,973.0,7.300000000000002,129
42530,0.0,0.0,0.15,0.0,0.0,0.0,0.0,0.0,0.0,0.0,0.0,0.0,0.0,0.0,0.0,0.0,0.0,0.0,0.0,0.0,0.0,0.0,0.15,0.0,0.0,0.0,0.0,0.0,0.0,0.7,0.0,0.0,0.0,0.0,0.0,0.0,0.0,0.0,0.0,921.0,9.0,129
42531,0.0,0.0,0.15,0.0,0.0,0.0,0.0,0.0,0.0,0.0,0.0,0.0,0.0,0.0,0.0,0.0,0.0,0.0,0.0,0.0,0.0,0.0,0.15,0.0,0.0,0.0,0.0,0.0,0.0,0.7,0.0,0.0,0.0,0.0,0.0,0.0,0.0,0.0,0.0,899.0,10.0,129
42532,0.0,0.0,0.15,0.0,0.0,0.0,0.0,0.0,0.0,0.0,0.0,0.0,0.0,0.0,0.0,0.0,0.0,0.0,0.0,0.0,0.0,0.0,0.15,0.0,0.0,0.0,0.0,0.0,0.0,0.7,0.0,0.0,0.0,0.0,0.0,0.0,0.0,0.0,0.0,880.0,11.0,129
42533,0.0,0.0,0.15,0.0,0.0,0.0,0.0,0.0,0.0,0.0,0.0,0.0,0.0,0.0,0.0,0.0,0.0,0.0,0.0,0.0,0.0,0.0,0.15,0.0,0.0,0.0,0.0,0.0,0.0,0.7,0.0,0.0,0.0,0.0,0.0,0.0,0.0,0.0,0.0,862.0,12.0,129
4707,0.0,0.0,0.0,0.0,0.0,0.0,0.0,0.0,0.0,0.0,0.0,0.0,0.0,0.0,0.0,0.0,0.18,0.0,0.0,0.0,0.0,0.0,0.0,0.0,0.0,0.0,0.0,0.0,0.0,0.82,0.0,0.0,0.0,0.0,0.0,0.0,0.0,0.0,0.0,1273.0,3.4400000000000004,130
4708,0.0,0.0,0.0,0.0,0.0,0.0,0.0,0.0,0.0,0.0,0.0,0.0,0.0,0.0,0.0,0.0,0.18,0.0,0.0,0.0,0.0,0.0,0.0,0.0,0.0,0.0,0.0,0.0,0.0,0.82,0.0,0.0,0.0,0.0,0.0,0.0,0.0,0.0,0.0,1373.0,2.825,130
4709,0.0,0.0,0.0,0.0,0.0,0.0,0.0,0.0,0.0,0.0,0.0,0.0,0.0,0.0,0.0,0.0,0.18,0.0,0.0,0.0,0.0,0.0,0.0,0.0,0.0,0.0,0.0,0.0,0.0,0.82,0.0,0.0,0.0,0.0,0.0,0.0,0.0,0.0,0.0,1473.0,2.335,130
4710,0.0,0.0,0.0,0.0,0.0,0.0,0.0,0.0,0.0,0.0,0.0,0.0,0.0,0.0,0.0,0.0,0.18,0.0,0.0,0.0,0.0,0.0,0.0,0.0,0.0,0.0,0.0,0.0,0.0,0.82,0.0,0.0,0.0,0.0,0.0,0.0,0.0,0.0,0.0,1573.0,1.915,130
4711,0.0,0.0,0.0,0.0,0.0,0.0,0.0,0.0,0.0,0.0,0.0,0.0,0.0,0.0,0.0,0.0,0.18,0.0,0.0,0.0,0.0,0.0,0.0,0.0,0.0,0.0,0.0,0.0,0.0,0.82,0.0,0.0,0.0,0.0,0.0,0.0,0.0,0.0,0.0,1623.0,1.7799999999999998,130
7957,0.0,0.0,0.0,0.0,0.0,0.0,0.0,0.0,0.0,0.0,0.0,0.0,0.0,0.0,0.0,0.0,0.18,0.0,0.0,0.0,0.0,0.0,0.0,0.0,0.0,0.0,0.0,0.0,0.0,0.82,0.0,0.0,0.0,0.0,0.0,0.0,0.0,0.0,0.0,790.0,11.54,130
7958,0.0,0.0,0.0,0.0,0.0,0.0,0.0,0.0,0.0,0.0,0.0,0.0,0.0,0.0,0.0,0.0,0.18,0.0,0.0,0.0,0.0,0.0,0.0,0.0,0.0,0.0,0.0,0.0,0.0,0.82,0.0,0.0,0.0,0.0,0.0,0.0,0.0,0.0,0.0,813.0,10.93,130
7959,0.0,0.0,0.0,0.0,0.0,0.0,0.0,0.0,0.0,0.0,0.0,0.0,0.0,0.0,0.0,0.0,0.18,0.0,0.0,0.0,0.0,0.0,0.0,0.0,0.0,0.0,0.0,0.0,0.0,0.82,0.0,0.0,0.0,0.0,0.0,0.0,0.0,0.0,0.0,826.0,10.38,130
7960,0.0,0.0,0.0,0.0,0.0,0.0,0.0,0.0,0.0,0.0,0.0,0.0,0.0,0.0,0.0,0.0,0.18,0.0,0.0,0.0,0.0,0.0,0.0,0.0,0.0,0.0,0.0,0.0,0.0,0.82,0.0,0.0,0.0,0.0,0.0,0.0,0.0,0.0,0.0,843.0,9.74,130
7961,0.0,0.0,0.0,0.0,0.0,0.0,0.0,0.0,0.0,0.0,0.0,0.0,0.0,0.0,0.0,0.0,0.18,0.0,0.0,0.0,0.0,0.0,0.0,0.0,0.0,0.0,0.0,0.0,0.0,0.82,0.0,0.0,0.0,0.0,0.0,0.0,0.0,0.0,0.0,857.0,9.07,130
93021,0.0,0.0,0.0,0.0,0.0,0.0,0.0,0.0,0.0,0.0,0.0,0.0,0.0,0.0,0.0,0.0,0.18,0.0,0.0,0.0,0.0,0.0,0.0,0.0,0.0,0.0,0.0,0.0,0.0,0.82,0.0,0.0,0.0,0.0,0.0,0.0,0.0,0.0,0.0,1173.0,4.25,130
93022,0.0,0.0,0.0,0.0,0.0,0.0,0.0,0.0,0.0,0.0,0.0,0.0,0.0,0.0,0.0,0.0,0.18,0.0,0.0,0.0,0.0,0.0,0.0,0.0,0.0,0.0,0.0,0.0,0.0,0.82,0.0,0.0,0.0,0.0,0.0,0.0,0.0,0.0,0.0,1673.0,1.5299999999999998,130
4717,0.0,0.0,0.0,0.0,0.0,0.0,0.0,0.0,0.0,0.0,0.0,0.0,0.0,0.0,0.0,0.0,0.2,0.0,0.0,0.0,0.0,0.0,0.0,0.0,0.0,0.0,0.0,0.0,0.0,0.8,0.0,0.0,0.0,0.0,0.0,0.0,0.0,0.0,0.0,1273.0,3.27,131
4718,0.0,0.0,0.0,0.0,0.0,0.0,0.0,0.0,0.0,0.0,0.0,0.0,0.0,0.0,0.0,0.0,0.2,0.0,0.0,0.0,0.0,0.0,0.0,0.0,0.0,0.0,0.0,0.0,0.0,0.8,0.0,0.0,0.0,0.0,0.0,0.0,0.0,0.0,0.0,1373.0,2.665,131
4719,0.0,0.0,0.0,0.0,0.0,0.0,0.0,0.0,0.0,0.0,0.0,0.0,0.0,0.0,0.0,0.0,0.2,0.0,0.0,0.0,0.0,0.0,0.0,0.0,0.0,0.0,0.0,0.0,0.0,0.8,0.0,0.0,0.0,0.0,0.0,0.0,0.0,0.0,0.0,1473.0,2.205,131
4720,0.0,0.0,0.0,0.0,0.0,0.0,0.0,0.0,0.0,0.0,0.0,0.0,0.0,0.0,0.0,0.0,0.2,0.0,0.0,0.0,0.0,0.0,0.0,0.0,0.0,0.0,0.0,0.0,0.0,0.8,0.0,0.0,0.0,0.0,0.0,0.0,0.0,0.0,0.0,1573.0,1.815,131
4721,0.0,0.0,0.0,0.0,0.0,0.0,0.0,0.0,0.0,0.0,0.0,0.0,0.0,0.0,0.0,0.0,0.2,0.0,0.0,0.0,0.0,0.0,0.0,0.0,0.0,0.0,0.0,0.0,0.0,0.8,0.0,0.0,0.0,0.0,0.0,0.0,0.0,0.0,0.0,1623.0,1.66,131
28068,0.0,0.0,0.0,0.0,0.0,0.0,0.0,0.0,0.0,0.0,0.0,0.0,0.0,0.0,0.0,0.0,0.2,0.0,0.0,0.0,0.0,0.0,0.0,0.0,0.0,0.0,0.0,0.0,0.0,0.8,0.0,0.0,0.0,0.0,0.0,0.0,0.0,0.0,0.0,1642.0,2.0,131
28069,0.0,0.0,0.0,0.0,0.0,0.0,0.0,0.0,0.0,0.0,0.0,0.0,0.0,0.0,0.0,0.0,0.2,0.0,0.0,0.0,0.0,0.0,0.0,0.0,0.0,0.0,0.0,0.0,0.0,0.8,0.0,0.0,0.0,0.0,0.0,0.0,0.0,0.0,0.0,1328.0,3.0,131
28070,0.0,0.0,0.0,0.0,0.0,0.0,0.0,0.0,0.0,0.0,0.0,0.0,0.0,0.0,0.0,0.0,0.2,0.0,0.0,0.0,0.0,0.0,0.0,0.0,0.0,0.0,0.0,0.0,0.0,0.8,0.0,0.0,0.0,0.0,0.0,0.0,0.0,0.0,0.0,1065.0,5.0,131
28071,0.0,0.0,0.0,0.0,0.0,0.0,0.0,0.0,0.0,0.0,0.0,0.0,0.0,0.0,0.0,0.0,0.2,0.0,0.0,0.0,0.0,0.0,0.0,0.0,0.0,0.0,0.0,0.0,0.0,0.8,0.0,0.0,0.0,0.0,0.0,0.0,0.0,0.0,0.0,922.0,7.0,131
36756,0.0,0.0,0.0,0.0,0.0,0.0,0.0,0.0,0.0,0.0,0.0,0.0,0.0,0.0,0.0,0.0,0.2,0.0,0.0,0.0,0.0,0.0,0.0,0.0,0.0,0.0,0.0,0.0,0.0,0.8,0.0,0.0,0.0,0.0,0.0,0.0,0.0,0.0,0.0,935.0,7.0,131
36757,0.0,0.0,0.0,0.0,0.0,0.0,0.0,0.0,0.0,0.0,0.0,0.0,0.0,0.0,0.0,0.0,0.2,0.0,0.0,0.0,0.0,0.0,0.0,0.0,0.0,0.0,0.0,0.0,0.0,0.8,0.0,0.0,0.0,0.0,0.0,0.0,0.0,0.0,0.0,894.0,8.0,131
36758,0.0,0.0,0.0,0.0,0.0,0.0,0.0,0.0,0.0,0.0,0.0,0.0,0.0,0.0,0.0,0.0,0.2,0.0,0.0,0.0,0.0,0.0,0.0,0.0,0.0,0.0,0.0,0.0,0.0,0.8,0.0,0.0,0.0,0.0,0.0,0.0,0.0,0.0,0.0,856.0,9.0,131
36759,0.0,0.0,0.0,0.0,0.0,0.0,0.0,0.0,0.0,0.0,0.0,0.0,0.0,0.0,0.0,0.0,0.2,0.0,0.0,0.0,0.0,0.0,0.0,0.0,0.0,0.0,0.0,0.0,0.0,0.8,0.0,0.0,0.0,0.0,0.0,0.0,0.0,0.0,0.0,823.0,10.0,131
36760,0.0,0.0,0.0,0.0,0.0,0.0,0.0,0.0,0.0,0.0,0.0,0.0,0.0,0.0,0.0,0.0,0.2,0.0,0.0,0.0,0.0,0.0,0.0,0.0,0.0,0.0,0.0,0.0,0.0,0.8,0.0,0.0,0.0,0.0,0.0,0.0,0.0,0.0,0.0,791.0,11.0,131
36761,0.0,0.0,0.0,0.0,0.0,0.0,0.0,0.0,0.0,0.0,0.0,0.0,0.0,0.0,0.0,0.0,0.2,0.0,0.0,0.0,0.0,0.0,0.0,0.0,0.0,0.0,0.0,0.0,0.0,0.8,0.0,0.0,0.0,0.0,0.0,0.0,0.0,0.0,0.0,764.0,12.0,131
38143,0.0,0.0,0.0,0.0,0.0,0.0,0.0,0.0,0.0,0.0,0.0,0.0,0.0,0.0,0.0,0.0,0.2,0.0,0.0,0.0,0.0,0.0,0.0,0.0,0.0,0.0,0.0,0.0,0.0,0.8,0.0,0.0,0.0,0.0,0.0,0.0,0.0,0.0,0.0,778.0,11.87,131
38899,0.0,0.0,0.0,0.0,0.0,0.0,0.0,0.0,0.0,0.0,0.0,0.0,0.0,0.0,0.0,0.0,0.2,0.0,0.0,0.0,0.0,0.0,0.0,0.0,0.0,0.0,0.0,0.0,0.0,0.8,0.0,0.0,0.0,0.0,0.0,0.0,0.0,0.0,0.0,1049.0,5.0,131
38900,0.0,0.0,0.0,0.0,0.0,0.0,0.0,0.0,0.0,0.0,0.0,0.0,0.0,0.0,0.0,0.0,0.2,0.0,0.0,0.0,0.0,0.0,0.0,0.0,0.0,0.0,0.0,0.0,0.0,0.8,0.0,0.0,0.0,0.0,0.0,0.0,0.0,0.0,0.0,986.0,6.0,131
38901,0.0,0.0,0.0,0.0,0.0,0.0,0.0,0.0,0.0,0.0,0.0,0.0,0.0,0.0,0.0,0.0,0.2,0.0,0.0,0.0,0.0,0.0,0.0,0.0,0.0,0.0,0.0,0.0,0.0,0.8,0.0,0.0,0.0,0.0,0.0,0.0,0.0,0.0,0.0,933.0,7.0,131
38902,0.0,0.0,0.0,0.0,0.0,0.0,0.0,0.0,0.0,0.0,0.0,0.0,0.0,0.0,0.0,0.0,0.2,0.0,0.0,0.0,0.0,0.0,0.0,0.0,0.0,0.0,0.0,0.0,0.0,0.8,0.0,0.0,0.0,0.0,0.0,0.0,0.0,0.0,0.0,887.0,8.0,131
38903,0.0,0.0,0.0,0.0,0.0,0.0,0.0,0.0,0.0,0.0,0.0,0.0,0.0,0.0,0.0,0.0,0.2,0.0,0.0,0.0,0.0,0.0,0.0,0.0,0.0,0.0,0.0,0.0,0.0,0.8,0.0,0.0,0.0,0.0,0.0,0.0,0.0,0.0,0.0,848.0,9.0,131
38904,0.0,0.0,0.0,0.0,0.0,0.0,0.0,0.0,0.0,0.0,0.0,0.0,0.0,0.0,0.0,0.0,0.2,0.0,0.0,0.0,0.0,0.0,0.0,0.0,0.0,0.0,0.0,0.0,0.0,0.8,0.0,0.0,0.0,0.0,0.0,0.0,0.0,0.0,0.0,816.0,10.0,131
38905,0.0,0.0,0.0,0.0,0.0,0.0,0.0,0.0,0.0,0.0,0.0,0.0,0.0,0.0,0.0,0.0,0.2,0.0,0.0,0.0,0.0,0.0,0.0,0.0,0.0,0.0,0.0,0.0,0.0,0.8,0.0,0.0,0.0,0.0,0.0,0.0,0.0,0.0,0.0,788.0,11.0,131
38906,0.0,0.0,0.0,0.0,0.0,0.0,0.0,0.0,0.0,0.0,0.0,0.0,0.0,0.0,0.0,0.0,0.2,0.0,0.0,0.0,0.0,0.0,0.0,0.0,0.0,0.0,0.0,0.0,0.0,0.8,0.0,0.0,0.0,0.0,0.0,0.0,0.0,0.0,0.0,766.0,12.0,131
39369,0.0,0.0,0.0,0.0,0.0,0.0,0.0,0.0,0.0,0.0,0.0,0.0,0.0,0.0,0.0,0.0,0.2,0.0,0.0,0.0,0.0,0.0,0.0,0.0,0.0,0.0,0.0,0.0,0.0,0.8,0.0,0.0,0.0,0.0,0.0,0.0,0.0,0.0,0.0,873.0,8.47,131
39370,0.0,0.0,0.0,0.0,0.0,0.0,0.0,0.0,0.0,0.0,0.0,0.0,0.0,0.0,0.0,0.0,0.2,0.0,0.0,0.0,0.0,0.0,0.0,0.0,0.0,0.0,0.0,0.0,0.0,0.8,0.0,0.0,0.0,0.0,0.0,0.0,0.0,0.0,0.0,1073.0,4.8,131
39371,0.0,0.0,0.0,0.0,0.0,0.0,0.0,0.0,0.0,0.0,0.0,0.0,0.0,0.0,0.0,0.0,0.2,0.0,0.0,0.0,0.0,0.0,0.0,0.0,0.0,0.0,0.0,0.0,0.0,0.8,0.0,0.0,0.0,0.0,0.0,0.0,0.0,0.0,0.0,1673.0,1.385,131
48116,0.0,0.0,0.0,0.0,0.0,0.0,0.0,0.0,0.0,0.0,0.0,0.0,0.0,0.0,0.0,0.0,0.2,0.0,0.0,0.0,0.0,0.0,0.0,0.0,0.0,0.0,0.0,0.0,0.0,0.8,0.0,0.0,0.0,0.0,0.0,0.0,0.0,0.0,0.0,1723.0,1.2999999999999998,131
93023,0.0,0.0,0.0,0.0,0.0,0.0,0.0,0.0,0.0,0.0,0.0,0.0,0.0,0.0,0.0,0.0,0.2,0.0,0.0,0.0,0.0,0.0,0.0,0.0,0.0,0.0,0.0,0.0,0.0,0.8,0.0,0.0,0.0,0.0,0.0,0.0,0.0,0.0,0.0,1173.0,4.11,131
4728,0.0,0.0,0.24,0.0,0.0,0.0,0.0,0.0,0.0,0.0,0.0,0.0,0.0,0.0,0.0,0.0,0.0,0.0,0.0,0.0,0.0,0.0,0.16,0.0,0.0,0.0,0.0,0.0,0.0,0.6,0.0,0.0,0.0,0.0,0.0,0.0,0.0,0.0,0.0,823.0,10.84,132
4729,0.0,0.0,0.24,0.0,0.0,0.0,0.0,0.0,0.0,0.0,0.0,0.0,0.0,0.0,0.0,0.0,0.0,0.0,0.0,0.0,0.0,0.0,0.16,0.0,0.0,0.0,0.0,0.0,0.0,0.6,0.0,0.0,0.0,0.0,0.0,0.0,0.0,0.0,0.0,873.0,9.11,132
4730,0.0,0.0,0.24,0.0,0.0,0.0,0.0,0.0,0.0,0.0,0.0,0.0,0.0,0.0,0.0,0.0,0.0,0.0,0.0,0.0,0.0,0.0,0.16,0.0,0.0,0.0,0.0,0.0,0.0,0.6,0.0,0.0,0.0,0.0,0.0,0.0,0.0,0.0,0.0,923.0,7.65,132
44091,0.0,0.0,0.24,0.0,0.0,0.0,0.0,0.0,0.0,0.0,0.0,0.0,0.0,0.0,0.0,0.0,0.0,0.0,0.0,0.0,0.0,0.0,0.16,0.0,0.0,0.0,0.0,0.0,0.0,0.6,0.0,0.0,0.0,0.0,0.0,0.0,0.0,0.0,0.0,815.0,10.8,132
44092,0.0,0.0,0.24,0.0,0.0,0.0,0.0,0.0,0.0,0.0,0.0,0.0,0.0,0.0,0.0,0.0,0.0,0.0,0.0,0.0,0.0,0.0,0.16,0.0,0.0,0.0,0.0,0.0,0.0,0.6,0.0,0.0,0.0,0.0,0.0,0.0,0.0,0.0,0.0,864.0,9.1,132
44093,0.0,0.0,0.24,0.0,0.0,0.0,0.0,0.0,0.0,0.0,0.0,0.0,0.0,0.0,0.0,0.0,0.0,0.0,0.0,0.0,0.0,0.0,0.16,0.0,0.0,0.0,0.0,0.0,0.0,0.6,0.0,0.0,0.0,0.0,0.0,0.0,0.0,0.0,0.0,913.0,7.300000000000002,132
44094,0.0,0.0,0.24,0.0,0.0,0.0,0.0,0.0,0.0,0.0,0.0,0.0,0.0,0.0,0.0,0.0,0.0,0.0,0.0,0.0,0.0,0.0,0.16,0.0,0.0,0.0,0.0,0.0,0.0,0.6,0.0,0.0,0.0,0.0,0.0,0.0,0.0,0.0,0.0,1078.0,3.5,132
44095,0.0,0.0,0.24,0.0,0.0,0.0,0.0,0.0,0.0,0.0,0.0,0.0,0.0,0.0,0.0,0.0,0.0,0.0,0.0,0.0,0.0,0.0,0.16,0.0,0.0,0.0,0.0,0.0,0.0,0.6,0.0,0.0,0.0,0.0,0.0,0.0,0.0,0.0,0.0,1127.0,2.8,132
44096,0.0,0.0,0.24,0.0,0.0,0.0,0.0,0.0,0.0,0.0,0.0,0.0,0.0,0.0,0.0,0.0,0.0,0.0,0.0,0.0,0.0,0.0,0.16,0.0,0.0,0.0,0.0,0.0,0.0,0.6,0.0,0.0,0.0,0.0,0.0,0.0,0.0,0.0,0.0,1175.0,2.3,132
44097,0.0,0.0,0.24,0.0,0.0,0.0,0.0,0.0,0.0,0.0,0.0,0.0,0.0,0.0,0.0,0.0,0.0,0.0,0.0,0.0,0.0,0.0,0.16,0.0,0.0,0.0,0.0,0.0,0.0,0.6,0.0,0.0,0.0,0.0,0.0,0.0,0.0,0.0,0.0,1224.0,1.7999999999999998,132
44098,0.0,0.0,0.24,0.0,0.0,0.0,0.0,0.0,0.0,0.0,0.0,0.0,0.0,0.0,0.0,0.0,0.0,0.0,0.0,0.0,0.0,0.0,0.16,0.0,0.0,0.0,0.0,0.0,0.0,0.6,0.0,0.0,0.0,0.0,0.0,0.0,0.0,0.0,0.0,1282.0,1.4,132
44099,0.0,0.0,0.24,0.0,0.0,0.0,0.0,0.0,0.0,0.0,0.0,0.0,0.0,0.0,0.0,0.0,0.0,0.0,0.0,0.0,0.0,0.0,0.16,0.0,0.0,0.0,0.0,0.0,0.0,0.6,0.0,0.0,0.0,0.0,0.0,0.0,0.0,0.0,0.0,1363.0,0.8999999999999999,132
44100,0.0,0.0,0.24,0.0,0.0,0.0,0.0,0.0,0.0,0.0,0.0,0.0,0.0,0.0,0.0,0.0,0.0,0.0,0.0,0.0,0.0,0.0,0.16,0.0,0.0,0.0,0.0,0.0,0.0,0.6,0.0,0.0,0.0,0.0,0.0,0.0,0.0,0.0,0.0,1424.0,0.6000000000000001,132
44101,0.0,0.0,0.24,0.0,0.0,0.0,0.0,0.0,0.0,0.0,0.0,0.0,0.0,0.0,0.0,0.0,0.0,0.0,0.0,0.0,0.0,0.0,0.16,0.0,0.0,0.0,0.0,0.0,0.0,0.6,0.0,0.0,0.0,0.0,0.0,0.0,0.0,0.0,0.0,1515.0,0.30000000000000004,132
4732,0.0,0.0,0.3,0.0,0.0,0.0,0.0,0.0,0.0,0.0,0.0,0.0,0.0,0.0,0.0,0.0,0.0,0.0,0.0,0.0,0.0,0.0,0.2,0.0,0.0,0.0,0.0,0.0,0.0,0.5,0.0,0.0,0.0,0.0,0.0,0.0,0.0,0.0,0.0,823.0,10.64,133
4733,0.0,0.0,0.3,0.0,0.0,0.0,0.0,0.0,0.0,0.0,0.0,0.0,0.0,0.0,0.0,0.0,0.0,0.0,0.0,0.0,0.0,0.0,0.2,0.0,0.0,0.0,0.0,0.0,0.0,0.5,0.0,0.0,0.0,0.0,0.0,0.0,0.0,0.0,0.0,873.0,8.78,133
4734,0.0,0.0,0.3,0.0,0.0,0.0,0.0,0.0,0.0,0.0,0.0,0.0,0.0,0.0,0.0,0.0,0.0,0.0,0.0,0.0,0.0,0.0,0.2,0.0,0.0,0.0,0.0,0.0,0.0,0.5,0.0,0.0,0.0,0.0,0.0,0.0,0.0,0.0,0.0,923.0,7.35,133
40680,0.0,0.0,0.3,0.0,0.0,0.0,0.0,0.0,0.0,0.0,0.0,0.0,0.0,0.0,0.0,0.0,0.0,0.0,0.0,0.0,0.0,0.0,0.2,0.0,0.0,0.0,0.0,0.0,0.0,0.5,0.0,0.0,0.0,0.0,0.0,0.0,0.0,0.0,0.0,935.0,6.6,133
44102,0.0,0.0,0.3,0.0,0.0,0.0,0.0,0.0,0.0,0.0,0.0,0.0,0.0,0.0,0.0,0.0,0.0,0.0,0.0,0.0,0.0,0.0,0.2,0.0,0.0,0.0,0.0,0.0,0.0,0.5,0.0,0.0,0.0,0.0,0.0,0.0,0.0,0.0,0.0,815.0,10.7,133
44103,0.0,0.0,0.3,0.0,0.0,0.0,0.0,0.0,0.0,0.0,0.0,0.0,0.0,0.0,0.0,0.0,0.0,0.0,0.0,0.0,0.0,0.0,0.2,0.0,0.0,0.0,0.0,0.0,0.0,0.5,0.0,0.0,0.0,0.0,0.0,0.0,0.0,0.0,0.0,864.0,8.7,133
44104,0.0,0.0,0.3,0.0,0.0,0.0,0.0,0.0,0.0,0.0,0.0,0.0,0.0,0.0,0.0,0.0,0.0,0.0,0.0,0.0,0.0,0.0,0.2,0.0,0.0,0.0,0.0,0.0,0.0,0.5,0.0,0.0,0.0,0.0,0.0,0.0,0.0,0.0,0.0,916.0,6.8,133
44105,0.0,0.0,0.3,0.0,0.0,0.0,0.0,0.0,0.0,0.0,0.0,0.0,0.0,0.0,0.0,0.0,0.0,0.0,0.0,0.0,0.0,0.0,0.2,0.0,0.0,0.0,0.0,0.0,0.0,0.5,0.0,0.0,0.0,0.0,0.0,0.0,0.0,0.0,0.0,1004.0,3.9,133
44106,0.0,0.0,0.3,0.0,0.0,0.0,0.0,0.0,0.0,0.0,0.0,0.0,0.0,0.0,0.0,0.0,0.0,0.0,0.0,0.0,0.0,0.0,0.2,0.0,0.0,0.0,0.0,0.0,0.0,0.5,0.0,0.0,0.0,0.0,0.0,0.0,0.0,0.0,0.0,1027.0,3.4000000000000004,133
44107,0.0,0.0,0.3,0.0,0.0,0.0,0.0,0.0,0.0,0.0,0.0,0.0,0.0,0.0,0.0,0.0,0.0,0.0,0.0,0.0,0.0,0.0,0.2,0.0,0.0,0.0,0.0,0.0,0.0,0.5,0.0,0.0,0.0,0.0,0.0,0.0,0.0,0.0,0.0,1075.0,2.6,133
44108,0.0,0.0,0.3,0.0,0.0,0.0,0.0,0.0,0.0,0.0,0.0,0.0,0.0,0.0,0.0,0.0,0.0,0.0,0.0,0.0,0.0,0.0,0.2,0.0,0.0,0.0,0.0,0.0,0.0,0.5,0.0,0.0,0.0,0.0,0.0,0.0,0.0,0.0,0.0,1127.0,1.9,133
44109,0.0,0.0,0.3,0.0,0.0,0.0,0.0,0.0,0.0,0.0,0.0,0.0,0.0,0.0,0.0,0.0,0.0,0.0,0.0,0.0,0.0,0.0,0.2,0.0,0.0,0.0,0.0,0.0,0.0,0.5,0.0,0.0,0.0,0.0,0.0,0.0,0.0,0.0,0.0,1169.0,1.5,133
44110,0.0,0.0,0.3,0.0,0.0,0.0,0.0,0.0,0.0,0.0,0.0,0.0,0.0,0.0,0.0,0.0,0.0,0.0,0.0,0.0,0.0,0.0,0.2,0.0,0.0,0.0,0.0,0.0,0.0,0.5,0.0,0.0,0.0,0.0,0.0,0.0,0.0,0.0,0.0,1224.0,1.1,133
44111,0.0,0.0,0.3,0.0,0.0,0.0,0.0,0.0,0.0,0.0,0.0,0.0,0.0,0.0,0.0,0.0,0.0,0.0,0.0,0.0,0.0,0.0,0.2,0.0,0.0,0.0,0.0,0.0,0.0,0.5,0.0,0.0,0.0,0.0,0.0,0.0,0.0,0.0,0.0,1276.0,0.8,133
44112,0.0,0.0,0.3,0.0,0.0,0.0,0.0,0.0,0.0,0.0,0.0,0.0,0.0,0.0,0.0,0.0,0.0,0.0,0.0,0.0,0.0,0.0,0.2,0.0,0.0,0.0,0.0,0.0,0.0,0.5,0.0,0.0,0.0,0.0,0.0,0.0,0.0,0.0,0.0,1315.0,0.5,133
44113,0.0,0.0,0.3,0.0,0.0,0.0,0.0,0.0,0.0,0.0,0.0,0.0,0.0,0.0,0.0,0.0,0.0,0.0,0.0,0.0,0.0,0.0,0.2,0.0,0.0,0.0,0.0,0.0,0.0,0.5,0.0,0.0,0.0,0.0,0.0,0.0,0.0,0.0,0.0,1363.0,0.30000000000000004,133
44114,0.0,0.0,0.3,0.0,0.0,0.0,0.0,0.0,0.0,0.0,0.0,0.0,0.0,0.0,0.0,0.0,0.0,0.0,0.0,0.0,0.0,0.0,0.2,0.0,0.0,0.0,0.0,0.0,0.0,0.5,0.0,0.0,0.0,0.0,0.0,0.0,0.0,0.0,0.0,1428.0,0.0,133
44115,0.0,0.0,0.3,0.0,0.0,0.0,0.0,0.0,0.0,0.0,0.0,0.0,0.0,0.0,0.0,0.0,0.0,0.0,0.0,0.0,0.0,0.0,0.2,0.0,0.0,0.0,0.0,0.0,0.0,0.5,0.0,0.0,0.0,0.0,0.0,0.0,0.0,0.0,0.0,1479.0,-0.09999999999999998,133
44116,0.0,0.0,0.3,0.0,0.0,0.0,0.0,0.0,0.0,0.0,0.0,0.0,0.0,0.0,0.0,0.0,0.0,0.0,0.0,0.0,0.0,0.0,0.2,0.0,0.0,0.0,0.0,0.0,0.0,0.5,0.0,0.0,0.0,0.0,0.0,0.0,0.0,0.0,0.0,1528.0,-0.30000000000000004,133
4951,0.0,0.0,0.6,0.0,0.0,0.0,0.0,0.0,0.0,0.0,0.0,0.0,0.0,0.0,0.4,0.0,0.0,0.0,0.0,0.0,0.0,0.0,0.0,0.0,0.0,0.0,0.0,0.0,0.0,0.0,0.0,0.0,0.0,0.0,0.0,0.0,0.0,0.0,0.0,1573.0,1.1398790864012365,134
4952,0.0,0.0,0.6,0.0,0.0,0.0,0.0,0.0,0.0,0.0,0.0,0.0,0.0,0.0,0.4,0.0,0.0,0.0,0.0,0.0,0.0,0.0,0.0,0.0,0.0,0.0,0.0,0.0,0.0,0.0,0.0,0.0,0.0,0.0,0.0,0.0,0.0,0.0,0.0,1623.0,1.0293837776852095,134
88951,0.0,0.0,0.6,0.0,0.0,0.0,0.0,0.0,0.0,0.0,0.0,0.0,0.0,0.0,0.4,0.0,0.0,0.0,0.0,0.0,0.0,0.0,0.0,0.0,0.0,0.0,0.0,0.0,0.0,0.0,0.0,0.0,0.0,0.0,0.0,0.0,0.0,0.0,0.0,648.0,10.0,134
88952,0.0,0.0,0.6,0.0,0.0,0.0,0.0,0.0,0.0,0.0,0.0,0.0,0.0,0.0,0.4,0.0,0.0,0.0,0.0,0.0,0.0,0.0,0.0,0.0,0.0,0.0,0.0,0.0,0.0,0.0,0.0,0.0,0.0,0.0,0.0,0.0,0.0,0.0,0.0,623.0,11.0,134
88953,0.0,0.0,0.6,0.0,0.0,0.0,0.0,0.0,0.0,0.0,0.0,0.0,0.0,0.0,0.4,0.0,0.0,0.0,0.0,0.0,0.0,0.0,0.0,0.0,0.0,0.0,0.0,0.0,0.0,0.0,0.0,0.0,0.0,0.0,0.0,0.0,0.0,0.0,0.0,599.0,12.0,134
88974,0.0,0.0,0.6,0.0,0.0,0.0,0.0,0.0,0.0,0.0,0.0,0.0,0.0,0.0,0.4,0.0,0.0,0.0,0.0,0.0,0.0,0.0,0.0,0.0,0.0,0.0,0.0,0.0,0.0,0.0,0.0,0.0,0.0,0.0,0.0,0.0,0.0,0.0,0.0,819.0,5.0,134
88975,0.0,0.0,0.6,0.0,0.0,0.0,0.0,0.0,0.0,0.0,0.0,0.0,0.0,0.0,0.4,0.0,0.0,0.0,0.0,0.0,0.0,0.0,0.0,0.0,0.0,0.0,0.0,0.0,0.0,0.0,0.0,0.0,0.0,0.0,0.0,0.0,0.0,0.0,0.0,897.0,4.0,134
88976,0.0,0.0,0.6,0.0,0.0,0.0,0.0,0.0,0.0,0.0,0.0,0.0,0.0,0.0,0.4,0.0,0.0,0.0,0.0,0.0,0.0,0.0,0.0,0.0,0.0,0.0,0.0,0.0,0.0,0.0,0.0,0.0,0.0,0.0,0.0,0.0,0.0,0.0,0.0,1018.0,3.0,134
88977,0.0,0.0,0.6,0.0,0.0,0.0,0.0,0.0,0.0,0.0,0.0,0.0,0.0,0.0,0.4,0.0,0.0,0.0,0.0,0.0,0.0,0.0,0.0,0.0,0.0,0.0,0.0,0.0,0.0,0.0,0.0,0.0,0.0,0.0,0.0,0.0,0.0,0.0,0.0,1258.0,2.0,134
5060,0.0,0.0,0.0,0.0,0.0,0.0,0.0,0.0,0.0,0.0,0.0,0.0,0.0,0.0,0.0,0.0,0.3,0.0,0.0,0.0,0.0,0.0,0.0,0.0,0.0,0.0,0.0,0.0,0.0,0.7,0.0,0.0,0.0,0.0,0.0,0.0,0.0,0.0,0.0,1273.0,2.895,135
5061,0.0,0.0,0.0,0.0,0.0,0.0,0.0,0.0,0.0,0.0,0.0,0.0,0.0,0.0,0.0,0.0,0.3,0.0,0.0,0.0,0.0,0.0,0.0,0.0,0.0,0.0,0.0,0.0,0.0,0.7,0.0,0.0,0.0,0.0,0.0,0.0,0.0,0.0,0.0,1373.0,2.315,135
5062,0.0,0.0,0.0,0.0,0.0,0.0,0.0,0.0,0.0,0.0,0.0,0.0,0.0,0.0,0.0,0.0,0.3,0.0,0.0,0.0,0.0,0.0,0.0,0.0,0.0,0.0,0.0,0.0,0.0,0.7,0.0,0.0,0.0,0.0,0.0,0.0,0.0,0.0,0.0,1473.0,1.8199999999999998,135
5063,0.0,0.0,0.0,0.0,0.0,0.0,0.0,0.0,0.0,0.0,0.0,0.0,0.0,0.0,0.0,0.0,0.3,0.0,0.0,0.0,0.0,0.0,0.0,0.0,0.0,0.0,0.0,0.0,0.0,0.7,0.0,0.0,0.0,0.0,0.0,0.0,0.0,0.0,0.0,1573.0,1.41,135
5064,0.0,0.0,0.0,0.0,0.0,0.0,0.0,0.0,0.0,0.0,0.0,0.0,0.0,0.0,0.0,0.0,0.3,0.0,0.0,0.0,0.0,0.0,0.0,0.0,0.0,0.0,0.0,0.0,0.0,0.7,0.0,0.0,0.0,0.0,0.0,0.0,0.0,0.0,0.0,1623.0,1.1646279446389682,135
36614,0.0,0.0,0.0,0.0,0.0,0.0,0.0,0.0,0.0,0.0,0.0,0.0,0.0,0.0,0.0,0.0,0.3,0.0,0.0,0.0,0.0,0.0,0.0,0.0,0.0,0.0,0.0,0.0,0.0,0.7,0.0,0.0,0.0,0.0,0.0,0.0,0.0,0.0,0.0,831.0,7.0,135
36615,0.0,0.0,0.0,0.0,0.0,0.0,0.0,0.0,0.0,0.0,0.0,0.0,0.0,0.0,0.0,0.0,0.3,0.0,0.0,0.0,0.0,0.0,0.0,0.0,0.0,0.0,0.0,0.0,0.0,0.7,0.0,0.0,0.0,0.0,0.0,0.0,0.0,0.0,0.0,804.0,8.0,135
36616,0.0,0.0,0.0,0.0,0.0,0.0,0.0,0.0,0.0,0.0,0.0,0.0,0.0,0.0,0.0,0.0,0.3,0.0,0.0,0.0,0.0,0.0,0.0,0.0,0.0,0.0,0.0,0.0,0.0,0.7,0.0,0.0,0.0,0.0,0.0,0.0,0.0,0.0,0.0,780.0,9.0,135
36617,0.0,0.0,0.0,0.0,0.0,0.0,0.0,0.0,0.0,0.0,0.0,0.0,0.0,0.0,0.0,0.0,0.3,0.0,0.0,0.0,0.0,0.0,0.0,0.0,0.0,0.0,0.0,0.0,0.0,0.7,0.0,0.0,0.0,0.0,0.0,0.0,0.0,0.0,0.0,760.0,10.0,135
36618,0.0,0.0,0.0,0.0,0.0,0.0,0.0,0.0,0.0,0.0,0.0,0.0,0.0,0.0,0.0,0.0,0.3,0.0,0.0,0.0,0.0,0.0,0.0,0.0,0.0,0.0,0.0,0.0,0.0,0.7,0.0,0.0,0.0,0.0,0.0,0.0,0.0,0.0,0.0,740.0,11.0,135
36619,0.0,0.0,0.0,0.0,0.0,0.0,0.0,0.0,0.0,0.0,0.0,0.0,0.0,0.0,0.0,0.0,0.3,0.0,0.0,0.0,0.0,0.0,0.0,0.0,0.0,0.0,0.0,0.0,0.0,0.7,0.0,0.0,0.0,0.0,0.0,0.0,0.0,0.0,0.0,721.0,12.0,135
39416,0.0,0.0,0.0,0.0,0.0,0.0,0.0,0.0,0.0,0.0,0.0,0.0,0.0,0.0,0.0,0.0,0.3,0.0,0.0,0.0,0.0,0.0,0.0,0.0,0.0,0.0,0.0,0.0,0.0,0.7,0.0,0.0,0.0,0.0,0.0,0.0,0.0,0.0,0.0,873.0,7.630000000000001,135
39417,0.0,0.0,0.0,0.0,0.0,0.0,0.0,0.0,0.0,0.0,0.0,0.0,0.0,0.0,0.0,0.0,0.3,0.0,0.0,0.0,0.0,0.0,0.0,0.0,0.0,0.0,0.0,0.0,0.0,0.7,0.0,0.0,0.0,0.0,0.0,0.0,0.0,0.0,0.0,1073.0,4.3,135
39418,0.0,0.0,0.0,0.0,0.0,0.0,0.0,0.0,0.0,0.0,0.0,0.0,0.0,0.0,0.0,0.0,0.3,0.0,0.0,0.0,0.0,0.0,0.0,0.0,0.0,0.0,0.0,0.0,0.0,0.7,0.0,0.0,0.0,0.0,0.0,0.0,0.0,0.0,0.0,1673.0,1.01522894613805,135
44396,0.0,0.0,0.0,0.0,0.0,0.0,0.0,0.0,0.0,0.0,0.0,0.0,0.0,0.0,0.0,0.0,0.3,0.0,0.0,0.0,0.0,0.0,0.0,0.0,0.0,0.0,0.0,0.0,0.0,0.7,0.0,0.0,0.0,0.0,0.0,0.0,0.0,0.0,0.0,1773.0,0.56,135
44397,0.0,0.0,0.0,0.0,0.0,0.0,0.0,0.0,0.0,0.0,0.0,0.0,0.0,0.0,0.0,0.0,0.3,0.0,0.0,0.0,0.0,0.0,0.0,0.0,0.0,0.0,0.0,0.0,0.0,0.7,0.0,0.0,0.0,0.0,0.0,0.0,0.0,0.0,0.0,1748.0,0.64,135
44398,0.0,0.0,0.0,0.0,0.0,0.0,0.0,0.0,0.0,0.0,0.0,0.0,0.0,0.0,0.0,0.0,0.3,0.0,0.0,0.0,0.0,0.0,0.0,0.0,0.0,0.0,0.0,0.0,0.0,0.7,0.0,0.0,0.0,0.0,0.0,0.0,0.0,0.0,0.0,1727.0,0.71,135
44399,0.0,0.0,0.0,0.0,0.0,0.0,0.0,0.0,0.0,0.0,0.0,0.0,0.0,0.0,0.0,0.0,0.3,0.0,0.0,0.0,0.0,0.0,0.0,0.0,0.0,0.0,0.0,0.0,0.0,0.7,0.0,0.0,0.0,0.0,0.0,0.0,0.0,0.0,0.0,1696.0,0.78,135
44400,0.0,0.0,0.0,0.0,0.0,0.0,0.0,0.0,0.0,0.0,0.0,0.0,0.0,0.0,0.0,0.0,0.3,0.0,0.0,0.0,0.0,0.0,0.0,0.0,0.0,0.0,0.0,0.0,0.0,0.7,0.0,0.0,0.0,0.0,0.0,0.0,0.0,0.0,0.0,1676.0,0.87,135
44401,0.0,0.0,0.0,0.0,0.0,0.0,0.0,0.0,0.0,0.0,0.0,0.0,0.0,0.0,0.0,0.0,0.3,0.0,0.0,0.0,0.0,0.0,0.0,0.0,0.0,0.0,0.0,0.0,0.0,0.7,0.0,0.0,0.0,0.0,0.0,0.0,0.0,0.0,0.0,1649.0,0.96,135
44402,0.0,0.0,0.0,0.0,0.0,0.0,0.0,0.0,0.0,0.0,0.0,0.0,0.0,0.0,0.0,0.0,0.3,0.0,0.0,0.0,0.0,0.0,0.0,0.0,0.0,0.0,0.0,0.0,0.0,0.7,0.0,0.0,0.0,0.0,0.0,0.0,0.0,0.0,0.0,1628.0,1.05,135
48119,0.0,0.0,0.0,0.0,0.0,0.0,0.0,0.0,0.0,0.0,0.0,0.0,0.0,0.0,0.0,0.0,0.3,0.0,0.0,0.0,0.0,0.0,0.0,0.0,0.0,0.0,0.0,0.0,0.0,0.7,0.0,0.0,0.0,0.0,0.0,0.0,0.0,0.0,0.0,1723.0,0.8600000000000001,135
5726,0.06,0.0,0.25,0.0,0.0,0.0,0.0,0.0,0.0,0.0,0.0,0.0,0.0,0.0,0.0,0.0,0.02,0.0,0.0,0.0,0.0,0.0,0.17,0.0,0.0,0.0,0.0,0.0,0.0,0.5,0.0,0.0,0.0,0.0,0.0,0.0,0.0,0.0,0.0,802.0,11.39,136
5727,0.06,0.0,0.25,0.0,0.0,0.0,0.0,0.0,0.0,0.0,0.0,0.0,0.0,0.0,0.0,0.0,0.02,0.0,0.0,0.0,0.0,0.0,0.17,0.0,0.0,0.0,0.0,0.0,0.0,0.5,0.0,0.0,0.0,0.0,0.0,0.0,0.0,0.0,0.0,809.0,11.3,136
5728,0.06,0.0,0.25,0.0,0.0,0.0,0.0,0.0,0.0,0.0,0.0,0.0,0.0,0.0,0.0,0.0,0.02,0.0,0.0,0.0,0.0,0.0,0.17,0.0,0.0,0.0,0.0,0.0,0.0,0.5,0.0,0.0,0.0,0.0,0.0,0.0,0.0,0.0,0.0,812.0,10.99,136
5729,0.06,0.0,0.25,0.0,0.0,0.0,0.0,0.0,0.0,0.0,0.0,0.0,0.0,0.0,0.0,0.0,0.02,0.0,0.0,0.0,0.0,0.0,0.17,0.0,0.0,0.0,0.0,0.0,0.0,0.5,0.0,0.0,0.0,0.0,0.0,0.0,0.0,0.0,0.0,815.0,10.6,136
5730,0.06,0.0,0.25,0.0,0.0,0.0,0.0,0.0,0.0,0.0,0.0,0.0,0.0,0.0,0.0,0.0,0.02,0.0,0.0,0.0,0.0,0.0,0.17,0.0,0.0,0.0,0.0,0.0,0.0,0.5,0.0,0.0,0.0,0.0,0.0,0.0,0.0,0.0,0.0,818.0,10.445,136
5731,0.06,0.0,0.25,0.0,0.0,0.0,0.0,0.0,0.0,0.0,0.0,0.0,0.0,0.0,0.0,0.0,0.02,0.0,0.0,0.0,0.0,0.0,0.17,0.0,0.0,0.0,0.0,0.0,0.0,0.5,0.0,0.0,0.0,0.0,0.0,0.0,0.0,0.0,0.0,823.0,9.74,136
5732,0.06,0.0,0.25,0.0,0.0,0.0,0.0,0.0,0.0,0.0,0.0,0.0,0.0,0.0,0.0,0.0,0.02,0.0,0.0,0.0,0.0,0.0,0.17,0.0,0.0,0.0,0.0,0.0,0.0,0.5,0.0,0.0,0.0,0.0,0.0,0.0,0.0,0.0,0.0,824.0,10.32,136
5733,0.06,0.0,0.25,0.0,0.0,0.0,0.0,0.0,0.0,0.0,0.0,0.0,0.0,0.0,0.0,0.0,0.02,0.0,0.0,0.0,0.0,0.0,0.17,0.0,0.0,0.0,0.0,0.0,0.0,0.5,0.0,0.0,0.0,0.0,0.0,0.0,0.0,0.0,0.0,828.0,9.98,136
5734,0.06,0.0,0.25,0.0,0.0,0.0,0.0,0.0,0.0,0.0,0.0,0.0,0.0,0.0,0.0,0.0,0.02,0.0,0.0,0.0,0.0,0.0,0.17,0.0,0.0,0.0,0.0,0.0,0.0,0.5,0.0,0.0,0.0,0.0,0.0,0.0,0.0,0.0,0.0,829.0,9.77,136
5735,0.06,0.0,0.25,0.0,0.0,0.0,0.0,0.0,0.0,0.0,0.0,0.0,0.0,0.0,0.0,0.0,0.02,0.0,0.0,0.0,0.0,0.0,0.17,0.0,0.0,0.0,0.0,0.0,0.0,0.5,0.0,0.0,0.0,0.0,0.0,0.0,0.0,0.0,0.0,831.0,9.56,136
5736,0.06,0.0,0.25,0.0,0.0,0.0,0.0,0.0,0.0,0.0,0.0,0.0,0.0,0.0,0.0,0.0,0.02,0.0,0.0,0.0,0.0,0.0,0.17,0.0,0.0,0.0,0.0,0.0,0.0,0.5,0.0,0.0,0.0,0.0,0.0,0.0,0.0,0.0,0.0,837.0,9.37,136
