Repository: R3sten/glass_dynamics

# GlassDynamics: Ridge Regression for Glass Viscosity Prediction

## Bachelor's thesis in physics

### Università degli Studi di Trieste

The main goal of this project is to develop a reliable and interpretable predictive model for glass viscosity, moving beyond "black-box" machine learning to provide physically meaningful insights for materials science applications.


This repository implements a workflow that bridges the gap between empirical models and modern data science techniques.

File: data/viscosity_raw_data.csv (part 24 of 81)
,Al2O3,As2O3,B2O3,BaO,BeO,Bi2O3,CaO,CdO,CoO,Cs2O,CuO,Fe2O3,FeO,Ga2O3,GeO2,HfO2,K2O,La2O3,Li2O,MgO,MnO,MoO3,Na2O,Nb2O5,NiO,P2O5,PbO,Rb2O,Sb2O3,SiO2,SrO,Ta2O5,TeO2,TiO2,Tl2O,WO3,Y2O3,ZnO,ZrO2,T,log_visc,ID
5737,0.06,0.0,0.25,0.0,0.0,0.0,0.0,0.0,0.0,0.0,0.0,0.0,0.0,0.0,0.0,0.0,0.02,0.0,0.0,0.0,0.0,0.0,0.17,0.0,0.0,0.0,0.0,0.0,0.0,0.5,0.0,0.0,0.0,0.0,0.0,0.0,0.0,0.0,0.0,838.0,9.19,136
5738,0.06,0.0,0.25,0.0,0.0,0.0,0.0,0.0,0.0,0.0,0.0,0.0,0.0,0.0,0.0,0.0,0.02,0.0,0.0,0.0,0.0,0.0,0.17,0.0,0.0,0.0,0.0,0.0,0.0,0.5,0.0,0.0,0.0,0.0,0.0,0.0,0.0,0.0,0.0,843.0,9.1,136
5739,0.06,0.0,0.25,0.0,0.0,0.0,0.0,0.0,0.0,0.0,0.0,0.0,0.0,0.0,0.0,0.0,0.02,0.0,0.0,0.0,0.0,0.0,0.17,0.0,0.0,0.0,0.0,0.0,0.0,0.5,0.0,0.0,0.0,0.0,0.0,0.0,0.0,0.0,0.0,847.0,8.91,136
5740,0.06,0.0,0.25,0.0,0.0,0.0,0.0,0.0,0.0,0.0,0.0,0.0,0.0,0.0,0.0,0.0,0.02,0.0,0.0,0.0,0.0,0.0,0.17,0.0,0.0,0.0,0.0,0.0,0.0,0.5,0.0,0.0,0.0,0.0,0.0,0.0,0.0,0.0,0.0,849.0,8.85,136
5741,0.06,0.0,0.25,0.0,0.0,0.0,0.0,0.0,0.0,0.0,0.0,0.0,0.0,0.0,0.0,0.0,0.02,0.0,0.0,0.0,0.0,0.0,0.17,0.0,0.0,0.0,0.0,0.0,0.0,0.5,0.0,0.0,0.0,0.0,0.0,0.0,0.0,0.0,0.0,850.0,8.58,136
5742,0.06,0.0,0.25,0.0,0.0,0.0,0.0,0.0,0.0,0.0,0.0,0.0,0.0,0.0,0.0,0.0,0.02,0.0,0.0,0.0,0.0,0.0,0.17,0.0,0.0,0.0,0.0,0.0,0.0,0.5,0.0,0.0,0.0,0.0,0.0,0.0,0.0,0.0,0.0,855.0,8.64,136
5743,0.06,0.0,0.25,0.0,0.0,0.0,0.0,0.0,0.0,0.0,0.0,0.0,0.0,0.0,0.0,0.0,0.02,0.0,0.0,0.0,0.0,0.0,0.17,0.0,0.0,0.0,0.0,0.0,0.0,0.5,0.0,0.0,0.0,0.0,0.0,0.0,0.0,0.0,0.0,859.0,8.24,136
5744,0.06,0.0,0.25,0.0,0.0,0.0,0.0,0.0,0.0,0.0,0.0,0.0,0.0,0.0,0.0,0.0,0.02,0.0,0.0,0.0,0.0,0.0,0.17,0.0,0.0,0.0,0.0,0.0,0.0,0.5,0.0,0.0,0.0,0.0,0.0,0.0,0.0,0.0,0.0,864.0,8.12,136
5745,0.06,0.0,0.25,0.0,0.0,0.0,0.0,0.0,0.0,0.0,0.0,0.0,0.0,0.0,0.0,0.0,0.02,0.0,0.0,0.0,0.0,0.0,0.17,0.0,0.0,0.0,0.0,0.0,0.0,0.5,0.0,0.0,0.0,0.0,0.0,0.0,0.0,0.0,0.0,868.0,7.960000000000001,136
5746,0.06,0.0,0.25,0.0,0.0,0.0,0.0,0.0,0.0,0.0,0.0,0.0,0.0,0.0,0.0,0.0,0.02,0.0,0.0,0.0,0.0,0.0,0.17,0.0,0.0,0.0,0.0,0.0,0.0,0.5,0.0,0.0,0.0,0.0,0.0,0.0,0.0,0.0,0.0,870.0,7.869999999999999,136
5747,0.06,0.0,0.25,0.0,0.0,0.0,0.0,0.0,0.0,0.0,0.0,0.0,0.0,0.0,0.0,0.0,0.02,0.0,0.0,0.0,0.0,0.0,0.17,0.0,0.0,0.0,0.0,0.0,0.0,0.5,0.0,0.0,0.0,0.0,0.0,0.0,0.0,0.0,0.0,1097.0,2.9,136
5748,0.06,0.0,0.25,0.0,0.0,0.0,0.0,0.0,0.0,0.0,0.0,0.0,0.0,0.0,0.0,0.0,0.02,0.0,0.0,0.0,0.0,0.0,0.17,0.0,0.0,0.0,0.0,0.0,0.0,0.5,0.0,0.0,0.0,0.0,0.0,0.0,0.0,0.0,0.0,1138.0,2.47,136
5749,0.06,0.0,0.25,0.0,0.0,0.0,0.0,0.0,0.0,0.0,0.0,0.0,0.0,0.0,0.0,0.0,0.02,0.0,0.0,0.0,0.0,0.0,0.17,0.0,0.0,0.0,0.0,0.0,0.0,0.5,0.0,0.0,0.0,0.0,0.0,0.0,0.0,0.0,0.0,1178.0,2.1,136
5750,0.06,0.0,0.25,0.0,0.0,0.0,0.0,0.0,0.0,0.0,0.0,0.0,0.0,0.0,0.0,0.0,0.02,0.0,0.0,0.0,0.0,0.0,0.17,0.0,0.0,0.0,0.0,0.0,0.0,0.5,0.0,0.0,0.0,0.0,0.0,0.0,0.0,0.0,0.0,1228.0,1.73,136
5751,0.06,0.0,0.25,0.0,0.0,0.0,0.0,0.0,0.0,0.0,0.0,0.0,0.0,0.0,0.0,0.0,0.02,0.0,0.0,0.0,0.0,0.0,0.17,0.0,0.0,0.0,0.0,0.0,0.0,0.5,0.0,0.0,0.0,0.0,0.0,0.0,0.0,0.0,0.0,1267.0,1.4500000000000002,136
5752,0.06,0.0,0.25,0.0,0.0,0.0,0.0,0.0,0.0,0.0,0.0,0.0,0.0,0.0,0.0,0.0,0.02,0.0,0.0,0.0,0.0,0.0,0.17,0.0,0.0,0.0,0.0,0.0,0.0,0.5,0.0,0.0,0.0,0.0,0.0,0.0,0.0,0.0,0.0,1314.0,1.2400000000000002,136
5753,0.06,0.0,0.25,0.0,0.0,0.0,0.0,0.0,0.0,0.0,0.0,0.0,0.0,0.0,0.0,0.0,0.02,0.0,0.0,0.0,0.0,0.0,0.17,0.0,0.0,0.0,0.0,0.0,0.0,0.5,0.0,0.0,0.0,0.0,0.0,0.0,0.0,0.0,0.0,1352.0,1.08,136
5754,0.06,0.0,0.25,0.0,0.0,0.0,0.0,0.0,0.0,0.0,0.0,0.0,0.0,0.0,0.0,0.0,0.02,0.0,0.0,0.0,0.0,0.0,0.17,0.0,0.0,0.0,0.0,0.0,0.0,0.5,0.0,0.0,0.0,0.0,0.0,0.0,0.0,0.0,0.0,1388.0,0.8999999999999999,136
5755,0.03,0.0,0.32,0.0,0.0,0.0,0.0,0.0,0.0,0.0,0.0,0.0,0.0,0.0,0.0,0.0,0.03,0.0,0.0,0.0,0.0,0.0,0.17,0.0,0.0,0.0,0.0,0.0,0.0,0.45,0.0,0.0,0.0,0.0,0.0,0.0,0.0,0.0,0.0,805.0,10.91,137
5756,0.03,0.0,0.32,0.0,0.0,0.0,0.0,0.0,0.0,0.0,0.0,0.0,0.0,0.0,0.0,0.0,0.03,0.0,0.0,0.0,0.0,0.0,0.17,0.0,0.0,0.0,0.0,0.0,0.0,0.45,0.0,0.0,0.0,0.0,0.0,0.0,0.0,0.0,0.0,812.0,10.49,137
5757,0.03,0.0,0.32,0.0,0.0,0.0,0.0,0.0,0.0,0.0,0.0,0.0,0.0,0.0,0.0,0.0,0.03,0.0,0.0,0.0,0.0,0.0,0.17,0.0,0.0,0.0,0.0,0.0,0.0,0.45,0.0,0.0,0.0,0.0,0.0,0.0,0.0,0.0,0.0,815.0,10.19,137
5758,0.03,0.0,0.32,0.0,0.0,0.0,0.0,0.0,0.0,0.0,0.0,0.0,0.0,0.0,0.0,0.0,0.03,0.0,0.0,0.0,0.0,0.0,0.17,0.0,0.0,0.0,0.0,0.0,0.0,0.45,0.0,0.0,0.0,0.0,0.0,0.0,0.0,0.0,0.0,820.0,10.03,137
5759,0.03,0.0,0.32,0.0,0.0,0.0,0.0,0.0,0.0,0.0,0.0,0.0,0.0,0.0,0.0,0.0,0.03,0.0,0.0,0.0,0.0,0.0,0.17,0.0,0.0,0.0,0.0,0.0,0.0,0.45,0.0,0.0,0.0,0.0,0.0,0.0,0.0,0.0,0.0,825.0,9.83,137
5760,0.03,0.0,0.32,0.0,0.0,0.0,0.0,0.0,0.0,0.0,0.0,0.0,0.0,0.0,0.0,0.0,0.03,0.0,0.0,0.0,0.0,0.0,0.17,0.0,0.0,0.0,0.0,0.0,0.0,0.45,0.0,0.0,0.0,0.0,0.0,0.0,0.0,0.0,0.0,830.0,9.6,137
5761,0.03,0.0,0.32,0.0,0.0,0.0,0.0,0.0,0.0,0.0,0.0,0.0,0.0,0.0,0.0,0.0,0.03,0.0,0.0,0.0,0.0,0.0,0.17,0.0,0.0,0.0,0.0,0.0,0.0,0.45,0.0,0.0,0.0,0.0,0.0,0.0,0.0,0.0,0.0,833.0,9.38,137
5762,0.03,0.0,0.32,0.0,0.0,0.0,0.0,0.0,0.0,0.0,0.0,0.0,0.0,0.0,0.0,0.0,0.03,0.0,0.0,0.0,0.0,0.0,0.17,0.0,0.0,0.0,0.0,0.0,0.0,0.45,0.0,0.0,0.0,0.0,0.0,0.0,0.0,0.0,0.0,834.0,9.15,137
5763,0.03,0.0,0.32,0.0,0.0,0.0,0.0,0.0,0.0,0.0,0.0,0.0,0.0,0.0,0.0,0.0,0.03,0.0,0.0,0.0,0.0,0.0,0.17,0.0,0.0,0.0,0.0,0.0,0.0,0.45,0.0,0.0,0.0,0.0,0.0,0.0,0.0,0.0,0.0,838.0,9.05,137
5764,0.03,0.0,0.32,0.0,0.0,0.0,0.0,0.0,0.0,0.0,0.0,0.0,0.0,0.0,0.0,0.0,0.03,0.0,0.0,0.0,0.0,0.0,0.17,0.0,0.0,0.0,0.0,0.0,0.0,0.45,0.0,0.0,0.0,0.0,0.0,0.0,0.0,0.0,0.0,843.0,8.85,137
5765,0.03,0.0,0.32,0.0,0.0,0.0,0.0,0.0,0.0,0.0,0.0,0.0,0.0,0.0,0.0,0.0,0.03,0.0,0.0,0.0,0.0,0.0,0.17,0.0,0.0,0.0,0.0,0.0,0.0,0.45,0.0,0.0,0.0,0.0,0.0,0.0,0.0,0.0,0.0,850.0,8.59,137
5766,0.03,0.0,0.32,0.0,0.0,0.0,0.0,0.0,0.0,0.0,0.0,0.0,0.0,0.0,0.0,0.0,0.03,0.0,0.0,0.0,0.0,0.0,0.17,0.0,0.0,0.0,0.0,0.0,0.0,0.45,0.0,0.0,0.0,0.0,0.0,0.0,0.0,0.0,0.0,855.0,8.39,137
5767,0.03,0.0,0.32,0.0,0.0,0.0,0.0,0.0,0.0,0.0,0.0,0.0,0.0,0.0,0.0,0.0,0.03,0.0,0.0,0.0,0.0,0.0,0.17,0.0,0.0,0.0,0.0,0.0,0.0,0.45,0.0,0.0,0.0,0.0,0.0,0.0,0.0,0.0,0.0,858.0,8.3,137
5768,0.03,0.0,0.32,0.0,0.0,0.0,0.0,0.0,0.0,0.0,0.0,0.0,0.0,0.0,0.0,0.0,0.03,0.0,0.0,0.0,0.0,0.0,0.17,0.0,0.0,0.0,0.0,0.0,0.0,0.45,0.0,0.0,0.0,0.0,0.0,0.0,0.0,0.0,0.0,861.0,8.1,137
5769,0.03,0.0,0.32,0.0,0.0,0.0,0.0,0.0,0.0,0.0,0.0,0.0,0.0,0.0,0.0,0.0,0.03,0.0,0.0,0.0,0.0,0.0,0.17,0.0,0.0,0.0,0.0,0.0,0.0,0.45,0.0,0.0,0.0,0.0,0.0,0.0,0.0,0.0,0.0,866.0,8.23,137
5770,0.03,0.0,0.32,0.0,0.0,0.0,0.0,0.0,0.0,0.0,0.0,0.0,0.0,0.0,0.0,0.0,0.03,0.0,0.0,0.0,0.0,0.0,0.17,0.0,0.0,0.0,0.0,0.0,0.0,0.45,0.0,0.0,0.0,0.0,0.0,0.0,0.0,0.0,0.0,1071.0,2.82,137
5771,0.03,0.0,0.32,0.0,0.0,0.0,0.0,0.0,0.0,0.0,0.0,0.0,0.0,0.0,0.0,0.0,0.03,0.0,0.0,0.0,0.0,0.0,0.17,0.0,0.0,0.0,0.0,0.0,0.0,0.45,0.0,0.0,0.0,0.0,0.0,0.0,0.0,0.0,0.0,1102.0,2.43,137
5772,0.03,0.0,0.32,0.0,0.0,0.0,0.0,0.0,0.0,0.0,0.0,0.0,0.0,0.0,0.0,0.0,0.03,0.0,0.0,0.0,0.0,0.0,0.17,0.0,0.0,0.0,0.0,0.0,0.0,0.45,0.0,0.0,0.0,0.0,0.0,0.0,0.0,0.0,0.0,1144.0,2.01,137
5773,0.03,0.0,0.32,0.0,0.0,0.0,0.0,0.0,0.0,0.0,0.0,0.0,0.0,0.0,0.0,0.0,0.03,0.0,0.0,0.0,0.0,0.0,0.17,0.0,0.0,0.0,0.0,0.0,0.0,0.45,0.0,0.0,0.0,0.0,0.0,0.0,0.0,0.0,0.0,1221.0,1.33,137
5774,0.03,0.0,0.32,0.0,0.0,0.0,0.0,0.0,0.0,0.0,0.0,0.0,0.0,0.0,0.0,0.0,0.03,0.0,0.0,0.0,0.0,0.0,0.17,0.0,0.0,0.0,0.0,0.0,0.0,0.45,0.0,0.0,0.0,0.0,0.0,0.0,0.0,0.0,0.0,1300.0,0.8200000000000001,137
5775,0.03,0.0,0.32,0.0,0.0,0.0,0.0,0.0,0.0,0.0,0.0,0.0,0.0,0.0,0.0,0.0,0.03,0.0,0.0,0.0,0.0,0.0,0.17,0.0,0.0,0.0,0.0,0.0,0.0,0.45,0.0,0.0,0.0,0.0,0.0,0.0,0.0,0.0,0.0,1347.0,0.54,137
5776,0.03,0.0,0.32,0.0,0.0,0.0,0.0,0.0,0.0,0.0,0.0,0.0,0.0,0.0,0.0,0.0,0.03,0.0,0.0,0.0,0.0,0.0,0.17,0.0,0.0,0.0,0.0,0.0,0.0,0.45,0.0,0.0,0.0,0.0,0.0,0.0,0.0,0.0,0.0,1383.0,0.48,137
5777,0.03,0.0,0.32,0.0,0.0,0.0,0.0,0.0,0.0,0.0,0.0,0.0,0.0,0.0,0.0,0.0,0.03,0.0,0.0,0.0,0.0,0.0,0.17,0.0,0.0,0.0,0.0,0.0,0.0,0.45,0.0,0.0,0.0,0.0,0.0,0.0,0.0,0.0,0.0,1420.0,0.29000000000000004,137
5778,0.03,0.0,0.32,0.0,0.0,0.0,0.0,0.0,0.0,0.0,0.0,0.0,0.0,0.0,0.0,0.0,0.03,0.0,0.0,0.0,0.0,0.0,0.17,0.0,0.0,0.0,0.0,0.0,0.0,0.45,0.0,0.0,0.0,0.0,0.0,0.0,0.0,0.0,0.0,1444.0,0.18999999999999995,137
5779,0.04,0.0,0.23,0.0,0.0,0.0,0.0,0.0,0.0,0.0,0.0,0.0,0.0,0.0,0.0,0.0,0.02,0.0,0.0,0.0,0.0,0.0,0.17,0.0,0.0,0.0,0.0,0.0,0.0,0.54,0.0,0.0,0.0,0.0,0.0,0.0,0.0,0.0,0.0,825.0,10.69,138
5780,0.04,0.0,0.23,0.0,0.0,0.0,0.0,0.0,0.0,0.0,0.0,0.0,0.0,0.0,0.0,0.0,0.02,0.0,0.0,0.0,0.0,0.0,0.17,0.0,0.0,0.0,0.0,0.0,0.0,0.54,0.0,0.0,0.0,0.0,0.0,0.0,0.0,0.0,0.0,828.0,10.92,138
5781,0.04,0.0,0.23,0.0,0.0,0.0,0.0,0.0,0.0,0.0,0.0,0.0,0.0,0.0,0.0,0.0,0.02,0.0,0.0,0.0,0.0,0.0,0.17,0.0,0.0,0.0,0.0,0.0,0.0,0.54,0.0,0.0,0.0,0.0,0.0,0.0,0.0,0.0,0.0,836.0,10.43,138
5782,0.04,0.0,0.23,0.0,0.0,0.0,0.0,0.0,0.0,0.0,0.0,0.0,0.0,0.0,0.0,0.0,0.02,0.0,0.0,0.0,0.0,0.0,0.17,0.0,0.0,0.0,0.0,0.0,0.0,0.54,0.0,0.0,0.0,0.0,0.0,0.0,0.0,0.0,0.0,840.0,9.77,138
5783,0.04,0.0,0.23,0.0,0.0,0.0,0.0,0.0,0.0,0.0,0.0,0.0,0.0,0.0,0.0,0.0,0.02,0.0,0.0,0.0,0.0,0.0,0.17,0.0,0.0,0.0,0.0,0.0,0.0,0.54,0.0,0.0,0.0,0.0,0.0,0.0,0.0,0.0,0.0,841.0,9.9,138
5784,0.04,0.0,0.23,0.0,0.0,0.0,0.0,0.0,0.0,0.0,0.0,0.0,0.0,0.0,0.0,0.0,0.02,0.0,0.0,0.0,0.0,0.0,0.17,0.0,0.0,0.0,0.0,0.0,0.0,0.54,0.0,0.0,0.0,0.0,0.0,0.0,0.0,0.0,0.0,845.0,9.67,138
5785,0.04,0.0,0.23,0.0,0.0,0.0,0.0,0.0,0.0,0.0,0.0,0.0,0.0,0.0,0.0,0.0,0.02,0.0,0.0,0.0,0.0,0.0,0.17,0.0,0.0,0.0,0.0,0.0,0.0,0.54,0.0,0.0,0.0,0.0,0.0,0.0,0.0,0.0,0.0,848.0,9.61,138
5786,0.04,0.0,0.23,0.0,0.0,0.0,0.0,0.0,0.0,0.0,0.0,0.0,0.0,0.0,0.0,0.0,0.02,0.0,0.0,0.0,0.0,0.0,0.17,0.0,0.0,0.0,0.0,0.0,0.0,0.54,0.0,0.0,0.0,0.0,0.0,0.0,0.0,0.0,0.0,849.0,9.38,138
5787,0.04,0.0,0.23,0.0,0.0,0.0,0.0,0.0,0.0,0.0,0.0,0.0,0.0,0.0,0.0,0.0,0.02,0.0,0.0,0.0,0.0,0.0,0.17,0.0,0.0,0.0,0.0,0.0,0.0,0.54,0.0,0.0,0.0,0.0,0.0,0.0,0.0,0.0,0.0,858.0,9.25,138
5788,0.04,0.0,0.23,0.0,0.0,0.0,0.0,0.0,0.0,0.0,0.0,0.0,0.0,0.0,0.0,0.0,0.02,0.0,0.0,0.0,0.0,0.0,0.17,0.0,0.0,0.0,0.0,0.0,0.0,0.54,0.0,0.0,0.0,0.0,0.0,0.0,0.0,0.0,0.0,861.0,8.99,138
5789,0.04,0.0,0.23,0.0,0.0,0.0,0.0,0.0,0.0,0.0,0.0,0.0,0.0,0.0,0.0,0.0,0.02,0.0,0.0,0.0,0.0,0.0,0.17,0.0,0.0,0.0,0.0,0.0,0.0,0.54,0.0,0.0,0.0,0.0,0.0,0.0,0.0,0.0,0.0,867.0,8.82,138
5790,0.04,0.0,0.23,0.0,0.0,0.0,0.0,0.0,0.0,0.0,0.0,0.0,0.0,0.0,0.0,0.0,0.02,0.0,0.0,0.0,0.0,0.0,0.17,0.0,0.0,0.0,0.0,0.0,0.0,0.54,0.0,0.0,0.0,0.0,0.0,0.0,0.0,0.0,0.0,872.0,8.63,138
5791,0.04,0.0,0.23,0.0,0.0,0.0,0.0,0.0,0.0,0.0,0.0,0.0,0.0,0.0,0.0,0.0,0.02,0.0,0.0,0.0,0.0,0.0,0.17,0.0,0.0,0.0,0.0,0.0,0.0,0.54,0.0,0.0,0.0,0.0,0.0,0.0,0.0,0.0,0.0,876.0,8.46,138
5792,0.04,0.0,0.23,0.0,0.0,0.0,0.0,0.0,0.0,0.0,0.0,0.0,0.0,0.0,0.0,0.0,0.02,0.0,0.0,0.0,0.0,0.0,0.17,0.0,0.0,0.0,0.0,0.0,0.0,0.54,0.0,0.0,0.0,0.0,0.0,0.0,0.0,0.0,0.0,882.0,8.3,138
5793,0.04,0.0,0.23,0.0,0.0,0.0,0.0,0.0,0.0,0.0,0.0,0.0,0.0,0.0,0.0,0.0,0.02,0.0,0.0,0.0,0.0,0.0,0.17,0.0,0.0,0.0,0.0,0.0,0.0,0.54,0.0,0.0,0.0,0.0,0.0,0.0,0.0,0.0,0.0,887.0,8.1,138
5794,0.04,0.0,0.23,0.0,0.0,0.0,0.0,0.0,0.0,0.0,0.0,0.0,0.0,0.0,0.0,0.0,0.02,0.0,0.0,0.0,0.0,0.0,0.17,0.0,0.0,0.0,0.0,0.0,0.0,0.54,0.0,0.0,0.0,0.0,0.0,0.0,0.0,0.0,0.0,1134.0,2.73,138
5795,0.04,0.0,0.23,0.0,0.0,0.0,0.0,0.0,0.0,0.0,0.0,0.0,0.0,0.0,0.0,0.0,0.02,0.0,0.0,0.0,0.0,0.0,0.17,0.0,0.0,0.0,0.0,0.0,0.0,0.54,0.0,0.0,0.0,0.0,0.0,0.0,0.0,0.0,0.0,1176.0,2.31,138
5796,0.04,0.0,0.23,0.0,0.0,0.0,0.0,0.0,0.0,0.0,0.0,0.0,0.0,0.0,0.0,0.0,0.02,0.0,0.0,0.0,0.0,0.0,0.17,0.0,0.0,0.0,0.0,0.0,0.0,0.54,0.0,0.0,0.0,0.0,0.0,0.0,0.0,0.0,0.0,1255.0,1.64,138
5797,0.04,0.0,0.23,0.0,0.0,0.0,0.0,0.0,0.0,0.0,0.0,0.0,0.0,0.0,0.0,0.0,0.02,0.0,0.0,0.0,0.0,0.0,0.17,0.0,0.0,0.0,0.0,0.0,0.0,0.54,0.0,0.0,0.0,0.0,0.0,0.0,0.0,0.0,0.0,1302.0,1.3199999999999998,138
5798,0.04,0.0,0.23,0.0,0.0,0.0,0.0,0.0,0.0,0.0,0.0,0.0,0.0,0.0,0.0,0.0,0.02,0.0,0.0,0.0,0.0,0.0,0.17,0.0,0.0,0.0,0.0,0.0,0.0,0.54,0.0,0.0,0.0,0.0,0.0,0.0,0.0,0.0,0.0,1342.0,1.09,138
5799,0.04,0.0,0.23,0.0,0.0,0.0,0.0,0.0,0.0,0.0,0.0,0.0,0.0,0.0,0.0,0.0,0.02,0.0,0.0,0.0,0.0,0.0,0.17,0.0,0.0,0.0,0.0,0.0,0.0,0.54,0.0,0.0,0.0,0.0,0.0,0.0,0.0,0.0,0.0,1357.0,0.8700000000000001,138
5800,0.04,0.0,0.23,0.0,0.0,0.0,0.0,0.0,0.0,0.0,0.0,0.0,0.0,0.0,0.0,0.0,0.02,0.0,0.0,0.0,0.0,0.0,0.17,0.0,0.0,0.0,0.0,0.0,0.0,0.54,0.0,0.0,0.0,0.0,0.0,0.0,0.0,0.0,0.0,1397.0,0.74,138
5801,0.04,0.0,0.23,0.0,0.0,0.0,0.0,0.0,0.0,0.0,0.0,0.0,0.0,0.0,0.0,0.0,0.02,0.0,0.0,0.0,0.0,0.0,0.17,0.0,0.0,0.0,0.0,0.0,0.0,0.54,0.0,0.0,0.0,0.0,0.0,0.0,0.0,0.0,0.0,1426.0,0.6799999999999999,138
5802,0.06,0.0,0.28,0.0,0.0,0.0,0.0,0.0,0.0,0.0,0.0,0.0,0.0,0.0,0.0,0.0,0.01,0.0,0.0,0.0,0.0,0.0,0.18,0.0,0.0,0.0,0.0,0.0,0.0,0.47,0.0,0.0,0.0,0.0,0.0,0.0,0.0,0.0,0.0,812.0,11.0,139
5803,0.06,0.0,0.28,0.0,0.0,0.0,0.0,0.0,0.0,0.0,0.0,0.0,0.0,0.0,0.0,0.0,0.01,0.0,0.0,0.0,0.0,0.0,0.18,0.0,0.0,0.0,0.0,0.0,0.0,0.47,0.0,0.0,0.0,0.0,0.0,0.0,0.0,0.0,0.0,817.0,10.31,139
5804,0.06,0.0,0.28,0.0,0.0,0.0,0.0,0.0,0.0,0.0,0.0,0.0,0.0,0.0,0.0,0.0,0.01,0.0,0.0,0.0,0.0,0.0,0.18,0.0,0.0,0.0,0.0,0.0,0.0,0.47,0.0,0.0,0.0,0.0,0.0,0.0,0.0,0.0,0.0,820.0,10.4,139
5805,0.06,0.0,0.28,0.0,0.0,0.0,0.0,0.0,0.0,0.0,0.0,0.0,0.0,0.0,0.0,0.0,0.01,0.0,0.0,0.0,0.0,0.0,0.18,0.0,0.0,0.0,0.0,0.0,0.0,0.47,0.0,0.0,0.0,0.0,0.0,0.0,0.0,0.0,0.0,826.0,9.81,139
5806,0.06,0.0,0.28,0.0,0.0,0.0,0.0,0.0,0.0,0.0,0.0,0.0,0.0,0.0,0.0,0.0,0.01,0.0,0.0,0.0,0.0,0.0,0.18,0.0,0.0,0.0,0.0,0.0,0.0,0.47,0.0,0.0,0.0,0.0,0.0,0.0,0.0,0.0,0.0,828.0,9.98,139
5807,0.06,0.0,0.28,0.0,0.0,0.0,0.0,0.0,0.0,0.0,0.0,0.0,0.0,0.0,0.0,0.0,0.01,0.0,0.0,0.0,0.0,0.0,0.18,0.0,0.0,0.0,0.0,0.0,0.0,0.47,0.0,0.0,0.0,0.0,0.0,0.0,0.0,0.0,0.0,833.0,9.45,139
5808,0.06,0.0,0.28,0.0,0.0,0.0,0.0,0.0,0.0,0.0,0.0,0.0,0.0,0.0,0.0,0.0,0.01,0.0,0.0,0.0,0.0,0.0,0.18,0.0,0.0,0.0,0.0,0.0,0.0,0.47,0.0,0.0,0.0,0.0,0.0,0.0,0.0,0.0,0.0,834.0,9.65,139
5809,0.06,0.0,0.28,0.0,0.0,0.0,0.0,0.0,0.0,0.0,0.0,0.0,0.0,0.0,0.0,0.0,0.01,0.0,0.0,0.0,0.0,0.0,0.18,0.0,0.0,0.0,0.0,0.0,0.0,0.47,0.0,0.0,0.0,0.0,0.0,0.0,0.0,0.0,0.0,837.0,9.35,139
5810,0.06,0.0,0.28,0.0,0.0,0.0,0.0,0.0,0.0,0.0,0.0,0.0,0.0,0.0,0.0,0.0,0.01,0.0,0.0,0.0,0.0,0.0,0.18,0.0,0.0,0.0,0.0,0.0,0.0,0.47,0.0,0.0,0.0,0.0,0.0,0.0,0.0,0.0,0.0,842.0,9.05,139
5811,0.06,0.0,0.28,0.0,0.0,0.0,0.0,0.0,0.0,0.0,0.0,0.0,0.0,0.0,0.0,0.0,0.01,0.0,0.0,0.0,0.0,0.0,0.18,0.0,0.0,0.0,0.0,0.0,0.0,0.47,0.0,0.0,0.0,0.0,0.0,0.0,0.0,0.0,0.0,847.0,8.73,139
5812,0.06,0.0,0.28,0.0,0.0,0.0,0.0,0.0,0.0,0.0,0.0,0.0,0.0,0.0,0.0,0.0,0.01,0.0,0.0,0.0,0.0,0.0,0.18,0.0,0.0,0.0,0.0,0.0,0.0,0.47,0.0,0.0,0.0,0.0,0.0,0.0,0.0,0.0,0.0,850.0,8.86,139
5813,0.06,0.0,0.28,0.0,0.0,0.0,0.0,0.0,0.0,0.0,0.0,0.0,0.0,0.0,0.0,0.0,0.01,0.0,0.0,0.0,0.0,0.0,0.18,0.0,0.0,0.0,0.0,0.0,0.0,0.47,0.0,0.0,0.0,0.0,0.0,0.0,0.0,0.0,0.0,855.0,8.63,139
5814,0.06,0.0,0.28,0.0,0.0,0.0,0.0,0.0,0.0,0.0,0.0,0.0,0.0,0.0,0.0,0.0,0.01,0.0,0.0,0.0,0.0,0.0,0.18,0.0,0.0,0.0,0.0,0.0,0.0,0.47,0.0,0.0,0.0,0.0,0.0,0.0,0.0,0.0,0.0,856.0,8.4,139
5815,0.06,0.0,0.28,0.0,0.0,0.0,0.0,0.0,0.0,0.0,0.0,0.0,0.0,0.0,0.0,0.0,0.01,0.0,0.0,0.0,0.0,0.0,0.18,0.0,0.0,0.0,0.0,0.0,0.0,0.47,0.0,0.0,0.0,0.0,0.0,0.0,0.0,0.0,0.0,858.0,8.49,139
5816,0.06,0.0,0.28,0.0,0.0,0.0,0.0,0.0,0.0,0.0,0.0,0.0,0.0,0.0,0.0,0.0,0.01,0.0,0.0,0.0,0.0,0.0,0.18,0.0,0.0,0.0,0.0,0.0,0.0,0.47,0.0,0.0,0.0,0.0,0.0,0.0,0.0,0.0,0.0,863.0,8.3,139
5817,0.06,0.0,0.28,0.0,0.0,0.0,0.0,0.0,0.0,0.0,0.0,0.0,0.0,0.0,0.0,0.0,0.01,0.0,0.0,0.0,0.0,0.0,0.18,0.0,0.0,0.0,0.0,0.0,0.0,0.47,0.0,0.0,0.0,0.0,0.0,0.0,0.0,0.0,0.0,866.0,8.13,139
5818,0.06,0.0,0.28,0.0,0.0,0.0,0.0,0.0,0.0,0.0,0.0,0.0,0.0,0.0,0.0,0.0,0.01,0.0,0.0,0.0,0.0,0.0,0.18,0.0,0.0,0.0,0.0,0.0,0.0,0.47,0.0,0.0,0.0,0.0,0.0,0.0,0.0,0.0,0.0,867.0,7.9700000000000015,139
5819,0.06,0.0,0.28,0.0,0.0,0.0,0.0,0.0,0.0,0.0,0.0,0.0,0.0,0.0,0.0,0.0,0.01,0.0,0.0,0.0,0.0,0.0,0.18,0.0,0.0,0.0,0.0,0.0,0.0,0.47,0.0,0.0,0.0,0.0,0.0,0.0,0.0,0.0,0.0,869.0,7.800000000000002,139
5820,0.06,0.0,0.28,0.0,0.0,0.0,0.0,0.0,0.0,0.0,0.0,0.0,0.0,0.0,0.0,0.0,0.01,0.0,0.0,0.0,0.0,0.0,0.18,0.0,0.0,0.0,0.0,0.0,0.0,0.47,0.0,0.0,0.0,0.0,0.0,0.0,0.0,0.0,0.0,872.0,7.699999999999998,139
5821,0.06,0.0,0.28,0.0,0.0,0.0,0.0,0.0,0.0,0.0,0.0,0.0,0.0,0.0,0.0,0.0,0.01,0.0,0.0,0.0,0.0,0.0,0.18,0.0,0.0,0.0,0.0,0.0,0.0,0.47,0.0,0.0,0.0,0.0,0.0,0.0,0.0,0.0,0.0,1091.0,2.89,139
5822,0.06,0.0,0.28,0.0,0.0,0.0,0.0,0.0,0.0,0.0,0.0,0.0,0.0,0.0,0.0,0.0,0.01,0.0,0.0,0.0,0.0,0.0,0.18,0.0,0.0,0.0,0.0,0.0,0.0,0.47,0.0,0.0,0.0,0.0,0.0,0.0,0.0,0.0,0.0,1143.0,2.27,139
5823,0.06,0.0,0.28,0.0,0.0,0.0,0.0,0.0,0.0,0.0,0.0,0.0,0.0,0.0,0.0,0.0,0.01,0.0,0.0,0.0,0.0,0.0,0.18,0.0,0.0,0.0,0.0,0.0,0.0,0.47,0.0,0.0,0.0,0.0,0.0,0.0,0.0,0.0,0.0,1183.0,1.93,139
5824,0.06,0.0,0.28,0.0,0.0,0.0,0.0,0.0,0.0,0.0,0.0,0.0,0.0,0.0,0.0,0.0,0.01,0.0,0.0,0.0,0.0,0.0,0.18,0.0,0.0,0.0,0.0,0.0,0.0,0.47,0.0,0.0,0.0,0.0,0.0,0.0,0.0,0.0,0.0,1228.0,1.6,139
5825,0.06,0.0,0.28,0.0,0.0,0.0,0.0,0.0,0.0,0.0,0.0,0.0,0.0,0.0,0.0,0.0,0.01,0.0,0.0,0.0,0.0,0.0,0.18,0.0,0.0,0.0,0.0,0.0,0.0,0.47,0.0,0.0,0.0,0.0,0.0,0.0,0.0,0.0,0.0,1312.0,1.04,139
5826,0.06,0.0,0.28,0.0,0.0,0.0,0.0,0.0,0.0,0.0,0.0,0.0,0.0,0.0,0.0,0.0,0.01,0.0,0.0,0.0,0.0,0.0,0.18,0.0,0.0,0.0,0.0,0.0,0.0,0.47,0.0,0.0,0.0,0.0,0.0,0.0,0.0,0.0,0.0,1394.0,0.71,139
5827,0.06,0.0,0.28,0.0,0.0,0.0,0.0,0.0,0.0,0.0,0.0,0.0,0.0,0.0,0.0,0.0,0.01,0.0,0.0,0.0,0.0,0.0,0.18,0.0,0.0,0.0,0.0,0.0,0.0,0.47,0.0,0.0,0.0,0.0,0.0,0.0,0.0,0.0,0.0,1447.0,0.54,139
5828,0.05,0.0,0.19,0.0,0.0,0.0,0.0,0.0,0.0,0.0,0.0,0.0,0.0,0.0,0.0,0.0,0.02,0.0,0.0,0.0,0.0,0.0,0.18,0.0,0.0,0.0,0.0,0.0,0.0,0.57,0.0,0.0,0.0,0.0,0.0,0.0,0.0,0.0,0.0,825.0,11.0,140
5829,0.05,0.0,0.19,0.0,0.0,0.0,0.0,0.0,0.0,0.0,0.0,0.0,0.0,0.0,0.0,0.0,0.02,0.0,0.0,0.0,0.0,0.0,0.18,0.0,0.0,0.0,0.0,0.0,0.0,0.57,0.0,0.0,0.0,0.0,0.0,0.0,0.0,0.0,0.0,832.0,10.57,140
5830,0.05,0.0,0.19,0.0,0.0,0.0,0.0,0.0,0.0,0.0,0.0,0.0,0.0,0.0,0.0,0.0,0.02,0.0,0.0,0.0,0.0,0.0,0.18,0.0,0.0,0.0,0.0,0.0,0.0,0.57,0.0,0.0,0.0,0.0,0.0,0.0,0.0,0.0,0.0,838.0,10.01,140
5831,0.05,0.0,0.19,0.0,0.0,0.0,0.0,0.0,0.0,0.0,0.0,0.0,0.0,0.0,0.0,0.0,0.02,0.0,0.0,0.0,0.0,0.0,0.18,0.0,0.0,0.0,0.0,0.0,0.0,0.57,0.0,0.0,0.0,0.0,0.0,0.0,0.0,0.0,0.0,839.0,10.17,140
5832,0.05,0.0,0.19,0.0,0.0,0.0,0.0,0.0,0.0,0.0,0.0,0.0,0.0,0.0,0.0,0.0,0.02,0.0,0.0,0.0,0.0,0.0,0.18,0.0,0.0,0.0,0.0,0.0,0.0,0.57,0.0,0.0,0.0,0.0,0.0,0.0,0.0,0.0,0.0,841.0,9.81,140
5833,0.05,0.0,0.19,0.0,0.0,0.0,0.0,0.0,0.0,0.0,0.0,0.0,0.0,0.0,0.0,0.0,0.02,0.0,0.0,0.0,0.0,0.0,0.18,0.0,0.0,0.0,0.0,0.0,0.0,0.57,0.0,0.0,0.0,0.0,0.0,0.0,0.0,0.0,0.0,843.0,9.94,140
5834,0.05,0.0,0.19,0.0,0.0,0.0,0.0,0.0,0.0,0.0,0.0,0.0,0.0,0.0,0.0,0.0,0.02,0.0,0.0,0.0,0.0,0.0,0.18,0.0,0.0,0.0,0.0,0.0,0.0,0.57,0.0,0.0,0.0,0.0,0.0,0.0,0.0,0.0,0.0,847.0,9.695,140
5835,0.05,0.0,0.19,0.0,0.0,0.0,0.0,0.0,0.0,0.0,0.0,0.0,0.0,0.0,0.0,0.0,0.02,0.0,0.0,0.0,0.0,0.0,0.18,0.0,0.0,0.0,0.0,0.0,0.0,0.57,0.0,0.0,0.0,0.0,0.0,0.0,0.0,0.0,0.0,854.0,9.22,140
5836,0.05,0.0,0.19,0.0,0.0,0.0,0.0,0.0,0.0,0.0,0.0,0.0,0.0,0.0,0.0,0.0,0.02,0.0,0.0,0.0,0.0,0.0,0.18,0.0,0.0,0.0,0.0,0.0,0.0,0.57,0.0,0.0,0.0,0.0,0.0,0.0,0.0,0.0,0.0,855.0,9.35,140
5837,0.05,0.0,0.19,0.0,0.0,0.0,0.0,0.0,0.0,0.0,0.0,0.0,0.0,0.0,0.0,0.0,0.02,0.0,0.0,0.0,0.0,0.0,0.18,0.0,0.0,0.0,0.0,0.0,0.0,0.57,0.0,0.0,0.0,0.0,0.0,0.0,0.0,0.0,0.0,857.0,9.22,140
5838,0.05,0.0,0.19,0.0,0.0,0.0,0.0,0.0,0.0,0.0,0.0,0.0,0.0,0.0,0.0,0.0,0.02,0.0,0.0,0.0,0.0,0.0,0.18,0.0,0.0,0.0,0.0,0.0,0.0,0.57,0.0,0.0,0.0,0.0,0.0,0.0,0.0,0.0,0.0,860.0,9.05,140
5839,0.05,0.0,0.19,0.0,0.0,0.0,0.0,0.0,0.0,0.0,0.0,0.0,0.0,0.0,0.0,0.0,0.02,0.0,0.0,0.0,0.0,0.0,0.18,0.0,0.0,0.0,0.0,0.0,0.0,0.57,0.0,0.0,0.0,0.0,0.0,0.0,0.0,0.0,0.0,865.0,8.86,140
5840,0.05,0.0,0.19,0.0,0.0,0.0,0.0,0.0,0.0,0.0,0.0,0.0,0.0,0.0,0.0,0.0,0.02,0.0,0.0,0.0,0.0,0.0,0.18,0.0,0.0,0.0,0.0,0.0,0.0,0.57,0.0,0.0,0.0,0.0,0.0,0.0,0.0,0.0,0.0,868.0,8.72,140
5841,0.05,0.0,0.19,0.0,0.0,0.0,0.0,0.0,0.0,0.0,0.0,0.0,0.0,0.0,0.0,0.0,0.02,0.0,0.0,0.0,0.0,0.0,0.18,0.0,0.0,0.0,0.0,0.0,0.0,0.57,0.0,0.0,0.0,0.0,0.0,0.0,0.0,0.0,0.0,871.0,8.59,140
5842,0.05,0.0,0.19,0.0,0.0,0.0,0.0,0.0,0.0,0.0,0.0,0.0,0.0,0.0,0.0,0.0,0.02,0.0,0.0,0.0,0.0,0.0,0.18,0.0,0.0,0.0,0.0,0.0,0.0,0.57,0.0,0.0,0.0,0.0,0.0,0.0,0.0,0.0,0.0,874.0,8.36,140
5843,0.05,0.0,0.19,0.0,0.0,0.0,0.0,0.0,0.0,0.0,0.0,0.0,0.0,0.0,0.0,0.0,0.02,0.0,0.0,0.0,0.0,0.0,0.18,0.0,0.0,0.0,0.0,0.0,0.0,0.57,0.0,0.0,0.0,0.0,0.0,0.0,0.0,0.0,0.0,879.0,8.23,140
5844,0.05,0.0,0.19,0.0,0.0,0.0,0.0,0.0,0.0,0.0,0.0,0.0,0.0,0.0,0.0,0.0,0.02,0.0,0.0,0.0,0.0,0.0,0.18,0.0,0.0,0.0,0.0,0.0,0.0,0.57,0.0,0.0,0.0,0.0,0.0,0.0,0.0,0.0,0.0,880.0,8.07,140
5845,0.05,0.0,0.19,0.0,0.0,0.0,0.0,0.0,0.0,0.0,0.0,0.0,0.0,0.0,0.0,0.0,0.02,0.0,0.0,0.0,0.0,0.0,0.18,0.0,0.0,0.0,0.0,0.0,0.0,0.57,0.0,0.0,0.0,0.0,0.0,0.0,0.0,0.0,0.0,884.0,7.9700000000000015,140
5846,0.05,0.0,0.19,0.0,0.0,0.0,0.0,0.0,0.0,0.0,0.0,0.0,0.0,0.0,0.0,0.0,0.02,0.0,0.0,0.0,0.0,0.0,0.18,0.0,0.0,0.0,0.0,0.0,0.0,0.57,0.0,0.0,0.0,0.0,0.0,0.0,0.0,0.0,0.0,885.0,7.9,140
5847,0.05,0.0,0.19,0.0,0.0,0.0,0.0,0.0,0.0,0.0,0.0,0.0,0.0,0.0,0.0,0.0,0.02,0.0,0.0,0.0,0.0,0.0,0.18,0.0,0.0,0.0,0.0,0.0,0.0,0.57,0.0,0.0,0.0,0.0,0.0,0.0,0.0,0.0,0.0,1127.0,2.92,140
5848,0.05,0.0,0.19,0.0,0.0,0.0,0.0,0.0,0.0,0.0,0.0,0.0,0.0,0.0,0.0,0.0,0.02,0.0,0.0,0.0,0.0,0.0,0.18,0.0,0.0,0.0,0.0,0.0,0.0,0.57,0.0,0.0,0.0,0.0,0.0,0.0,0.0,0.0,0.0,1174.0,2.43,140
5849,0.05,0.0,0.19,0.0,0.0,0.0,0.0,0.0,0.0,0.0,0.0,0.0,0.0,0.0,0.0,0.0,0.02,0.0,0.0,0.0,0.0,0.0,0.18,0.0,0.0,0.0,0.0,0.0,0.0,0.57,0.0,0.0,0.0,0.0,0.0,0.0,0.0,0.0,0.0,1217.0,2.06,140
5850,0.05,0.0,0.19,0.0,0.0,0.0,0.0,0.0,0.0,0.0,0.0,0.0,0.0,0.0,0.0,0.0,0.02,0.0,0.0,0.0,0.0,0.0,0.18,0.0,0.0,0.0,0.0,0.0,0.0,0.57,0.0,0.0,0.0,0.0,0.0,0.0,0.0,0.0,0.0,1299.0,1.5,140
5851,0.05,0.0,0.19,0.0,0.0,0.0,0.0,0.0,0.0,0.0,0.0,0.0,0.0,0.0,0.0,0.0,0.02,0.0,0.0,0.0,0.0,0.0,0.18,0.0,0.0,0.0,0.0,0.0,0.0,0.57,0.0,0.0,0.0,0.0,0.0,0.0,0.0,0.0,0.0,1378.0,1.1,140
5852,0.05,0.0,0.19,0.0,0.0,0.0,0.0,0.0,0.0,0.0,0.0,0.0,0.0,0.0,0.0,0.0,0.02,0.0,0.0,0.0,0.0,0.0,0.18,0.0,0.0,0.0,0.0,0.0,0.0,0.57,0.0,0.0,0.0,0.0,0.0,0.0,0.0,0.0,0.0,1457.0,0.8400000000000001,140
6538,0.0,0.0,0.5,0.0,0.0,0.0,0.0,0.0,0.0,0.0,0.0,0.0,0.0,0.0,0.0,0.0,0.0,0.0,0.0,0.0,0.0,0.0,0.0,0.0,0.0,0.0,0.0,0.0,0.0,0.0,0.0,0.0,0.0,0.0,0.0,0.0,0.0,0.5,0.0,1373.0,0.23299611039215384,141
6539,0.0,0.0,0.5,0.0,0.0,0.0,0.0,0.0,0.0,0.0,0.0,0.0,0.0,0.0,0.0,0.0,0.0,0.0,0.0,0.0,0.0,0.0,0.0,0.0,0.0,0.0,0.0,0.0,0.0,0.0,0.0,0.0,0.0,0.0,0.0,0.0,0.0,0.5,0.0,1423.0,0.08635983067474821,141
6540,0.0,0.0,0.5,0.0,0.0,0.0,0.0,0.0,0.0,0.0,0.0,0.0,0.0,0.0,0.0,0.0,0.0,0.0,0.0,0.0,0.0,0.0,0.0,0.0,0.0,0.0,0.0,0.0,0.0,0.0,0.0,0.0,0.0,0.0,0.0,0.0,0.0,0.5,0.0,1453.0,0.0,141
6541,0.0,0.0,0.5,0.0,0.0,0.0,0.0,0.0,0.0,0.0,0.0,0.0,0.0,0.0,0.0,0.0,0.0,0.0,0.0,0.0,0.0,0.0,0.0,0.0,0.0,0.0,0.0,0.0,0.0,0.0,0.0,0.0,0.0,0.0,0.0,0.0,0.0,0.5,0.0,1493.0,-0.10237290870955856,141
6542,0.0,0.0,0.5,0.0,0.0,0.0,0.0,0.0,0.0,0.0,0.0,0.0,0.0,0.0,0.0,0.0,0.0,0.0,0.0,0.0,0.0,0.0,0.0,0.0,0.0,0.0,0.0,0.0,0.0,0.0,0.0,0.0,0.0,0.0,0.0,0.0,0.0,0.5,0.0,1543.0,-0.2596373105057561,141
6543,0.0,0.0,0.5,0.0,0.0,0.0,0.0,0.0,0.0,0.0,0.0,0.0,0.0,0.0,0.0,0.0,0.0,0.0,0.0,0.0,0.0,0.0,0.0,0.0,0.0,0.0,0.0,0.0,0.0,0.0,0.0,0.0,0.0,0.0,0.0,0.0,0.0,0.5,0.0,1593.0,-0.4089353929735008,141
23568,0.0,0.0,0.5,0.0,0.0,0.0,0.0,0.0,0.0,0.0,0.0,0.0,0.0,0.0,0.0,0.0,0.0,0.0,0.0,0.0,0.0,0.0,0.0,0.0,0.0,0.0,0.0,0.0,0.0,0.0,0.0,0.0,0.0,0.0,0.0,0.0,0.0,0.5,0.0,879.0,8.0,141
23569,0.0,0.0,0.5,0.0,0.0,0.0,0.0,0.0,0.0,0.0,0.0,0.0,0.0,0.0,0.0,0.0,0.0,0.0,0.0,0.0,0.0,0.0,0.0,0.0,0.0,0.0,0.0,0.0,0.0,0.0,0.0,0.0,0.0,0.0,0.0,0.0,0.0,0.5,0.0,849.0,10.0,141
23570,0.0,0.0,0.5,0.0,0.0,0.0,0.0,0.0,0.0,0.0,0.0,0.0,0.0,0.0,0.0,0.0,0.0,0.0,0.0,0.0,0.0,0.0,0.0,0.0,0.0,0.0,0.0,0.0,0.0,0.0,0.0,0.0,0.0,0.0,0.0,0.0,0.0,0.5,0.0,822.0,12.0,141
84183,0.0,0.0,0.5,0.0,0.0,0.0,0.0,0.0,0.0,0.0,0.0,0.0,0.0,0.0,0.0,0.0,0.0,0.0,0.0,0.0,0.0,0.0,0.0,0.0,0.0,0.0,0.0,0.0,0.0,0.0,0.0,0.0,0.0,0.0,0.0,0.0,0.0,0.5,0.0,812.0,12.0,141
84185,0.0,0.0,0.5,0.0,0.0,0.0,0.0,0.0,0.0,0.0,0.0,0.0,0.0,0.0,0.0,0.0,0.0,0.0,0.0,0.0,0.0,0.0,0.0,0.0,0.0,0.0,0.0,0.0,0.0,0.0,0.0,0.0,0.0,0.0,0.0,0.0,0.0,0.5,0.0,837.0,10.5,141
84186,0.0,0.0,0.5,0.0,0.0,0.0,0.0,0.0,0.0,0.0,0.0,0.0,0.0,0.0,0.0,0.0,0.0,0.0,0.0,0.0,0.0,0.0,0.0,0.0,0.0,0.0,0.0,0.0,0.0,0.0,0.0,0.0,0.0,0.0,0.0,0.0,0.0,0.5,0.0,851.0,9.0,141
88079,0.0,0.0,0.5,0.0,0.0,0.0,0.0,0.0,0.0,0.0,0.0,0.0,0.0,0.0,0.0,0.0,0.0,0.0,0.0,0.0,0.0,0.0,0.0,0.0,0.0,0.0,0.0,0.0,0.0,0.0,0.0,0.0,0.0,0.0,0.0,0.0,0.0,0.5,0.0,910.0,7.0,141
88080,0.0,0.0,0.5,0.0,0.0,0.0,0.0,0.0,0.0,0.0,0.0,0.0,0.0,0.0,0.0,0.0,0.0,0.0,0.0,0.0,0.0,0.0,0.0,0.0,0.0,0.0,0.0,0.0,0.0,0.0,0.0,0.0,0.0,0.0,0.0,0.0,0.0,0.5,0.0,900.0,7.5,141
88081,0.0,0.0,0.5,0.0,0.0,0.0,0.0,0.0,0.0,0.0,0.0,0.0,0.0,0.0,0.0,0.0,0.0,0.0,0.0,0.0,0.0,0.0,0.0,0.0,0.0,0.0,0.0,0.0,0.0,0.0,0.0,0.0,0.0,0.0,0.0,0.0,0.0,0.5,0.0,891.0,8.0,141
88082,0.0,0.0,0.5,0.0,0.0,0.0,0.0,0.0,0.0,0.0,0.0,0.0,0.0,0.0,0.0,0.0,0.0,0.0,0.0,0.0,0.0,0.0,0.0,0.0,0.0,0.0,0.0,0.0,0.0,0.0,0.0,0.0,0.0,0.0,0.0,0.0,0.0,0.5,0.0,882.0,8.5,141
88083,0.0,0.0,0.5,0.0,0.0,0.0,0.0,0.0,0.0,0.0,0.0,0.0,0.0,0.0,0.0,0.0,0.0,0.0,0.0,0.0,0.0,0.0,0.0,0.0,0.0,0.0,0.0,0.0,0.0,0.0,0.0,0.0,0.0,0.0,0.0,0.0,0.0,0.5,0.0,873.0,9.0,141
88084,0.0,0.0,0.5,0.0,0.0,0.0,0.0,0.0,0.0,0.0,0.0,0.0,0.0,0.0,0.0,0.0,0.0,0.0,0.0,0.0,0.0,0.0,0.0,0.0,0.0,0.0,0.0,0.0,0.0,0.0,0.0,0.0,0.0,0.0,0.0,0.0,0.0,0.5,0.0,864.0,9.5,141
88085,0.0,0.0,0.5,0.0,0.0,0.0,0.0,0.0,0.0,0.0,0.0,0.0,0.0,0.0,0.0,0.0,0.0,0.0,0.0,0.0,0.0,0.0,0.0,0.0,0.0,0.0,0.0,0.0,0.0,0.0,0.0,0.0,0.0,0.0,0.0,0.0,0.0,0.5,0.0,855.0,10.0,141
88086,0.0,0.0,0.5,0.0,0.0,0.0,0.0,0.0,0.0,0.0,0.0,0.0,0.0,0.0,0.0,0.0,0.0,0.0,0.0,0.0,0.0,0.0,0.0,0.0,0.0,0.0,0.0,0.0,0.0,0.0,0.0,0.0,0.0,0.0,0.0,0.0,0.0,0.5,0.0,846.0,10.5,141
88087,0.0,0.0,0.5,0.0,0.0,0.0,0.0,0.0,0.0,0.0,0.0,0.0,0.0,0.0,0.0,0.0,0.0,0.0,0.0,0.0,0.0,0.0,0.0,0.0,0.0,0.0,0.0,0.0,0.0,0.0,0.0,0.0,0.0,0.0,0.0,0.0,0.0,0.5,0.0,830.0,11.5,141
88146,0.0,0.0,0.5,0.0,0.0,0.0,0.0,0.0,0.0,0.0,0.0,0.0,0.0,0.0,0.0,0.0,0.0,0.0,0.0,0.0,0.0,0.0,0.0,0.0,0.0,0.0,0.0,0.0,0.0,0.0,0.0,0.0,0.0,0.0,0.0,0.0,0.0,0.5,0.0,829.0,11.940000000000001,141
88147,0.0,0.0,0.5,0.0,0.0,0.0,0.0,0.0,0.0,0.0,0.0,0.0,0.0,0.0,0.0,0.0,0.0,0.0,0.0,0.0,0.0,0.0,0.0,0.0,0.0,0.0,0.0,0.0,0.0,0.0,0.0,0.0,0.0,0.0,0.0,0.0,0.0,0.5,0.0,835.0,11.455,141
88148,0.0,0.0,0.5,0.0,0.0,0.0,0.0,0.0,0.0,0.0,0.0,0.0,0.0,0.0,0.0,0.0,0.0,0.0,0.0,0.0,0.0,0.0,0.0,0.0,0.0,0.0,0.0,0.0,0.0,0.0,0.0,0.0,0.0,0.0,0.0,0.0,0.0,0.5,0.0,847.0,10.53,141
88149,0.0,0.0,0.5,0.0,0.0,0.0,0.0,0.0,0.0,0.0,0.0,0.0,0.0,0.0,0.0,0.0,0.0,0.0,0.0,0.0,0.0,0.0,0.0,0.0,0.0,0.0,0.0,0.0,0.0,0.0,0.0,0.0,0.0,0.0,0.0,0.0,0.0,0.5,0.0,857.0,9.87,141
88150,0.0,0.0,0.5,0.0,0.0,0.0,0.0,0.0,0.0,0.0,0.0,0.0,0.0,0.0,0.0,0.0,0.0,0.0,0.0,0.0,0.0,0.0,0.0,0.0,0.0,0.0,0.0,0.0,0.0,0.0,0.0,0.0,0.0,0.0,0.0,0.0,0.0,0.5,0.0,853.0,10.09,141
88151,0.0,0.0,0.5,0.0,0.0,0.0,0.0,0.0,0.0,0.0,0.0,0.0,0.0,0.0,0.0,0.0,0.0,0.0,0.0,0.0,0.0,0.0,0.0,0.0,0.0,0.0,0.0,0.0,0.0,0.0,0.0,0.0,0.0,0.0,0.0,0.0,0.0,0.5,0.0,863.0,9.39,141
94979,0.0,0.0,0.5,0.0,0.0,0.0,0.0,0.0,0.0,0.0,0.0,0.0,0.0,0.0,0.0,0.0,0.0,0.0,0.0,0.0,0.0,0.0,0.0,0.0,0.0,0.0,0.0,0.0,0.0,0.0,0.0,0.0,0.0,0.0,0.0,0.0,0.0,0.5,0.0,894.0,7.0,141
94980,0.0,0.0,0.5,0.0,0.0,0.0,0.0,0.0,0.0,0.0,0.0,0.0,0.0,0.0,0.0,0.0,0.0,0.0,0.0,0.0,0.0,0.0,0.0,0.0,0.0,0.0,0.0,0.0,0.0,0.0,0.0,0.0,0.0,0.0,0.0,0.0,0.0,0.5,0.0,860.0,9.0,141
6565,0.02,0.0,0.11,0.01,0.0,0.0,0.01,0.0,0.0,0.0,0.0,0.0,0.0,0.0,0.0,0.0,0.04,0.0,0.0,0.01,0.0,0.0,0.1,0.0,0.0,0.0,0.0,0.0,0.0,0.7,0.0,0.0,0.0,0.0,0.0,0.0,0.0,0.0,0.0,833.0,11.8,142
6566,0.02,0.0,0.11,0.01,0.0,0.0,0.01,0.0,0.0,0.0,0.0,0.0,0.0,0.0,0.0,0.0,0.04,0.0,0.0,0.01,0.0,0.0,0.1,0.0,0.0,0.0,0.0,0.0,0.0,0.7,0.0,0.0,0.0,0.0,0.0,0.0,0.0,0.0,0.0,853.0,10.98,142
6567,0.02,0.0,0.11,0.01,0.0,0.0,0.01,0.0,0.0,0.0,0.0,0.0,0.0,0.0,0.0,0.0,0.04,0.0,0.0,0.01,0.0,0.0,0.1,0.0,0.0,0.0,0.0,0.0,0.0,0.7,0.0,0.0,0.0,0.0,0.0,0.0,0.0,0.0,0.0,873.0,10.18,142
6568,0.02,0.0,0.11,0.01,0.0,0.0,0.01,0.0,0.0,0.0,0.0,0.0,0.0,0.0,0.0,0.0,0.04,0.0,0.0,0.01,0.0,0.0,0.1,0.0,0.0,0.0,0.0,0.0,0.0,0.7,0.0,0.0,0.0,0.0,0.0,0.0,0.0,0.0,0.0,893.0,9.36,142
6569,0.02,0.0,0.11,0.01,0.0,0.0,0.01,0.0,0.0,0.0,0.0,0.0,0.0,0.0,0.0,0.0,0.04,0.0,0.0,0.01,0.0,0.0,0.1,0.0,0.0,0.0,0.0,0.0,0.0,0.7,0.0,0.0,0.0,0.0,0.0,0.0,0.0,0.0,0.0,913.0,8.34,142
6570,0.02,0.0,0.11,0.01,0.0,0.0,0.01,0.0,0.0,0.0,0.0,0.0,0.0,0.0,0.0,0.0,0.04,0.0,0.0,0.01,0.0,0.0,0.1,0.0,0.0,0.0,0.0,0.0,0.0,0.7,0.0,0.0,0.0,0.0,0.0,0.0,0.0,0.0,0.0,933.0,7.74,142
46537,0.02,0.0,0.11,0.01,0.0,0.0,0.01,0.0,0.0,0.0,0.0,0.0,0.0,0.0,0.0,0.0,0.04,0.0,0.0,0.01,0.0,0.0,0.1,0.0,0.0,0.0,0.0,0.0,0.0,0.7,0.0,0.0,0.0,0.0,0.0,0.0,0.0,0.0,0.0,1873.0,0.8325089127062364,142
46538,0.02,0.0,0.11,0.01,0.0,0.0,0.01,0.0,0.0,0.0,0.0,0.0,0.0,0.0,0.0,0.0,0.04,0.0,0.0,0.01,0.0,0.0,0.1,0.0,0.0,0.0,0.0,0.0,0.0,0.7,0.0,0.0,0.0,0.0,0.0,0.0,0.0,0.0,0.0,1796.0,0.9822712330395684,142
46539,0.02,0.0,0.11,0.01,0.0,0.0,0.01,0.0,0.0,0.0,0.0,0.0,0.0,0.0,0.0,0.0,0.04,0.0,0.0,0.01,0.0,0.0,0.1,0.0,0.0,0.0,0.0,0.0,0.0,0.7,0.0,0.0,0.0,0.0,0.0,0.0,0.0,0.0,0.0,1696.0,1.1271047983648077,142
46540,0.02,0.0,0.11,0.01,0.0,0.0,0.01,0.0,0.0,0.0,0.0,0.0,0.0,0.0,0.0,0.0,0.04,0.0,0.0,0.01,0.0,0.0,0.1,0.0,0.0,0.0,0.0,0.0,0.0,0.7,0.0,0.0,0.0,0.0,0.0,0.0,0.0,0.0,0.0,1618.0,1.296665190261531,142
46541,0.02,0.0,0.11,0.01,0.0,0.0,0.01,0.0,0.0,0.0,0.0,0.0,0.0,0.0,0.0,0.0,0.04,0.0,0.0,0.01,0.0,0.0,0.1,0.0,0.0,0.0,0.0,0.0,0.0,0.7,0.0,0.0,0.0,0.0,0.0,0.0,0.0,0.0,0.0,1550.0,1.4955443375464483,142
46542,0.02,0.0,0.11,0.01,0.0,0.0,0.01,0.0,0.0,0.0,0.0,0.0,0.0,0.0,0.0,0.0,0.04,0.0,0.0,0.01,0.0,0.0,0.1,0.0,0.0,0.0,0.0,0.0,0.0,0.7,0.0,0.0,0.0,0.0,0.0,0.0,0.0,0.0,0.0,1494.0,1.6201360549737576,142
6654,0.01,0.0,0.0,0.0,0.0,0.0,0.11,0.0,0.0,0.0,0.0,0.0,0.0,0.0,0.0,0.0,0.0,0.0,0.0,0.0,0.0,0.0,0.15,0.0,0.0,0.0,0.0,0.0,0.0,0.73,0.0,0.0,0.0,0.0,0.0,0.0,0.0,0.0,0.0,1270.0,2.91,143
6655,0.01,0.0,0.0,0.0,0.0,0.0,0.11,0.0,0.0,0.0,0.0,0.0,0.0,0.0,0.0,0.0,0.0,0.0,0.0,0.0,0.0,0.0,0.15,0.0,0.0,0.0,0.0,0.0,0.0,0.73,0.0,0.0,0.0,0.0,0.0,0.0,0.0,0.0,0.0,1324.0,2.57,143
6656,0.01,0.0,0.0,0.0,0.0,0.0,0.11,0.0,0.0,0.0,0.0,0.0,0.0,0.0,0.0,0.0,0.0,0.0,0.0,0.0,0.0,0.0,0.15,0.0,0.0,0.0,0.0,0.0,0.0,0.73,0.0,0.0,0.0,0.0,0.0,0.0,0.0,0.0,0.0,1326.0,2.56,143
6657,0.01,0.0,0.0,0.0,0.0,0.0,0.11,0.0,0.0,0.0,0.0,0.0,0.0,0.0,0.0,0.0,0.0,0.0,0.0,0.0,0.0,0.0,0.15,0.0,0.0,0.0,0.0,0.0,0.0,0.73,0.0,0.0,0.0,0.0,0.0,0.0,0.0,0.0,0.0,1371.0,2.33,143
6658,0.01,0.0,0.0,0.0,0.0,0.0,0.11,0.0,0.0,0.0,0.0,0.0,0.0,0.0,0.0,0.0,0.0,0.0,0.0,0.0,0.0,0.0,0.15,0.0,0.0,0.0,0.0,0.0,0.0,0.73,0.0,0.0,0.0,0.0,0.0,0.0,0.0,0.0,0.0,1422.0,2.06,143
6659,0.01,0.0,0.0,0.0,0.0,0.0,0.11,0.0,0.0,0.0,0.0,0.0,0.0,0.0,0.0,0.0,0.0,0.0,0.0,0.0,0.0,0.0,0.15,0.0,0.0,0.0,0.0,0.0,0.0,0.73,0.0,0.0,0.0,0.0,0.0,0.0,0.0,0.0,0.0,1469.0,1.84,143
6660,0.01,0.0,0.0,0.0,0.0,0.0,0.11,0.0,0.0,0.0,0.0,0.0,0.0,0.0,0.0,0.0,0.0,0.0,0.0,0.0,0.0,0.0,0.15,0.0,0.0,0.0,0.0,0.0,0.0,0.73,0.0,0.0,0.0,0.0,0.0,0.0,0.0,0.0,0.0,1517.0,1.63,143
6661,0.01,0.0,0.0,0.0,0.0,0.0,0.11,0.0,0.0,0.0,0.0,0.0,0.0,0.0,0.0,0.0,0.0,0.0,0.0,0.0,0.0,0.0,0.15,0.0,0.0,0.0,0.0,0.0,0.0,0.73,0.0,0.0,0.0,0.0,0.0,0.0,0.0,0.0,0.0,1571.0,1.41,143
6662,0.01,0.0,0.0,0.0,0.0,0.0,0.11,0.0,0.0,0.0,0.0,0.0,0.0,0.0,0.0,0.0,0.0,0.0,0.0,0.0,0.0,0.0,0.15,0.0,0.0,0.0,0.0,0.0,0.0,0.73,0.0,0.0,0.0,0.0,0.0,0.0,0.0,0.0,0.0,1619.0,1.2599999999999998,143
6663,0.01,0.0,0.0,0.0,0.0,0.0,0.11,0.0,0.0,0.0,0.0,0.0,0.0,0.0,0.0,0.0,0.0,0.0,0.0,0.0,0.0,0.0,0.15,0.0,0.0,0.0,0.0,0.0,0.0,0.73,0.0,0.0,0.0,0.0,0.0,0.0,0.0,0.0,0.0,1662.0,1.1,143
21241,0.01,0.0,0.0,0.0,0.0,0.0,0.11,0.0,0.0,0.0,0.0,0.0,0.0,0.0,0.0,0.0,0.0,0.0,0.0,0.0,0.0,0.0,0.15,0.0,0.0,0.0,0.0,0.0,0.0,0.73,0.0,0.0,0.0,0.0,0.0,0.0,0.0,0.0,0.0,1573.0,1.419955748489758,143
21242,0.01,0.0,0.0,0.0,0.0,0.0,0.11,0.0,0.0,0.0,0.0,0.0,0.0,0.0,0.0,0.0,0.0,0.0,0.0,0.0,0.0,0.0,0.15,0.0,0.0,0.0,0.0,0.0,0.0,0.73,0.0,0.0,0.0,0.0,0.0,0.0,0.0,0.0,0.0,1473.0,1.82020145948564,143
21243,0.01,0.0,0.0,0.0,0.0,0.0,0.11,0.0,0.0,0.0,0.0,0.0,0.0,0.0,0.0,0.0,0.0,0.0,0.0,0.0,0.0,0.0,0.15,0.0,0.0,0.0,0.0,0.0,0.0,0.73,0.0,0.0,0.0,0.0,0.0,0.0,0.0,0.0,0.0,1423.0,2.0398105541483504,143
21244,0.01,0.0,0.0,0.0,0.0,0.0,0.11,0.0,0.0,0.0,0.0,0.0,0.0,0.0,0.0,0.0,0.0,0.0,0.0,0.0,0.0,0.0,0.15,0.0,0.0,0.0,0.0,0.0,0.0,0.73,0.0,0.0,0.0,0.0,0.0,0.0,0.0,0.0,0.0,1383.0,2.250420002308894,143
51044,0.01,0.0,0.0,0.0,0.0,0.0,0.11,0.0,0.0,0.0,0.0,0.0,0.0,0.0,0.0,0.0,0.0,0.0,0.0,0.0,0.0,0.0,0.15,0.0,0.0,0.0,0.0,0.0,0.0,0.73,0.0,0.0,0.0,0.0,0.0,0.0,0.0,0.0,0.0,833.0,11.15,143
51045,0.01,0.0,0.0,0.0,0.0,0.0,0.11,0.0,0.0,0.0,0.0,0.0,0.0,0.0,0.0,0.0,0.0,0.0,0.0,0.0,0.0,0.0,0.15,0.0,0.0,0.0,0.0,0.0,0.0,0.73,0.0,0.0,0.0,0.0,0.0,0.0,0.0,0.0,0.0,873.0,10.15,143
51046,0.01,0.0,0.0,0.0,0.0,0.0,0.11,0.0,0.0,0.0,0.0,0.0,0.0,0.0,0.0,0.0,0.0,0.0,0.0,0.0,0.0,0.0,0.15,0.0,0.0,0.0,0.0,0.0,0.0,0.73,0.0,0.0,0.0,0.0,0.0,0.0,0.0,0.0,0.0,913.0,9.25,143
51047,0.01,0.0,0.0,0.0,0.0,0.0,0.11,0.0,0.0,0.0,0.0,0.0,0.0,0.0,0.0,0.0,0.0,0.0,0.0,0.0,0.0,0.0,0.15,0.0,0.0,0.0,0.0,0.0,0.0,0.73,0.0,0.0,0.0,0.0,0.0,0.0,0.0,0.0,0.0,953.0,8.33,143
51048,0.01,0.0,0.0,0.0,0.0,0.0,0.11,0.0,0.0,0.0,0.0,0.0,0.0,0.0,0.0,0.0,0.0,0.0,0.0,0.0,0.0,0.0,0.15,0.0,0.0,0.0,0.0,0.0,0.0,0.73,0.0,0.0,0.0,0.0,0.0,0.0,0.0,0.0,0.0,993.0,7.26,143
64709,0.01,0.0,0.0,0.0,0.0,0.0,0.11,0.0,0.0,0.0,0.0,0.0,0.0,0.0,0.0,0.0,0.0,0.0,0.0,0.0,0.0,0.0,0.15,0.0,0.0,0.0,0.0,0.0,0.0,0.73,0.0,0.0,0.0,0.0,0.0,0.0,0.0,0.0,0.0,1195.0,3.7,143
64710,0.01,0.0,0.0,0.0,0.0,0.0,0.11,0.0,0.0,0.0,0.0,0.0,0.0,0.0,0.0,0.0,0.0,0.0,0.0,0.0,0.0,0.0,0.15,0.0,0.0,0.0,0.0,0.0,0.0,0.73,0.0,0.0,0.0,0.0,0.0,0.0,0.0,0.0,0.0,1241.0,3.3,143
64711,0.01,0.0,0.0,0.0,0.0,0.0,0.11,0.0,0.0,0.0,0.0,0.0,0.0,0.0,0.0,0.0,0.0,0.0,0.0,0.0,0.0,0.0,0.15,0.0,0.0,0.0,0.0,0.0,0.0,0.73,0.0,0.0,0.0,0.0,0.0,0.0,0.0,0.0,0.0,1323.0,2.7,143
64712,0.01,0.0,0.0,0.0,0.0,0.0,0.11,0.0,0.0,0.0,0.0,0.0,0.0,0.0,0.0,0.0,0.0,0.0,0.0,0.0,0.0,0.0,0.15,0.0,0.0,0.0,0.0,0.0,0.0,0.73,0.0,0.0,0.0,0.0,0.0,0.0,0.0,0.0,0.0,1356.0,2.5,143
6819,0.0,0.0,0.75,0.25,0.0,0.0,0.0,0.0,0.0,0.0,0.0,0.0,0.0,0.0,0.0,0.0,0.0,0.0,0.0,0.0,0.0,0.0,0.0,0.0,0.0,0.0,0.0,0.0,0.0,0.0,0.0,0.0,0.0,0.0,0.0,0.0,0.0,0.0,0.0,1376.0,-0.49,144
6820,0.0,0.0,0.75,0.25,0.0,0.0,0.0,0.0,0.0,0.0,0.0,0.0,0.0,0.0,0.0,0.0,0.0,0.0,0.0,0.0,0.0,0.0,0.0,0.0,0.0,0.0,0.0,0.0,0.0,0.0,0.0,0.0,0.0,0.0,0.0,0.0,0.0,0.0,0.0,1340.0,-0.33,144
6821,0.0,0.0,0.75,0.25,0.0,0.0,0.0,0.0,0.0,0.0,0.0,0.0,0.0,0.0,0.0,0.0,0.0,0.0,0.0,0.0,0.0,0.0,0.0,0.0,0.0,0.0,0.0,0.0,0.0,0.0,0.0,0.0,0.0,0.0,0.0,0.0,0.0,0.0,0.0,1309.0,-0.11,144
6822,0.0,0.0,0.75,0.25,0.0,0.0,0.0,0.0,0.0,0.0,0.0,0.0,0.0,0.0,0.0,0.0,0.0,0.0,0.0,0.0,0.0,0.0,0.0,0.0,0.0,0.0,0.0,0.0,0.0,0.0,0.0,0.0,0.0,0.0,0.0,0.0,0.0,0.0,0.0,1282.0,-0.010000000000000007,144
6823,0.0,0.0,0.75,0.25,0.0,0.0,0.0,0.0,0.0,0.0,0.0,0.0,0.0,0.0,0.0,0.0,0.0,0.0,0.0,0.0,0.0,0.0,0.0,0.0,0.0,0.0,0.0,0.0,0.0,0.0,0.0,0.0,0.0,0.0,0.0,0.0,0.0,0.0,0.0,1279.0,0.17999999999999994,144
6824,0.0,0.0,0.75,0.25,0.0,0.0,0.0,0.0,0.0,0.0,0.0,0.0,0.0,0.0,0.0,0.0,0.0,0.0,0.0,0.0,0.0,0.0,0.0,0.0,0.0,0.0,0.0,0.0,0.0,0.0,0.0,0.0,0.0,0.0,0.0,0.0,0.0,0.0,0.0,1261.0,0.15999999999999992,144
6825,0.0,0.0,0.75,0.25,0.0,0.0,0.0,0.0,0.0,0.0,0.0,0.0,0.0,0.0,0.0,0.0,0.0,0.0,0.0,0.0,0.0,0.0,0.0,0.0,0.0,0.0,0.0,0.0,0.0,0.0,0.0,0.0,0.0,0.0,0.0,0.0,0.0,0.0,0.0,1232.0,0.44,144
6826,0.0,0.0,0.75,0.25,0.0,0.0,0.0,0.0,0.0,0.0,0.0,0.0,0.0,0.0,0.0,0.0,0.0,0.0,0.0,0.0,0.0,0.0,0.0,0.0,0.0,0.0,0.0,0.0,0.0,0.0,0.0,0.0,0.0,0.0,0.0,0.0,0.0,0.0,0.0,1221.0,0.6699999999999999,144
6827,0.0,0.0,0.75,0.25,0.0,0.0,0.0,0.0,0.0,0.0,0.0,0.0,0.0,0.0,0.0,0.0,0.0,0.0,0.0,0.0,0.0,0.0,0.0,0.0,0.0,0.0,0.0,0.0,0.0,0.0,0.0,0.0,0.0,0.0,0.0,0.0,0.0,0.0,0.0,1198.0,0.8700000000000001,144
88142,0.0,0.0,0.75,0.25,0.0,0.0,0.0,0.0,0.0,0.0,0.0,0.0,0.0,0.0,0.0,0.0,0.0,0.0,0.0,0.0,0.0,0.0,0.0,0.0,0.0,0.0,0.0,0.0,0.0,0.0,0.0,0.0,0.0,0.0,0.0,0.0,0.0,0.0,0.0,848.0,11.99,144
88143,0.0,0.0,0.75,0.25,0.0,0.0,0.0,0.0,0.0,0.0,0.0,0.0,0.0,0.0,0.0,0.0,0.0,0.0,0.0,0.0,0.0,0.0,0.0,0.0,0.0,0.0,0.0,0.0,0.0,0.0,0.0,0.0,0.0,0.0,0.0,0.0,0.0,0.0,0.0,853.0,11.42,144
88144,0.0,0.0,0.75,0.25,0.0,0.0,0.0,0.0,0.0,0.0,0.0,0.0,0.0,0.0,0.0,0.0,0.0,0.0,0.0,0.0,0.0,0.0,0.0,0.0,0.0,0.0,0.0,0.0,0.0,0.0,0.0,0.0,0.0,0.0,0.0,0.0,0.0,0.0,0.0,873.0,9.8,144
88145,0.0,0.0,0.75,0.25,0.0,0.0,0.0,0.0,0.0,0.0,0.0,0.0,0.0,0.0,0.0,0.0,0.0,0.0,0.0,0.0,0.0,0.0,0.0,0.0,0.0,0.0,0.0,0.0,0.0,0.0,0.0,0.0,0.0,0.0,0.0,0.0,0.0,0.0,0.0,883.0,9.05,144
7492,0.0,0.0,0.0,0.0,0.0,0.0,0.0,0.0,0.0,0.0,0.0,0.0,0.0,0.0,0.0,0.0,0.0,0.0,0.0,0.0,0.0,0.0,0.1,0.0,0.0,0.5,0.0,0.0,0.0,0.0,0.4,0.0,0.0,0.0,0.0,0.0,0.0,0.0,0.0,712.0,11.0,145
7493,0.0,0.0,0.0,0.0,0.0,0.0,0.0,0.0,0.0,0.0,0.0,0.0,0.0,0.0,0.0,0.0,0.0,0.0,0.0,0.0,0.0,0.0,0.1,0.0,0.0,0.5,0.0,0.0,0.0,0.0,0.4,0.0,0.0,0.0,0.0,0.0,0.0,0.0,0.0,735.0,9.0,145
7494,0.0,0.0,0.0,0.0,0.0,0.0,0.0,0.0,0.0,0.0,0.0,0.0,0.0,0.0,0.0,0.0,0.0,0.0,0.0,0.0,0.0,0.0,0.1,0.0,0.0,0.5,0.0,0.0,0.0,0.0,0.4,0.0,0.0,0.0,0.0,0.0,0.0,0.0,0.0,758.0,7.0,145
7495,0.0,0.0,0.0,0.0,0.0,0.0,0.0,0.0,0.0,0.0,0.0,0.0,0.0,0.0,0.0,0.0,0.0,0.0,0.0,0.0,0.0,0.0,0.1,0.0,0.0,0.5,0.0,0.0,0.0,0.0,0.4,0.0,0.0,0.0,0.0,0.0,0.0,0.0,0.0,809.0,5.0,145
7496,0.0,0.0,0.0,0.0,0.0,0.0,0.0,0.0,0.0,0.0,0.0,0.0,0.0,0.0,0.0,0.0,0.0,0.0,0.0,0.0,0.0,0.0,0.1,0.0,0.0,0.5,0.0,0.0,0.0,0.0,0.4,0.0,0.0,0.0,0.0,0.0,0.0,0.0,0.0,891.0,3.0,145
7497,0.0,0.0,0.0,0.0,0.0,0.0,0.0,0.0,0.0,0.0,0.0,0.0,0.0,0.0,0.0,0.0,0.0,0.0,0.0,0.0,0.0,0.0,0.1,0.0,0.0,0.5,0.0,0.0,0.0,0.0,0.4,0.0,0.0,0.0,0.0,0.0,0.0,0.0,0.0,1053.0,1.0,145
7498,0.0,0.0,0.0,0.0,0.0,0.0,0.0,0.0,0.0,0.0,0.0,0.0,0.0,0.0,0.0,0.0,0.0,0.0,0.0,0.0,0.0,0.0,0.1,0.0,0.0,0.5,0.0,0.0,0.0,0.0,0.4,0.0,0.0,0.0,0.0,0.0,0.0,0.0,0.0,1534.0,-1.0,145
29945,0.0,0.0,0.0,0.0,0.0,0.0,0.0,0.0,0.0,0.0,0.0,0.0,0.0,0.0,0.0,0.0,0.0,0.0,0.0,0.0,0.0,0.0,0.1,0.0,0.0,0.5,0.0,0.0,0.0,0.0,0.4,0.0,0.0,0.0,0.0,0.0,0.0,0.0,0.0,773.0,6.5,145
29946,0.0,0.0,0.0,0.0,0.0,0.0,0.0,0.0,0.0,0.0,0.0,0.0,0.0,0.0,0.0,0.0,0.0,0.0,0.0,0.0,0.0,0.0,0.1,0.0,0.0,0.5,0.0,0.0,0.0,0.0,0.4,0.0,0.0,0.0,0.0,0.0,0.0,0.0,0.0,873.0,3.3,145
29947,0.0,0.0,0.0,0.0,0.0,0.0,0.0,0.0,0.0,0.0,0.0,0.0,0.0,0.0,0.0,0.0,0.0,0.0,0.0,0.0,0.0,0.0,0.1,0.0,0.0,0.5,0.0,0.0,0.0,0.0,0.4,0.0,0.0,0.0,0.0,0.0,0.0,0.0,0.0,973.0,1.7999999999999998,145
29948,0.0,0.0,0.0,0.0,0.0,0.0,0.0,0.0,0.0,0.0,0.0,0.0,0.0,0.0,0.0,0.0,0.0,0.0,0.0,0.0,0.0,0.0,0.1,0.0,0.0,0.5,0.0,0.0,0.0,0.0,0.4,0.0,0.0,0.0,0.0,0.0,0.0,0.0,0.0,1073.0,0.8,145
29949,0.0,0.0,0.0,0.0,0.0,0.0,0.0,0.0,0.0,0.0,0.0,0.0,0.0,0.0,0.0,0.0,0.0,0.0,0.0,0.0,0.0,0.0,0.1,0.0,0.0,0.5,0.0,0.0,0.0,0.0,0.4,0.0,0.0,0.0,0.0,0.0,0.0,0.0,0.0,1173.0,0.30000000000000004,145
29950,0.0,0.0,0.0,0.0,0.0,0.0,0.0,0.0,0.0,0.0,0.0,0.0,0.0,0.0,0.0,0.0,0.0,0.0,0.0,0.0,0.0,0.0,0.1,0.0,0.0,0.5,0.0,0.0,0.0,0.0,0.4,0.0,0.0,0.0,0.0,0.0,0.0,0.0,0.0,1273.0,-0.2,145
29951,0.0,0.0,0.0,0.0,0.0,0.0,0.0,0.0,0.0,0.0,0.0,0.0,0.0,0.0,0.0,0.0,0.0,0.0,0.0,0.0,0.0,0.0,0.1,0.0,0.0,0.5,0.0,0.0,0.0,0.0,0.4,0.0,0.0,0.0,0.0,0.0,0.0,0.0,0.0,1373.0,-0.5,145
29952,0.0,0.0,0.0,0.0,0.0,0.0,0.0,0.0,0.0,0.0,0.0,0.0,0.0,0.0,0.0,0.0,0.0,0.0,0.0,0.0,0.0,0.0,0.1,0.0,0.0,0.5,0.0,0.0,0.0,0.0,0.4,0.0,0.0,0.0,0.0,0.0,0.0,0.0,0.0,1473.0,-0.8,145
29953,0.0,0.0,0.0,0.0,0.0,0.0,0.0,0.0,0.0,0.0,0.0,0.0,0.0,0.0,0.0,0.0,0.0,0.0,0.0,0.0,0.0,0.0,0.1,0.0,0.0,0.5,0.0,0.0,0.0,0.0,0.4,0.0,0.0,0.0,0.0,0.0,0.0,0.0,0.0,1573.0,-1.0,145
29954,0.0,0.0,0.0,0.0,0.0,0.0,0.0,0.0,0.0,0.0,0.0,0.0,0.0,0.0,0.0,0.0,0.0,0.0,0.0,0.0,0.0,0.0,0.1,0.0,0.0,0.5,0.0,0.0,0.0,0.0,0.4,0.0,0.0,0.0,0.0,0.0,0.0,0.0,0.0,1673.0,-1.1,145
29955,0.0,0.0,0.0,0.0,0.0,0.0,0.0,0.0,0.0,0.0,0.0,0.0,0.0,0.0,0.0,0.0,0.0,0.0,0.0,0.0,0.0,0.0,0.1,0.0,0.0,0.5,0.0,0.0,0.0,0.0,0.4,0.0,0.0,0.0,0.0,0.0,0.0,0.0,0.0,1773.0,-1.3,145
7830,0.0,0.0,0.0,0.0,0.0,0.0,0.0,0.0,0.0,0.0,0.0,0.0,0.0,0.0,0.0,0.0,0.0,0.0,0.0,0.0,0.0,0.0,0.0,0.0,0.0,0.5,0.0,0.0,0.0,0.0,0.5,0.0,0.0,0.0,0.0,0.0,0.0,0.0,0.0,854.0,7.45,146
7831,0.0,0.0,0.0,0.0,0.0,0.0,0.0,0.0,0.0,0.0,0.0,0.0,0.0,0.0,0.0,0.0,0.0,0.0,0.0,0.0,0.0,0.0,0.0,0.0,0.0,0.5,0.0,0.0,0.0,0.0,0.5,0.0,0.0,0.0,0.0,0.0,0.0,0.0,0.0,847.0,7.79,146
7832,0.0,0.0,0.0,0.0,0.0,0.0,0.0,0.0,0.0,0.0,0.0,0.0,0.0,0.0,0.0,0.0,0.0,0.0,0.0,0.0,0.0,0.0,0.0,0.0,0.0,0.5,0.0,0.0,0.0,0.0,0.5,0.0,0.0,0.0,0.0,0.0,0.0,0.0,0.0,843.0,8.2,146
7833,0.0,0.0,0.0,0.0,0.0,0.0,0.0,0.0,0.0,0.0,0.0,0.0,0.0,0.0,0.0,0.0,0.0,0.0,0.0,0.0,0.0,0.0,0.0,0.0,0.0,0.5,0.0,0.0,0.0,0.0,0.5,0.0,0.0,0.0,0.0,0.0,0.0,0.0,0.0,833.0,8.48,146
7834,0.0,0.0,0.0,0.0,0.0,0.0,0.0,0.0,0.0,0.0,0.0,0.0,0.0,0.0,0.0,0.0,0.0,0.0,0.0,0.0,0.0,0.0,0.0,0.0,0.0,0.5,0.0,0.0,0.0,0.0,0.5,0.0,0.0,0.0,0.0,0.0,0.0,0.0,0.0,829.0,8.84,146
7835,0.0,0.0,0.0,0.0,0.0,0.0,0.0,0.0,0.0,0.0,0.0,0.0,0.0,0.0,0.0,0.0,0.0,0.0,0.0,0.0,0.0,0.0,0.0,0.0,0.0,0.5,0.0,0.0,0.0,0.0,0.5,0.0,0.0,0.0,0.0,0.0,0.0,0.0,0.0,822.0,9.21,146
7836,0.0,0.0,0.0,0.0,0.0,0.0,0.0,0.0,0.0,0.0,0.0,0.0,0.0,0.0,0.0,0.0,0.0,0.0,0.0,0.0,0.0,0.0,0.0,0.0,0.0,0.5,0.0,0.0,0.0,0.0,0.5,0.0,0.0,0.0,0.0,0.0,0.0,0.0,0.0,818.0,9.33,146
7837,0.0,0.0,0.0,0.0,0.0,0.0,0.0,0.0,0.0,0.0,0.0,0.0,0.0,0.0,0.0,0.0,0.0,0.0,0.0,0.0,0.0,0.0,0.0,0.0,0.0,0.5,0.0,0.0,0.0,0.0,0.5,0.0,0.0,0.0,0.0,0.0,0.0,0.0,0.0,812.0,9.68,146
