Repository: R3sten/glass_dynamics

# GlassDynamics: Ridge Regression for Glass Viscosity Prediction

## Bachelor's thesis in physics

### Università degli Studi di Trieste

The main goal of this project is to develop a reliable and interpretable predictive model for glass viscosity, moving beyond "black-box" machine learning to provide physically meaningful insights for materials science applications.


This repository implements a workflow that bridges the gap between empirical models and modern data science techniques.

File: data/viscosity_raw_data.csv (part 25 of 81)
,Al2O3,As2O3,B2O3,BaO,BeO,Bi2O3,CaO,CdO,CoO,Cs2O,CuO,Fe2O3,FeO,Ga2O3,GeO2,HfO2,K2O,La2O3,Li2O,MgO,MnO,MoO3,Na2O,Nb2O5,NiO,P2O5,PbO,Rb2O,Sb2O3,SiO2,SrO,Ta2O5,TeO2,TiO2,Tl2O,WO3,Y2O3,ZnO,ZrO2,T,log_visc,ID
7838,0.0,0.0,0.0,0.0,0.0,0.0,0.0,0.0,0.0,0.0,0.0,0.0,0.0,0.0,0.0,0.0,0.0,0.0,0.0,0.0,0.0,0.0,0.0,0.0,0.0,0.5,0.0,0.0,0.0,0.0,0.5,0.0,0.0,0.0,0.0,0.0,0.0,0.0,0.0,809.0,9.93,146
7839,0.0,0.0,0.0,0.0,0.0,0.0,0.0,0.0,0.0,0.0,0.0,0.0,0.0,0.0,0.0,0.0,0.0,0.0,0.0,0.0,0.0,0.0,0.0,0.0,0.0,0.5,0.0,0.0,0.0,0.0,0.5,0.0,0.0,0.0,0.0,0.0,0.0,0.0,0.0,802.0,10.33,146
7840,0.0,0.0,0.0,0.0,0.0,0.0,0.0,0.0,0.0,0.0,0.0,0.0,0.0,0.0,0.0,0.0,0.0,0.0,0.0,0.0,0.0,0.0,0.0,0.0,0.0,0.5,0.0,0.0,0.0,0.0,0.5,0.0,0.0,0.0,0.0,0.0,0.0,0.0,0.0,796.0,10.66,146
47180,0.0,0.0,0.0,0.0,0.0,0.0,0.0,0.0,0.0,0.0,0.0,0.0,0.0,0.0,0.0,0.0,0.0,0.0,0.0,0.0,0.0,0.0,0.0,0.0,0.0,0.5,0.0,0.0,0.0,0.0,0.5,0.0,0.0,0.0,0.0,0.0,0.0,0.0,0.0,1522.0,-0.72,146
47181,0.0,0.0,0.0,0.0,0.0,0.0,0.0,0.0,0.0,0.0,0.0,0.0,0.0,0.0,0.0,0.0,0.0,0.0,0.0,0.0,0.0,0.0,0.0,0.0,0.0,0.5,0.0,0.0,0.0,0.0,0.5,0.0,0.0,0.0,0.0,0.0,0.0,0.0,0.0,1473.0,-0.59,146
47182,0.0,0.0,0.0,0.0,0.0,0.0,0.0,0.0,0.0,0.0,0.0,0.0,0.0,0.0,0.0,0.0,0.0,0.0,0.0,0.0,0.0,0.0,0.0,0.0,0.0,0.5,0.0,0.0,0.0,0.0,0.5,0.0,0.0,0.0,0.0,0.0,0.0,0.0,0.0,1420.0,-0.47,146
47183,0.0,0.0,0.0,0.0,0.0,0.0,0.0,0.0,0.0,0.0,0.0,0.0,0.0,0.0,0.0,0.0,0.0,0.0,0.0,0.0,0.0,0.0,0.0,0.0,0.0,0.5,0.0,0.0,0.0,0.0,0.5,0.0,0.0,0.0,0.0,0.0,0.0,0.0,0.0,1374.0,-0.33,146
47184,0.0,0.0,0.0,0.0,0.0,0.0,0.0,0.0,0.0,0.0,0.0,0.0,0.0,0.0,0.0,0.0,0.0,0.0,0.0,0.0,0.0,0.0,0.0,0.0,0.0,0.5,0.0,0.0,0.0,0.0,0.5,0.0,0.0,0.0,0.0,0.0,0.0,0.0,0.0,1325.0,-0.17,146
47185,0.0,0.0,0.0,0.0,0.0,0.0,0.0,0.0,0.0,0.0,0.0,0.0,0.0,0.0,0.0,0.0,0.0,0.0,0.0,0.0,0.0,0.0,0.0,0.0,0.0,0.5,0.0,0.0,0.0,0.0,0.5,0.0,0.0,0.0,0.0,0.0,0.0,0.0,0.0,1272.0,0.03,146
47186,0.0,0.0,0.0,0.0,0.0,0.0,0.0,0.0,0.0,0.0,0.0,0.0,0.0,0.0,0.0,0.0,0.0,0.0,0.0,0.0,0.0,0.0,0.0,0.0,0.0,0.5,0.0,0.0,0.0,0.0,0.5,0.0,0.0,0.0,0.0,0.0,0.0,0.0,0.0,1221.0,0.21,146
47187,0.0,0.0,0.0,0.0,0.0,0.0,0.0,0.0,0.0,0.0,0.0,0.0,0.0,0.0,0.0,0.0,0.0,0.0,0.0,0.0,0.0,0.0,0.0,0.0,0.0,0.5,0.0,0.0,0.0,0.0,0.5,0.0,0.0,0.0,0.0,0.0,0.0,0.0,0.0,1170.0,0.49,146
47188,0.0,0.0,0.0,0.0,0.0,0.0,0.0,0.0,0.0,0.0,0.0,0.0,0.0,0.0,0.0,0.0,0.0,0.0,0.0,0.0,0.0,0.0,0.0,0.0,0.0,0.5,0.0,0.0,0.0,0.0,0.5,0.0,0.0,0.0,0.0,0.0,0.0,0.0,0.0,1121.0,0.75,146
73185,0.0,0.0,0.0,0.0,0.0,0.0,0.0,0.0,0.0,0.0,0.0,0.0,0.0,0.0,0.0,0.0,0.0,0.0,0.0,0.0,0.0,0.0,0.0,0.0,0.0,0.5,0.0,0.0,0.0,0.0,0.5,0.0,0.0,0.0,0.0,0.0,0.0,0.0,0.0,767.0,11.9,146
73186,0.0,0.0,0.0,0.0,0.0,0.0,0.0,0.0,0.0,0.0,0.0,0.0,0.0,0.0,0.0,0.0,0.0,0.0,0.0,0.0,0.0,0.0,0.0,0.0,0.0,0.5,0.0,0.0,0.0,0.0,0.5,0.0,0.0,0.0,0.0,0.0,0.0,0.0,0.0,781.0,11.1,146
73187,0.0,0.0,0.0,0.0,0.0,0.0,0.0,0.0,0.0,0.0,0.0,0.0,0.0,0.0,0.0,0.0,0.0,0.0,0.0,0.0,0.0,0.0,0.0,0.0,0.0,0.5,0.0,0.0,0.0,0.0,0.5,0.0,0.0,0.0,0.0,0.0,0.0,0.0,0.0,790.0,10.2,146
73188,0.0,0.0,0.0,0.0,0.0,0.0,0.0,0.0,0.0,0.0,0.0,0.0,0.0,0.0,0.0,0.0,0.0,0.0,0.0,0.0,0.0,0.0,0.0,0.0,0.0,0.5,0.0,0.0,0.0,0.0,0.5,0.0,0.0,0.0,0.0,0.0,0.0,0.0,0.0,799.0,9.5,146
73189,0.0,0.0,0.0,0.0,0.0,0.0,0.0,0.0,0.0,0.0,0.0,0.0,0.0,0.0,0.0,0.0,0.0,0.0,0.0,0.0,0.0,0.0,0.0,0.0,0.0,0.5,0.0,0.0,0.0,0.0,0.5,0.0,0.0,0.0,0.0,0.0,0.0,0.0,0.0,813.0,8.8,146
73190,0.0,0.0,0.0,0.0,0.0,0.0,0.0,0.0,0.0,0.0,0.0,0.0,0.0,0.0,0.0,0.0,0.0,0.0,0.0,0.0,0.0,0.0,0.0,0.0,0.0,0.5,0.0,0.0,0.0,0.0,0.5,0.0,0.0,0.0,0.0,0.0,0.0,0.0,0.0,1007.0,2.4,146
73191,0.0,0.0,0.0,0.0,0.0,0.0,0.0,0.0,0.0,0.0,0.0,0.0,0.0,0.0,0.0,0.0,0.0,0.0,0.0,0.0,0.0,0.0,0.0,0.0,0.0,0.5,0.0,0.0,0.0,0.0,0.5,0.0,0.0,0.0,0.0,0.0,0.0,0.0,0.0,1173.0,0.5,146
73192,0.0,0.0,0.0,0.0,0.0,0.0,0.0,0.0,0.0,0.0,0.0,0.0,0.0,0.0,0.0,0.0,0.0,0.0,0.0,0.0,0.0,0.0,0.0,0.0,0.0,0.5,0.0,0.0,0.0,0.0,0.5,0.0,0.0,0.0,0.0,0.0,0.0,0.0,0.0,1223.0,0.2,146
73193,0.0,0.0,0.0,0.0,0.0,0.0,0.0,0.0,0.0,0.0,0.0,0.0,0.0,0.0,0.0,0.0,0.0,0.0,0.0,0.0,0.0,0.0,0.0,0.0,0.0,0.5,0.0,0.0,0.0,0.0,0.5,0.0,0.0,0.0,0.0,0.0,0.0,0.0,0.0,1273.0,0.0,146
89945,0.0,0.0,0.0,0.0,0.0,0.0,0.0,0.0,0.0,0.0,0.0,0.0,0.0,0.0,0.0,0.0,0.0,0.0,0.0,0.0,0.0,0.0,0.0,0.0,0.0,0.5,0.0,0.0,0.0,0.0,0.5,0.0,0.0,0.0,0.0,0.0,0.0,0.0,0.0,785.0,11.859138297294528,146
7948,0.0,0.0,0.0,0.0,0.0,0.0,0.0,0.0,0.0,0.0,0.0,0.0,0.0,0.0,0.95,0.0,0.0,0.0,0.0,0.0,0.0,0.0,0.05,0.0,0.0,0.0,0.0,0.0,0.0,0.0,0.0,0.0,0.0,0.0,0.0,0.0,0.0,0.0,0.0,704.0,11.7,147
7949,0.0,0.0,0.0,0.0,0.0,0.0,0.0,0.0,0.0,0.0,0.0,0.0,0.0,0.0,0.95,0.0,0.0,0.0,0.0,0.0,0.0,0.0,0.05,0.0,0.0,0.0,0.0,0.0,0.0,0.0,0.0,0.0,0.0,0.0,0.0,0.0,0.0,0.0,0.0,718.0,11.3,147
7950,0.0,0.0,0.0,0.0,0.0,0.0,0.0,0.0,0.0,0.0,0.0,0.0,0.0,0.0,0.95,0.0,0.0,0.0,0.0,0.0,0.0,0.0,0.05,0.0,0.0,0.0,0.0,0.0,0.0,0.0,0.0,0.0,0.0,0.0,0.0,0.0,0.0,0.0,0.0,731.0,10.6,147
7951,0.0,0.0,0.0,0.0,0.0,0.0,0.0,0.0,0.0,0.0,0.0,0.0,0.0,0.0,0.95,0.0,0.0,0.0,0.0,0.0,0.0,0.0,0.05,0.0,0.0,0.0,0.0,0.0,0.0,0.0,0.0,0.0,0.0,0.0,0.0,0.0,0.0,0.0,0.0,741.0,10.5,147
7952,0.0,0.0,0.0,0.0,0.0,0.0,0.0,0.0,0.0,0.0,0.0,0.0,0.0,0.0,0.95,0.0,0.0,0.0,0.0,0.0,0.0,0.0,0.05,0.0,0.0,0.0,0.0,0.0,0.0,0.0,0.0,0.0,0.0,0.0,0.0,0.0,0.0,0.0,0.0,752.0,10.05,147
7953,0.0,0.0,0.0,0.0,0.0,0.0,0.0,0.0,0.0,0.0,0.0,0.0,0.0,0.0,0.95,0.0,0.0,0.0,0.0,0.0,0.0,0.0,0.05,0.0,0.0,0.0,0.0,0.0,0.0,0.0,0.0,0.0,0.0,0.0,0.0,0.0,0.0,0.0,0.0,769.0,9.7,147
88510,0.0,0.0,0.0,0.0,0.0,0.0,0.0,0.0,0.0,0.0,0.0,0.0,0.0,0.0,0.95,0.0,0.0,0.0,0.0,0.0,0.0,0.0,0.05,0.0,0.0,0.0,0.0,0.0,0.0,0.0,0.0,0.0,0.0,0.0,0.0,0.0,0.0,0.0,0.0,1562.0,0.0,147
88511,0.0,0.0,0.0,0.0,0.0,0.0,0.0,0.0,0.0,0.0,0.0,0.0,0.0,0.0,0.95,0.0,0.0,0.0,0.0,0.0,0.0,0.0,0.05,0.0,0.0,0.0,0.0,0.0,0.0,0.0,0.0,0.0,0.0,0.0,0.0,0.0,0.0,0.0,0.0,1292.0,1.0,147
88512,0.0,0.0,0.0,0.0,0.0,0.0,0.0,0.0,0.0,0.0,0.0,0.0,0.0,0.0,0.95,0.0,0.0,0.0,0.0,0.0,0.0,0.0,0.05,0.0,0.0,0.0,0.0,0.0,0.0,0.0,0.0,0.0,0.0,0.0,0.0,0.0,0.0,0.0,0.0,1149.0,2.0,147
88513,0.0,0.0,0.0,0.0,0.0,0.0,0.0,0.0,0.0,0.0,0.0,0.0,0.0,0.0,0.95,0.0,0.0,0.0,0.0,0.0,0.0,0.0,0.05,0.0,0.0,0.0,0.0,0.0,0.0,0.0,0.0,0.0,0.0,0.0,0.0,0.0,0.0,0.0,0.0,818.0,7.0,147
88514,0.0,0.0,0.0,0.0,0.0,0.0,0.0,0.0,0.0,0.0,0.0,0.0,0.0,0.0,0.95,0.0,0.0,0.0,0.0,0.0,0.0,0.0,0.05,0.0,0.0,0.0,0.0,0.0,0.0,0.0,0.0,0.0,0.0,0.0,0.0,0.0,0.0,0.0,0.0,808.0,7.5,147
88515,0.0,0.0,0.0,0.0,0.0,0.0,0.0,0.0,0.0,0.0,0.0,0.0,0.0,0.0,0.95,0.0,0.0,0.0,0.0,0.0,0.0,0.0,0.05,0.0,0.0,0.0,0.0,0.0,0.0,0.0,0.0,0.0,0.0,0.0,0.0,0.0,0.0,0.0,0.0,797.0,8.0,147
88516,0.0,0.0,0.0,0.0,0.0,0.0,0.0,0.0,0.0,0.0,0.0,0.0,0.0,0.0,0.95,0.0,0.0,0.0,0.0,0.0,0.0,0.0,0.05,0.0,0.0,0.0,0.0,0.0,0.0,0.0,0.0,0.0,0.0,0.0,0.0,0.0,0.0,0.0,0.0,786.0,8.5,147
88517,0.0,0.0,0.0,0.0,0.0,0.0,0.0,0.0,0.0,0.0,0.0,0.0,0.0,0.0,0.95,0.0,0.0,0.0,0.0,0.0,0.0,0.0,0.05,0.0,0.0,0.0,0.0,0.0,0.0,0.0,0.0,0.0,0.0,0.0,0.0,0.0,0.0,0.0,0.0,774.0,9.0,147
88518,0.0,0.0,0.0,0.0,0.0,0.0,0.0,0.0,0.0,0.0,0.0,0.0,0.0,0.0,0.95,0.0,0.0,0.0,0.0,0.0,0.0,0.0,0.05,0.0,0.0,0.0,0.0,0.0,0.0,0.0,0.0,0.0,0.0,0.0,0.0,0.0,0.0,0.0,0.0,763.0,9.430863918008797,147
88519,0.0,0.0,0.0,0.0,0.0,0.0,0.0,0.0,0.0,0.0,0.0,0.0,0.0,0.0,0.95,0.0,0.0,0.0,0.0,0.0,0.0,0.0,0.05,0.0,0.0,0.0,0.0,0.0,0.0,0.0,0.0,0.0,0.0,0.0,0.0,0.0,0.0,0.0,0.0,728.0,11.0,147
88520,0.0,0.0,0.0,0.0,0.0,0.0,0.0,0.0,0.0,0.0,0.0,0.0,0.0,0.0,0.95,0.0,0.0,0.0,0.0,0.0,0.0,0.0,0.05,0.0,0.0,0.0,0.0,0.0,0.0,0.0,0.0,0.0,0.0,0.0,0.0,0.0,0.0,0.0,0.0,720.0,11.5,147
88521,0.0,0.0,0.0,0.0,0.0,0.0,0.0,0.0,0.0,0.0,0.0,0.0,0.0,0.0,0.95,0.0,0.0,0.0,0.0,0.0,0.0,0.0,0.05,0.0,0.0,0.0,0.0,0.0,0.0,0.0,0.0,0.0,0.0,0.0,0.0,0.0,0.0,0.0,0.0,709.0,12.0,147
89060,0.0,0.0,0.0,0.0,0.0,0.0,0.0,0.0,0.0,0.0,0.0,0.0,0.0,0.0,0.95,0.0,0.0,0.0,0.0,0.0,0.0,0.0,0.05,0.0,0.0,0.0,0.0,0.0,0.0,0.0,0.0,0.0,0.0,0.0,0.0,0.0,0.0,0.0,0.0,1373.0,0.71,147
89061,0.0,0.0,0.0,0.0,0.0,0.0,0.0,0.0,0.0,0.0,0.0,0.0,0.0,0.0,0.95,0.0,0.0,0.0,0.0,0.0,0.0,0.0,0.05,0.0,0.0,0.0,0.0,0.0,0.0,0.0,0.0,0.0,0.0,0.0,0.0,0.0,0.0,0.0,0.0,1423.0,0.54,147
89062,0.0,0.0,0.0,0.0,0.0,0.0,0.0,0.0,0.0,0.0,0.0,0.0,0.0,0.0,0.95,0.0,0.0,0.0,0.0,0.0,0.0,0.0,0.05,0.0,0.0,0.0,0.0,0.0,0.0,0.0,0.0,0.0,0.0,0.0,0.0,0.0,0.0,0.0,0.0,1473.0,0.3899999999999999,147
89063,0.0,0.0,0.0,0.0,0.0,0.0,0.0,0.0,0.0,0.0,0.0,0.0,0.0,0.0,0.95,0.0,0.0,0.0,0.0,0.0,0.0,0.0,0.05,0.0,0.0,0.0,0.0,0.0,0.0,0.0,0.0,0.0,0.0,0.0,0.0,0.0,0.0,0.0,0.0,1523.0,0.25,147
89064,0.0,0.0,0.0,0.0,0.0,0.0,0.0,0.0,0.0,0.0,0.0,0.0,0.0,0.0,0.95,0.0,0.0,0.0,0.0,0.0,0.0,0.0,0.05,0.0,0.0,0.0,0.0,0.0,0.0,0.0,0.0,0.0,0.0,0.0,0.0,0.0,0.0,0.0,0.0,1573.0,0.1299999999999999,147
89088,0.0,0.0,0.0,0.0,0.0,0.0,0.0,0.0,0.0,0.0,0.0,0.0,0.0,0.0,0.95,0.0,0.0,0.0,0.0,0.0,0.0,0.0,0.05,0.0,0.0,0.0,0.0,0.0,0.0,0.0,0.0,0.0,0.0,0.0,0.0,0.0,0.0,0.0,0.0,739.0,10.0,147
89089,0.0,0.0,0.0,0.0,0.0,0.0,0.0,0.0,0.0,0.0,0.0,0.0,0.0,0.0,0.95,0.0,0.0,0.0,0.0,0.0,0.0,0.0,0.05,0.0,0.0,0.0,0.0,0.0,0.0,0.0,0.0,0.0,0.0,0.0,0.0,0.0,0.0,0.0,0.0,722.0,11.0,147
89090,0.0,0.0,0.0,0.0,0.0,0.0,0.0,0.0,0.0,0.0,0.0,0.0,0.0,0.0,0.95,0.0,0.0,0.0,0.0,0.0,0.0,0.0,0.05,0.0,0.0,0.0,0.0,0.0,0.0,0.0,0.0,0.0,0.0,0.0,0.0,0.0,0.0,0.0,0.0,706.0,12.0,147
89200,0.0,0.0,0.0,0.0,0.0,0.0,0.0,0.0,0.0,0.0,0.0,0.0,0.0,0.0,0.95,0.0,0.0,0.0,0.0,0.0,0.0,0.0,0.05,0.0,0.0,0.0,0.0,0.0,0.0,0.0,0.0,0.0,0.0,0.0,0.0,0.0,0.0,0.0,0.0,823.0,7.0,147
89201,0.0,0.0,0.0,0.0,0.0,0.0,0.0,0.0,0.0,0.0,0.0,0.0,0.0,0.0,0.95,0.0,0.0,0.0,0.0,0.0,0.0,0.0,0.05,0.0,0.0,0.0,0.0,0.0,0.0,0.0,0.0,0.0,0.0,0.0,0.0,0.0,0.0,0.0,0.0,807.0,7.5,147
89202,0.0,0.0,0.0,0.0,0.0,0.0,0.0,0.0,0.0,0.0,0.0,0.0,0.0,0.0,0.95,0.0,0.0,0.0,0.0,0.0,0.0,0.0,0.05,0.0,0.0,0.0,0.0,0.0,0.0,0.0,0.0,0.0,0.0,0.0,0.0,0.0,0.0,0.0,0.0,793.0,8.0,147
89203,0.0,0.0,0.0,0.0,0.0,0.0,0.0,0.0,0.0,0.0,0.0,0.0,0.0,0.0,0.95,0.0,0.0,0.0,0.0,0.0,0.0,0.0,0.05,0.0,0.0,0.0,0.0,0.0,0.0,0.0,0.0,0.0,0.0,0.0,0.0,0.0,0.0,0.0,0.0,779.0,8.5,147
89204,0.0,0.0,0.0,0.0,0.0,0.0,0.0,0.0,0.0,0.0,0.0,0.0,0.0,0.0,0.95,0.0,0.0,0.0,0.0,0.0,0.0,0.0,0.05,0.0,0.0,0.0,0.0,0.0,0.0,0.0,0.0,0.0,0.0,0.0,0.0,0.0,0.0,0.0,0.0,766.0,9.0,147
89205,0.0,0.0,0.0,0.0,0.0,0.0,0.0,0.0,0.0,0.0,0.0,0.0,0.0,0.0,0.95,0.0,0.0,0.0,0.0,0.0,0.0,0.0,0.05,0.0,0.0,0.0,0.0,0.0,0.0,0.0,0.0,0.0,0.0,0.0,0.0,0.0,0.0,0.0,0.0,755.0,9.5,147
89206,0.0,0.0,0.0,0.0,0.0,0.0,0.0,0.0,0.0,0.0,0.0,0.0,0.0,0.0,0.95,0.0,0.0,0.0,0.0,0.0,0.0,0.0,0.05,0.0,0.0,0.0,0.0,0.0,0.0,0.0,0.0,0.0,0.0,0.0,0.0,0.0,0.0,0.0,0.0,745.0,10.0,147
89207,0.0,0.0,0.0,0.0,0.0,0.0,0.0,0.0,0.0,0.0,0.0,0.0,0.0,0.0,0.95,0.0,0.0,0.0,0.0,0.0,0.0,0.0,0.05,0.0,0.0,0.0,0.0,0.0,0.0,0.0,0.0,0.0,0.0,0.0,0.0,0.0,0.0,0.0,0.0,735.0,10.5,147
89208,0.0,0.0,0.0,0.0,0.0,0.0,0.0,0.0,0.0,0.0,0.0,0.0,0.0,0.0,0.95,0.0,0.0,0.0,0.0,0.0,0.0,0.0,0.05,0.0,0.0,0.0,0.0,0.0,0.0,0.0,0.0,0.0,0.0,0.0,0.0,0.0,0.0,0.0,0.0,725.0,11.0,147
89209,0.0,0.0,0.0,0.0,0.0,0.0,0.0,0.0,0.0,0.0,0.0,0.0,0.0,0.0,0.95,0.0,0.0,0.0,0.0,0.0,0.0,0.0,0.05,0.0,0.0,0.0,0.0,0.0,0.0,0.0,0.0,0.0,0.0,0.0,0.0,0.0,0.0,0.0,0.0,715.0,11.5,147
91659,0.0,0.0,0.0,0.0,0.0,0.0,0.0,0.0,0.0,0.0,0.0,0.0,0.0,0.0,0.95,0.0,0.0,0.0,0.0,0.0,0.0,0.0,0.05,0.0,0.0,0.0,0.0,0.0,0.0,0.0,0.0,0.0,0.0,0.0,0.0,0.0,0.0,0.0,0.0,733.0,10.903089986991944,147
91660,0.0,0.0,0.0,0.0,0.0,0.0,0.0,0.0,0.0,0.0,0.0,0.0,0.0,0.0,0.95,0.0,0.0,0.0,0.0,0.0,0.0,0.0,0.05,0.0,0.0,0.0,0.0,0.0,0.0,0.0,0.0,0.0,0.0,0.0,0.0,0.0,0.0,0.0,0.0,743.0,10.491361693834273,147
91661,0.0,0.0,0.0,0.0,0.0,0.0,0.0,0.0,0.0,0.0,0.0,0.0,0.0,0.0,0.95,0.0,0.0,0.0,0.0,0.0,0.0,0.0,0.05,0.0,0.0,0.0,0.0,0.0,0.0,0.0,0.0,0.0,0.0,0.0,0.0,0.0,0.0,0.0,0.0,753.0,9.924279286061884,147
91662,0.0,0.0,0.0,0.0,0.0,0.0,0.0,0.0,0.0,0.0,0.0,0.0,0.0,0.0,0.95,0.0,0.0,0.0,0.0,0.0,0.0,0.0,0.05,0.0,0.0,0.0,0.0,0.0,0.0,0.0,0.0,0.0,0.0,0.0,0.0,0.0,0.0,0.0,0.0,773.0,8.897627091290444,147
8047,0.0,0.0,0.0,0.0,0.0,0.0,0.0,0.0,0.0,0.0,0.0,0.0,0.0,0.0,0.0,0.0,0.0,0.0,0.0,0.0,0.0,0.0,0.0,0.0,0.0,0.0,0.4,0.0,0.0,0.6,0.0,0.0,0.0,0.0,0.0,0.0,0.0,0.0,0.0,1376.0,0.82,148
8048,0.0,0.0,0.0,0.0,0.0,0.0,0.0,0.0,0.0,0.0,0.0,0.0,0.0,0.0,0.0,0.0,0.0,0.0,0.0,0.0,0.0,0.0,0.0,0.0,0.0,0.0,0.4,0.0,0.0,0.6,0.0,0.0,0.0,0.0,0.0,0.0,0.0,0.0,0.0,1330.0,1.22,148
8049,0.0,0.0,0.0,0.0,0.0,0.0,0.0,0.0,0.0,0.0,0.0,0.0,0.0,0.0,0.0,0.0,0.0,0.0,0.0,0.0,0.0,0.0,0.0,0.0,0.0,0.0,0.4,0.0,0.0,0.6,0.0,0.0,0.0,0.0,0.0,0.0,0.0,0.0,0.0,1287.0,1.47,148
8050,0.0,0.0,0.0,0.0,0.0,0.0,0.0,0.0,0.0,0.0,0.0,0.0,0.0,0.0,0.0,0.0,0.0,0.0,0.0,0.0,0.0,0.0,0.0,0.0,0.0,0.0,0.4,0.0,0.0,0.6,0.0,0.0,0.0,0.0,0.0,0.0,0.0,0.0,0.0,1247.0,1.67,148
8051,0.0,0.0,0.0,0.0,0.0,0.0,0.0,0.0,0.0,0.0,0.0,0.0,0.0,0.0,0.0,0.0,0.0,0.0,0.0,0.0,0.0,0.0,0.0,0.0,0.0,0.0,0.4,0.0,0.0,0.6,0.0,0.0,0.0,0.0,0.0,0.0,0.0,0.0,0.0,1203.0,1.96,148
8052,0.0,0.0,0.0,0.0,0.0,0.0,0.0,0.0,0.0,0.0,0.0,0.0,0.0,0.0,0.0,0.0,0.0,0.0,0.0,0.0,0.0,0.0,0.0,0.0,0.0,0.0,0.4,0.0,0.0,0.6,0.0,0.0,0.0,0.0,0.0,0.0,0.0,0.0,0.0,1157.0,2.21,148
8053,0.0,0.0,0.0,0.0,0.0,0.0,0.0,0.0,0.0,0.0,0.0,0.0,0.0,0.0,0.0,0.0,0.0,0.0,0.0,0.0,0.0,0.0,0.0,0.0,0.0,0.0,0.4,0.0,0.0,0.6,0.0,0.0,0.0,0.0,0.0,0.0,0.0,0.0,0.0,1131.0,2.56,148
8054,0.0,0.0,0.0,0.0,0.0,0.0,0.0,0.0,0.0,0.0,0.0,0.0,0.0,0.0,0.0,0.0,0.0,0.0,0.0,0.0,0.0,0.0,0.0,0.0,0.0,0.0,0.4,0.0,0.0,0.6,0.0,0.0,0.0,0.0,0.0,0.0,0.0,0.0,0.0,1100.0,2.86,148
8055,0.0,0.0,0.0,0.0,0.0,0.0,0.0,0.0,0.0,0.0,0.0,0.0,0.0,0.0,0.0,0.0,0.0,0.0,0.0,0.0,0.0,0.0,0.0,0.0,0.0,0.0,0.4,0.0,0.0,0.6,0.0,0.0,0.0,0.0,0.0,0.0,0.0,0.0,0.0,1075.0,3.06,148
8056,0.0,0.0,0.0,0.0,0.0,0.0,0.0,0.0,0.0,0.0,0.0,0.0,0.0,0.0,0.0,0.0,0.0,0.0,0.0,0.0,0.0,0.0,0.0,0.0,0.0,0.0,0.4,0.0,0.0,0.6,0.0,0.0,0.0,0.0,0.0,0.0,0.0,0.0,0.0,1062.0,3.36,148
8057,0.0,0.0,0.0,0.0,0.0,0.0,0.0,0.0,0.0,0.0,0.0,0.0,0.0,0.0,0.0,0.0,0.0,0.0,0.0,0.0,0.0,0.0,0.0,0.0,0.0,0.0,0.4,0.0,0.0,0.6,0.0,0.0,0.0,0.0,0.0,0.0,0.0,0.0,0.0,776.0,9.165,148
8058,0.0,0.0,0.0,0.0,0.0,0.0,0.0,0.0,0.0,0.0,0.0,0.0,0.0,0.0,0.0,0.0,0.0,0.0,0.0,0.0,0.0,0.0,0.0,0.0,0.0,0.0,0.4,0.0,0.0,0.6,0.0,0.0,0.0,0.0,0.0,0.0,0.0,0.0,0.0,766.0,9.17,148
8059,0.0,0.0,0.0,0.0,0.0,0.0,0.0,0.0,0.0,0.0,0.0,0.0,0.0,0.0,0.0,0.0,0.0,0.0,0.0,0.0,0.0,0.0,0.0,0.0,0.0,0.0,0.4,0.0,0.0,0.6,0.0,0.0,0.0,0.0,0.0,0.0,0.0,0.0,0.0,745.0,9.82,148
8060,0.0,0.0,0.0,0.0,0.0,0.0,0.0,0.0,0.0,0.0,0.0,0.0,0.0,0.0,0.0,0.0,0.0,0.0,0.0,0.0,0.0,0.0,0.0,0.0,0.0,0.0,0.4,0.0,0.0,0.6,0.0,0.0,0.0,0.0,0.0,0.0,0.0,0.0,0.0,740.0,10.37,148
8061,0.0,0.0,0.0,0.0,0.0,0.0,0.0,0.0,0.0,0.0,0.0,0.0,0.0,0.0,0.0,0.0,0.0,0.0,0.0,0.0,0.0,0.0,0.0,0.0,0.0,0.0,0.4,0.0,0.0,0.6,0.0,0.0,0.0,0.0,0.0,0.0,0.0,0.0,0.0,731.0,10.81,148
8263,0.0,0.0,0.0,0.0,0.0,0.0,0.0,0.0,0.0,0.0,0.0,0.0,0.0,0.0,0.0,0.0,0.0,0.0,0.0,0.0,0.0,0.0,0.0,0.0,0.0,0.0,0.4,0.0,0.0,0.6,0.0,0.0,0.0,0.0,0.0,0.0,0.0,0.0,0.0,1613.0,-0.017728766960431575,148
8264,0.0,0.0,0.0,0.0,0.0,0.0,0.0,0.0,0.0,0.0,0.0,0.0,0.0,0.0,0.0,0.0,0.0,0.0,0.0,0.0,0.0,0.0,0.0,0.0,0.0,0.0,0.4,0.0,0.0,0.6,0.0,0.0,0.0,0.0,0.0,0.0,0.0,0.0,0.0,1593.0,0.008600171761917519,148
8265,0.0,0.0,0.0,0.0,0.0,0.0,0.0,0.0,0.0,0.0,0.0,0.0,0.0,0.0,0.0,0.0,0.0,0.0,0.0,0.0,0.0,0.0,0.0,0.0,0.0,0.0,0.4,0.0,0.0,0.6,0.0,0.0,0.0,0.0,0.0,0.0,0.0,0.0,0.0,1573.0,0.04871324897031182,148
8266,0.0,0.0,0.0,0.0,0.0,0.0,0.0,0.0,0.0,0.0,0.0,0.0,0.0,0.0,0.0,0.0,0.0,0.0,0.0,0.0,0.0,0.0,0.0,0.0,0.0,0.0,0.4,0.0,0.0,0.6,0.0,0.0,0.0,0.0,0.0,0.0,0.0,0.0,0.0,1553.0,0.07918124604762489,148
8267,0.0,0.0,0.0,0.0,0.0,0.0,0.0,0.0,0.0,0.0,0.0,0.0,0.0,0.0,0.0,0.0,0.0,0.0,0.0,0.0,0.0,0.0,0.0,0.0,0.0,0.0,0.4,0.0,0.0,0.6,0.0,0.0,0.0,0.0,0.0,0.0,0.0,0.0,0.0,1533.0,0.1303337684950061,148
8268,0.0,0.0,0.0,0.0,0.0,0.0,0.0,0.0,0.0,0.0,0.0,0.0,0.0,0.0,0.0,0.0,0.0,0.0,0.0,0.0,0.0,0.0,0.0,0.0,0.0,0.0,0.4,0.0,0.0,0.6,0.0,0.0,0.0,0.0,0.0,0.0,0.0,0.0,0.0,1513.0,0.1875207208364631,148
8269,0.0,0.0,0.0,0.0,0.0,0.0,0.0,0.0,0.0,0.0,0.0,0.0,0.0,0.0,0.0,0.0,0.0,0.0,0.0,0.0,0.0,0.0,0.0,0.0,0.0,0.0,0.4,0.0,0.0,0.6,0.0,0.0,0.0,0.0,0.0,0.0,0.0,0.0,0.0,1493.0,0.2479732663618066,148
8270,0.0,0.0,0.0,0.0,0.0,0.0,0.0,0.0,0.0,0.0,0.0,0.0,0.0,0.0,0.0,0.0,0.0,0.0,0.0,0.0,0.0,0.0,0.0,0.0,0.0,0.0,0.4,0.0,0.0,0.6,0.0,0.0,0.0,0.0,0.0,0.0,0.0,0.0,0.0,1473.0,0.34481508371294933,148
8271,0.0,0.0,0.0,0.0,0.0,0.0,0.0,0.0,0.0,0.0,0.0,0.0,0.0,0.0,0.0,0.0,0.0,0.0,0.0,0.0,0.0,0.0,0.0,0.0,0.0,0.0,0.4,0.0,0.0,0.6,0.0,0.0,0.0,0.0,0.0,0.0,0.0,0.0,0.0,1453.0,0.374748346010104,148
8272,0.0,0.0,0.0,0.0,0.0,0.0,0.0,0.0,0.0,0.0,0.0,0.0,0.0,0.0,0.0,0.0,0.0,0.0,0.0,0.0,0.0,0.0,0.0,0.0,0.0,0.0,0.4,0.0,0.0,0.6,0.0,0.0,0.0,0.0,0.0,0.0,0.0,0.0,0.0,1433.0,0.436162647040756,148
8273,0.0,0.0,0.0,0.0,0.0,0.0,0.0,0.0,0.0,0.0,0.0,0.0,0.0,0.0,0.0,0.0,0.0,0.0,0.0,0.0,0.0,0.0,0.0,0.0,0.0,0.0,0.4,0.0,0.0,0.6,0.0,0.0,0.0,0.0,0.0,0.0,0.0,0.0,0.0,1413.0,0.5024271199844328,148
8274,0.0,0.0,0.0,0.0,0.0,0.0,0.0,0.0,0.0,0.0,0.0,0.0,0.0,0.0,0.0,0.0,0.0,0.0,0.0,0.0,0.0,0.0,0.0,0.0,0.0,0.0,0.4,0.0,0.0,0.6,0.0,0.0,0.0,0.0,0.0,0.0,0.0,0.0,0.0,1393.0,0.5634810853944108,148
8275,0.0,0.0,0.0,0.0,0.0,0.0,0.0,0.0,0.0,0.0,0.0,0.0,0.0,0.0,0.0,0.0,0.0,0.0,0.0,0.0,0.0,0.0,0.0,0.0,0.0,0.0,0.4,0.0,0.0,0.6,0.0,0.0,0.0,0.0,0.0,0.0,0.0,0.0,0.0,1353.0,0.6294095991027189,148
8276,0.0,0.0,0.0,0.0,0.0,0.0,0.0,0.0,0.0,0.0,0.0,0.0,0.0,0.0,0.0,0.0,0.0,0.0,0.0,0.0,0.0,0.0,0.0,0.0,0.0,0.0,0.4,0.0,0.0,0.6,0.0,0.0,0.0,0.0,0.0,0.0,0.0,0.0,0.0,1333.0,0.7143297597452329,148
8277,0.0,0.0,0.0,0.0,0.0,0.0,0.0,0.0,0.0,0.0,0.0,0.0,0.0,0.0,0.0,0.0,0.0,0.0,0.0,0.0,0.0,0.0,0.0,0.0,0.0,0.0,0.4,0.0,0.0,0.6,0.0,0.0,0.0,0.0,0.0,0.0,0.0,0.0,0.0,1313.0,0.7937903846908188,148
8278,0.0,0.0,0.0,0.0,0.0,0.0,0.0,0.0,0.0,0.0,0.0,0.0,0.0,0.0,0.0,0.0,0.0,0.0,0.0,0.0,0.0,0.0,0.0,0.0,0.0,0.0,0.4,0.0,0.0,0.6,0.0,0.0,0.0,0.0,0.0,0.0,0.0,0.0,0.0,1293.0,0.8739015978644613,148
8279,0.0,0.0,0.0,0.0,0.0,0.0,0.0,0.0,0.0,0.0,0.0,0.0,0.0,0.0,0.0,0.0,0.0,0.0,0.0,0.0,0.0,0.0,0.0,0.0,0.0,0.0,0.4,0.0,0.0,0.6,0.0,0.0,0.0,0.0,0.0,0.0,0.0,0.0,0.0,1273.0,1.0545206961605467,148
8280,0.0,0.0,0.0,0.0,0.0,0.0,0.0,0.0,0.0,0.0,0.0,0.0,0.0,0.0,0.0,0.0,0.0,0.0,0.0,0.0,0.0,0.0,0.0,0.0,0.0,0.0,0.4,0.0,0.0,0.6,0.0,0.0,0.0,0.0,0.0,0.0,0.0,0.0,0.0,1253.0,1.041392685158225,148
8281,0.0,0.0,0.0,0.0,0.0,0.0,0.0,0.0,0.0,0.0,0.0,0.0,0.0,0.0,0.0,0.0,0.0,0.0,0.0,0.0,0.0,0.0,0.0,0.0,0.0,0.0,0.4,0.0,0.0,0.6,0.0,0.0,0.0,0.0,0.0,0.0,0.0,0.0,0.0,1233.0,1.1303337684950059,148
8282,0.0,0.0,0.0,0.0,0.0,0.0,0.0,0.0,0.0,0.0,0.0,0.0,0.0,0.0,0.0,0.0,0.0,0.0,0.0,0.0,0.0,0.0,0.0,0.0,0.0,0.0,0.4,0.0,0.0,0.6,0.0,0.0,0.0,0.0,0.0,0.0,0.0,0.0,0.0,1213.0,1.214843848047698,148
8283,0.0,0.0,0.0,0.0,0.0,0.0,0.0,0.0,0.0,0.0,0.0,0.0,0.0,0.0,0.0,0.0,0.0,0.0,0.0,0.0,0.0,0.0,0.0,0.0,0.0,0.0,0.4,0.0,0.0,0.6,0.0,0.0,0.0,0.0,0.0,0.0,0.0,0.0,0.0,1193.0,1.3117538610557542,148
8284,0.0,0.0,0.0,0.0,0.0,0.0,0.0,0.0,0.0,0.0,0.0,0.0,0.0,0.0,0.0,0.0,0.0,0.0,0.0,0.0,0.0,0.0,0.0,0.0,0.0,0.0,0.4,0.0,0.0,0.6,0.0,0.0,0.0,0.0,0.0,0.0,0.0,0.0,0.0,1173.0,1.4099331233312946,148
8285,0.0,0.0,0.0,0.0,0.0,0.0,0.0,0.0,0.0,0.0,0.0,0.0,0.0,0.0,0.0,0.0,0.0,0.0,0.0,0.0,0.0,0.0,0.0,0.0,0.0,0.0,0.4,0.0,0.0,0.6,0.0,0.0,0.0,0.0,0.0,0.0,0.0,0.0,0.0,1153.0,1.6035979489749872,148
8286,0.0,0.0,0.0,0.0,0.0,0.0,0.0,0.0,0.0,0.0,0.0,0.0,0.0,0.0,0.0,0.0,0.0,0.0,0.0,0.0,0.0,0.0,0.0,0.0,0.0,0.0,0.4,0.0,0.0,0.6,0.0,0.0,0.0,0.0,0.0,0.0,0.0,0.0,0.0,1133.0,1.651278013998144,148
8287,0.0,0.0,0.0,0.0,0.0,0.0,0.0,0.0,0.0,0.0,0.0,0.0,0.0,0.0,0.0,0.0,0.0,0.0,0.0,0.0,0.0,0.0,0.0,0.0,0.0,0.0,0.4,0.0,0.0,0.6,0.0,0.0,0.0,0.0,0.0,0.0,0.0,0.0,0.0,1113.0,1.7853298350107671,148
8288,0.0,0.0,0.0,0.0,0.0,0.0,0.0,0.0,0.0,0.0,0.0,0.0,0.0,0.0,0.0,0.0,0.0,0.0,0.0,0.0,0.0,0.0,0.0,0.0,0.0,0.0,0.4,0.0,0.0,0.6,0.0,0.0,0.0,0.0,0.0,0.0,0.0,0.0,0.0,1093.0,1.9190780923760735,148
8289,0.0,0.0,0.0,0.0,0.0,0.0,0.0,0.0,0.0,0.0,0.0,0.0,0.0,0.0,0.0,0.0,0.0,0.0,0.0,0.0,0.0,0.0,0.0,0.0,0.0,0.0,0.4,0.0,0.0,0.6,0.0,0.0,0.0,0.0,0.0,0.0,0.0,0.0,0.0,1073.0,2.422228994613459,148
8290,0.0,0.0,0.0,0.0,0.0,0.0,0.0,0.0,0.0,0.0,0.0,0.0,0.0,0.0,0.0,0.0,0.0,0.0,0.0,0.0,0.0,0.0,0.0,0.0,0.0,0.0,0.4,0.0,0.0,0.6,0.0,0.0,0.0,0.0,0.0,0.0,0.0,0.0,0.0,1053.0,2.2600713879850747,148
8291,0.0,0.0,0.0,0.0,0.0,0.0,0.0,0.0,0.0,0.0,0.0,0.0,0.0,0.0,0.0,0.0,0.0,0.0,0.0,0.0,0.0,0.0,0.0,0.0,0.0,0.0,0.4,0.0,0.0,0.6,0.0,0.0,0.0,0.0,0.0,0.0,0.0,0.0,0.0,1033.0,2.4727564493172123,148
8292,0.0,0.0,0.0,0.0,0.0,0.0,0.0,0.0,0.0,0.0,0.0,0.0,0.0,0.0,0.0,0.0,0.0,0.0,0.0,0.0,0.0,0.0,0.0,0.0,0.0,0.0,0.4,0.0,0.0,0.6,0.0,0.0,0.0,0.0,0.0,0.0,0.0,0.0,0.0,1013.0,2.6665179805548807,148
17101,0.0,0.0,0.0,0.0,0.0,0.0,0.0,0.0,0.0,0.0,0.0,0.0,0.0,0.0,0.0,0.0,0.0,0.0,0.0,0.0,0.0,0.0,0.0,0.0,0.0,0.0,0.4,0.0,0.0,0.6,0.0,0.0,0.0,0.0,0.0,0.0,0.0,0.0,0.0,1479.0,0.18999999999999995,148
17102,0.0,0.0,0.0,0.0,0.0,0.0,0.0,0.0,0.0,0.0,0.0,0.0,0.0,0.0,0.0,0.0,0.0,0.0,0.0,0.0,0.0,0.0,0.0,0.0,0.0,0.0,0.4,0.0,0.0,0.6,0.0,0.0,0.0,0.0,0.0,0.0,0.0,0.0,0.0,1420.0,0.47,148
17103,0.0,0.0,0.0,0.0,0.0,0.0,0.0,0.0,0.0,0.0,0.0,0.0,0.0,0.0,0.0,0.0,0.0,0.0,0.0,0.0,0.0,0.0,0.0,0.0,0.0,0.0,0.4,0.0,0.0,0.6,0.0,0.0,0.0,0.0,0.0,0.0,0.0,0.0,0.0,1389.0,0.6000000000000001,148
17104,0.0,0.0,0.0,0.0,0.0,0.0,0.0,0.0,0.0,0.0,0.0,0.0,0.0,0.0,0.0,0.0,0.0,0.0,0.0,0.0,0.0,0.0,0.0,0.0,0.0,0.0,0.4,0.0,0.0,0.6,0.0,0.0,0.0,0.0,0.0,0.0,0.0,0.0,0.0,1361.0,0.6699999999999999,148
17105,0.0,0.0,0.0,0.0,0.0,0.0,0.0,0.0,0.0,0.0,0.0,0.0,0.0,0.0,0.0,0.0,0.0,0.0,0.0,0.0,0.0,0.0,0.0,0.0,0.0,0.0,0.4,0.0,0.0,0.6,0.0,0.0,0.0,0.0,0.0,0.0,0.0,0.0,0.0,1309.0,0.8200000000000001,148
17106,0.0,0.0,0.0,0.0,0.0,0.0,0.0,0.0,0.0,0.0,0.0,0.0,0.0,0.0,0.0,0.0,0.0,0.0,0.0,0.0,0.0,0.0,0.0,0.0,0.0,0.0,0.4,0.0,0.0,0.6,0.0,0.0,0.0,0.0,0.0,0.0,0.0,0.0,0.0,1239.0,1.25,148
17107,0.0,0.0,0.0,0.0,0.0,0.0,0.0,0.0,0.0,0.0,0.0,0.0,0.0,0.0,0.0,0.0,0.0,0.0,0.0,0.0,0.0,0.0,0.0,0.0,0.0,0.0,0.4,0.0,0.0,0.6,0.0,0.0,0.0,0.0,0.0,0.0,0.0,0.0,0.0,1071.0,2.23,148
17108,0.0,0.0,0.0,0.0,0.0,0.0,0.0,0.0,0.0,0.0,0.0,0.0,0.0,0.0,0.0,0.0,0.0,0.0,0.0,0.0,0.0,0.0,0.0,0.0,0.0,0.0,0.4,0.0,0.0,0.6,0.0,0.0,0.0,0.0,0.0,0.0,0.0,0.0,0.0,874.0,6.01,148
17109,0.0,0.0,0.0,0.0,0.0,0.0,0.0,0.0,0.0,0.0,0.0,0.0,0.0,0.0,0.0,0.0,0.0,0.0,0.0,0.0,0.0,0.0,0.0,0.0,0.0,0.0,0.4,0.0,0.0,0.6,0.0,0.0,0.0,0.0,0.0,0.0,0.0,0.0,0.0,856.0,6.47,148
17110,0.0,0.0,0.0,0.0,0.0,0.0,0.0,0.0,0.0,0.0,0.0,0.0,0.0,0.0,0.0,0.0,0.0,0.0,0.0,0.0,0.0,0.0,0.0,0.0,0.0,0.0,0.4,0.0,0.0,0.6,0.0,0.0,0.0,0.0,0.0,0.0,0.0,0.0,0.0,840.0,7.09,148
17111,0.0,0.0,0.0,0.0,0.0,0.0,0.0,0.0,0.0,0.0,0.0,0.0,0.0,0.0,0.0,0.0,0.0,0.0,0.0,0.0,0.0,0.0,0.0,0.0,0.0,0.0,0.4,0.0,0.0,0.6,0.0,0.0,0.0,0.0,0.0,0.0,0.0,0.0,0.0,815.0,7.85,148
17112,0.0,0.0,0.0,0.0,0.0,0.0,0.0,0.0,0.0,0.0,0.0,0.0,0.0,0.0,0.0,0.0,0.0,0.0,0.0,0.0,0.0,0.0,0.0,0.0,0.0,0.0,0.4,0.0,0.0,0.6,0.0,0.0,0.0,0.0,0.0,0.0,0.0,0.0,0.0,794.0,8.8,148
17720,0.0,0.0,0.0,0.0,0.0,0.0,0.0,0.0,0.0,0.0,0.0,0.0,0.0,0.0,0.0,0.0,0.0,0.0,0.0,0.0,0.0,0.0,0.0,0.0,0.0,0.0,0.4,0.0,0.0,0.6,0.0,0.0,0.0,0.0,0.0,0.0,0.0,0.0,0.0,1123.0,2.46,148
23225,0.0,0.0,0.0,0.0,0.0,0.0,0.0,0.0,0.0,0.0,0.0,0.0,0.0,0.0,0.0,0.0,0.0,0.0,0.0,0.0,0.0,0.0,0.0,0.0,0.0,0.0,0.4,0.0,0.0,0.6,0.0,0.0,0.0,0.0,0.0,0.0,0.0,0.0,0.0,809.0,8.0,148
23226,0.0,0.0,0.0,0.0,0.0,0.0,0.0,0.0,0.0,0.0,0.0,0.0,0.0,0.0,0.0,0.0,0.0,0.0,0.0,0.0,0.0,0.0,0.0,0.0,0.0,0.0,0.4,0.0,0.0,0.6,0.0,0.0,0.0,0.0,0.0,0.0,0.0,0.0,0.0,785.0,9.0,148
23227,0.0,0.0,0.0,0.0,0.0,0.0,0.0,0.0,0.0,0.0,0.0,0.0,0.0,0.0,0.0,0.0,0.0,0.0,0.0,0.0,0.0,0.0,0.0,0.0,0.0,0.0,0.4,0.0,0.0,0.6,0.0,0.0,0.0,0.0,0.0,0.0,0.0,0.0,0.0,764.0,10.0,148
23228,0.0,0.0,0.0,0.0,0.0,0.0,0.0,0.0,0.0,0.0,0.0,0.0,0.0,0.0,0.0,0.0,0.0,0.0,0.0,0.0,0.0,0.0,0.0,0.0,0.0,0.0,0.4,0.0,0.0,0.6,0.0,0.0,0.0,0.0,0.0,0.0,0.0,0.0,0.0,744.0,11.0,148
27941,0.0,0.0,0.0,0.0,0.0,0.0,0.0,0.0,0.0,0.0,0.0,0.0,0.0,0.0,0.0,0.0,0.0,0.0,0.0,0.0,0.0,0.0,0.0,0.0,0.0,0.0,0.4,0.0,0.0,0.6,0.0,0.0,0.0,0.0,0.0,0.0,0.0,0.0,0.0,729.0,12.0,148
39433,0.0,0.0,0.0,0.0,0.0,0.0,0.0,0.0,0.0,0.0,0.0,0.0,0.0,0.0,0.0,0.0,0.0,0.0,0.0,0.0,0.0,0.0,0.0,0.0,0.0,0.0,0.4,0.0,0.0,0.6,0.0,0.0,0.0,0.0,0.0,0.0,0.0,0.0,0.0,873.0,6.4,148
39434,0.0,0.0,0.0,0.0,0.0,0.0,0.0,0.0,0.0,0.0,0.0,0.0,0.0,0.0,0.0,0.0,0.0,0.0,0.0,0.0,0.0,0.0,0.0,0.0,0.0,0.0,0.4,0.0,0.0,0.6,0.0,0.0,0.0,0.0,0.0,0.0,0.0,0.0,0.0,1373.0,0.73,148
61783,0.0,0.0,0.0,0.0,0.0,0.0,0.0,0.0,0.0,0.0,0.0,0.0,0.0,0.0,0.0,0.0,0.0,0.0,0.0,0.0,0.0,0.0,0.0,0.0,0.0,0.0,0.4,0.0,0.0,0.6,0.0,0.0,0.0,0.0,0.0,0.0,0.0,0.0,0.0,790.0,9.0,148
61784,0.0,0.0,0.0,0.0,0.0,0.0,0.0,0.0,0.0,0.0,0.0,0.0,0.0,0.0,0.0,0.0,0.0,0.0,0.0,0.0,0.0,0.0,0.0,0.0,0.0,0.0,0.4,0.0,0.0,0.6,0.0,0.0,0.0,0.0,0.0,0.0,0.0,0.0,0.0,814.0,8.0,148
61785,0.0,0.0,0.0,0.0,0.0,0.0,0.0,0.0,0.0,0.0,0.0,0.0,0.0,0.0,0.0,0.0,0.0,0.0,0.0,0.0,0.0,0.0,0.0,0.0,0.0,0.0,0.4,0.0,0.0,0.6,0.0,0.0,0.0,0.0,0.0,0.0,0.0,0.0,0.0,828.0,7.2,148
61786,0.0,0.0,0.0,0.0,0.0,0.0,0.0,0.0,0.0,0.0,0.0,0.0,0.0,0.0,0.0,0.0,0.0,0.0,0.0,0.0,0.0,0.0,0.0,0.0,0.0,0.0,0.4,0.0,0.0,0.6,0.0,0.0,0.0,0.0,0.0,0.0,0.0,0.0,0.0,1264.0,1.3,148
61787,0.0,0.0,0.0,0.0,0.0,0.0,0.0,0.0,0.0,0.0,0.0,0.0,0.0,0.0,0.0,0.0,0.0,0.0,0.0,0.0,0.0,0.0,0.0,0.0,0.0,0.0,0.4,0.0,0.0,0.6,0.0,0.0,0.0,0.0,0.0,0.0,0.0,0.0,0.0,1320.0,1.1,148
61788,0.0,0.0,0.0,0.0,0.0,0.0,0.0,0.0,0.0,0.0,0.0,0.0,0.0,0.0,0.0,0.0,0.0,0.0,0.0,0.0,0.0,0.0,0.0,0.0,0.0,0.0,0.4,0.0,0.0,0.6,0.0,0.0,0.0,0.0,0.0,0.0,0.0,0.0,0.0,1367.0,0.8,148
61789,0.0,0.0,0.0,0.0,0.0,0.0,0.0,0.0,0.0,0.0,0.0,0.0,0.0,0.0,0.0,0.0,0.0,0.0,0.0,0.0,0.0,0.0,0.0,0.0,0.0,0.0,0.4,0.0,0.0,0.6,0.0,0.0,0.0,0.0,0.0,0.0,0.0,0.0,0.0,1417.0,0.7,148
61790,0.0,0.0,0.0,0.0,0.0,0.0,0.0,0.0,0.0,0.0,0.0,0.0,0.0,0.0,0.0,0.0,0.0,0.0,0.0,0.0,0.0,0.0,0.0,0.0,0.0,0.0,0.4,0.0,0.0,0.6,0.0,0.0,0.0,0.0,0.0,0.0,0.0,0.0,0.0,1470.0,0.5,148
92295,0.0,0.0,0.0,0.0,0.0,0.0,0.0,0.0,0.0,0.0,0.0,0.0,0.0,0.0,0.0,0.0,0.0,0.0,0.0,0.0,0.0,0.0,0.0,0.0,0.0,0.0,0.4,0.0,0.0,0.6,0.0,0.0,0.0,0.0,0.0,0.0,0.0,0.0,0.0,1475.0,0.3799999999999999,148
92296,0.0,0.0,0.0,0.0,0.0,0.0,0.0,0.0,0.0,0.0,0.0,0.0,0.0,0.0,0.0,0.0,0.0,0.0,0.0,0.0,0.0,0.0,0.0,0.0,0.0,0.0,0.4,0.0,0.0,0.6,0.0,0.0,0.0,0.0,0.0,0.0,0.0,0.0,0.0,1422.0,0.51,148
92297,0.0,0.0,0.0,0.0,0.0,0.0,0.0,0.0,0.0,0.0,0.0,0.0,0.0,0.0,0.0,0.0,0.0,0.0,0.0,0.0,0.0,0.0,0.0,0.0,0.0,0.0,0.4,0.0,0.0,0.6,0.0,0.0,0.0,0.0,0.0,0.0,0.0,0.0,0.0,1277.0,1.09,148
94261,0.0,0.0,0.0,0.0,0.0,0.0,0.0,0.0,0.0,0.0,0.0,0.0,0.0,0.0,0.0,0.0,0.0,0.0,0.0,0.0,0.0,0.0,0.0,0.0,0.0,0.0,0.4,0.0,0.0,0.6,0.0,0.0,0.0,0.0,0.0,0.0,0.0,0.0,0.0,1657.0,0.0,148
94262,0.0,0.0,0.0,0.0,0.0,0.0,0.0,0.0,0.0,0.0,0.0,0.0,0.0,0.0,0.0,0.0,0.0,0.0,0.0,0.0,0.0,0.0,0.0,0.0,0.0,0.0,0.4,0.0,0.0,0.6,0.0,0.0,0.0,0.0,0.0,0.0,0.0,0.0,0.0,1304.0,1.0,148
94263,0.0,0.0,0.0,0.0,0.0,0.0,0.0,0.0,0.0,0.0,0.0,0.0,0.0,0.0,0.0,0.0,0.0,0.0,0.0,0.0,0.0,0.0,0.0,0.0,0.0,0.0,0.4,0.0,0.0,0.6,0.0,0.0,0.0,0.0,0.0,0.0,0.0,0.0,0.0,1136.0,2.0,148
94264,0.0,0.0,0.0,0.0,0.0,0.0,0.0,0.0,0.0,0.0,0.0,0.0,0.0,0.0,0.0,0.0,0.0,0.0,0.0,0.0,0.0,0.0,0.0,0.0,0.0,0.0,0.4,0.0,0.0,0.6,0.0,0.0,0.0,0.0,0.0,0.0,0.0,0.0,0.0,1037.0,3.0,148
94266,0.0,0.0,0.0,0.0,0.0,0.0,0.0,0.0,0.0,0.0,0.0,0.0,0.0,0.0,0.0,0.0,0.0,0.0,0.0,0.0,0.0,0.0,0.0,0.0,0.0,0.0,0.4,0.0,0.0,0.6,0.0,0.0,0.0,0.0,0.0,0.0,0.0,0.0,0.0,913.0,5.0,148
94267,0.0,0.0,0.0,0.0,0.0,0.0,0.0,0.0,0.0,0.0,0.0,0.0,0.0,0.0,0.0,0.0,0.0,0.0,0.0,0.0,0.0,0.0,0.0,0.0,0.0,0.0,0.4,0.0,0.0,0.6,0.0,0.0,0.0,0.0,0.0,0.0,0.0,0.0,0.0,872.0,6.0,148
94268,0.0,0.0,0.0,0.0,0.0,0.0,0.0,0.0,0.0,0.0,0.0,0.0,0.0,0.0,0.0,0.0,0.0,0.0,0.0,0.0,0.0,0.0,0.0,0.0,0.0,0.0,0.4,0.0,0.0,0.6,0.0,0.0,0.0,0.0,0.0,0.0,0.0,0.0,0.0,837.0,7.0,148
94269,0.0,0.0,0.0,0.0,0.0,0.0,0.0,0.0,0.0,0.0,0.0,0.0,0.0,0.0,0.0,0.0,0.0,0.0,0.0,0.0,0.0,0.0,0.0,0.0,0.0,0.0,0.4,0.0,0.0,0.6,0.0,0.0,0.0,0.0,0.0,0.0,0.0,0.0,0.0,808.0,8.0,148
94270,0.0,0.0,0.0,0.0,0.0,0.0,0.0,0.0,0.0,0.0,0.0,0.0,0.0,0.0,0.0,0.0,0.0,0.0,0.0,0.0,0.0,0.0,0.0,0.0,0.0,0.0,0.4,0.0,0.0,0.6,0.0,0.0,0.0,0.0,0.0,0.0,0.0,0.0,0.0,781.0,9.0,148
94271,0.0,0.0,0.0,0.0,0.0,0.0,0.0,0.0,0.0,0.0,0.0,0.0,0.0,0.0,0.0,0.0,0.0,0.0,0.0,0.0,0.0,0.0,0.0,0.0,0.0,0.0,0.4,0.0,0.0,0.6,0.0,0.0,0.0,0.0,0.0,0.0,0.0,0.0,0.0,759.0,10.0,148
94272,0.0,0.0,0.0,0.0,0.0,0.0,0.0,0.0,0.0,0.0,0.0,0.0,0.0,0.0,0.0,0.0,0.0,0.0,0.0,0.0,0.0,0.0,0.0,0.0,0.0,0.0,0.4,0.0,0.0,0.6,0.0,0.0,0.0,0.0,0.0,0.0,0.0,0.0,0.0,739.0,11.0,148
94273,0.0,0.0,0.0,0.0,0.0,0.0,0.0,0.0,0.0,0.0,0.0,0.0,0.0,0.0,0.0,0.0,0.0,0.0,0.0,0.0,0.0,0.0,0.0,0.0,0.0,0.0,0.4,0.0,0.0,0.6,0.0,0.0,0.0,0.0,0.0,0.0,0.0,0.0,0.0,720.0,12.0,148
96148,0.0,0.0,0.0,0.0,0.0,0.0,0.0,0.0,0.0,0.0,0.0,0.0,0.0,0.0,0.0,0.0,0.0,0.0,0.0,0.0,0.0,0.0,0.0,0.0,0.0,0.0,0.4,0.0,0.0,0.6,0.0,0.0,0.0,0.0,0.0,0.0,0.0,0.0,0.0,775.0,9.0,148
96149,0.0,0.0,0.0,0.0,0.0,0.0,0.0,0.0,0.0,0.0,0.0,0.0,0.0,0.0,0.0,0.0,0.0,0.0,0.0,0.0,0.0,0.0,0.0,0.0,0.0,0.0,0.4,0.0,0.0,0.6,0.0,0.0,0.0,0.0,0.0,0.0,0.0,0.0,0.0,754.0,10.0,148
96150,0.0,0.0,0.0,0.0,0.0,0.0,0.0,0.0,0.0,0.0,0.0,0.0,0.0,0.0,0.0,0.0,0.0,0.0,0.0,0.0,0.0,0.0,0.0,0.0,0.0,0.0,0.4,0.0,0.0,0.6,0.0,0.0,0.0,0.0,0.0,0.0,0.0,0.0,0.0,735.0,11.0,148
96151,0.0,0.0,0.0,0.0,0.0,0.0,0.0,0.0,0.0,0.0,0.0,0.0,0.0,0.0,0.0,0.0,0.0,0.0,0.0,0.0,0.0,0.0,0.0,0.0,0.0,0.0,0.4,0.0,0.0,0.6,0.0,0.0,0.0,0.0,0.0,0.0,0.0,0.0,0.0,718.0,12.0,148
8062,0.0,0.0,0.0,0.0,0.0,0.0,0.0,0.0,0.0,0.0,0.0,0.0,0.0,0.0,0.0,0.0,0.0,0.0,0.0,0.0,0.0,0.0,0.0,0.0,0.0,0.0,0.5,0.0,0.0,0.5,0.0,0.0,0.0,0.0,0.0,0.0,0.0,0.0,0.0,1376.0,-0.37,149
8063,0.0,0.0,0.0,0.0,0.0,0.0,0.0,0.0,0.0,0.0,0.0,0.0,0.0,0.0,0.0,0.0,0.0,0.0,0.0,0.0,0.0,0.0,0.0,0.0,0.0,0.0,0.5,0.0,0.0,0.5,0.0,0.0,0.0,0.0,0.0,0.0,0.0,0.0,0.0,1330.0,-0.22,149
8064,0.0,0.0,0.0,0.0,0.0,0.0,0.0,0.0,0.0,0.0,0.0,0.0,0.0,0.0,0.0,0.0,0.0,0.0,0.0,0.0,0.0,0.0,0.0,0.0,0.0,0.0,0.5,0.0,0.0,0.5,0.0,0.0,0.0,0.0,0.0,0.0,0.0,0.0,0.0,1253.0,0.049590623023812445,149
8065,0.0,0.0,0.0,0.0,0.0,0.0,0.0,0.0,0.0,0.0,0.0,0.0,0.0,0.0,0.0,0.0,0.0,0.0,0.0,0.0,0.0,0.0,0.0,0.0,0.0,0.0,0.5,0.0,0.0,0.5,0.0,0.0,0.0,0.0,0.0,0.0,0.0,0.0,0.0,1217.0,0.17,149
8066,0.0,0.0,0.0,0.0,0.0,0.0,0.0,0.0,0.0,0.0,0.0,0.0,0.0,0.0,0.0,0.0,0.0,0.0,0.0,0.0,0.0,0.0,0.0,0.0,0.0,0.0,0.5,0.0,0.0,0.5,0.0,0.0,0.0,0.0,0.0,0.0,0.0,0.0,0.0,1170.0,0.7100000000000001,149
8067,0.0,0.0,0.0,0.0,0.0,0.0,0.0,0.0,0.0,0.0,0.0,0.0,0.0,0.0,0.0,0.0,0.0,0.0,0.0,0.0,0.0,0.0,0.0,0.0,0.0,0.0,0.5,0.0,0.0,0.5,0.0,0.0,0.0,0.0,0.0,0.0,0.0,0.0,0.0,1131.0,0.47,149
8068,0.0,0.0,0.0,0.0,0.0,0.0,0.0,0.0,0.0,0.0,0.0,0.0,0.0,0.0,0.0,0.0,0.0,0.0,0.0,0.0,0.0,0.0,0.0,0.0,0.0,0.0,0.5,0.0,0.0,0.5,0.0,0.0,0.0,0.0,0.0,0.0,0.0,0.0,0.0,1105.0,0.57,149
8069,0.0,0.0,0.0,0.0,0.0,0.0,0.0,0.0,0.0,0.0,0.0,0.0,0.0,0.0,0.0,0.0,0.0,0.0,0.0,0.0,0.0,0.0,0.0,0.0,0.0,0.0,0.5,0.0,0.0,0.5,0.0,0.0,0.0,0.0,0.0,0.0,0.0,0.0,0.0,1071.0,0.77,149
8070,0.0,0.0,0.0,0.0,0.0,0.0,0.0,0.0,0.0,0.0,0.0,0.0,0.0,0.0,0.0,0.0,0.0,0.0,0.0,0.0,0.0,0.0,0.0,0.0,0.0,0.0,0.5,0.0,0.0,0.5,0.0,0.0,0.0,0.0,0.0,0.0,0.0,0.0,0.0,1057.0,0.92,149
8071,0.0,0.0,0.0,0.0,0.0,0.0,0.0,0.0,0.0,0.0,0.0,0.0,0.0,0.0,0.0,0.0,0.0,0.0,0.0,0.0,0.0,0.0,0.0,0.0,0.0,0.0,0.5,0.0,0.0,0.5,0.0,0.0,0.0,0.0,0.0,0.0,0.0,0.0,0.0,1038.0,1.17,149
8072,0.0,0.0,0.0,0.0,0.0,0.0,0.0,0.0,0.0,0.0,0.0,0.0,0.0,0.0,0.0,0.0,0.0,0.0,0.0,0.0,0.0,0.0,0.0,0.0,0.0,0.0,0.5,0.0,0.0,0.5,0.0,0.0,0.0,0.0,0.0,0.0,0.0,0.0,0.0,992.0,1.47,149
8073,0.0,0.0,0.0,0.0,0.0,0.0,0.0,0.0,0.0,0.0,0.0,0.0,0.0,0.0,0.0,0.0,0.0,0.0,0.0,0.0,0.0,0.0,0.0,0.0,0.0,0.0,0.5,0.0,0.0,0.5,0.0,0.0,0.0,0.0,0.0,0.0,0.0,0.0,0.0,738.0,8.115,149
8074,0.0,0.0,0.0,0.0,0.0,0.0,0.0,0.0,0.0,0.0,0.0,0.0,0.0,0.0,0.0,0.0,0.0,0.0,0.0,0.0,0.0,0.0,0.0,0.0,0.0,0.0,0.5,0.0,0.0,0.5,0.0,0.0,0.0,0.0,0.0,0.0,0.0,0.0,0.0,725.0,8.83,149
8075,0.0,0.0,0.0,0.0,0.0,0.0,0.0,0.0,0.0,0.0,0.0,0.0,0.0,0.0,0.0,0.0,0.0,0.0,0.0,0.0,0.0,0.0,0.0,0.0,0.0,0.0,0.5,0.0,0.0,0.5,0.0,0.0,0.0,0.0,0.0,0.0,0.0,0.0,0.0,718.0,9.175,149
8076,0.0,0.0,0.0,0.0,0.0,0.0,0.0,0.0,0.0,0.0,0.0,0.0,0.0,0.0,0.0,0.0,0.0,0.0,0.0,0.0,0.0,0.0,0.0,0.0,0.0,0.0,0.5,0.0,0.0,0.5,0.0,0.0,0.0,0.0,0.0,0.0,0.0,0.0,0.0,708.0,9.835,149
8077,0.0,0.0,0.0,0.0,0.0,0.0,0.0,0.0,0.0,0.0,0.0,0.0,0.0,0.0,0.0,0.0,0.0,0.0,0.0,0.0,0.0,0.0,0.0,0.0,0.0,0.0,0.5,0.0,0.0,0.5,0.0,0.0,0.0,0.0,0.0,0.0,0.0,0.0,0.0,699.0,10.42,149
8078,0.0,0.0,0.0,0.0,0.0,0.0,0.0,0.0,0.0,0.0,0.0,0.0,0.0,0.0,0.0,0.0,0.0,0.0,0.0,0.0,0.0,0.0,0.0,0.0,0.0,0.0,0.5,0.0,0.0,0.5,0.0,0.0,0.0,0.0,0.0,0.0,0.0,0.0,0.0,692.0,10.86,149
8079,0.0,0.0,0.0,0.0,0.0,0.0,0.0,0.0,0.0,0.0,0.0,0.0,0.0,0.0,0.0,0.0,0.0,0.0,0.0,0.0,0.0,0.0,0.0,0.0,0.0,0.0,0.5,0.0,0.0,0.5,0.0,0.0,0.0,0.0,0.0,0.0,0.0,0.0,0.0,680.0,10.96,149
8080,0.0,0.0,0.0,0.0,0.0,0.0,0.0,0.0,0.0,0.0,0.0,0.0,0.0,0.0,0.0,0.0,0.0,0.0,0.0,0.0,0.0,0.0,0.0,0.0,0.0,0.0,0.5,0.0,0.0,0.5,0.0,0.0,0.0,0.0,0.0,0.0,0.0,0.0,0.0,674.0,11.31,149
8328,0.0,0.0,0.0,0.0,0.0,0.0,0.0,0.0,0.0,0.0,0.0,0.0,0.0,0.0,0.0,0.0,0.0,0.0,0.0,0.0,0.0,0.0,0.0,0.0,0.0,0.0,0.5,0.0,0.0,0.5,0.0,0.0,0.0,0.0,0.0,0.0,0.0,0.0,0.0,1493.0,-0.585026652029182,149
8329,0.0,0.0,0.0,0.0,0.0,0.0,0.0,0.0,0.0,0.0,0.0,0.0,0.0,0.0,0.0,0.0,0.0,0.0,0.0,0.0,0.0,0.0,0.0,0.0,0.0,0.0,0.5,0.0,0.0,0.5,0.0,0.0,0.0,0.0,0.0,0.0,0.0,0.0,0.0,1473.0,0.0,149
8330,0.0,0.0,0.0,0.0,0.0,0.0,0.0,0.0,0.0,0.0,0.0,0.0,0.0,0.0,0.0,0.0,0.0,0.0,0.0,0.0,0.0,0.0,0.0,0.0,0.0,0.0,0.5,0.0,0.0,0.5,0.0,0.0,0.0,0.0,0.0,0.0,0.0,0.0,0.0,1453.0,-0.4814860601221126,149
8331,0.0,0.0,0.0,0.0,0.0,0.0,0.0,0.0,0.0,0.0,0.0,0.0,0.0,0.0,0.0,0.0,0.0,0.0,0.0,0.0,0.0,0.0,0.0,0.0,0.0,0.0,0.5,0.0,0.0,0.5,0.0,0.0,0.0,0.0,0.0,0.0,0.0,0.0,0.0,1433.0,-0.4202164033831899,149
8332,0.0,0.0,0.0,0.0,0.0,0.0,0.0,0.0,0.0,0.0,0.0,0.0,0.0,0.0,0.0,0.0,0.0,0.0,0.0,0.0,0.0,0.0,0.0,0.0,0.0,0.0,0.5,0.0,0.0,0.5,0.0,0.0,0.0,0.0,0.0,0.0,0.0,0.0,0.0,1413.0,-0.3665315444204135,149
8333,0.0,0.0,0.0,0.0,0.0,0.0,0.0,0.0,0.0,0.0,0.0,0.0,0.0,0.0,0.0,0.0,0.0,0.0,0.0,0.0,0.0,0.0,0.0,0.0,0.0,0.0,0.5,0.0,0.0,0.5,0.0,0.0,0.0,0.0,0.0,0.0,0.0,0.0,0.0,1393.0,-0.31875876262441283,149
8334,0.0,0.0,0.0,0.0,0.0,0.0,0.0,0.0,0.0,0.0,0.0,0.0,0.0,0.0,0.0,0.0,0.0,0.0,0.0,0.0,0.0,0.0,0.0,0.0,0.0,0.0,0.5,0.0,0.0,0.5,0.0,0.0,0.0,0.0,0.0,0.0,0.0,0.0,0.0,1373.0,-0.26780312008851576,149
8335,0.0,0.0,0.0,0.0,0.0,0.0,0.0,0.0,0.0,0.0,0.0,0.0,0.0,0.0,0.0,0.0,0.0,0.0,0.0,0.0,0.0,0.0,0.0,0.0,0.0,0.0,0.5,0.0,0.0,0.5,0.0,0.0,0.0,0.0,0.0,0.0,0.0,0.0,0.0,1353.0,-0.2218487496163564,149
8336,0.0,0.0,0.0,0.0,0.0,0.0,0.0,0.0,0.0,0.0,0.0,0.0,0.0,0.0,0.0,0.0,0.0,0.0,0.0,0.0,0.0,0.0,0.0,0.0,0.0,0.0,0.5,0.0,0.0,0.5,0.0,0.0,0.0,0.0,0.0,0.0,0.0,0.0,0.0,1333.0,-0.17392519729917355,149
8337,0.0,0.0,0.0,0.0,0.0,0.0,0.0,0.0,0.0,0.0,0.0,0.0,0.0,0.0,0.0,0.0,0.0,0.0,0.0,0.0,0.0,0.0,0.0,0.0,0.0,0.0,0.5,0.0,0.0,0.5,0.0,0.0,0.0,0.0,0.0,0.0,0.0,0.0,0.0,1313.0,-0.11918640771920865,149
8338,0.0,0.0,0.0,0.0,0.0,0.0,0.0,0.0,0.0,0.0,0.0,0.0,0.0,0.0,0.0,0.0,0.0,0.0,0.0,0.0,0.0,0.0,0.0,0.0,0.0,0.0,0.5,0.0,0.0,0.5,0.0,0.0,0.0,0.0,0.0,0.0,0.0,0.0,0.0,1293.0,-0.05551732784983132,149
8339,0.0,0.0,0.0,0.0,0.0,0.0,0.0,0.0,0.0,0.0,0.0,0.0,0.0,0.0,0.0,0.0,0.0,0.0,0.0,0.0,0.0,0.0,0.0,0.0,0.0,0.0,0.5,0.0,0.0,0.5,0.0,0.0,0.0,0.0,0.0,0.0,0.0,0.0,0.0,1273.0,0.44499999999999995,149
8340,0.0,0.0,0.0,0.0,0.0,0.0,0.0,0.0,0.0,0.0,0.0,0.0,0.0,0.0,0.0,0.0,0.0,0.0,0.0,0.0,0.0,0.0,0.0,0.0,0.0,0.0,0.5,0.0,0.0,0.5,0.0,0.0,0.0,0.0,0.0,0.0,0.0,0.0,0.0,1233.0,0.1430148002540952,149
8341,0.0,0.0,0.0,0.0,0.0,0.0,0.0,0.0,0.0,0.0,0.0,0.0,0.0,0.0,0.0,0.0,0.0,0.0,0.0,0.0,0.0,0.0,0.0,0.0,0.0,0.0,0.5,0.0,0.0,0.5,0.0,0.0,0.0,0.0,0.0,0.0,0.0,0.0,0.0,1213.0,0.20951501454263102,149
8342,0.0,0.0,0.0,0.0,0.0,0.0,0.0,0.0,0.0,0.0,0.0,0.0,0.0,0.0,0.0,0.0,0.0,0.0,0.0,0.0,0.0,0.0,0.0,0.0,0.0,0.0,0.5,0.0,0.0,0.5,0.0,0.0,0.0,0.0,0.0,0.0,0.0,0.0,0.0,1193.0,0.2787536009528289,149
8343,0.0,0.0,0.0,0.0,0.0,0.0,0.0,0.0,0.0,0.0,0.0,0.0,0.0,0.0,0.0,0.0,0.0,0.0,0.0,0.0,0.0,0.0,0.0,0.0,0.0,0.0,0.5,0.0,0.0,0.5,0.0,0.0,0.0,0.0,0.0,0.0,0.0,0.0,0.0,1173.0,0.3521825181113625,149
8344,0.0,0.0,0.0,0.0,0.0,0.0,0.0,0.0,0.0,0.0,0.0,0.0,0.0,0.0,0.0,0.0,0.0,0.0,0.0,0.0,0.0,0.0,0.0,0.0,0.0,0.0,0.5,0.0,0.0,0.5,0.0,0.0,0.0,0.0,0.0,0.0,0.0,0.0,0.0,1153.0,0.4345689040341987,149
8345,0.0,0.0,0.0,0.0,0.0,0.0,0.0,0.0,0.0,0.0,0.0,0.0,0.0,0.0,0.0,0.0,0.0,0.0,0.0,0.0,0.0,0.0,0.0,0.0,0.0,0.0,0.5,0.0,0.0,0.5,0.0,0.0,0.0,0.0,0.0,0.0,0.0,0.0,0.0,1133.0,0.5403294747908738,149
8346,0.0,0.0,0.0,0.0,0.0,0.0,0.0,0.0,0.0,0.0,0.0,0.0,0.0,0.0,0.0,0.0,0.0,0.0,0.0,0.0,0.0,0.0,0.0,0.0,0.0,0.0,0.5,0.0,0.0,0.5,0.0,0.0,0.0,0.0,0.0,0.0,0.0,0.0,0.0,1113.0,0.6414741105040995,149
8347,0.0,0.0,0.0,0.0,0.0,0.0,0.0,0.0,0.0,0.0,0.0,0.0,0.0,0.0,0.0,0.0,0.0,0.0,0.0,0.0,0.0,0.0,0.0,0.0,0.0,0.0,0.5,0.0,0.0,0.5,0.0,0.0,0.0,0.0,0.0,0.0,0.0,0.0,0.0,1093.0,0.7481880270062005,149
8348,0.0,0.0,0.0,0.0,0.0,0.0,0.0,0.0,0.0,0.0,0.0,0.0,0.0,0.0,0.0,0.0,0.0,0.0,0.0,0.0,0.0,0.0,0.0,0.0,0.0,0.0,0.5,0.0,0.0,0.5,0.0,0.0,0.0,0.0,0.0,0.0,0.0,0.0,0.0,1073.0,1.4,149
8349,0.0,0.0,0.0,0.0,0.0,0.0,0.0,0.0,0.0,0.0,0.0,0.0,0.0,0.0,0.0,0.0,0.0,0.0,0.0,0.0,0.0,0.0,0.0,0.0,0.0,0.0,0.5,0.0,0.0,0.5,0.0,0.0,0.0,0.0,0.0,0.0,0.0,0.0,0.0,1053.0,1.0211892990699385,149
8350,0.0,0.0,0.0,0.0,0.0,0.0,0.0,0.0,0.0,0.0,0.0,0.0,0.0,0.0,0.0,0.0,0.0,0.0,0.0,0.0,0.0,0.0,0.0,0.0,0.0,0.0,0.5,0.0,0.0,0.5,0.0,0.0,0.0,0.0,0.0,0.0,0.0,0.0,0.0,1033.0,1.167317334748176,149
8351,0.0,0.0,0.0,0.0,0.0,0.0,0.0,0.0,0.0,0.0,0.0,0.0,0.0,0.0,0.0,0.0,0.0,0.0,0.0,0.0,0.0,0.0,0.0,0.0,0.0,0.0,0.5,0.0,0.0,0.5,0.0,0.0,0.0,0.0,0.0,0.0,0.0,0.0,0.0,1013.0,1.3201462861110538,149
8352,0.0,0.0,0.0,0.0,0.0,0.0,0.0,0.0,0.0,0.0,0.0,0.0,0.0,0.0,0.0,0.0,0.0,0.0,0.0,0.0,0.0,0.0,0.0,0.0,0.0,0.0,0.5,0.0,0.0,0.5,0.0,0.0,0.0,0.0,0.0,0.0,0.0,0.0,0.0,993.0,1.4653828514484184,149
8353,0.0,0.0,0.0,0.0,0.0,0.0,0.0,0.0,0.0,0.0,0.0,0.0,0.0,0.0,0.0,0.0,0.0,0.0,0.0,0.0,0.0,0.0,0.0,0.0,0.0,0.0,0.5,0.0,0.0,0.5,0.0,0.0,0.0,0.0,0.0,0.0,0.0,0.0,0.0,973.0,1.6687264764449772,149
8354,0.0,0.0,0.0,0.0,0.0,0.0,0.0,0.0,0.0,0.0,0.0,0.0,0.0,0.0,0.0,0.0,0.0,0.0,0.0,0.0,0.0,0.0,0.0,0.0,0.0,0.0,0.5,0.0,0.0,0.5,0.0,0.0,0.0,0.0,0.0,0.0,0.0,0.0,0.0,953.0,1.916453948549925,149
8355,0.0,0.0,0.0,0.0,0.0,0.0,0.0,0.0,0.0,0.0,0.0,0.0,0.0,0.0,0.0,0.0,0.0,0.0,0.0,0.0,0.0,0.0,0.0,0.0,0.0,0.0,0.5,0.0,0.0,0.5,0.0,0.0,0.0,0.0,0.0,0.0,0.0,0.0,0.0,933.0,2.204119982655925,149
8356,0.0,0.0,0.0,0.0,0.0,0.0,0.0,0.0,0.0,0.0,0.0,0.0,0.0,0.0,0.0,0.0,0.0,0.0,0.0,0.0,0.0,0.0,0.0,0.0,0.0,0.0,0.5,0.0,0.0,0.5,0.0,0.0,0.0,0.0,0.0,0.0,0.0,0.0,0.0,913.0,2.514547752660286,149
8357,0.0,0.0,0.0,0.0,0.0,0.0,0.0,0.0,0.0,0.0,0.0,0.0,0.0,0.0,0.0,0.0,0.0,0.0,0.0,0.0,0.0,0.0,0.0,0.0,0.0,0.0,0.5,0.0,0.0,0.5,0.0,0.0,0.0,0.0,0.0,0.0,0.0,0.0,0.0,893.0,2.941511432634403,149
8358,0.0,0.0,0.0,0.0,0.0,0.0,0.0,0.0,0.0,0.0,0.0,0.0,0.0,0.0,0.0,0.0,0.0,0.0,0.0,0.0,0.0,0.0,0.0,0.0,0.0,0.0,0.5,0.0,0.0,0.5,0.0,0.0,0.0,0.0,0.0,0.0,0.0,0.0,0.0,873.0,3.326335860928752,149
8359,0.0,0.0,0.0,0.0,0.0,0.0,0.0,0.0,0.0,0.0,0.0,0.0,0.0,0.0,0.0,0.0,0.0,0.0,0.0,0.0,0.0,0.0,0.0,0.0,0.0,0.0,0.5,0.0,0.0,0.5,0.0,0.0,0.0,0.0,0.0,0.0,0.0,0.0,0.0,853.0,3.919424545368628,149
9509,0.0,0.0,0.0,0.0,0.0,0.0,0.0,0.0,0.0,0.0,0.0,0.0,0.0,0.0,0.0,0.0,0.0,0.0,0.0,0.0,0.0,0.0,0.0,0.0,0.0,0.0,0.5,0.0,0.0,0.5,0.0,0.0,0.0,0.0,0.0,0.0,0.0,0.0,0.0,1463.0,-0.5228787452803376,149
9510,0.0,0.0,0.0,0.0,0.0,0.0,0.0,0.0,0.0,0.0,0.0,0.0,0.0,0.0,0.0,0.0,0.0,0.0,0.0,0.0,0.0,0.0,0.0,0.0,0.0,0.0,0.5,0.0,0.0,0.5,0.0,0.0,0.0,0.0,0.0,0.0,0.0,0.0,0.0,1384.0,-0.30102999566398114,149
9511,0.0,0.0,0.0,0.0,0.0,0.0,0.0,0.0,0.0,0.0,0.0,0.0,0.0,0.0,0.0,0.0,0.0,0.0,0.0,0.0,0.0,0.0,0.0,0.0,0.0,0.0,0.5,0.0,0.0,0.5,0.0,0.0,0.0,0.0,0.0,0.0,0.0,0.0,0.0,1272.0,0.0,149
9512,0.0,0.0,0.0,0.0,0.0,0.0,0.0,0.0,0.0,0.0,0.0,0.0,0.0,0.0,0.0,0.0,0.0,0.0,0.0,0.0,0.0,0.0,0.0,0.0,0.0,0.0,0.5,0.0,0.0,0.5,0.0,0.0,0.0,0.0,0.0,0.0,0.0,0.0,0.0,1187.0,0.30102999566398125,149
9513,0.0,0.0,0.0,0.0,0.0,0.0,0.0,0.0,0.0,0.0,0.0,0.0,0.0,0.0,0.0,0.0,0.0,0.0,0.0,0.0,0.0,0.0,0.0,0.0,0.0,0.0,0.5,0.0,0.0,0.5,0.0,0.0,0.0,0.0,0.0,0.0,0.0,0.0,0.0,1059.0,1.0,149
9514,0.0,0.0,0.0,0.0,0.0,0.0,0.0,0.0,0.0,0.0,0.0,0.0,0.0,0.0,0.0,0.0,0.0,0.0,0.0,0.0,0.0,0.0,0.0,0.0,0.0,0.0,0.5,0.0,0.0,0.5,0.0,0.0,0.0,0.0,0.0,0.0,0.0,0.0,0.0,946.0,2.0,149
15752,0.0,0.0,0.0,0.0,0.0,0.0,0.0,0.0,0.0,0.0,0.0,0.0,0.0,0.0,0.0,0.0,0.0,0.0,0.0,0.0,0.0,0.0,0.0,0.0,0.0,0.0,0.5,0.0,0.0,0.5,0.0,0.0,0.0,0.0,0.0,0.0,0.0,0.0,0.0,1502.0,0.1299999999999999,149
15753,0.0,0.0,0.0,0.0,0.0,0.0,0.0,0.0,0.0,0.0,0.0,0.0,0.0,0.0,0.0,0.0,0.0,0.0,0.0,0.0,0.0,0.0,0.0,0.0,0.0,0.0,0.5,0.0,0.0,0.5,0.0,0.0,0.0,0.0,0.0,0.0,0.0,0.0,0.0,1477.0,0.17999999999999994,149
15754,0.0,0.0,0.0,0.0,0.0,0.0,0.0,0.0,0.0,0.0,0.0,0.0,0.0,0.0,0.0,0.0,0.0,0.0,0.0,0.0,0.0,0.0,0.0,0.0,0.0,0.0,0.5,0.0,0.0,0.5,0.0,0.0,0.0,0.0,0.0,0.0,0.0,0.0,0.0,1449.0,0.23,149
15755,0.0,0.0,0.0,0.0,0.0,0.0,0.0,0.0,0.0,0.0,0.0,0.0,0.0,0.0,0.0,0.0,0.0,0.0,0.0,0.0,0.0,0.0,0.0,0.0,0.0,0.0,0.5,0.0,0.0,0.5,0.0,0.0,0.0,0.0,0.0,0.0,0.0,0.0,0.0,1425.0,0.26,149
15756,0.0,0.0,0.0,0.0,0.0,0.0,0.0,0.0,0.0,0.0,0.0,0.0,0.0,0.0,0.0,0.0,0.0,0.0,0.0,0.0,0.0,0.0,0.0,0.0,0.0,0.0,0.5,0.0,0.0,0.5,0.0,0.0,0.0,0.0,0.0,0.0,0.0,0.0,0.0,1401.0,0.30000000000000004,149
15757,0.0,0.0,0.0,0.0,0.0,0.0,0.0,0.0,0.0,0.0,0.0,0.0,0.0,0.0,0.0,0.0,0.0,0.0,0.0,0.0,0.0,0.0,0.0,0.0,0.0,0.0,0.5,0.0,0.0,0.5,0.0,0.0,0.0,0.0,0.0,0.0,0.0,0.0,0.0,1372.0,0.3400000000000001,149
15758,0.0,0.0,0.0,0.0,0.0,0.0,0.0,0.0,0.0,0.0,0.0,0.0,0.0,0.0,0.0,0.0,0.0,0.0,0.0,0.0,0.0,0.0,0.0,0.0,0.0,0.0,0.5,0.0,0.0,0.5,0.0,0.0,0.0,0.0,0.0,0.0,0.0,0.0,0.0,1348.0,0.3799999999999999,149
