Repository: R3sten/glass_dynamics

# GlassDynamics: Ridge Regression for Glass Viscosity Prediction

## Bachelor's thesis in physics

### Università degli Studi di Trieste

The main goal of this project is to develop a reliable and interpretable predictive model for glass viscosity, moving beyond "black-box" machine learning to provide physically meaningful insights for materials science applications.


This repository implements a workflow that bridges the gap between empirical models and modern data science techniques.

File: data/viscosity_raw_data.csv (part 26 of 81)
,Al2O3,As2O3,B2O3,BaO,BeO,Bi2O3,CaO,CdO,CoO,Cs2O,CuO,Fe2O3,FeO,Ga2O3,GeO2,HfO2,K2O,La2O3,Li2O,MgO,MnO,MoO3,Na2O,Nb2O5,NiO,P2O5,PbO,Rb2O,Sb2O3,SiO2,SrO,Ta2O5,TeO2,TiO2,Tl2O,WO3,Y2O3,ZnO,ZrO2,T,log_visc,ID
15759,0.0,0.0,0.0,0.0,0.0,0.0,0.0,0.0,0.0,0.0,0.0,0.0,0.0,0.0,0.0,0.0,0.0,0.0,0.0,0.0,0.0,0.0,0.0,0.0,0.0,0.0,0.5,0.0,0.0,0.5,0.0,0.0,0.0,0.0,0.0,0.0,0.0,0.0,0.0,1323.0,0.20999999999999996,149
15760,0.0,0.0,0.0,0.0,0.0,0.0,0.0,0.0,0.0,0.0,0.0,0.0,0.0,0.0,0.0,0.0,0.0,0.0,0.0,0.0,0.0,0.0,0.0,0.0,0.0,0.0,0.5,0.0,0.0,0.5,0.0,0.0,0.0,0.0,0.0,0.0,0.0,0.0,0.0,1297.0,0.5,149
15761,0.0,0.0,0.0,0.0,0.0,0.0,0.0,0.0,0.0,0.0,0.0,0.0,0.0,0.0,0.0,0.0,0.0,0.0,0.0,0.0,0.0,0.0,0.0,0.0,0.0,0.0,0.5,0.0,0.0,0.5,0.0,0.0,0.0,0.0,0.0,0.0,0.0,0.0,0.0,1271.0,0.6000000000000001,149
15762,0.0,0.0,0.0,0.0,0.0,0.0,0.0,0.0,0.0,0.0,0.0,0.0,0.0,0.0,0.0,0.0,0.0,0.0,0.0,0.0,0.0,0.0,0.0,0.0,0.0,0.0,0.5,0.0,0.0,0.5,0.0,0.0,0.0,0.0,0.0,0.0,0.0,0.0,0.0,1245.0,0.69,149
15763,0.0,0.0,0.0,0.0,0.0,0.0,0.0,0.0,0.0,0.0,0.0,0.0,0.0,0.0,0.0,0.0,0.0,0.0,0.0,0.0,0.0,0.0,0.0,0.0,0.0,0.0,0.5,0.0,0.0,0.5,0.0,0.0,0.0,0.0,0.0,0.0,0.0,0.0,0.0,1222.0,0.78,149
15764,0.0,0.0,0.0,0.0,0.0,0.0,0.0,0.0,0.0,0.0,0.0,0.0,0.0,0.0,0.0,0.0,0.0,0.0,0.0,0.0,0.0,0.0,0.0,0.0,0.0,0.0,0.5,0.0,0.0,0.5,0.0,0.0,0.0,0.0,0.0,0.0,0.0,0.0,0.0,1196.0,0.94,149
15765,0.0,0.0,0.0,0.0,0.0,0.0,0.0,0.0,0.0,0.0,0.0,0.0,0.0,0.0,0.0,0.0,0.0,0.0,0.0,0.0,0.0,0.0,0.0,0.0,0.0,0.0,0.5,0.0,0.0,0.5,0.0,0.0,0.0,0.0,0.0,0.0,0.0,0.0,0.0,1144.0,1.27,149
15766,0.0,0.0,0.0,0.0,0.0,0.0,0.0,0.0,0.0,0.0,0.0,0.0,0.0,0.0,0.0,0.0,0.0,0.0,0.0,0.0,0.0,0.0,0.0,0.0,0.0,0.0,0.5,0.0,0.0,0.5,0.0,0.0,0.0,0.0,0.0,0.0,0.0,0.0,0.0,1120.0,1.4300000000000002,149
15767,0.0,0.0,0.0,0.0,0.0,0.0,0.0,0.0,0.0,0.0,0.0,0.0,0.0,0.0,0.0,0.0,0.0,0.0,0.0,0.0,0.0,0.0,0.0,0.0,0.0,0.0,0.5,0.0,0.0,0.5,0.0,0.0,0.0,0.0,0.0,0.0,0.0,0.0,0.0,1096.0,1.59,149
16680,0.0,0.0,0.0,0.0,0.0,0.0,0.0,0.0,0.0,0.0,0.0,0.0,0.0,0.0,0.0,0.0,0.0,0.0,0.0,0.0,0.0,0.0,0.0,0.0,0.0,0.0,0.5,0.0,0.0,0.5,0.0,0.0,0.0,0.0,0.0,0.0,0.0,0.0,0.0,1223.0,0.3999999999999999,149
16681,0.0,0.0,0.0,0.0,0.0,0.0,0.0,0.0,0.0,0.0,0.0,0.0,0.0,0.0,0.0,0.0,0.0,0.0,0.0,0.0,0.0,0.0,0.0,0.0,0.0,0.0,0.5,0.0,0.0,0.5,0.0,0.0,0.0,0.0,0.0,0.0,0.0,0.0,0.0,1423.0,-0.25,149
16753,0.0,0.0,0.0,0.0,0.0,0.0,0.0,0.0,0.0,0.0,0.0,0.0,0.0,0.0,0.0,0.0,0.0,0.0,0.0,0.0,0.0,0.0,0.0,0.0,0.0,0.0,0.5,0.0,0.0,0.5,0.0,0.0,0.0,0.0,0.0,0.0,0.0,0.0,0.0,795.0,6.698970004336019,149
16754,0.0,0.0,0.0,0.0,0.0,0.0,0.0,0.0,0.0,0.0,0.0,0.0,0.0,0.0,0.0,0.0,0.0,0.0,0.0,0.0,0.0,0.0,0.0,0.0,0.0,0.0,0.5,0.0,0.0,0.5,0.0,0.0,0.0,0.0,0.0,0.0,0.0,0.0,0.0,1006.0,1.4771212547196626,149
17721,0.0,0.0,0.0,0.0,0.0,0.0,0.0,0.0,0.0,0.0,0.0,0.0,0.0,0.0,0.0,0.0,0.0,0.0,0.0,0.0,0.0,0.0,0.0,0.0,0.0,0.0,0.5,0.0,0.0,0.5,0.0,0.0,0.0,0.0,0.0,0.0,0.0,0.0,0.0,1123.0,1.28,149
24118,0.0,0.0,0.0,0.0,0.0,0.0,0.0,0.0,0.0,0.0,0.0,0.0,0.0,0.0,0.0,0.0,0.0,0.0,0.0,0.0,0.0,0.0,0.0,0.0,0.0,0.0,0.5,0.0,0.0,0.5,0.0,0.0,0.0,0.0,0.0,0.0,0.0,0.0,0.0,675.0,12.0,149
24119,0.0,0.0,0.0,0.0,0.0,0.0,0.0,0.0,0.0,0.0,0.0,0.0,0.0,0.0,0.0,0.0,0.0,0.0,0.0,0.0,0.0,0.0,0.0,0.0,0.0,0.0,0.5,0.0,0.0,0.5,0.0,0.0,0.0,0.0,0.0,0.0,0.0,0.0,0.0,690.0,11.0,149
24120,0.0,0.0,0.0,0.0,0.0,0.0,0.0,0.0,0.0,0.0,0.0,0.0,0.0,0.0,0.0,0.0,0.0,0.0,0.0,0.0,0.0,0.0,0.0,0.0,0.0,0.0,0.5,0.0,0.0,0.5,0.0,0.0,0.0,0.0,0.0,0.0,0.0,0.0,0.0,704.0,10.0,149
24121,0.0,0.0,0.0,0.0,0.0,0.0,0.0,0.0,0.0,0.0,0.0,0.0,0.0,0.0,0.0,0.0,0.0,0.0,0.0,0.0,0.0,0.0,0.0,0.0,0.0,0.0,0.5,0.0,0.0,0.5,0.0,0.0,0.0,0.0,0.0,0.0,0.0,0.0,0.0,721.0,9.0,149
24122,0.0,0.0,0.0,0.0,0.0,0.0,0.0,0.0,0.0,0.0,0.0,0.0,0.0,0.0,0.0,0.0,0.0,0.0,0.0,0.0,0.0,0.0,0.0,0.0,0.0,0.0,0.5,0.0,0.0,0.5,0.0,0.0,0.0,0.0,0.0,0.0,0.0,0.0,0.0,758.0,7.0,149
24123,0.0,0.0,0.0,0.0,0.0,0.0,0.0,0.0,0.0,0.0,0.0,0.0,0.0,0.0,0.0,0.0,0.0,0.0,0.0,0.0,0.0,0.0,0.0,0.0,0.0,0.0,0.5,0.0,0.0,0.5,0.0,0.0,0.0,0.0,0.0,0.0,0.0,0.0,0.0,792.0,6.0,149
24168,0.0,0.0,0.0,0.0,0.0,0.0,0.0,0.0,0.0,0.0,0.0,0.0,0.0,0.0,0.0,0.0,0.0,0.0,0.0,0.0,0.0,0.0,0.0,0.0,0.0,0.0,0.5,0.0,0.0,0.5,0.0,0.0,0.0,0.0,0.0,0.0,0.0,0.0,0.0,673.0,11.934999999999999,149
24169,0.0,0.0,0.0,0.0,0.0,0.0,0.0,0.0,0.0,0.0,0.0,0.0,0.0,0.0,0.0,0.0,0.0,0.0,0.0,0.0,0.0,0.0,0.0,0.0,0.0,0.0,0.5,0.0,0.0,0.5,0.0,0.0,0.0,0.0,0.0,0.0,0.0,0.0,0.0,705.0,10.0,149
24170,0.0,0.0,0.0,0.0,0.0,0.0,0.0,0.0,0.0,0.0,0.0,0.0,0.0,0.0,0.0,0.0,0.0,0.0,0.0,0.0,0.0,0.0,0.0,0.0,0.0,0.0,0.5,0.0,0.0,0.5,0.0,0.0,0.0,0.0,0.0,0.0,0.0,0.0,0.0,720.0,9.0,149
24171,0.0,0.0,0.0,0.0,0.0,0.0,0.0,0.0,0.0,0.0,0.0,0.0,0.0,0.0,0.0,0.0,0.0,0.0,0.0,0.0,0.0,0.0,0.0,0.0,0.0,0.0,0.5,0.0,0.0,0.5,0.0,0.0,0.0,0.0,0.0,0.0,0.0,0.0,0.0,736.0,8.0,149
24172,0.0,0.0,0.0,0.0,0.0,0.0,0.0,0.0,0.0,0.0,0.0,0.0,0.0,0.0,0.0,0.0,0.0,0.0,0.0,0.0,0.0,0.0,0.0,0.0,0.0,0.0,0.5,0.0,0.0,0.5,0.0,0.0,0.0,0.0,0.0,0.0,0.0,0.0,0.0,788.0,6.0,149
28061,0.0,0.0,0.0,0.0,0.0,0.0,0.0,0.0,0.0,0.0,0.0,0.0,0.0,0.0,0.0,0.0,0.0,0.0,0.0,0.0,0.0,0.0,0.0,0.0,0.0,0.0,0.5,0.0,0.0,0.5,0.0,0.0,0.0,0.0,0.0,0.0,0.0,0.0,0.0,701.0,10.07,149
31800,0.0,0.0,0.0,0.0,0.0,0.0,0.0,0.0,0.0,0.0,0.0,0.0,0.0,0.0,0.0,0.0,0.0,0.0,0.0,0.0,0.0,0.0,0.0,0.0,0.0,0.0,0.5,0.0,0.0,0.5,0.0,0.0,0.0,0.0,0.0,0.0,0.0,0.0,0.0,1002.0,1.4771212547196626,149
32315,0.0,0.0,0.0,0.0,0.0,0.0,0.0,0.0,0.0,0.0,0.0,0.0,0.0,0.0,0.0,0.0,0.0,0.0,0.0,0.0,0.0,0.0,0.0,0.0,0.0,0.0,0.5,0.0,0.0,0.5,0.0,0.0,0.0,0.0,0.0,0.0,0.0,0.0,0.0,707.0,10.0,149
32316,0.0,0.0,0.0,0.0,0.0,0.0,0.0,0.0,0.0,0.0,0.0,0.0,0.0,0.0,0.0,0.0,0.0,0.0,0.0,0.0,0.0,0.0,0.0,0.0,0.0,0.0,0.5,0.0,0.0,0.5,0.0,0.0,0.0,0.0,0.0,0.0,0.0,0.0,0.0,679.0,12.0,149
32317,0.0,0.0,0.0,0.0,0.0,0.0,0.0,0.0,0.0,0.0,0.0,0.0,0.0,0.0,0.0,0.0,0.0,0.0,0.0,0.0,0.0,0.0,0.0,0.0,0.0,0.0,0.5,0.0,0.0,0.5,0.0,0.0,0.0,0.0,0.0,0.0,0.0,0.0,0.0,689.0,11.0,149
32318,0.0,0.0,0.0,0.0,0.0,0.0,0.0,0.0,0.0,0.0,0.0,0.0,0.0,0.0,0.0,0.0,0.0,0.0,0.0,0.0,0.0,0.0,0.0,0.0,0.0,0.0,0.5,0.0,0.0,0.5,0.0,0.0,0.0,0.0,0.0,0.0,0.0,0.0,0.0,676.0,12.0,149
36967,0.0,0.0,0.0,0.0,0.0,0.0,0.0,0.0,0.0,0.0,0.0,0.0,0.0,0.0,0.0,0.0,0.0,0.0,0.0,0.0,0.0,0.0,0.0,0.0,0.0,0.0,0.5,0.0,0.0,0.5,0.0,0.0,0.0,0.0,0.0,0.0,0.0,0.0,0.0,759.0,7.0,149
36968,0.0,0.0,0.0,0.0,0.0,0.0,0.0,0.0,0.0,0.0,0.0,0.0,0.0,0.0,0.0,0.0,0.0,0.0,0.0,0.0,0.0,0.0,0.0,0.0,0.0,0.0,0.5,0.0,0.0,0.5,0.0,0.0,0.0,0.0,0.0,0.0,0.0,0.0,0.0,740.0,7.85,149
36969,0.0,0.0,0.0,0.0,0.0,0.0,0.0,0.0,0.0,0.0,0.0,0.0,0.0,0.0,0.0,0.0,0.0,0.0,0.0,0.0,0.0,0.0,0.0,0.0,0.0,0.0,0.5,0.0,0.0,0.5,0.0,0.0,0.0,0.0,0.0,0.0,0.0,0.0,0.0,695.0,10.14,149
36970,0.0,0.0,0.0,0.0,0.0,0.0,0.0,0.0,0.0,0.0,0.0,0.0,0.0,0.0,0.0,0.0,0.0,0.0,0.0,0.0,0.0,0.0,0.0,0.0,0.0,0.0,0.5,0.0,0.0,0.5,0.0,0.0,0.0,0.0,0.0,0.0,0.0,0.0,0.0,672.0,11.64,149
36971,0.0,0.0,0.0,0.0,0.0,0.0,0.0,0.0,0.0,0.0,0.0,0.0,0.0,0.0,0.0,0.0,0.0,0.0,0.0,0.0,0.0,0.0,0.0,0.0,0.0,0.0,0.5,0.0,0.0,0.5,0.0,0.0,0.0,0.0,0.0,0.0,0.0,0.0,0.0,773.0,6.2,149
36972,0.0,0.0,0.0,0.0,0.0,0.0,0.0,0.0,0.0,0.0,0.0,0.0,0.0,0.0,0.0,0.0,0.0,0.0,0.0,0.0,0.0,0.0,0.0,0.0,0.0,0.0,0.5,0.0,0.0,0.5,0.0,0.0,0.0,0.0,0.0,0.0,0.0,0.0,0.0,1573.0,-0.745,149
36973,0.0,0.0,0.0,0.0,0.0,0.0,0.0,0.0,0.0,0.0,0.0,0.0,0.0,0.0,0.0,0.0,0.0,0.0,0.0,0.0,0.0,0.0,0.0,0.0,0.0,0.0,0.5,0.0,0.0,0.5,0.0,0.0,0.0,0.0,0.0,0.0,0.0,0.0,0.0,1673.0,-0.9590000000000001,149
38140,0.0,0.0,0.0,0.0,0.0,0.0,0.0,0.0,0.0,0.0,0.0,0.0,0.0,0.0,0.0,0.0,0.0,0.0,0.0,0.0,0.0,0.0,0.0,0.0,0.0,0.0,0.5,0.0,0.0,0.5,0.0,0.0,0.0,0.0,0.0,0.0,0.0,0.0,0.0,691.0,11.165,149
38141,0.0,0.0,0.0,0.0,0.0,0.0,0.0,0.0,0.0,0.0,0.0,0.0,0.0,0.0,0.0,0.0,0.0,0.0,0.0,0.0,0.0,0.0,0.0,0.0,0.0,0.0,0.5,0.0,0.0,0.5,0.0,0.0,0.0,0.0,0.0,0.0,0.0,0.0,0.0,702.0,10.65,149
38142,0.0,0.0,0.0,0.0,0.0,0.0,0.0,0.0,0.0,0.0,0.0,0.0,0.0,0.0,0.0,0.0,0.0,0.0,0.0,0.0,0.0,0.0,0.0,0.0,0.0,0.0,0.5,0.0,0.0,0.5,0.0,0.0,0.0,0.0,0.0,0.0,0.0,0.0,0.0,714.0,9.95,149
92298,0.0,0.0,0.0,0.0,0.0,0.0,0.0,0.0,0.0,0.0,0.0,0.0,0.0,0.0,0.0,0.0,0.0,0.0,0.0,0.0,0.0,0.0,0.0,0.0,0.0,0.0,0.5,0.0,0.0,0.5,0.0,0.0,0.0,0.0,0.0,0.0,0.0,0.0,0.0,1479.0,-0.53,149
92299,0.0,0.0,0.0,0.0,0.0,0.0,0.0,0.0,0.0,0.0,0.0,0.0,0.0,0.0,0.0,0.0,0.0,0.0,0.0,0.0,0.0,0.0,0.0,0.0,0.0,0.0,0.5,0.0,0.0,0.5,0.0,0.0,0.0,0.0,0.0,0.0,0.0,0.0,0.0,1422.0,-0.38,149
92300,0.0,0.0,0.0,0.0,0.0,0.0,0.0,0.0,0.0,0.0,0.0,0.0,0.0,0.0,0.0,0.0,0.0,0.0,0.0,0.0,0.0,0.0,0.0,0.0,0.0,0.0,0.5,0.0,0.0,0.5,0.0,0.0,0.0,0.0,0.0,0.0,0.0,0.0,0.0,1374.0,-0.22,149
92301,0.0,0.0,0.0,0.0,0.0,0.0,0.0,0.0,0.0,0.0,0.0,0.0,0.0,0.0,0.0,0.0,0.0,0.0,0.0,0.0,0.0,0.0,0.0,0.0,0.0,0.0,0.5,0.0,0.0,0.5,0.0,0.0,0.0,0.0,0.0,0.0,0.0,0.0,0.0,1277.0,0.1100000000000001,149
92302,0.0,0.0,0.0,0.0,0.0,0.0,0.0,0.0,0.0,0.0,0.0,0.0,0.0,0.0,0.0,0.0,0.0,0.0,0.0,0.0,0.0,0.0,0.0,0.0,0.0,0.0,0.5,0.0,0.0,0.5,0.0,0.0,0.0,0.0,0.0,0.0,0.0,0.0,0.0,1175.0,0.54,149
94326,0.0,0.0,0.0,0.0,0.0,0.0,0.0,0.0,0.0,0.0,0.0,0.0,0.0,0.0,0.0,0.0,0.0,0.0,0.0,0.0,0.0,0.0,0.0,0.0,0.0,0.0,0.5,0.0,0.0,0.5,0.0,0.0,0.0,0.0,0.0,0.0,0.0,0.0,0.0,1324.0,0.0,149
94327,0.0,0.0,0.0,0.0,0.0,0.0,0.0,0.0,0.0,0.0,0.0,0.0,0.0,0.0,0.0,0.0,0.0,0.0,0.0,0.0,0.0,0.0,0.0,0.0,0.0,0.0,0.5,0.0,0.0,0.5,0.0,0.0,0.0,0.0,0.0,0.0,0.0,0.0,0.0,1091.0,1.0,149
94328,0.0,0.0,0.0,0.0,0.0,0.0,0.0,0.0,0.0,0.0,0.0,0.0,0.0,0.0,0.0,0.0,0.0,0.0,0.0,0.0,0.0,0.0,0.0,0.0,0.0,0.0,0.5,0.0,0.0,0.5,0.0,0.0,0.0,0.0,0.0,0.0,0.0,0.0,0.0,863.0,4.0,149
94329,0.0,0.0,0.0,0.0,0.0,0.0,0.0,0.0,0.0,0.0,0.0,0.0,0.0,0.0,0.0,0.0,0.0,0.0,0.0,0.0,0.0,0.0,0.0,0.0,0.0,0.0,0.5,0.0,0.0,0.5,0.0,0.0,0.0,0.0,0.0,0.0,0.0,0.0,0.0,825.0,5.0,149
94330,0.0,0.0,0.0,0.0,0.0,0.0,0.0,0.0,0.0,0.0,0.0,0.0,0.0,0.0,0.0,0.0,0.0,0.0,0.0,0.0,0.0,0.0,0.0,0.0,0.0,0.0,0.5,0.0,0.0,0.5,0.0,0.0,0.0,0.0,0.0,0.0,0.0,0.0,0.0,796.0,6.0,149
94331,0.0,0.0,0.0,0.0,0.0,0.0,0.0,0.0,0.0,0.0,0.0,0.0,0.0,0.0,0.0,0.0,0.0,0.0,0.0,0.0,0.0,0.0,0.0,0.0,0.0,0.0,0.5,0.0,0.0,0.5,0.0,0.0,0.0,0.0,0.0,0.0,0.0,0.0,0.0,772.0,7.0,149
94332,0.0,0.0,0.0,0.0,0.0,0.0,0.0,0.0,0.0,0.0,0.0,0.0,0.0,0.0,0.0,0.0,0.0,0.0,0.0,0.0,0.0,0.0,0.0,0.0,0.0,0.0,0.5,0.0,0.0,0.5,0.0,0.0,0.0,0.0,0.0,0.0,0.0,0.0,0.0,750.0,8.0,149
94333,0.0,0.0,0.0,0.0,0.0,0.0,0.0,0.0,0.0,0.0,0.0,0.0,0.0,0.0,0.0,0.0,0.0,0.0,0.0,0.0,0.0,0.0,0.0,0.0,0.0,0.0,0.5,0.0,0.0,0.5,0.0,0.0,0.0,0.0,0.0,0.0,0.0,0.0,0.0,729.0,9.0,149
94334,0.0,0.0,0.0,0.0,0.0,0.0,0.0,0.0,0.0,0.0,0.0,0.0,0.0,0.0,0.0,0.0,0.0,0.0,0.0,0.0,0.0,0.0,0.0,0.0,0.0,0.0,0.5,0.0,0.0,0.5,0.0,0.0,0.0,0.0,0.0,0.0,0.0,0.0,0.0,711.0,10.0,149
94335,0.0,0.0,0.0,0.0,0.0,0.0,0.0,0.0,0.0,0.0,0.0,0.0,0.0,0.0,0.0,0.0,0.0,0.0,0.0,0.0,0.0,0.0,0.0,0.0,0.0,0.0,0.5,0.0,0.0,0.5,0.0,0.0,0.0,0.0,0.0,0.0,0.0,0.0,0.0,681.0,12.0,149
94336,0.0,0.0,0.0,0.0,0.0,0.0,0.0,0.0,0.0,0.0,0.0,0.0,0.0,0.0,0.0,0.0,0.0,0.0,0.0,0.0,0.0,0.0,0.0,0.0,0.0,0.0,0.5,0.0,0.0,0.5,0.0,0.0,0.0,0.0,0.0,0.0,0.0,0.0,0.0,1070.0,1.0,149
94337,0.0,0.0,0.0,0.0,0.0,0.0,0.0,0.0,0.0,0.0,0.0,0.0,0.0,0.0,0.0,0.0,0.0,0.0,0.0,0.0,0.0,0.0,0.0,0.0,0.0,0.0,0.5,0.0,0.0,0.5,0.0,0.0,0.0,0.0,0.0,0.0,0.0,0.0,0.0,964.0,2.0,149
94338,0.0,0.0,0.0,0.0,0.0,0.0,0.0,0.0,0.0,0.0,0.0,0.0,0.0,0.0,0.0,0.0,0.0,0.0,0.0,0.0,0.0,0.0,0.0,0.0,0.0,0.0,0.5,0.0,0.0,0.5,0.0,0.0,0.0,0.0,0.0,0.0,0.0,0.0,0.0,894.0,3.0,149
94339,0.0,0.0,0.0,0.0,0.0,0.0,0.0,0.0,0.0,0.0,0.0,0.0,0.0,0.0,0.0,0.0,0.0,0.0,0.0,0.0,0.0,0.0,0.0,0.0,0.0,0.0,0.5,0.0,0.0,0.5,0.0,0.0,0.0,0.0,0.0,0.0,0.0,0.0,0.0,821.0,5.0,149
94340,0.0,0.0,0.0,0.0,0.0,0.0,0.0,0.0,0.0,0.0,0.0,0.0,0.0,0.0,0.0,0.0,0.0,0.0,0.0,0.0,0.0,0.0,0.0,0.0,0.0,0.0,0.5,0.0,0.0,0.5,0.0,0.0,0.0,0.0,0.0,0.0,0.0,0.0,0.0,793.0,6.0,149
94341,0.0,0.0,0.0,0.0,0.0,0.0,0.0,0.0,0.0,0.0,0.0,0.0,0.0,0.0,0.0,0.0,0.0,0.0,0.0,0.0,0.0,0.0,0.0,0.0,0.0,0.0,0.5,0.0,0.0,0.5,0.0,0.0,0.0,0.0,0.0,0.0,0.0,0.0,0.0,769.0,7.0,149
94342,0.0,0.0,0.0,0.0,0.0,0.0,0.0,0.0,0.0,0.0,0.0,0.0,0.0,0.0,0.0,0.0,0.0,0.0,0.0,0.0,0.0,0.0,0.0,0.0,0.0,0.0,0.5,0.0,0.0,0.5,0.0,0.0,0.0,0.0,0.0,0.0,0.0,0.0,0.0,746.0,8.0,149
94343,0.0,0.0,0.0,0.0,0.0,0.0,0.0,0.0,0.0,0.0,0.0,0.0,0.0,0.0,0.0,0.0,0.0,0.0,0.0,0.0,0.0,0.0,0.0,0.0,0.0,0.0,0.5,0.0,0.0,0.5,0.0,0.0,0.0,0.0,0.0,0.0,0.0,0.0,0.0,726.0,9.0,149
8081,0.0,0.0,0.0,0.0,0.0,0.0,0.0,0.0,0.0,0.0,0.0,0.0,0.0,0.0,0.0,0.0,0.0,0.0,0.0,0.0,0.0,0.0,0.0,0.0,0.0,0.0,0.6,0.0,0.0,0.4,0.0,0.0,0.0,0.0,0.0,0.0,0.0,0.0,0.0,1391.0,-0.92,150
8082,0.0,0.0,0.0,0.0,0.0,0.0,0.0,0.0,0.0,0.0,0.0,0.0,0.0,0.0,0.0,0.0,0.0,0.0,0.0,0.0,0.0,0.0,0.0,0.0,0.0,0.0,0.6,0.0,0.0,0.4,0.0,0.0,0.0,0.0,0.0,0.0,0.0,0.0,0.0,1309.0,-0.82,150
8083,0.0,0.0,0.0,0.0,0.0,0.0,0.0,0.0,0.0,0.0,0.0,0.0,0.0,0.0,0.0,0.0,0.0,0.0,0.0,0.0,0.0,0.0,0.0,0.0,0.0,0.0,0.6,0.0,0.0,0.4,0.0,0.0,0.0,0.0,0.0,0.0,0.0,0.0,0.0,1247.0,-0.72,150
8084,0.0,0.0,0.0,0.0,0.0,0.0,0.0,0.0,0.0,0.0,0.0,0.0,0.0,0.0,0.0,0.0,0.0,0.0,0.0,0.0,0.0,0.0,0.0,0.0,0.0,0.0,0.6,0.0,0.0,0.4,0.0,0.0,0.0,0.0,0.0,0.0,0.0,0.0,0.0,1186.0,-0.62,150
8085,0.0,0.0,0.0,0.0,0.0,0.0,0.0,0.0,0.0,0.0,0.0,0.0,0.0,0.0,0.0,0.0,0.0,0.0,0.0,0.0,0.0,0.0,0.0,0.0,0.0,0.0,0.6,0.0,0.0,0.4,0.0,0.0,0.0,0.0,0.0,0.0,0.0,0.0,0.0,1131.0,-0.52,150
8086,0.0,0.0,0.0,0.0,0.0,0.0,0.0,0.0,0.0,0.0,0.0,0.0,0.0,0.0,0.0,0.0,0.0,0.0,0.0,0.0,0.0,0.0,0.0,0.0,0.0,0.0,0.6,0.0,0.0,0.4,0.0,0.0,0.0,0.0,0.0,0.0,0.0,0.0,0.0,1091.0,-0.32,150
8087,0.0,0.0,0.0,0.0,0.0,0.0,0.0,0.0,0.0,0.0,0.0,0.0,0.0,0.0,0.0,0.0,0.0,0.0,0.0,0.0,0.0,0.0,0.0,0.0,0.0,0.0,0.6,0.0,0.0,0.4,0.0,0.0,0.0,0.0,0.0,0.0,0.0,0.0,0.0,1053.0,-0.07,150
8088,0.0,0.0,0.0,0.0,0.0,0.0,0.0,0.0,0.0,0.0,0.0,0.0,0.0,0.0,0.0,0.0,0.0,0.0,0.0,0.0,0.0,0.0,0.0,0.0,0.0,0.0,0.6,0.0,0.0,0.4,0.0,0.0,0.0,0.0,0.0,0.0,0.0,0.0,0.0,1030.0,0.02,150
8089,0.0,0.0,0.0,0.0,0.0,0.0,0.0,0.0,0.0,0.0,0.0,0.0,0.0,0.0,0.0,0.0,0.0,0.0,0.0,0.0,0.0,0.0,0.0,0.0,0.0,0.0,0.6,0.0,0.0,0.4,0.0,0.0,0.0,0.0,0.0,0.0,0.0,0.0,0.0,976.0,0.37,150
8090,0.0,0.0,0.0,0.0,0.0,0.0,0.0,0.0,0.0,0.0,0.0,0.0,0.0,0.0,0.0,0.0,0.0,0.0,0.0,0.0,0.0,0.0,0.0,0.0,0.0,0.0,0.6,0.0,0.0,0.4,0.0,0.0,0.0,0.0,0.0,0.0,0.0,0.0,0.0,704.0,7.515,150
8091,0.0,0.0,0.0,0.0,0.0,0.0,0.0,0.0,0.0,0.0,0.0,0.0,0.0,0.0,0.0,0.0,0.0,0.0,0.0,0.0,0.0,0.0,0.0,0.0,0.0,0.0,0.6,0.0,0.0,0.4,0.0,0.0,0.0,0.0,0.0,0.0,0.0,0.0,0.0,697.0,8.38,150
8092,0.0,0.0,0.0,0.0,0.0,0.0,0.0,0.0,0.0,0.0,0.0,0.0,0.0,0.0,0.0,0.0,0.0,0.0,0.0,0.0,0.0,0.0,0.0,0.0,0.0,0.0,0.6,0.0,0.0,0.4,0.0,0.0,0.0,0.0,0.0,0.0,0.0,0.0,0.0,693.0,8.63,150
8093,0.0,0.0,0.0,0.0,0.0,0.0,0.0,0.0,0.0,0.0,0.0,0.0,0.0,0.0,0.0,0.0,0.0,0.0,0.0,0.0,0.0,0.0,0.0,0.0,0.0,0.0,0.6,0.0,0.0,0.4,0.0,0.0,0.0,0.0,0.0,0.0,0.0,0.0,0.0,684.0,8.88,150
8094,0.0,0.0,0.0,0.0,0.0,0.0,0.0,0.0,0.0,0.0,0.0,0.0,0.0,0.0,0.0,0.0,0.0,0.0,0.0,0.0,0.0,0.0,0.0,0.0,0.0,0.0,0.6,0.0,0.0,0.4,0.0,0.0,0.0,0.0,0.0,0.0,0.0,0.0,0.0,680.0,9.12,150
8095,0.0,0.0,0.0,0.0,0.0,0.0,0.0,0.0,0.0,0.0,0.0,0.0,0.0,0.0,0.0,0.0,0.0,0.0,0.0,0.0,0.0,0.0,0.0,0.0,0.0,0.0,0.6,0.0,0.0,0.4,0.0,0.0,0.0,0.0,0.0,0.0,0.0,0.0,0.0,676.0,9.37,150
8096,0.0,0.0,0.0,0.0,0.0,0.0,0.0,0.0,0.0,0.0,0.0,0.0,0.0,0.0,0.0,0.0,0.0,0.0,0.0,0.0,0.0,0.0,0.0,0.0,0.0,0.0,0.6,0.0,0.0,0.4,0.0,0.0,0.0,0.0,0.0,0.0,0.0,0.0,0.0,667.0,9.87,150
8387,0.0,0.0,0.0,0.0,0.0,0.0,0.0,0.0,0.0,0.0,0.0,0.0,0.0,0.0,0.0,0.0,0.0,0.0,0.0,0.0,0.0,0.0,0.0,0.0,0.0,0.0,0.6,0.0,0.0,0.4,0.0,0.0,0.0,0.0,0.0,0.0,0.0,0.0,0.0,1353.0,-1.1549019599857429,150
8388,0.0,0.0,0.0,0.0,0.0,0.0,0.0,0.0,0.0,0.0,0.0,0.0,0.0,0.0,0.0,0.0,0.0,0.0,0.0,0.0,0.0,0.0,0.0,0.0,0.0,0.0,0.6,0.0,0.0,0.4,0.0,0.0,0.0,0.0,0.0,0.0,0.0,0.0,0.0,1333.0,-1.0969100130080565,150
8389,0.0,0.0,0.0,0.0,0.0,0.0,0.0,0.0,0.0,0.0,0.0,0.0,0.0,0.0,0.0,0.0,0.0,0.0,0.0,0.0,0.0,0.0,0.0,0.0,0.0,0.0,0.6,0.0,0.0,0.4,0.0,0.0,0.0,0.0,0.0,0.0,0.0,0.0,0.0,1313.0,-1.0705810742857074,150
8390,0.0,0.0,0.0,0.0,0.0,0.0,0.0,0.0,0.0,0.0,0.0,0.0,0.0,0.0,0.0,0.0,0.0,0.0,0.0,0.0,0.0,0.0,0.0,0.0,0.0,0.0,0.6,0.0,0.0,0.4,0.0,0.0,0.0,0.0,0.0,0.0,0.0,0.0,0.0,1293.0,-1.0,150
8391,0.0,0.0,0.0,0.0,0.0,0.0,0.0,0.0,0.0,0.0,0.0,0.0,0.0,0.0,0.0,0.0,0.0,0.0,0.0,0.0,0.0,0.0,0.0,0.0,0.0,0.0,0.6,0.0,0.0,0.4,0.0,0.0,0.0,0.0,0.0,0.0,0.0,0.0,0.0,1273.0,-0.9208187539523752,150
8392,0.0,0.0,0.0,0.0,0.0,0.0,0.0,0.0,0.0,0.0,0.0,0.0,0.0,0.0,0.0,0.0,0.0,0.0,0.0,0.0,0.0,0.0,0.0,0.0,0.0,0.0,0.6,0.0,0.0,0.4,0.0,0.0,0.0,0.0,0.0,0.0,0.0,0.0,0.0,1253.0,-0.853871964321762,150
8393,0.0,0.0,0.0,0.0,0.0,0.0,0.0,0.0,0.0,0.0,0.0,0.0,0.0,0.0,0.0,0.0,0.0,0.0,0.0,0.0,0.0,0.0,0.0,0.0,0.0,0.0,0.6,0.0,0.0,0.4,0.0,0.0,0.0,0.0,0.0,0.0,0.0,0.0,0.0,1233.0,-0.8239087409443188,150
8394,0.0,0.0,0.0,0.0,0.0,0.0,0.0,0.0,0.0,0.0,0.0,0.0,0.0,0.0,0.0,0.0,0.0,0.0,0.0,0.0,0.0,0.0,0.0,0.0,0.0,0.0,0.6,0.0,0.0,0.4,0.0,0.0,0.0,0.0,0.0,0.0,0.0,0.0,0.0,1213.0,-0.7695510786217261,150
8395,0.0,0.0,0.0,0.0,0.0,0.0,0.0,0.0,0.0,0.0,0.0,0.0,0.0,0.0,0.0,0.0,0.0,0.0,0.0,0.0,0.0,0.0,0.0,0.0,0.0,0.0,0.6,0.0,0.0,0.4,0.0,0.0,0.0,0.0,0.0,0.0,0.0,0.0,0.0,1193.0,-0.7212463990471711,150
8396,0.0,0.0,0.0,0.0,0.0,0.0,0.0,0.0,0.0,0.0,0.0,0.0,0.0,0.0,0.0,0.0,0.0,0.0,0.0,0.0,0.0,0.0,0.0,0.0,0.0,0.0,0.6,0.0,0.0,0.4,0.0,0.0,0.0,0.0,0.0,0.0,0.0,0.0,0.0,1173.0,-0.6575773191777937,150
8397,0.0,0.0,0.0,0.0,0.0,0.0,0.0,0.0,0.0,0.0,0.0,0.0,0.0,0.0,0.0,0.0,0.0,0.0,0.0,0.0,0.0,0.0,0.0,0.0,0.0,0.0,0.6,0.0,0.0,0.4,0.0,0.0,0.0,0.0,0.0,0.0,0.0,0.0,0.0,1153.0,-0.6020599913279624,150
8398,0.0,0.0,0.0,0.0,0.0,0.0,0.0,0.0,0.0,0.0,0.0,0.0,0.0,0.0,0.0,0.0,0.0,0.0,0.0,0.0,0.0,0.0,0.0,0.0,0.0,0.0,0.6,0.0,0.0,0.4,0.0,0.0,0.0,0.0,0.0,0.0,0.0,0.0,0.0,1133.0,-0.5528419686577808,150
8399,0.0,0.0,0.0,0.0,0.0,0.0,0.0,0.0,0.0,0.0,0.0,0.0,0.0,0.0,0.0,0.0,0.0,0.0,0.0,0.0,0.0,0.0,0.0,0.0,0.0,0.0,0.6,0.0,0.0,0.4,0.0,0.0,0.0,0.0,0.0,0.0,0.0,0.0,0.0,1113.0,-0.494850021680094,150
8400,0.0,0.0,0.0,0.0,0.0,0.0,0.0,0.0,0.0,0.0,0.0,0.0,0.0,0.0,0.0,0.0,0.0,0.0,0.0,0.0,0.0,0.0,0.0,0.0,0.0,0.0,0.6,0.0,0.0,0.4,0.0,0.0,0.0,0.0,0.0,0.0,0.0,0.0,0.0,1093.0,-0.4202164033831899,150
8401,0.0,0.0,0.0,0.0,0.0,0.0,0.0,0.0,0.0,0.0,0.0,0.0,0.0,0.0,0.0,0.0,0.0,0.0,0.0,0.0,0.0,0.0,0.0,0.0,0.0,0.0,0.6,0.0,0.0,0.4,0.0,0.0,0.0,0.0,0.0,0.0,0.0,0.0,0.0,1073.0,-0.3279021420642825,150
8402,0.0,0.0,0.0,0.0,0.0,0.0,0.0,0.0,0.0,0.0,0.0,0.0,0.0,0.0,0.0,0.0,0.0,0.0,0.0,0.0,0.0,0.0,0.0,0.0,0.0,0.0,0.6,0.0,0.0,0.4,0.0,0.0,0.0,0.0,0.0,0.0,0.0,0.0,0.0,1033.0,-0.1366771398795441,150
8403,0.0,0.0,0.0,0.0,0.0,0.0,0.0,0.0,0.0,0.0,0.0,0.0,0.0,0.0,0.0,0.0,0.0,0.0,0.0,0.0,0.0,0.0,0.0,0.0,0.0,0.0,0.6,0.0,0.0,0.4,0.0,0.0,0.0,0.0,0.0,0.0,0.0,0.0,0.0,1013.0,-0.02687214640030133,150
8404,0.0,0.0,0.0,0.0,0.0,0.0,0.0,0.0,0.0,0.0,0.0,0.0,0.0,0.0,0.0,0.0,0.0,0.0,0.0,0.0,0.0,0.0,0.0,0.0,0.0,0.0,0.6,0.0,0.0,0.4,0.0,0.0,0.0,0.0,0.0,0.0,0.0,0.0,0.0,993.0,0.09342168516223516,150
8405,0.0,0.0,0.0,0.0,0.0,0.0,0.0,0.0,0.0,0.0,0.0,0.0,0.0,0.0,0.0,0.0,0.0,0.0,0.0,0.0,0.0,0.0,0.0,0.0,0.0,0.0,0.6,0.0,0.0,0.4,0.0,0.0,0.0,0.0,0.0,0.0,0.0,0.0,0.0,973.0,0.2201080880400552,150
8406,0.0,0.0,0.0,0.0,0.0,0.0,0.0,0.0,0.0,0.0,0.0,0.0,0.0,0.0,0.0,0.0,0.0,0.0,0.0,0.0,0.0,0.0,0.0,0.0,0.0,0.0,0.6,0.0,0.0,0.4,0.0,0.0,0.0,0.0,0.0,0.0,0.0,0.0,0.0,953.0,0.3944516808262164,150
8407,0.0,0.0,0.0,0.0,0.0,0.0,0.0,0.0,0.0,0.0,0.0,0.0,0.0,0.0,0.0,0.0,0.0,0.0,0.0,0.0,0.0,0.0,0.0,0.0,0.0,0.0,0.6,0.0,0.0,0.4,0.0,0.0,0.0,0.0,0.0,0.0,0.0,0.0,0.0,933.0,0.5751878449276611,150
9500,0.0,0.0,0.0,0.0,0.0,0.0,0.0,0.0,0.0,0.0,0.0,0.0,0.0,0.0,0.0,0.0,0.0,0.0,0.0,0.0,0.0,0.0,0.0,0.0,0.0,0.0,0.6,0.0,0.0,0.4,0.0,0.0,0.0,0.0,0.0,0.0,0.0,0.0,0.0,1112.0,-0.5228787452803376,150
9501,0.0,0.0,0.0,0.0,0.0,0.0,0.0,0.0,0.0,0.0,0.0,0.0,0.0,0.0,0.0,0.0,0.0,0.0,0.0,0.0,0.0,0.0,0.0,0.0,0.0,0.0,0.6,0.0,0.0,0.4,0.0,0.0,0.0,0.0,0.0,0.0,0.0,0.0,0.0,1070.0,-0.30102999566398114,150
9502,0.0,0.0,0.0,0.0,0.0,0.0,0.0,0.0,0.0,0.0,0.0,0.0,0.0,0.0,0.0,0.0,0.0,0.0,0.0,0.0,0.0,0.0,0.0,0.0,0.0,0.0,0.6,0.0,0.0,0.4,0.0,0.0,0.0,0.0,0.0,0.0,0.0,0.0,0.0,1011.0,0.0,150
9503,0.0,0.0,0.0,0.0,0.0,0.0,0.0,0.0,0.0,0.0,0.0,0.0,0.0,0.0,0.0,0.0,0.0,0.0,0.0,0.0,0.0,0.0,0.0,0.0,0.0,0.0,0.6,0.0,0.0,0.4,0.0,0.0,0.0,0.0,0.0,0.0,0.0,0.0,0.0,964.0,0.30102999566398125,150
15353,0.0,0.0,0.0,0.0,0.0,0.0,0.0,0.0,0.0,0.0,0.0,0.0,0.0,0.0,0.0,0.0,0.0,0.0,0.0,0.0,0.0,0.0,0.0,0.0,0.0,0.0,0.6,0.0,0.0,0.4,0.0,0.0,0.0,0.0,0.0,0.0,0.0,0.0,0.0,670.0,9.0,150
15354,0.0,0.0,0.0,0.0,0.0,0.0,0.0,0.0,0.0,0.0,0.0,0.0,0.0,0.0,0.0,0.0,0.0,0.0,0.0,0.0,0.0,0.0,0.0,0.0,0.0,0.0,0.6,0.0,0.0,0.4,0.0,0.0,0.0,0.0,0.0,0.0,0.0,0.0,0.0,668.0,9.1,150
15355,0.0,0.0,0.0,0.0,0.0,0.0,0.0,0.0,0.0,0.0,0.0,0.0,0.0,0.0,0.0,0.0,0.0,0.0,0.0,0.0,0.0,0.0,0.0,0.0,0.0,0.0,0.6,0.0,0.0,0.4,0.0,0.0,0.0,0.0,0.0,0.0,0.0,0.0,0.0,666.0,9.3,150
15356,0.0,0.0,0.0,0.0,0.0,0.0,0.0,0.0,0.0,0.0,0.0,0.0,0.0,0.0,0.0,0.0,0.0,0.0,0.0,0.0,0.0,0.0,0.0,0.0,0.0,0.0,0.6,0.0,0.0,0.4,0.0,0.0,0.0,0.0,0.0,0.0,0.0,0.0,0.0,664.0,9.55,150
15357,0.0,0.0,0.0,0.0,0.0,0.0,0.0,0.0,0.0,0.0,0.0,0.0,0.0,0.0,0.0,0.0,0.0,0.0,0.0,0.0,0.0,0.0,0.0,0.0,0.0,0.0,0.6,0.0,0.0,0.4,0.0,0.0,0.0,0.0,0.0,0.0,0.0,0.0,0.0,661.0,9.65,150
15358,0.0,0.0,0.0,0.0,0.0,0.0,0.0,0.0,0.0,0.0,0.0,0.0,0.0,0.0,0.0,0.0,0.0,0.0,0.0,0.0,0.0,0.0,0.0,0.0,0.0,0.0,0.6,0.0,0.0,0.4,0.0,0.0,0.0,0.0,0.0,0.0,0.0,0.0,0.0,659.0,9.86,150
15359,0.0,0.0,0.0,0.0,0.0,0.0,0.0,0.0,0.0,0.0,0.0,0.0,0.0,0.0,0.0,0.0,0.0,0.0,0.0,0.0,0.0,0.0,0.0,0.0,0.0,0.0,0.6,0.0,0.0,0.4,0.0,0.0,0.0,0.0,0.0,0.0,0.0,0.0,0.0,658.0,9.98,150
15360,0.0,0.0,0.0,0.0,0.0,0.0,0.0,0.0,0.0,0.0,0.0,0.0,0.0,0.0,0.0,0.0,0.0,0.0,0.0,0.0,0.0,0.0,0.0,0.0,0.0,0.0,0.6,0.0,0.0,0.4,0.0,0.0,0.0,0.0,0.0,0.0,0.0,0.0,0.0,657.0,10.1,150
15361,0.0,0.0,0.0,0.0,0.0,0.0,0.0,0.0,0.0,0.0,0.0,0.0,0.0,0.0,0.0,0.0,0.0,0.0,0.0,0.0,0.0,0.0,0.0,0.0,0.0,0.0,0.6,0.0,0.0,0.4,0.0,0.0,0.0,0.0,0.0,0.0,0.0,0.0,0.0,655.0,10.615,150
15362,0.0,0.0,0.0,0.0,0.0,0.0,0.0,0.0,0.0,0.0,0.0,0.0,0.0,0.0,0.0,0.0,0.0,0.0,0.0,0.0,0.0,0.0,0.0,0.0,0.0,0.0,0.6,0.0,0.0,0.4,0.0,0.0,0.0,0.0,0.0,0.0,0.0,0.0,0.0,653.0,10.35,150
15363,0.0,0.0,0.0,0.0,0.0,0.0,0.0,0.0,0.0,0.0,0.0,0.0,0.0,0.0,0.0,0.0,0.0,0.0,0.0,0.0,0.0,0.0,0.0,0.0,0.0,0.0,0.6,0.0,0.0,0.4,0.0,0.0,0.0,0.0,0.0,0.0,0.0,0.0,0.0,652.0,10.49,150
15364,0.0,0.0,0.0,0.0,0.0,0.0,0.0,0.0,0.0,0.0,0.0,0.0,0.0,0.0,0.0,0.0,0.0,0.0,0.0,0.0,0.0,0.0,0.0,0.0,0.0,0.0,0.6,0.0,0.0,0.4,0.0,0.0,0.0,0.0,0.0,0.0,0.0,0.0,0.0,651.0,10.52,150
15365,0.0,0.0,0.0,0.0,0.0,0.0,0.0,0.0,0.0,0.0,0.0,0.0,0.0,0.0,0.0,0.0,0.0,0.0,0.0,0.0,0.0,0.0,0.0,0.0,0.0,0.0,0.6,0.0,0.0,0.4,0.0,0.0,0.0,0.0,0.0,0.0,0.0,0.0,0.0,650.0,10.6,150
15366,0.0,0.0,0.0,0.0,0.0,0.0,0.0,0.0,0.0,0.0,0.0,0.0,0.0,0.0,0.0,0.0,0.0,0.0,0.0,0.0,0.0,0.0,0.0,0.0,0.0,0.0,0.6,0.0,0.0,0.4,0.0,0.0,0.0,0.0,0.0,0.0,0.0,0.0,0.0,649.0,10.76,150
15367,0.0,0.0,0.0,0.0,0.0,0.0,0.0,0.0,0.0,0.0,0.0,0.0,0.0,0.0,0.0,0.0,0.0,0.0,0.0,0.0,0.0,0.0,0.0,0.0,0.0,0.0,0.6,0.0,0.0,0.4,0.0,0.0,0.0,0.0,0.0,0.0,0.0,0.0,0.0,648.0,10.92,150
15368,0.0,0.0,0.0,0.0,0.0,0.0,0.0,0.0,0.0,0.0,0.0,0.0,0.0,0.0,0.0,0.0,0.0,0.0,0.0,0.0,0.0,0.0,0.0,0.0,0.0,0.0,0.6,0.0,0.0,0.4,0.0,0.0,0.0,0.0,0.0,0.0,0.0,0.0,0.0,647.0,10.91,150
15369,0.0,0.0,0.0,0.0,0.0,0.0,0.0,0.0,0.0,0.0,0.0,0.0,0.0,0.0,0.0,0.0,0.0,0.0,0.0,0.0,0.0,0.0,0.0,0.0,0.0,0.0,0.6,0.0,0.0,0.4,0.0,0.0,0.0,0.0,0.0,0.0,0.0,0.0,0.0,645.0,11.05,150
15370,0.0,0.0,0.0,0.0,0.0,0.0,0.0,0.0,0.0,0.0,0.0,0.0,0.0,0.0,0.0,0.0,0.0,0.0,0.0,0.0,0.0,0.0,0.0,0.0,0.0,0.0,0.6,0.0,0.0,0.4,0.0,0.0,0.0,0.0,0.0,0.0,0.0,0.0,0.0,644.0,11.21,150
15371,0.0,0.0,0.0,0.0,0.0,0.0,0.0,0.0,0.0,0.0,0.0,0.0,0.0,0.0,0.0,0.0,0.0,0.0,0.0,0.0,0.0,0.0,0.0,0.0,0.0,0.0,0.6,0.0,0.0,0.4,0.0,0.0,0.0,0.0,0.0,0.0,0.0,0.0,0.0,643.0,11.32,150
15372,0.0,0.0,0.0,0.0,0.0,0.0,0.0,0.0,0.0,0.0,0.0,0.0,0.0,0.0,0.0,0.0,0.0,0.0,0.0,0.0,0.0,0.0,0.0,0.0,0.0,0.0,0.6,0.0,0.0,0.4,0.0,0.0,0.0,0.0,0.0,0.0,0.0,0.0,0.0,642.0,11.34,150
15373,0.0,0.0,0.0,0.0,0.0,0.0,0.0,0.0,0.0,0.0,0.0,0.0,0.0,0.0,0.0,0.0,0.0,0.0,0.0,0.0,0.0,0.0,0.0,0.0,0.0,0.0,0.6,0.0,0.0,0.4,0.0,0.0,0.0,0.0,0.0,0.0,0.0,0.0,0.0,639.0,11.7,150
15374,0.0,0.0,0.0,0.0,0.0,0.0,0.0,0.0,0.0,0.0,0.0,0.0,0.0,0.0,0.0,0.0,0.0,0.0,0.0,0.0,0.0,0.0,0.0,0.0,0.0,0.0,0.6,0.0,0.0,0.4,0.0,0.0,0.0,0.0,0.0,0.0,0.0,0.0,0.0,638.0,11.61,150
15375,0.0,0.0,0.0,0.0,0.0,0.0,0.0,0.0,0.0,0.0,0.0,0.0,0.0,0.0,0.0,0.0,0.0,0.0,0.0,0.0,0.0,0.0,0.0,0.0,0.0,0.0,0.6,0.0,0.0,0.4,0.0,0.0,0.0,0.0,0.0,0.0,0.0,0.0,0.0,637.0,11.955,150
15376,0.0,0.0,0.0,0.0,0.0,0.0,0.0,0.0,0.0,0.0,0.0,0.0,0.0,0.0,0.0,0.0,0.0,0.0,0.0,0.0,0.0,0.0,0.0,0.0,0.0,0.0,0.6,0.0,0.0,0.4,0.0,0.0,0.0,0.0,0.0,0.0,0.0,0.0,0.0,636.0,11.83,150
17722,0.0,0.0,0.0,0.0,0.0,0.0,0.0,0.0,0.0,0.0,0.0,0.0,0.0,0.0,0.0,0.0,0.0,0.0,0.0,0.0,0.0,0.0,0.0,0.0,0.0,0.0,0.6,0.0,0.0,0.4,0.0,0.0,0.0,0.0,0.0,0.0,0.0,0.0,0.0,1123.0,-0.19,150
23229,0.0,0.0,0.0,0.0,0.0,0.0,0.0,0.0,0.0,0.0,0.0,0.0,0.0,0.0,0.0,0.0,0.0,0.0,0.0,0.0,0.0,0.0,0.0,0.0,0.0,0.0,0.6,0.0,0.0,0.4,0.0,0.0,0.0,0.0,0.0,0.0,0.0,0.0,0.0,683.0,8.0,150
23230,0.0,0.0,0.0,0.0,0.0,0.0,0.0,0.0,0.0,0.0,0.0,0.0,0.0,0.0,0.0,0.0,0.0,0.0,0.0,0.0,0.0,0.0,0.0,0.0,0.0,0.0,0.6,0.0,0.0,0.4,0.0,0.0,0.0,0.0,0.0,0.0,0.0,0.0,0.0,646.0,11.0,150
24189,0.0,0.0,0.0,0.0,0.0,0.0,0.0,0.0,0.0,0.0,0.0,0.0,0.0,0.0,0.0,0.0,0.0,0.0,0.0,0.0,0.0,0.0,0.0,0.0,0.0,0.0,0.6,0.0,0.0,0.4,0.0,0.0,0.0,0.0,0.0,0.0,0.0,0.0,0.0,640.0,12.0,150
24190,0.0,0.0,0.0,0.0,0.0,0.0,0.0,0.0,0.0,0.0,0.0,0.0,0.0,0.0,0.0,0.0,0.0,0.0,0.0,0.0,0.0,0.0,0.0,0.0,0.0,0.0,0.6,0.0,0.0,0.4,0.0,0.0,0.0,0.0,0.0,0.0,0.0,0.0,0.0,685.0,9.0,150
24191,0.0,0.0,0.0,0.0,0.0,0.0,0.0,0.0,0.0,0.0,0.0,0.0,0.0,0.0,0.0,0.0,0.0,0.0,0.0,0.0,0.0,0.0,0.0,0.0,0.0,0.0,0.6,0.0,0.0,0.4,0.0,0.0,0.0,0.0,0.0,0.0,0.0,0.0,0.0,700.0,8.0,150
24192,0.0,0.0,0.0,0.0,0.0,0.0,0.0,0.0,0.0,0.0,0.0,0.0,0.0,0.0,0.0,0.0,0.0,0.0,0.0,0.0,0.0,0.0,0.0,0.0,0.0,0.0,0.6,0.0,0.0,0.4,0.0,0.0,0.0,0.0,0.0,0.0,0.0,0.0,0.0,717.0,7.0,150
28091,0.0,0.0,0.0,0.0,0.0,0.0,0.0,0.0,0.0,0.0,0.0,0.0,0.0,0.0,0.0,0.0,0.0,0.0,0.0,0.0,0.0,0.0,0.0,0.0,0.0,0.0,0.6,0.0,0.0,0.4,0.0,0.0,0.0,0.0,0.0,0.0,0.0,0.0,0.0,641.0,11.83,150
28092,0.0,0.0,0.0,0.0,0.0,0.0,0.0,0.0,0.0,0.0,0.0,0.0,0.0,0.0,0.0,0.0,0.0,0.0,0.0,0.0,0.0,0.0,0.0,0.0,0.0,0.0,0.6,0.0,0.0,0.4,0.0,0.0,0.0,0.0,0.0,0.0,0.0,0.0,0.0,660.0,10.14,150
94386,0.0,0.0,0.0,0.0,0.0,0.0,0.0,0.0,0.0,0.0,0.0,0.0,0.0,0.0,0.0,0.0,0.0,0.0,0.0,0.0,0.0,0.0,0.0,0.0,0.0,0.0,0.6,0.0,0.0,0.4,0.0,0.0,0.0,0.0,0.0,0.0,0.0,0.0,0.0,722.0,6.0,150
94387,0.0,0.0,0.0,0.0,0.0,0.0,0.0,0.0,0.0,0.0,0.0,0.0,0.0,0.0,0.0,0.0,0.0,0.0,0.0,0.0,0.0,0.0,0.0,0.0,0.0,0.0,0.6,0.0,0.0,0.4,0.0,0.0,0.0,0.0,0.0,0.0,0.0,0.0,0.0,688.0,8.0,150
94388,0.0,0.0,0.0,0.0,0.0,0.0,0.0,0.0,0.0,0.0,0.0,0.0,0.0,0.0,0.0,0.0,0.0,0.0,0.0,0.0,0.0,0.0,0.0,0.0,0.0,0.0,0.6,0.0,0.0,0.4,0.0,0.0,0.0,0.0,0.0,0.0,0.0,0.0,0.0,673.0,9.0,150
8234,0.0,0.0,0.0,0.0,0.0,0.0,0.0,0.0,0.0,0.0,0.0,0.0,0.0,0.0,0.0,0.0,0.0,0.0,0.0,0.0,0.0,0.0,0.0,0.0,0.0,0.0,0.35,0.0,0.0,0.65,0.0,0.0,0.0,0.0,0.0,0.0,0.0,0.0,0.0,1733.0,0.07188200730612547,151
8235,0.0,0.0,0.0,0.0,0.0,0.0,0.0,0.0,0.0,0.0,0.0,0.0,0.0,0.0,0.0,0.0,0.0,0.0,0.0,0.0,0.0,0.0,0.0,0.0,0.0,0.0,0.35,0.0,0.0,0.65,0.0,0.0,0.0,0.0,0.0,0.0,0.0,0.0,0.0,1713.0,0.09342168516223516,151
8236,0.0,0.0,0.0,0.0,0.0,0.0,0.0,0.0,0.0,0.0,0.0,0.0,0.0,0.0,0.0,0.0,0.0,0.0,0.0,0.0,0.0,0.0,0.0,0.0,0.0,0.0,0.35,0.0,0.0,0.65,0.0,0.0,0.0,0.0,0.0,0.0,0.0,0.0,0.0,1693.0,0.1205739312058498,151
8237,0.0,0.0,0.0,0.0,0.0,0.0,0.0,0.0,0.0,0.0,0.0,0.0,0.0,0.0,0.0,0.0,0.0,0.0,0.0,0.0,0.0,0.0,0.0,0.0,0.0,0.0,0.35,0.0,0.0,0.65,0.0,0.0,0.0,0.0,0.0,0.0,0.0,0.0,0.0,1673.0,0.2972625695680029,151
8238,0.0,0.0,0.0,0.0,0.0,0.0,0.0,0.0,0.0,0.0,0.0,0.0,0.0,0.0,0.0,0.0,0.0,0.0,0.0,0.0,0.0,0.0,0.0,0.0,0.0,0.0,0.35,0.0,0.0,0.65,0.0,0.0,0.0,0.0,0.0,0.0,0.0,0.0,0.0,1653.0,0.20951501454263102,151
8239,0.0,0.0,0.0,0.0,0.0,0.0,0.0,0.0,0.0,0.0,0.0,0.0,0.0,0.0,0.0,0.0,0.0,0.0,0.0,0.0,0.0,0.0,0.0,0.0,0.0,0.0,0.35,0.0,0.0,0.65,0.0,0.0,0.0,0.0,0.0,0.0,0.0,0.0,0.0,1633.0,0.2695129442179163,151
8240,0.0,0.0,0.0,0.0,0.0,0.0,0.0,0.0,0.0,0.0,0.0,0.0,0.0,0.0,0.0,0.0,0.0,0.0,0.0,0.0,0.0,0.0,0.0,0.0,0.0,0.0,0.35,0.0,0.0,0.65,0.0,0.0,0.0,0.0,0.0,0.0,0.0,0.0,0.0,1613.0,0.3324384599156054,151
8241,0.0,0.0,0.0,0.0,0.0,0.0,0.0,0.0,0.0,0.0,0.0,0.0,0.0,0.0,0.0,0.0,0.0,0.0,0.0,0.0,0.0,0.0,0.0,0.0,0.0,0.0,0.35,0.0,0.0,0.65,0.0,0.0,0.0,0.0,0.0,0.0,0.0,0.0,0.0,1593.0,0.3979400086720377,151
8242,0.0,0.0,0.0,0.0,0.0,0.0,0.0,0.0,0.0,0.0,0.0,0.0,0.0,0.0,0.0,0.0,0.0,0.0,0.0,0.0,0.0,0.0,0.0,0.0,0.0,0.0,0.35,0.0,0.0,0.65,0.0,0.0,0.0,0.0,0.0,0.0,0.0,0.0,0.0,1573.0,0.5772332893762167,151
8243,0.0,0.0,0.0,0.0,0.0,0.0,0.0,0.0,0.0,0.0,0.0,0.0,0.0,0.0,0.0,0.0,0.0,0.0,0.0,0.0,0.0,0.0,0.0,0.0,0.0,0.0,0.35,0.0,0.0,0.65,0.0,0.0,0.0,0.0,0.0,0.0,0.0,0.0,0.0,1553.0,0.515873843711679,151
8244,0.0,0.0,0.0,0.0,0.0,0.0,0.0,0.0,0.0,0.0,0.0,0.0,0.0,0.0,0.0,0.0,0.0,0.0,0.0,0.0,0.0,0.0,0.0,0.0,0.0,0.0,0.35,0.0,0.0,0.65,0.0,0.0,0.0,0.0,0.0,0.0,0.0,0.0,0.0,1533.0,0.5820633629117087,151
8245,0.0,0.0,0.0,0.0,0.0,0.0,0.0,0.0,0.0,0.0,0.0,0.0,0.0,0.0,0.0,0.0,0.0,0.0,0.0,0.0,0.0,0.0,0.0,0.0,0.0,0.0,0.35,0.0,0.0,0.65,0.0,0.0,0.0,0.0,0.0,0.0,0.0,0.0,0.0,1513.0,0.6532125137753437,151
8246,0.0,0.0,0.0,0.0,0.0,0.0,0.0,0.0,0.0,0.0,0.0,0.0,0.0,0.0,0.0,0.0,0.0,0.0,0.0,0.0,0.0,0.0,0.0,0.0,0.0,0.0,0.35,0.0,0.0,0.65,0.0,0.0,0.0,0.0,0.0,0.0,0.0,0.0,0.0,1493.0,0.7209857441537391,151
8247,0.0,0.0,0.0,0.0,0.0,0.0,0.0,0.0,0.0,0.0,0.0,0.0,0.0,0.0,0.0,0.0,0.0,0.0,0.0,0.0,0.0,0.0,0.0,0.0,0.0,0.0,0.35,0.0,0.0,0.65,0.0,0.0,0.0,0.0,0.0,0.0,0.0,0.0,0.0,1473.0,0.9004959306300857,151
8248,0.0,0.0,0.0,0.0,0.0,0.0,0.0,0.0,0.0,0.0,0.0,0.0,0.0,0.0,0.0,0.0,0.0,0.0,0.0,0.0,0.0,0.0,0.0,0.0,0.0,0.0,0.35,0.0,0.0,0.65,0.0,0.0,0.0,0.0,0.0,0.0,0.0,0.0,0.0,1453.0,0.8573324964312685,151
8249,0.0,0.0,0.0,0.0,0.0,0.0,0.0,0.0,0.0,0.0,0.0,0.0,0.0,0.0,0.0,0.0,0.0,0.0,0.0,0.0,0.0,0.0,0.0,0.0,0.0,0.0,0.35,0.0,0.0,0.65,0.0,0.0,0.0,0.0,0.0,0.0,0.0,0.0,0.0,1433.0,0.9294189257142929,151
8250,0.0,0.0,0.0,0.0,0.0,0.0,0.0,0.0,0.0,0.0,0.0,0.0,0.0,0.0,0.0,0.0,0.0,0.0,0.0,0.0,0.0,0.0,0.0,0.0,0.0,0.0,0.35,0.0,0.0,0.65,0.0,0.0,0.0,0.0,0.0,0.0,0.0,0.0,0.0,1413.0,1.0,151
8251,0.0,0.0,0.0,0.0,0.0,0.0,0.0,0.0,0.0,0.0,0.0,0.0,0.0,0.0,0.0,0.0,0.0,0.0,0.0,0.0,0.0,0.0,0.0,0.0,0.0,0.0,0.35,0.0,0.0,0.65,0.0,0.0,0.0,0.0,0.0,0.0,0.0,0.0,0.0,1393.0,1.0681858617461617,151
8252,0.0,0.0,0.0,0.0,0.0,0.0,0.0,0.0,0.0,0.0,0.0,0.0,0.0,0.0,0.0,0.0,0.0,0.0,0.0,0.0,0.0,0.0,0.0,0.0,0.0,0.0,0.35,0.0,0.0,0.65,0.0,0.0,0.0,0.0,0.0,0.0,0.0,0.0,0.0,1373.0,1.2814852743719265,151
8253,0.0,0.0,0.0,0.0,0.0,0.0,0.0,0.0,0.0,0.0,0.0,0.0,0.0,0.0,0.0,0.0,0.0,0.0,0.0,0.0,0.0,0.0,0.0,0.0,0.0,0.0,0.35,0.0,0.0,0.65,0.0,0.0,0.0,0.0,0.0,0.0,0.0,0.0,0.0,1353.0,1.214843848047698,151
8254,0.0,0.0,0.0,0.0,0.0,0.0,0.0,0.0,0.0,0.0,0.0,0.0,0.0,0.0,0.0,0.0,0.0,0.0,0.0,0.0,0.0,0.0,0.0,0.0,0.0,0.0,0.35,0.0,0.0,0.65,0.0,0.0,0.0,0.0,0.0,0.0,0.0,0.0,0.0,1313.0,1.296665190261531,151
8255,0.0,0.0,0.0,0.0,0.0,0.0,0.0,0.0,0.0,0.0,0.0,0.0,0.0,0.0,0.0,0.0,0.0,0.0,0.0,0.0,0.0,0.0,0.0,0.0,0.0,0.0,0.35,0.0,0.0,0.65,0.0,0.0,0.0,0.0,0.0,0.0,0.0,0.0,0.0,1273.0,1.6609172317283205,151
8256,0.0,0.0,0.0,0.0,0.0,0.0,0.0,0.0,0.0,0.0,0.0,0.0,0.0,0.0,0.0,0.0,0.0,0.0,0.0,0.0,0.0,0.0,0.0,0.0,0.0,0.0,0.35,0.0,0.0,0.65,0.0,0.0,0.0,0.0,0.0,0.0,0.0,0.0,0.0,1253.0,1.4800069429571503,151
8257,0.0,0.0,0.0,0.0,0.0,0.0,0.0,0.0,0.0,0.0,0.0,0.0,0.0,0.0,0.0,0.0,0.0,0.0,0.0,0.0,0.0,0.0,0.0,0.0,0.0,0.0,0.35,0.0,0.0,0.65,0.0,0.0,0.0,0.0,0.0,0.0,0.0,0.0,0.0,1233.0,1.6866362692622934,151
8258,0.0,0.0,0.0,0.0,0.0,0.0,0.0,0.0,0.0,0.0,0.0,0.0,0.0,0.0,0.0,0.0,0.0,0.0,0.0,0.0,0.0,0.0,0.0,0.0,0.0,0.0,0.35,0.0,0.0,0.65,0.0,0.0,0.0,0.0,0.0,0.0,0.0,0.0,0.0,1213.0,1.9138138523837167,151
8259,0.0,0.0,0.0,0.0,0.0,0.0,0.0,0.0,0.0,0.0,0.0,0.0,0.0,0.0,0.0,0.0,0.0,0.0,0.0,0.0,0.0,0.0,0.0,0.0,0.0,0.0,0.35,0.0,0.0,0.65,0.0,0.0,0.0,0.0,0.0,0.0,0.0,0.0,0.0,1193.0,2.0569048513364727,151
8260,0.0,0.0,0.0,0.0,0.0,0.0,0.0,0.0,0.0,0.0,0.0,0.0,0.0,0.0,0.0,0.0,0.0,0.0,0.0,0.0,0.0,0.0,0.0,0.0,0.0,0.0,0.35,0.0,0.0,0.65,0.0,0.0,0.0,0.0,0.0,0.0,0.0,0.0,0.0,1173.0,2.451718641838654,151
8261,0.0,0.0,0.0,0.0,0.0,0.0,0.0,0.0,0.0,0.0,0.0,0.0,0.0,0.0,0.0,0.0,0.0,0.0,0.0,0.0,0.0,0.0,0.0,0.0,0.0,0.0,0.35,0.0,0.0,0.65,0.0,0.0,0.0,0.0,0.0,0.0,0.0,0.0,0.0,1153.0,2.544068044350276,151
8262,0.0,0.0,0.0,0.0,0.0,0.0,0.0,0.0,0.0,0.0,0.0,0.0,0.0,0.0,0.0,0.0,0.0,0.0,0.0,0.0,0.0,0.0,0.0,0.0,0.0,0.0,0.35,0.0,0.0,0.65,0.0,0.0,0.0,0.0,0.0,0.0,0.0,0.0,0.0,1113.0,2.740362689494244,151
23589,0.0,0.0,0.0,0.0,0.0,0.0,0.0,0.0,0.0,0.0,0.0,0.0,0.0,0.0,0.0,0.0,0.0,0.0,0.0,0.0,0.0,0.0,0.0,0.0,0.0,0.0,0.35,0.0,0.0,0.65,0.0,0.0,0.0,0.0,0.0,0.0,0.0,0.0,0.0,746.0,12.0,151
23590,0.0,0.0,0.0,0.0,0.0,0.0,0.0,0.0,0.0,0.0,0.0,0.0,0.0,0.0,0.0,0.0,0.0,0.0,0.0,0.0,0.0,0.0,0.0,0.0,0.0,0.0,0.35,0.0,0.0,0.65,0.0,0.0,0.0,0.0,0.0,0.0,0.0,0.0,0.0,770.0,11.0,151
23591,0.0,0.0,0.0,0.0,0.0,0.0,0.0,0.0,0.0,0.0,0.0,0.0,0.0,0.0,0.0,0.0,0.0,0.0,0.0,0.0,0.0,0.0,0.0,0.0,0.0,0.0,0.35,0.0,0.0,0.65,0.0,0.0,0.0,0.0,0.0,0.0,0.0,0.0,0.0,795.0,10.0,151
23592,0.0,0.0,0.0,0.0,0.0,0.0,0.0,0.0,0.0,0.0,0.0,0.0,0.0,0.0,0.0,0.0,0.0,0.0,0.0,0.0,0.0,0.0,0.0,0.0,0.0,0.0,0.35,0.0,0.0,0.65,0.0,0.0,0.0,0.0,0.0,0.0,0.0,0.0,0.0,820.0,9.0,151
23593,0.0,0.0,0.0,0.0,0.0,0.0,0.0,0.0,0.0,0.0,0.0,0.0,0.0,0.0,0.0,0.0,0.0,0.0,0.0,0.0,0.0,0.0,0.0,0.0,0.0,0.0,0.35,0.0,0.0,0.65,0.0,0.0,0.0,0.0,0.0,0.0,0.0,0.0,0.0,848.0,8.0,151
23594,0.0,0.0,0.0,0.0,0.0,0.0,0.0,0.0,0.0,0.0,0.0,0.0,0.0,0.0,0.0,0.0,0.0,0.0,0.0,0.0,0.0,0.0,0.0,0.0,0.0,0.0,0.35,0.0,0.0,0.65,0.0,0.0,0.0,0.0,0.0,0.0,0.0,0.0,0.0,881.0,7.0,151
23595,0.0,0.0,0.0,0.0,0.0,0.0,0.0,0.0,0.0,0.0,0.0,0.0,0.0,0.0,0.0,0.0,0.0,0.0,0.0,0.0,0.0,0.0,0.0,0.0,0.0,0.0,0.35,0.0,0.0,0.65,0.0,0.0,0.0,0.0,0.0,0.0,0.0,0.0,0.0,920.0,6.0,151
23596,0.0,0.0,0.0,0.0,0.0,0.0,0.0,0.0,0.0,0.0,0.0,0.0,0.0,0.0,0.0,0.0,0.0,0.0,0.0,0.0,0.0,0.0,0.0,0.0,0.0,0.0,0.35,0.0,0.0,0.65,0.0,0.0,0.0,0.0,0.0,0.0,0.0,0.0,0.0,975.0,5.0,151
23597,0.0,0.0,0.0,0.0,0.0,0.0,0.0,0.0,0.0,0.0,0.0,0.0,0.0,0.0,0.0,0.0,0.0,0.0,0.0,0.0,0.0,0.0,0.0,0.0,0.0,0.0,0.35,0.0,0.0,0.65,0.0,0.0,0.0,0.0,0.0,0.0,0.0,0.0,0.0,1046.0,4.0,151
23598,0.0,0.0,0.0,0.0,0.0,0.0,0.0,0.0,0.0,0.0,0.0,0.0,0.0,0.0,0.0,0.0,0.0,0.0,0.0,0.0,0.0,0.0,0.0,0.0,0.0,0.0,0.35,0.0,0.0,0.65,0.0,0.0,0.0,0.0,0.0,0.0,0.0,0.0,0.0,1143.0,3.0,151
90723,0.0,0.0,0.0,0.0,0.0,0.0,0.0,0.0,0.0,0.0,0.0,0.0,0.0,0.0,0.0,0.0,0.0,0.0,0.0,0.0,0.0,0.0,0.0,0.0,0.0,0.0,0.35,0.0,0.0,0.65,0.0,0.0,0.0,0.0,0.0,0.0,0.0,0.0,0.0,832.0,7.58,151
90724,0.0,0.0,0.0,0.0,0.0,0.0,0.0,0.0,0.0,0.0,0.0,0.0,0.0,0.0,0.0,0.0,0.0,0.0,0.0,0.0,0.0,0.0,0.0,0.0,0.0,0.0,0.35,0.0,0.0,0.65,0.0,0.0,0.0,0.0,0.0,0.0,0.0,0.0,0.0,821.0,8.03,151
90725,0.0,0.0,0.0,0.0,0.0,0.0,0.0,0.0,0.0,0.0,0.0,0.0,0.0,0.0,0.0,0.0,0.0,0.0,0.0,0.0,0.0,0.0,0.0,0.0,0.0,0.0,0.35,0.0,0.0,0.65,0.0,0.0,0.0,0.0,0.0,0.0,0.0,0.0,0.0,802.0,9.04,151
90726,0.0,0.0,0.0,0.0,0.0,0.0,0.0,0.0,0.0,0.0,0.0,0.0,0.0,0.0,0.0,0.0,0.0,0.0,0.0,0.0,0.0,0.0,0.0,0.0,0.0,0.0,0.35,0.0,0.0,0.65,0.0,0.0,0.0,0.0,0.0,0.0,0.0,0.0,0.0,769.0,10.4,151
90727,0.0,0.0,0.0,0.0,0.0,0.0,0.0,0.0,0.0,0.0,0.0,0.0,0.0,0.0,0.0,0.0,0.0,0.0,0.0,0.0,0.0,0.0,0.0,0.0,0.0,0.0,0.35,0.0,0.0,0.65,0.0,0.0,0.0,0.0,0.0,0.0,0.0,0.0,0.0,754.0,11.28,151
90728,0.0,0.0,0.0,0.0,0.0,0.0,0.0,0.0,0.0,0.0,0.0,0.0,0.0,0.0,0.0,0.0,0.0,0.0,0.0,0.0,0.0,0.0,0.0,0.0,0.0,0.0,0.35,0.0,0.0,0.65,0.0,0.0,0.0,0.0,0.0,0.0,0.0,0.0,0.0,745.0,11.76,151
8360,0.0,0.0,0.0,0.0,0.0,0.0,0.0,0.0,0.0,0.0,0.0,0.0,0.0,0.0,0.0,0.0,0.0,0.0,0.0,0.0,0.0,0.0,0.0,0.0,0.0,0.0,0.55,0.0,0.0,0.45,0.0,0.0,0.0,0.0,0.0,0.0,0.0,0.0,0.0,1473.0,-1.0087739243075051,152
8361,0.0,0.0,0.0,0.0,0.0,0.0,0.0,0.0,0.0,0.0,0.0,0.0,0.0,0.0,0.0,0.0,0.0,0.0,0.0,0.0,0.0,0.0,0.0,0.0,0.0,0.0,0.55,0.0,0.0,0.45,0.0,0.0,0.0,0.0,0.0,0.0,0.0,0.0,0.0,1453.0,-0.9665762445130502,152
8362,0.0,0.0,0.0,0.0,0.0,0.0,0.0,0.0,0.0,0.0,0.0,0.0,0.0,0.0,0.0,0.0,0.0,0.0,0.0,0.0,0.0,0.0,0.0,0.0,0.0,0.0,0.55,0.0,0.0,0.45,0.0,0.0,0.0,0.0,0.0,0.0,0.0,0.0,0.0,1433.0,-0.906578314837765,152
8363,0.0,0.0,0.0,0.0,0.0,0.0,0.0,0.0,0.0,0.0,0.0,0.0,0.0,0.0,0.0,0.0,0.0,0.0,0.0,0.0,0.0,0.0,0.0,0.0,0.0,0.0,0.55,0.0,0.0,0.45,0.0,0.0,0.0,0.0,0.0,0.0,0.0,0.0,0.0,1413.0,-0.853871964321762,152
8364,0.0,0.0,0.0,0.0,0.0,0.0,0.0,0.0,0.0,0.0,0.0,0.0,0.0,0.0,0.0,0.0,0.0,0.0,0.0,0.0,0.0,0.0,0.0,0.0,0.0,0.0,0.55,0.0,0.0,0.45,0.0,0.0,0.0,0.0,0.0,0.0,0.0,0.0,0.0,1393.0,-0.7958800173440752,152
8365,0.0,0.0,0.0,0.0,0.0,0.0,0.0,0.0,0.0,0.0,0.0,0.0,0.0,0.0,0.0,0.0,0.0,0.0,0.0,0.0,0.0,0.0,0.0,0.0,0.0,0.0,0.55,0.0,0.0,0.45,0.0,0.0,0.0,0.0,0.0,0.0,0.0,0.0,0.0,1373.0,-0.7399286120149252,152
8366,0.0,0.0,0.0,0.0,0.0,0.0,0.0,0.0,0.0,0.0,0.0,0.0,0.0,0.0,0.0,0.0,0.0,0.0,0.0,0.0,0.0,0.0,0.0,0.0,0.0,0.0,0.55,0.0,0.0,0.45,0.0,0.0,0.0,0.0,0.0,0.0,0.0,0.0,0.0,1353.0,-0.6861327796308465,152
8367,0.0,0.0,0.0,0.0,0.0,0.0,0.0,0.0,0.0,0.0,0.0,0.0,0.0,0.0,0.0,0.0,0.0,0.0,0.0,0.0,0.0,0.0,0.0,0.0,0.0,0.0,0.55,0.0,0.0,0.45,0.0,0.0,0.0,0.0,0.0,0.0,0.0,0.0,0.0,1333.0,-0.6345120151091004,152
8368,0.0,0.0,0.0,0.0,0.0,0.0,0.0,0.0,0.0,0.0,0.0,0.0,0.0,0.0,0.0,0.0,0.0,0.0,0.0,0.0,0.0,0.0,0.0,0.0,0.0,0.0,0.55,0.0,0.0,0.45,0.0,0.0,0.0,0.0,0.0,0.0,0.0,0.0,0.0,1313.0,-0.5816987086802545,152
8369,0.0,0.0,0.0,0.0,0.0,0.0,0.0,0.0,0.0,0.0,0.0,0.0,0.0,0.0,0.0,0.0,0.0,0.0,0.0,0.0,0.0,0.0,0.0,0.0,0.0,0.0,0.55,0.0,0.0,0.45,0.0,0.0,0.0,0.0,0.0,0.0,0.0,0.0,0.0,1293.0,-0.5228787452803376,152
8370,0.0,0.0,0.0,0.0,0.0,0.0,0.0,0.0,0.0,0.0,0.0,0.0,0.0,0.0,0.0,0.0,0.0,0.0,0.0,0.0,0.0,0.0,0.0,0.0,0.0,0.0,0.55,0.0,0.0,0.45,0.0,0.0,0.0,0.0,0.0,0.0,0.0,0.0,0.0,1273.0,-0.4685210829577449,152
8371,0.0,0.0,0.0,0.0,0.0,0.0,0.0,0.0,0.0,0.0,0.0,0.0,0.0,0.0,0.0,0.0,0.0,0.0,0.0,0.0,0.0,0.0,0.0,0.0,0.0,0.0,0.55,0.0,0.0,0.45,0.0,0.0,0.0,0.0,0.0,0.0,0.0,0.0,0.0,1253.0,-0.4089353929735008,152
8372,0.0,0.0,0.0,0.0,0.0,0.0,0.0,0.0,0.0,0.0,0.0,0.0,0.0,0.0,0.0,0.0,0.0,0.0,0.0,0.0,0.0,0.0,0.0,0.0,0.0,0.0,0.55,0.0,0.0,0.45,0.0,0.0,0.0,0.0,0.0,0.0,0.0,0.0,0.0,1233.0,-0.3526170298853801,152
8373,0.0,0.0,0.0,0.0,0.0,0.0,0.0,0.0,0.0,0.0,0.0,0.0,0.0,0.0,0.0,0.0,0.0,0.0,0.0,0.0,0.0,0.0,0.0,0.0,0.0,0.0,0.55,0.0,0.0,0.45,0.0,0.0,0.0,0.0,0.0,0.0,0.0,0.0,0.0,1213.0,-0.2941362877160807,152
8374,0.0,0.0,0.0,0.0,0.0,0.0,0.0,0.0,0.0,0.0,0.0,0.0,0.0,0.0,0.0,0.0,0.0,0.0,0.0,0.0,0.0,0.0,0.0,0.0,0.0,0.0,0.55,0.0,0.0,0.45,0.0,0.0,0.0,0.0,0.0,0.0,0.0,0.0,0.0,1193.0,-0.2218487496163564,152
8375,0.0,0.0,0.0,0.0,0.0,0.0,0.0,0.0,0.0,0.0,0.0,0.0,0.0,0.0,0.0,0.0,0.0,0.0,0.0,0.0,0.0,0.0,0.0,0.0,0.0,0.0,0.55,0.0,0.0,0.45,0.0,0.0,0.0,0.0,0.0,0.0,0.0,0.0,0.0,1173.0,-0.14874165128092476,152
8376,0.0,0.0,0.0,0.0,0.0,0.0,0.0,0.0,0.0,0.0,0.0,0.0,0.0,0.0,0.0,0.0,0.0,0.0,0.0,0.0,0.0,0.0,0.0,0.0,0.0,0.0,0.55,0.0,0.0,0.45,0.0,0.0,0.0,0.0,0.0,0.0,0.0,0.0,0.0,1153.0,-0.06956040523329987,152
8377,0.0,0.0,0.0,0.0,0.0,0.0,0.0,0.0,0.0,0.0,0.0,0.0,0.0,0.0,0.0,0.0,0.0,0.0,0.0,0.0,0.0,0.0,0.0,0.0,0.0,0.0,0.55,0.0,0.0,0.45,0.0,0.0,0.0,0.0,0.0,0.0,0.0,0.0,0.0,1133.0,0.012837224705172234,152
8378,0.0,0.0,0.0,0.0,0.0,0.0,0.0,0.0,0.0,0.0,0.0,0.0,0.0,0.0,0.0,0.0,0.0,0.0,0.0,0.0,0.0,0.0,0.0,0.0,0.0,0.0,0.55,0.0,0.0,0.45,0.0,0.0,0.0,0.0,0.0,0.0,0.0,0.0,0.0,1113.0,0.10037054511756294,152
8379,0.0,0.0,0.0,0.0,0.0,0.0,0.0,0.0,0.0,0.0,0.0,0.0,0.0,0.0,0.0,0.0,0.0,0.0,0.0,0.0,0.0,0.0,0.0,0.0,0.0,0.0,0.55,0.0,0.0,0.45,0.0,0.0,0.0,0.0,0.0,0.0,0.0,0.0,0.0,1093.0,0.18184358794477265,152
8380,0.0,0.0,0.0,0.0,0.0,0.0,0.0,0.0,0.0,0.0,0.0,0.0,0.0,0.0,0.0,0.0,0.0,0.0,0.0,0.0,0.0,0.0,0.0,0.0,0.0,0.0,0.55,0.0,0.0,0.45,0.0,0.0,0.0,0.0,0.0,0.0,0.0,0.0,0.0,1073.0,0.2648178230095364,152
8381,0.0,0.0,0.0,0.0,0.0,0.0,0.0,0.0,0.0,0.0,0.0,0.0,0.0,0.0,0.0,0.0,0.0,0.0,0.0,0.0,0.0,0.0,0.0,0.0,0.0,0.0,0.55,0.0,0.0,0.45,0.0,0.0,0.0,0.0,0.0,0.0,0.0,0.0,0.0,1053.0,0.35024801833416275,152
8382,0.0,0.0,0.0,0.0,0.0,0.0,0.0,0.0,0.0,0.0,0.0,0.0,0.0,0.0,0.0,0.0,0.0,0.0,0.0,0.0,0.0,0.0,0.0,0.0,0.0,0.0,0.55,0.0,0.0,0.45,0.0,0.0,0.0,0.0,0.0,0.0,0.0,0.0,0.0,1033.0,0.4623979978989561,152
8383,0.0,0.0,0.0,0.0,0.0,0.0,0.0,0.0,0.0,0.0,0.0,0.0,0.0,0.0,0.0,0.0,0.0,0.0,0.0,0.0,0.0,0.0,0.0,0.0,0.0,0.0,0.55,0.0,0.0,0.45,0.0,0.0,0.0,0.0,0.0,0.0,0.0,0.0,0.0,1013.0,0.5797835966168101,152
8384,0.0,0.0,0.0,0.0,0.0,0.0,0.0,0.0,0.0,0.0,0.0,0.0,0.0,0.0,0.0,0.0,0.0,0.0,0.0,0.0,0.0,0.0,0.0,0.0,0.0,0.0,0.55,0.0,0.0,0.45,0.0,0.0,0.0,0.0,0.0,0.0,0.0,0.0,0.0,993.0,0.7075701760979363,152
8385,0.0,0.0,0.0,0.0,0.0,0.0,0.0,0.0,0.0,0.0,0.0,0.0,0.0,0.0,0.0,0.0,0.0,0.0,0.0,0.0,0.0,0.0,0.0,0.0,0.0,0.0,0.55,0.0,0.0,0.45,0.0,0.0,0.0,0.0,0.0,0.0,0.0,0.0,0.0,973.0,0.9242792860618816,152
8386,0.0,0.0,0.0,0.0,0.0,0.0,0.0,0.0,0.0,0.0,0.0,0.0,0.0,0.0,0.0,0.0,0.0,0.0,0.0,0.0,0.0,0.0,0.0,0.0,0.0,0.0,0.55,0.0,0.0,0.45,0.0,0.0,0.0,0.0,0.0,0.0,0.0,0.0,0.0,953.0,1.0934216851622351,152
9504,0.0,0.0,0.0,0.0,0.0,0.0,0.0,0.0,0.0,0.0,0.0,0.0,0.0,0.0,0.0,0.0,0.0,0.0,0.0,0.0,0.0,0.0,0.0,0.0,0.0,0.0,0.55,0.0,0.0,0.45,0.0,0.0,0.0,0.0,0.0,0.0,0.0,0.0,0.0,1285.0,-0.5228787452803376,152
9505,0.0,0.0,0.0,0.0,0.0,0.0,0.0,0.0,0.0,0.0,0.0,0.0,0.0,0.0,0.0,0.0,0.0,0.0,0.0,0.0,0.0,0.0,0.0,0.0,0.0,0.0,0.55,0.0,0.0,0.45,0.0,0.0,0.0,0.0,0.0,0.0,0.0,0.0,0.0,1223.0,-0.30102999566398114,152
9506,0.0,0.0,0.0,0.0,0.0,0.0,0.0,0.0,0.0,0.0,0.0,0.0,0.0,0.0,0.0,0.0,0.0,0.0,0.0,0.0,0.0,0.0,0.0,0.0,0.0,0.0,0.55,0.0,0.0,0.45,0.0,0.0,0.0,0.0,0.0,0.0,0.0,0.0,0.0,1135.0,0.0,152
9507,0.0,0.0,0.0,0.0,0.0,0.0,0.0,0.0,0.0,0.0,0.0,0.0,0.0,0.0,0.0,0.0,0.0,0.0,0.0,0.0,0.0,0.0,0.0,0.0,0.0,0.0,0.55,0.0,0.0,0.45,0.0,0.0,0.0,0.0,0.0,0.0,0.0,0.0,0.0,1067.0,0.30102999566398125,152
