Repository: R3sten/glass_dynamics

# GlassDynamics: Ridge Regression for Glass Viscosity Prediction

## Bachelor's thesis in physics

### Università degli Studi di Trieste

The main goal of this project is to develop a reliable and interpretable predictive model for glass viscosity, moving beyond "black-box" machine learning to provide physically meaningful insights for materials science applications.


This repository implements a workflow that bridges the gap between empirical models and modern data science techniques.

File: data/viscosity_raw_data.csv (part 27 of 81)
,Al2O3,As2O3,B2O3,BaO,BeO,Bi2O3,CaO,CdO,CoO,Cs2O,CuO,Fe2O3,FeO,Ga2O3,GeO2,HfO2,K2O,La2O3,Li2O,MgO,MnO,MoO3,Na2O,Nb2O5,NiO,P2O5,PbO,Rb2O,Sb2O3,SiO2,SrO,Ta2O5,TeO2,TiO2,Tl2O,WO3,Y2O3,ZnO,ZrO2,T,log_visc,ID
9508,0.0,0.0,0.0,0.0,0.0,0.0,0.0,0.0,0.0,0.0,0.0,0.0,0.0,0.0,0.0,0.0,0.0,0.0,0.0,0.0,0.0,0.0,0.0,0.0,0.0,0.0,0.55,0.0,0.0,0.45,0.0,0.0,0.0,0.0,0.0,0.0,0.0,0.0,0.0,962.0,1.0,152
24173,0.0,0.0,0.0,0.0,0.0,0.0,0.0,0.0,0.0,0.0,0.0,0.0,0.0,0.0,0.0,0.0,0.0,0.0,0.0,0.0,0.0,0.0,0.0,0.0,0.0,0.0,0.55,0.0,0.0,0.45,0.0,0.0,0.0,0.0,0.0,0.0,0.0,0.0,0.0,646.0,12.0,152
24174,0.0,0.0,0.0,0.0,0.0,0.0,0.0,0.0,0.0,0.0,0.0,0.0,0.0,0.0,0.0,0.0,0.0,0.0,0.0,0.0,0.0,0.0,0.0,0.0,0.0,0.0,0.55,0.0,0.0,0.45,0.0,0.0,0.0,0.0,0.0,0.0,0.0,0.0,0.0,662.0,11.0,152
24175,0.0,0.0,0.0,0.0,0.0,0.0,0.0,0.0,0.0,0.0,0.0,0.0,0.0,0.0,0.0,0.0,0.0,0.0,0.0,0.0,0.0,0.0,0.0,0.0,0.0,0.0,0.55,0.0,0.0,0.45,0.0,0.0,0.0,0.0,0.0,0.0,0.0,0.0,0.0,678.0,10.0,152
24176,0.0,0.0,0.0,0.0,0.0,0.0,0.0,0.0,0.0,0.0,0.0,0.0,0.0,0.0,0.0,0.0,0.0,0.0,0.0,0.0,0.0,0.0,0.0,0.0,0.0,0.0,0.55,0.0,0.0,0.45,0.0,0.0,0.0,0.0,0.0,0.0,0.0,0.0,0.0,696.0,9.0,152
24177,0.0,0.0,0.0,0.0,0.0,0.0,0.0,0.0,0.0,0.0,0.0,0.0,0.0,0.0,0.0,0.0,0.0,0.0,0.0,0.0,0.0,0.0,0.0,0.0,0.0,0.0,0.55,0.0,0.0,0.45,0.0,0.0,0.0,0.0,0.0,0.0,0.0,0.0,0.0,712.0,8.0,152
24178,0.0,0.0,0.0,0.0,0.0,0.0,0.0,0.0,0.0,0.0,0.0,0.0,0.0,0.0,0.0,0.0,0.0,0.0,0.0,0.0,0.0,0.0,0.0,0.0,0.0,0.0,0.55,0.0,0.0,0.45,0.0,0.0,0.0,0.0,0.0,0.0,0.0,0.0,0.0,730.0,7.0,152
32107,0.0,0.0,0.0,0.0,0.0,0.0,0.0,0.0,0.0,0.0,0.0,0.0,0.0,0.0,0.0,0.0,0.0,0.0,0.0,0.0,0.0,0.0,0.0,0.0,0.0,0.0,0.55,0.0,0.0,0.45,0.0,0.0,0.0,0.0,0.0,0.0,0.0,0.0,0.0,978.0,1.4771212547196626,152
32327,0.0,0.0,0.0,0.0,0.0,0.0,0.0,0.0,0.0,0.0,0.0,0.0,0.0,0.0,0.0,0.0,0.0,0.0,0.0,0.0,0.0,0.0,0.0,0.0,0.0,0.0,0.55,0.0,0.0,0.45,0.0,0.0,0.0,0.0,0.0,0.0,0.0,0.0,0.0,697.0,9.0,152
32328,0.0,0.0,0.0,0.0,0.0,0.0,0.0,0.0,0.0,0.0,0.0,0.0,0.0,0.0,0.0,0.0,0.0,0.0,0.0,0.0,0.0,0.0,0.0,0.0,0.0,0.0,0.55,0.0,0.0,0.45,0.0,0.0,0.0,0.0,0.0,0.0,0.0,0.0,0.0,683.0,10.0,152
32329,0.0,0.0,0.0,0.0,0.0,0.0,0.0,0.0,0.0,0.0,0.0,0.0,0.0,0.0,0.0,0.0,0.0,0.0,0.0,0.0,0.0,0.0,0.0,0.0,0.0,0.0,0.55,0.0,0.0,0.45,0.0,0.0,0.0,0.0,0.0,0.0,0.0,0.0,0.0,669.0,11.0,152
32330,0.0,0.0,0.0,0.0,0.0,0.0,0.0,0.0,0.0,0.0,0.0,0.0,0.0,0.0,0.0,0.0,0.0,0.0,0.0,0.0,0.0,0.0,0.0,0.0,0.0,0.0,0.55,0.0,0.0,0.45,0.0,0.0,0.0,0.0,0.0,0.0,0.0,0.0,0.0,657.0,12.0,152
53611,0.0,0.0,0.0,0.0,0.0,0.0,0.0,0.0,0.0,0.0,0.0,0.0,0.0,0.0,0.0,0.0,0.0,0.0,0.0,0.0,0.0,0.0,0.0,0.0,0.0,0.0,0.55,0.0,0.0,0.45,0.0,0.0,0.0,0.0,0.0,0.0,0.0,0.0,0.0,647.0,12.0,152
94365,0.0,0.0,0.0,0.0,0.0,0.0,0.0,0.0,0.0,0.0,0.0,0.0,0.0,0.0,0.0,0.0,0.0,0.0,0.0,0.0,0.0,0.0,0.0,0.0,0.0,0.0,0.55,0.0,0.0,0.45,0.0,0.0,0.0,0.0,0.0,0.0,0.0,0.0,0.0,1151.0,0.0,152
94366,0.0,0.0,0.0,0.0,0.0,0.0,0.0,0.0,0.0,0.0,0.0,0.0,0.0,0.0,0.0,0.0,0.0,0.0,0.0,0.0,0.0,0.0,0.0,0.0,0.0,0.0,0.55,0.0,0.0,0.45,0.0,0.0,0.0,0.0,0.0,0.0,0.0,0.0,0.0,990.0,1.0,152
94367,0.0,0.0,0.0,0.0,0.0,0.0,0.0,0.0,0.0,0.0,0.0,0.0,0.0,0.0,0.0,0.0,0.0,0.0,0.0,0.0,0.0,0.0,0.0,0.0,0.0,0.0,0.55,0.0,0.0,0.45,0.0,0.0,0.0,0.0,0.0,0.0,0.0,0.0,0.0,815.0,4.0,152
94368,0.0,0.0,0.0,0.0,0.0,0.0,0.0,0.0,0.0,0.0,0.0,0.0,0.0,0.0,0.0,0.0,0.0,0.0,0.0,0.0,0.0,0.0,0.0,0.0,0.0,0.0,0.55,0.0,0.0,0.45,0.0,0.0,0.0,0.0,0.0,0.0,0.0,0.0,0.0,781.0,5.0,152
94369,0.0,0.0,0.0,0.0,0.0,0.0,0.0,0.0,0.0,0.0,0.0,0.0,0.0,0.0,0.0,0.0,0.0,0.0,0.0,0.0,0.0,0.0,0.0,0.0,0.0,0.0,0.55,0.0,0.0,0.45,0.0,0.0,0.0,0.0,0.0,0.0,0.0,0.0,0.0,756.0,6.0,152
94370,0.0,0.0,0.0,0.0,0.0,0.0,0.0,0.0,0.0,0.0,0.0,0.0,0.0,0.0,0.0,0.0,0.0,0.0,0.0,0.0,0.0,0.0,0.0,0.0,0.0,0.0,0.55,0.0,0.0,0.45,0.0,0.0,0.0,0.0,0.0,0.0,0.0,0.0,0.0,734.0,7.0,152
94371,0.0,0.0,0.0,0.0,0.0,0.0,0.0,0.0,0.0,0.0,0.0,0.0,0.0,0.0,0.0,0.0,0.0,0.0,0.0,0.0,0.0,0.0,0.0,0.0,0.0,0.0,0.55,0.0,0.0,0.45,0.0,0.0,0.0,0.0,0.0,0.0,0.0,0.0,0.0,716.0,8.0,152
94372,0.0,0.0,0.0,0.0,0.0,0.0,0.0,0.0,0.0,0.0,0.0,0.0,0.0,0.0,0.0,0.0,0.0,0.0,0.0,0.0,0.0,0.0,0.0,0.0,0.0,0.0,0.55,0.0,0.0,0.45,0.0,0.0,0.0,0.0,0.0,0.0,0.0,0.0,0.0,699.0,9.0,152
94373,0.0,0.0,0.0,0.0,0.0,0.0,0.0,0.0,0.0,0.0,0.0,0.0,0.0,0.0,0.0,0.0,0.0,0.0,0.0,0.0,0.0,0.0,0.0,0.0,0.0,0.0,0.55,0.0,0.0,0.45,0.0,0.0,0.0,0.0,0.0,0.0,0.0,0.0,0.0,684.0,10.0,152
94374,0.0,0.0,0.0,0.0,0.0,0.0,0.0,0.0,0.0,0.0,0.0,0.0,0.0,0.0,0.0,0.0,0.0,0.0,0.0,0.0,0.0,0.0,0.0,0.0,0.0,0.0,0.55,0.0,0.0,0.45,0.0,0.0,0.0,0.0,0.0,0.0,0.0,0.0,0.0,671.0,11.0,152
94375,0.0,0.0,0.0,0.0,0.0,0.0,0.0,0.0,0.0,0.0,0.0,0.0,0.0,0.0,0.0,0.0,0.0,0.0,0.0,0.0,0.0,0.0,0.0,0.0,0.0,0.0,0.55,0.0,0.0,0.45,0.0,0.0,0.0,0.0,0.0,0.0,0.0,0.0,0.0,658.0,12.0,152
96190,0.0,0.0,0.0,0.0,0.0,0.0,0.0,0.0,0.0,0.0,0.0,0.0,0.0,0.0,0.0,0.0,0.0,0.0,0.0,0.0,0.0,0.0,0.0,0.0,0.0,0.0,0.55,0.0,0.0,0.45,0.0,0.0,0.0,0.0,0.0,0.0,0.0,0.0,0.0,690.0,9.0,152
96191,0.0,0.0,0.0,0.0,0.0,0.0,0.0,0.0,0.0,0.0,0.0,0.0,0.0,0.0,0.0,0.0,0.0,0.0,0.0,0.0,0.0,0.0,0.0,0.0,0.0,0.0,0.55,0.0,0.0,0.45,0.0,0.0,0.0,0.0,0.0,0.0,0.0,0.0,0.0,674.0,10.0,152
96192,0.0,0.0,0.0,0.0,0.0,0.0,0.0,0.0,0.0,0.0,0.0,0.0,0.0,0.0,0.0,0.0,0.0,0.0,0.0,0.0,0.0,0.0,0.0,0.0,0.0,0.0,0.55,0.0,0.0,0.45,0.0,0.0,0.0,0.0,0.0,0.0,0.0,0.0,0.0,661.0,11.0,152
96193,0.0,0.0,0.0,0.0,0.0,0.0,0.0,0.0,0.0,0.0,0.0,0.0,0.0,0.0,0.0,0.0,0.0,0.0,0.0,0.0,0.0,0.0,0.0,0.0,0.0,0.0,0.55,0.0,0.0,0.45,0.0,0.0,0.0,0.0,0.0,0.0,0.0,0.0,0.0,649.0,12.0,152
8511,0.0,0.0,0.9,0.0,0.0,0.0,0.0,0.0,0.0,0.0,0.0,0.0,0.0,0.0,0.0,0.0,0.0,0.0,0.0,0.0,0.0,0.0,0.1,0.0,0.0,0.0,0.0,0.0,0.0,0.0,0.0,0.0,0.0,0.0,0.0,0.0,0.0,0.0,0.0,1077.0,0.7774268223893115,153
8512,0.0,0.0,0.9,0.0,0.0,0.0,0.0,0.0,0.0,0.0,0.0,0.0,0.0,0.0,0.0,0.0,0.0,0.0,0.0,0.0,0.0,0.0,0.1,0.0,0.0,0.0,0.0,0.0,0.0,0.0,0.0,0.0,0.0,0.0,0.0,0.0,0.0,0.0,0.0,1074.0,0.6919651027673603,153
12933,0.0,0.0,0.9,0.0,0.0,0.0,0.0,0.0,0.0,0.0,0.0,0.0,0.0,0.0,0.0,0.0,0.0,0.0,0.0,0.0,0.0,0.0,0.1,0.0,0.0,0.0,0.0,0.0,0.0,0.0,0.0,0.0,0.0,0.0,0.0,0.0,0.0,0.0,0.0,973.0,1.2999999999999998,153
12934,0.0,0.0,0.9,0.0,0.0,0.0,0.0,0.0,0.0,0.0,0.0,0.0,0.0,0.0,0.0,0.0,0.0,0.0,0.0,0.0,0.0,0.0,0.1,0.0,0.0,0.0,0.0,0.0,0.0,0.0,0.0,0.0,0.0,0.0,0.0,0.0,0.0,0.0,0.0,1073.0,0.6494850021680094,153
12935,0.0,0.0,0.9,0.0,0.0,0.0,0.0,0.0,0.0,0.0,0.0,0.0,0.0,0.0,0.0,0.0,0.0,0.0,0.0,0.0,0.0,0.0,0.1,0.0,0.0,0.0,0.0,0.0,0.0,0.0,0.0,0.0,0.0,0.0,0.0,0.0,0.0,0.0,0.0,1173.0,0.13804562952784072,153
12936,0.0,0.0,0.9,0.0,0.0,0.0,0.0,0.0,0.0,0.0,0.0,0.0,0.0,0.0,0.0,0.0,0.0,0.0,0.0,0.0,0.0,0.0,0.1,0.0,0.0,0.0,0.0,0.0,0.0,0.0,0.0,0.0,0.0,0.0,0.0,0.0,0.0,0.0,0.0,1273.0,-0.2609243748081782,153
34264,0.0,0.0,0.9,0.0,0.0,0.0,0.0,0.0,0.0,0.0,0.0,0.0,0.0,0.0,0.0,0.0,0.0,0.0,0.0,0.0,0.0,0.0,0.1,0.0,0.0,0.0,0.0,0.0,0.0,0.0,0.0,0.0,0.0,0.0,0.0,0.0,0.0,0.0,0.0,1172.0,0.06499999999999995,153
34265,0.0,0.0,0.9,0.0,0.0,0.0,0.0,0.0,0.0,0.0,0.0,0.0,0.0,0.0,0.0,0.0,0.0,0.0,0.0,0.0,0.0,0.0,0.1,0.0,0.0,0.0,0.0,0.0,0.0,0.0,0.0,0.0,0.0,0.0,0.0,0.0,0.0,0.0,0.0,1071.0,0.5700000000000001,153
34266,0.0,0.0,0.9,0.0,0.0,0.0,0.0,0.0,0.0,0.0,0.0,0.0,0.0,0.0,0.0,0.0,0.0,0.0,0.0,0.0,0.0,0.0,0.1,0.0,0.0,0.0,0.0,0.0,0.0,0.0,0.0,0.0,0.0,0.0,0.0,0.0,0.0,0.0,0.0,979.0,1.3039999999999998,153
34267,0.0,0.0,0.9,0.0,0.0,0.0,0.0,0.0,0.0,0.0,0.0,0.0,0.0,0.0,0.0,0.0,0.0,0.0,0.0,0.0,0.0,0.0,0.1,0.0,0.0,0.0,0.0,0.0,0.0,0.0,0.0,0.0,0.0,0.0,0.0,0.0,0.0,0.0,0.0,869.0,2.569,153
84207,0.0,0.0,0.9,0.0,0.0,0.0,0.0,0.0,0.0,0.0,0.0,0.0,0.0,0.0,0.0,0.0,0.0,0.0,0.0,0.0,0.0,0.0,0.1,0.0,0.0,0.0,0.0,0.0,0.0,0.0,0.0,0.0,0.0,0.0,0.0,0.0,0.0,0.0,0.0,1373.0,-0.5228787452803376,153
84208,0.0,0.0,0.9,0.0,0.0,0.0,0.0,0.0,0.0,0.0,0.0,0.0,0.0,0.0,0.0,0.0,0.0,0.0,0.0,0.0,0.0,0.0,0.1,0.0,0.0,0.0,0.0,0.0,0.0,0.0,0.0,0.0,0.0,0.0,0.0,0.0,0.0,0.0,0.0,1473.0,-0.6989700043360187,153
90071,0.0,0.0,0.9,0.0,0.0,0.0,0.0,0.0,0.0,0.0,0.0,0.0,0.0,0.0,0.0,0.0,0.0,0.0,0.0,0.0,0.0,0.0,0.1,0.0,0.0,0.0,0.0,0.0,0.0,0.0,0.0,0.0,0.0,0.0,0.0,0.0,0.0,0.0,0.0,676.0,10.0,153
90072,0.0,0.0,0.9,0.0,0.0,0.0,0.0,0.0,0.0,0.0,0.0,0.0,0.0,0.0,0.0,0.0,0.0,0.0,0.0,0.0,0.0,0.0,0.1,0.0,0.0,0.0,0.0,0.0,0.0,0.0,0.0,0.0,0.0,0.0,0.0,0.0,0.0,0.0,0.0,659.0,11.0,153
90073,0.0,0.0,0.9,0.0,0.0,0.0,0.0,0.0,0.0,0.0,0.0,0.0,0.0,0.0,0.0,0.0,0.0,0.0,0.0,0.0,0.0,0.0,0.1,0.0,0.0,0.0,0.0,0.0,0.0,0.0,0.0,0.0,0.0,0.0,0.0,0.0,0.0,0.0,0.0,643.0,12.0,153
91471,0.0,0.0,0.9,0.0,0.0,0.0,0.0,0.0,0.0,0.0,0.0,0.0,0.0,0.0,0.0,0.0,0.0,0.0,0.0,0.0,0.0,0.0,0.1,0.0,0.0,0.0,0.0,0.0,0.0,0.0,0.0,0.0,0.0,0.0,0.0,0.0,0.0,0.0,0.0,747.0,6.6,153
91472,0.0,0.0,0.9,0.0,0.0,0.0,0.0,0.0,0.0,0.0,0.0,0.0,0.0,0.0,0.0,0.0,0.0,0.0,0.0,0.0,0.0,0.0,0.1,0.0,0.0,0.0,0.0,0.0,0.0,0.0,0.0,0.0,0.0,0.0,0.0,0.0,0.0,0.0,0.0,657.0,11.0,153
94604,0.0,0.0,0.9,0.0,0.0,0.0,0.0,0.0,0.0,0.0,0.0,0.0,0.0,0.0,0.0,0.0,0.0,0.0,0.0,0.0,0.0,0.0,0.1,0.0,0.0,0.0,0.0,0.0,0.0,0.0,0.0,0.0,0.0,0.0,0.0,0.0,0.0,0.0,0.0,673.0,9.695,153
94605,0.0,0.0,0.9,0.0,0.0,0.0,0.0,0.0,0.0,0.0,0.0,0.0,0.0,0.0,0.0,0.0,0.0,0.0,0.0,0.0,0.0,0.0,0.1,0.0,0.0,0.0,0.0,0.0,0.0,0.0,0.0,0.0,0.0,0.0,0.0,0.0,0.0,0.0,0.0,713.0,8.06,153
94606,0.0,0.0,0.9,0.0,0.0,0.0,0.0,0.0,0.0,0.0,0.0,0.0,0.0,0.0,0.0,0.0,0.0,0.0,0.0,0.0,0.0,0.0,0.1,0.0,0.0,0.0,0.0,0.0,0.0,0.0,0.0,0.0,0.0,0.0,0.0,0.0,0.0,0.0,0.0,753.0,6.46,153
94739,0.0,0.0,0.9,0.0,0.0,0.0,0.0,0.0,0.0,0.0,0.0,0.0,0.0,0.0,0.0,0.0,0.0,0.0,0.0,0.0,0.0,0.0,0.1,0.0,0.0,0.0,0.0,0.0,0.0,0.0,0.0,0.0,0.0,0.0,0.0,0.0,0.0,0.0,0.0,723.0,7.3599999999999985,153
94740,0.0,0.0,0.9,0.0,0.0,0.0,0.0,0.0,0.0,0.0,0.0,0.0,0.0,0.0,0.0,0.0,0.0,0.0,0.0,0.0,0.0,0.0,0.1,0.0,0.0,0.0,0.0,0.0,0.0,0.0,0.0,0.0,0.0,0.0,0.0,0.0,0.0,0.0,0.0,748.0,6.59,153
19731,0.0,0.0,0.5,0.0,0.0,0.0,0.0,0.0,0.0,0.0,0.0,0.0,0.0,0.0,0.0,0.0,0.0,0.0,0.0,0.0,0.0,0.0,0.0,0.0,0.0,0.0,0.5,0.0,0.0,0.0,0.0,0.0,0.0,0.0,0.0,0.0,0.0,0.0,0.0,1123.0,-1.04,154
32018,0.0,0.0,0.5,0.0,0.0,0.0,0.0,0.0,0.0,0.0,0.0,0.0,0.0,0.0,0.0,0.0,0.0,0.0,0.0,0.0,0.0,0.0,0.0,0.0,0.0,0.0,0.5,0.0,0.0,0.0,0.0,0.0,0.0,0.0,0.0,0.0,0.0,0.0,0.0,716.0,6.698970004336019,154
32019,0.0,0.0,0.5,0.0,0.0,0.0,0.0,0.0,0.0,0.0,0.0,0.0,0.0,0.0,0.0,0.0,0.0,0.0,0.0,0.0,0.0,0.0,0.0,0.0,0.0,0.0,0.5,0.0,0.0,0.0,0.0,0.0,0.0,0.0,0.0,0.0,0.0,0.0,0.0,919.0,1.4771212547196626,154
35740,0.0,0.0,0.5,0.0,0.0,0.0,0.0,0.0,0.0,0.0,0.0,0.0,0.0,0.0,0.0,0.0,0.0,0.0,0.0,0.0,0.0,0.0,0.0,0.0,0.0,0.0,0.5,0.0,0.0,0.0,0.0,0.0,0.0,0.0,0.0,0.0,0.0,0.0,0.0,692.0,8.0,154
35741,0.0,0.0,0.5,0.0,0.0,0.0,0.0,0.0,0.0,0.0,0.0,0.0,0.0,0.0,0.0,0.0,0.0,0.0,0.0,0.0,0.0,0.0,0.0,0.0,0.0,0.0,0.5,0.0,0.0,0.0,0.0,0.0,0.0,0.0,0.0,0.0,0.0,0.0,0.0,682.0,9.0,154
35742,0.0,0.0,0.5,0.0,0.0,0.0,0.0,0.0,0.0,0.0,0.0,0.0,0.0,0.0,0.0,0.0,0.0,0.0,0.0,0.0,0.0,0.0,0.0,0.0,0.0,0.0,0.5,0.0,0.0,0.0,0.0,0.0,0.0,0.0,0.0,0.0,0.0,0.0,0.0,671.0,10.0,154
35743,0.0,0.0,0.5,0.0,0.0,0.0,0.0,0.0,0.0,0.0,0.0,0.0,0.0,0.0,0.0,0.0,0.0,0.0,0.0,0.0,0.0,0.0,0.0,0.0,0.0,0.0,0.5,0.0,0.0,0.0,0.0,0.0,0.0,0.0,0.0,0.0,0.0,0.0,0.0,662.0,11.0,154
36285,0.0,0.0,0.5,0.0,0.0,0.0,0.0,0.0,0.0,0.0,0.0,0.0,0.0,0.0,0.0,0.0,0.0,0.0,0.0,0.0,0.0,0.0,0.0,0.0,0.0,0.0,0.5,0.0,0.0,0.0,0.0,0.0,0.0,0.0,0.0,0.0,0.0,0.0,0.0,688.0,9.0,154
36286,0.0,0.0,0.5,0.0,0.0,0.0,0.0,0.0,0.0,0.0,0.0,0.0,0.0,0.0,0.0,0.0,0.0,0.0,0.0,0.0,0.0,0.0,0.0,0.0,0.0,0.0,0.5,0.0,0.0,0.0,0.0,0.0,0.0,0.0,0.0,0.0,0.0,0.0,0.0,678.0,9.5,154
36287,0.0,0.0,0.5,0.0,0.0,0.0,0.0,0.0,0.0,0.0,0.0,0.0,0.0,0.0,0.0,0.0,0.0,0.0,0.0,0.0,0.0,0.0,0.0,0.0,0.0,0.0,0.5,0.0,0.0,0.0,0.0,0.0,0.0,0.0,0.0,0.0,0.0,0.0,0.0,668.0,11.0,154
36288,0.0,0.0,0.5,0.0,0.0,0.0,0.0,0.0,0.0,0.0,0.0,0.0,0.0,0.0,0.0,0.0,0.0,0.0,0.0,0.0,0.0,0.0,0.0,0.0,0.0,0.0,0.5,0.0,0.0,0.0,0.0,0.0,0.0,0.0,0.0,0.0,0.0,0.0,0.0,660.0,12.0,154
88005,0.0,0.0,0.5,0.0,0.0,0.0,0.0,0.0,0.0,0.0,0.0,0.0,0.0,0.0,0.0,0.0,0.0,0.0,0.0,0.0,0.0,0.0,0.0,0.0,0.0,0.0,0.5,0.0,0.0,0.0,0.0,0.0,0.0,0.0,0.0,0.0,0.0,0.0,0.0,735.0,5.0,154
88006,0.0,0.0,0.5,0.0,0.0,0.0,0.0,0.0,0.0,0.0,0.0,0.0,0.0,0.0,0.0,0.0,0.0,0.0,0.0,0.0,0.0,0.0,0.0,0.0,0.0,0.0,0.5,0.0,0.0,0.0,0.0,0.0,0.0,0.0,0.0,0.0,0.0,0.0,0.0,721.0,6.0,154
88007,0.0,0.0,0.5,0.0,0.0,0.0,0.0,0.0,0.0,0.0,0.0,0.0,0.0,0.0,0.0,0.0,0.0,0.0,0.0,0.0,0.0,0.0,0.0,0.0,0.0,0.0,0.5,0.0,0.0,0.0,0.0,0.0,0.0,0.0,0.0,0.0,0.0,0.0,0.0,707.0,7.0,154
88008,0.0,0.0,0.5,0.0,0.0,0.0,0.0,0.0,0.0,0.0,0.0,0.0,0.0,0.0,0.0,0.0,0.0,0.0,0.0,0.0,0.0,0.0,0.0,0.0,0.0,0.0,0.5,0.0,0.0,0.0,0.0,0.0,0.0,0.0,0.0,0.0,0.0,0.0,0.0,693.0,8.0,154
88009,0.0,0.0,0.5,0.0,0.0,0.0,0.0,0.0,0.0,0.0,0.0,0.0,0.0,0.0,0.0,0.0,0.0,0.0,0.0,0.0,0.0,0.0,0.0,0.0,0.0,0.0,0.5,0.0,0.0,0.0,0.0,0.0,0.0,0.0,0.0,0.0,0.0,0.0,0.0,666.0,10.0,154
88010,0.0,0.0,0.5,0.0,0.0,0.0,0.0,0.0,0.0,0.0,0.0,0.0,0.0,0.0,0.0,0.0,0.0,0.0,0.0,0.0,0.0,0.0,0.0,0.0,0.0,0.0,0.5,0.0,0.0,0.0,0.0,0.0,0.0,0.0,0.0,0.0,0.0,0.0,0.0,654.0,11.0,154
88011,0.0,0.0,0.5,0.0,0.0,0.0,0.0,0.0,0.0,0.0,0.0,0.0,0.0,0.0,0.0,0.0,0.0,0.0,0.0,0.0,0.0,0.0,0.0,0.0,0.0,0.0,0.5,0.0,0.0,0.0,0.0,0.0,0.0,0.0,0.0,0.0,0.0,0.0,0.0,646.0,12.0,154
90790,0.0,0.0,0.5,0.0,0.0,0.0,0.0,0.0,0.0,0.0,0.0,0.0,0.0,0.0,0.0,0.0,0.0,0.0,0.0,0.0,0.0,0.0,0.0,0.0,0.0,0.0,0.5,0.0,0.0,0.0,0.0,0.0,0.0,0.0,0.0,0.0,0.0,0.0,0.0,1054.0,-0.84,154
90791,0.0,0.0,0.5,0.0,0.0,0.0,0.0,0.0,0.0,0.0,0.0,0.0,0.0,0.0,0.0,0.0,0.0,0.0,0.0,0.0,0.0,0.0,0.0,0.0,0.0,0.0,0.5,0.0,0.0,0.0,0.0,0.0,0.0,0.0,0.0,0.0,0.0,0.0,0.0,1000.0,-0.54,154
90792,0.0,0.0,0.5,0.0,0.0,0.0,0.0,0.0,0.0,0.0,0.0,0.0,0.0,0.0,0.0,0.0,0.0,0.0,0.0,0.0,0.0,0.0,0.0,0.0,0.0,0.0,0.5,0.0,0.0,0.0,0.0,0.0,0.0,0.0,0.0,0.0,0.0,0.0,0.0,953.0,-0.16000000000000006,154
90793,0.0,0.0,0.5,0.0,0.0,0.0,0.0,0.0,0.0,0.0,0.0,0.0,0.0,0.0,0.0,0.0,0.0,0.0,0.0,0.0,0.0,0.0,0.0,0.0,0.0,0.0,0.5,0.0,0.0,0.0,0.0,0.0,0.0,0.0,0.0,0.0,0.0,0.0,0.0,909.0,0.3200000000000001,154
90794,0.0,0.0,0.5,0.0,0.0,0.0,0.0,0.0,0.0,0.0,0.0,0.0,0.0,0.0,0.0,0.0,0.0,0.0,0.0,0.0,0.0,0.0,0.0,0.0,0.0,0.0,0.5,0.0,0.0,0.0,0.0,0.0,0.0,0.0,0.0,0.0,0.0,0.0,0.0,868.0,0.8899999999999999,154
90795,0.0,0.0,0.5,0.0,0.0,0.0,0.0,0.0,0.0,0.0,0.0,0.0,0.0,0.0,0.0,0.0,0.0,0.0,0.0,0.0,0.0,0.0,0.0,0.0,0.0,0.0,0.5,0.0,0.0,0.0,0.0,0.0,0.0,0.0,0.0,0.0,0.0,0.0,0.0,833.0,1.58,154
8515,0.0,0.0,0.0,0.0,0.0,0.0,0.5,0.0,0.0,0.0,0.0,0.0,0.0,0.0,0.0,0.0,0.0,0.0,0.0,0.0,0.0,0.0,0.0,0.0,0.0,0.5,0.0,0.0,0.0,0.0,0.0,0.0,0.0,0.0,0.0,0.0,0.0,0.0,0.0,1273.0,0.24278980947867645,155
18007,0.0,0.0,0.0,0.0,0.0,0.0,0.5,0.0,0.0,0.0,0.0,0.0,0.0,0.0,0.0,0.0,0.0,0.0,0.0,0.0,0.0,0.0,0.0,0.0,0.0,0.5,0.0,0.0,0.0,0.0,0.0,0.0,0.0,0.0,0.0,0.0,0.0,0.0,0.0,1473.0,0.0050000000000000044,155
18008,0.0,0.0,0.0,0.0,0.0,0.0,0.5,0.0,0.0,0.0,0.0,0.0,0.0,0.0,0.0,0.0,0.0,0.0,0.0,0.0,0.0,0.0,0.0,0.0,0.0,0.5,0.0,0.0,0.0,0.0,0.0,0.0,0.0,0.0,0.0,0.0,0.0,0.0,0.0,1448.0,0.56,155
18009,0.0,0.0,0.0,0.0,0.0,0.0,0.5,0.0,0.0,0.0,0.0,0.0,0.0,0.0,0.0,0.0,0.0,0.0,0.0,0.0,0.0,0.0,0.0,0.0,0.0,0.5,0.0,0.0,0.0,0.0,0.0,0.0,0.0,0.0,0.0,0.0,0.0,0.0,0.0,1423.0,0.63,155
18010,0.0,0.0,0.0,0.0,0.0,0.0,0.5,0.0,0.0,0.0,0.0,0.0,0.0,0.0,0.0,0.0,0.0,0.0,0.0,0.0,0.0,0.0,0.0,0.0,0.0,0.5,0.0,0.0,0.0,0.0,0.0,0.0,0.0,0.0,0.0,0.0,0.0,0.0,0.0,1398.0,0.72,155
18011,0.0,0.0,0.0,0.0,0.0,0.0,0.5,0.0,0.0,0.0,0.0,0.0,0.0,0.0,0.0,0.0,0.0,0.0,0.0,0.0,0.0,0.0,0.0,0.0,0.0,0.5,0.0,0.0,0.0,0.0,0.0,0.0,0.0,0.0,0.0,0.0,0.0,0.0,0.0,1373.0,0.81,155
18012,0.0,0.0,0.0,0.0,0.0,0.0,0.5,0.0,0.0,0.0,0.0,0.0,0.0,0.0,0.0,0.0,0.0,0.0,0.0,0.0,0.0,0.0,0.0,0.0,0.0,0.5,0.0,0.0,0.0,0.0,0.0,0.0,0.0,0.0,0.0,0.0,0.0,0.0,0.0,1348.0,0.91,155
18013,0.0,0.0,0.0,0.0,0.0,0.0,0.5,0.0,0.0,0.0,0.0,0.0,0.0,0.0,0.0,0.0,0.0,0.0,0.0,0.0,0.0,0.0,0.0,0.0,0.0,0.5,0.0,0.0,0.0,0.0,0.0,0.0,0.0,0.0,0.0,0.0,0.0,0.0,0.0,1323.0,0.10000000000000007,155
18014,0.0,0.0,0.0,0.0,0.0,0.0,0.5,0.0,0.0,0.0,0.0,0.0,0.0,0.0,0.0,0.0,0.0,0.0,0.0,0.0,0.0,0.0,0.0,0.0,0.0,0.5,0.0,0.0,0.0,0.0,0.0,0.0,0.0,0.0,0.0,0.0,0.0,0.0,0.0,1298.0,1.12,155
18015,0.0,0.0,0.0,0.0,0.0,0.0,0.5,0.0,0.0,0.0,0.0,0.0,0.0,0.0,0.0,0.0,0.0,0.0,0.0,0.0,0.0,0.0,0.0,0.0,0.0,0.5,0.0,0.0,0.0,0.0,0.0,0.0,0.0,0.0,0.0,0.0,0.0,0.0,0.0,1260.0,1.23,155
47174,0.0,0.0,0.0,0.0,0.0,0.0,0.5,0.0,0.0,0.0,0.0,0.0,0.0,0.0,0.0,0.0,0.0,0.0,0.0,0.0,0.0,0.0,0.0,0.0,0.0,0.5,0.0,0.0,0.0,0.0,0.0,0.0,0.0,0.0,0.0,0.0,0.0,0.0,0.0,1522.0,-0.63,155
47175,0.0,0.0,0.0,0.0,0.0,0.0,0.5,0.0,0.0,0.0,0.0,0.0,0.0,0.0,0.0,0.0,0.0,0.0,0.0,0.0,0.0,0.0,0.0,0.0,0.0,0.5,0.0,0.0,0.0,0.0,0.0,0.0,0.0,0.0,0.0,0.0,0.0,0.0,0.0,1422.0,-0.35,155
47176,0.0,0.0,0.0,0.0,0.0,0.0,0.5,0.0,0.0,0.0,0.0,0.0,0.0,0.0,0.0,0.0,0.0,0.0,0.0,0.0,0.0,0.0,0.0,0.0,0.0,0.5,0.0,0.0,0.0,0.0,0.0,0.0,0.0,0.0,0.0,0.0,0.0,0.0,0.0,1372.0,-0.19,155
47177,0.0,0.0,0.0,0.0,0.0,0.0,0.5,0.0,0.0,0.0,0.0,0.0,0.0,0.0,0.0,0.0,0.0,0.0,0.0,0.0,0.0,0.0,0.0,0.0,0.0,0.5,0.0,0.0,0.0,0.0,0.0,0.0,0.0,0.0,0.0,0.0,0.0,0.0,0.0,1274.0,0.25,155
47178,0.0,0.0,0.0,0.0,0.0,0.0,0.5,0.0,0.0,0.0,0.0,0.0,0.0,0.0,0.0,0.0,0.0,0.0,0.0,0.0,0.0,0.0,0.0,0.0,0.0,0.5,0.0,0.0,0.0,0.0,0.0,0.0,0.0,0.0,0.0,0.0,0.0,0.0,0.0,1224.0,0.44,155
47179,0.0,0.0,0.0,0.0,0.0,0.0,0.5,0.0,0.0,0.0,0.0,0.0,0.0,0.0,0.0,0.0,0.0,0.0,0.0,0.0,0.0,0.0,0.0,0.0,0.0,0.5,0.0,0.0,0.0,0.0,0.0,0.0,0.0,0.0,0.0,0.0,0.0,0.0,0.0,1172.0,0.74,155
53185,0.0,0.0,0.0,0.0,0.0,0.0,0.5,0.0,0.0,0.0,0.0,0.0,0.0,0.0,0.0,0.0,0.0,0.0,0.0,0.0,0.0,0.0,0.0,0.0,0.0,0.5,0.0,0.0,0.0,0.0,0.0,0.0,0.0,0.0,0.0,0.0,0.0,0.0,0.0,996.0,2.438,155
53186,0.0,0.0,0.0,0.0,0.0,0.0,0.5,0.0,0.0,0.0,0.0,0.0,0.0,0.0,0.0,0.0,0.0,0.0,0.0,0.0,0.0,0.0,0.0,0.0,0.0,0.5,0.0,0.0,0.0,0.0,0.0,0.0,0.0,0.0,0.0,0.0,0.0,0.0,0.0,1004.0,2.3,155
53187,0.0,0.0,0.0,0.0,0.0,0.0,0.5,0.0,0.0,0.0,0.0,0.0,0.0,0.0,0.0,0.0,0.0,0.0,0.0,0.0,0.0,0.0,0.0,0.0,0.0,0.5,0.0,0.0,0.0,0.0,0.0,0.0,0.0,0.0,0.0,0.0,0.0,0.0,0.0,1011.0,2.184,155
53188,0.0,0.0,0.0,0.0,0.0,0.0,0.5,0.0,0.0,0.0,0.0,0.0,0.0,0.0,0.0,0.0,0.0,0.0,0.0,0.0,0.0,0.0,0.0,0.0,0.0,0.5,0.0,0.0,0.0,0.0,0.0,0.0,0.0,0.0,0.0,0.0,0.0,0.0,0.0,1020.0,2.06,155
53189,0.0,0.0,0.0,0.0,0.0,0.0,0.5,0.0,0.0,0.0,0.0,0.0,0.0,0.0,0.0,0.0,0.0,0.0,0.0,0.0,0.0,0.0,0.0,0.0,0.0,0.5,0.0,0.0,0.0,0.0,0.0,0.0,0.0,0.0,0.0,0.0,0.0,0.0,0.0,1029.0,1.923,155
53190,0.0,0.0,0.0,0.0,0.0,0.0,0.5,0.0,0.0,0.0,0.0,0.0,0.0,0.0,0.0,0.0,0.0,0.0,0.0,0.0,0.0,0.0,0.0,0.0,0.0,0.5,0.0,0.0,0.0,0.0,0.0,0.0,0.0,0.0,0.0,0.0,0.0,0.0,0.0,1037.0,1.82,155
53191,0.0,0.0,0.0,0.0,0.0,0.0,0.5,0.0,0.0,0.0,0.0,0.0,0.0,0.0,0.0,0.0,0.0,0.0,0.0,0.0,0.0,0.0,0.0,0.0,0.0,0.5,0.0,0.0,0.0,0.0,0.0,0.0,0.0,0.0,0.0,0.0,0.0,0.0,0.0,1045.0,1.71,155
53192,0.0,0.0,0.0,0.0,0.0,0.0,0.5,0.0,0.0,0.0,0.0,0.0,0.0,0.0,0.0,0.0,0.0,0.0,0.0,0.0,0.0,0.0,0.0,0.0,0.0,0.5,0.0,0.0,0.0,0.0,0.0,0.0,0.0,0.0,0.0,0.0,0.0,0.0,0.0,1054.0,1.6130000000000002,155
53193,0.0,0.0,0.0,0.0,0.0,0.0,0.5,0.0,0.0,0.0,0.0,0.0,0.0,0.0,0.0,0.0,0.0,0.0,0.0,0.0,0.0,0.0,0.0,0.0,0.0,0.5,0.0,0.0,0.0,0.0,0.0,0.0,0.0,0.0,0.0,0.0,0.0,0.0,0.0,1064.0,1.4900000000000002,155
53194,0.0,0.0,0.0,0.0,0.0,0.0,0.5,0.0,0.0,0.0,0.0,0.0,0.0,0.0,0.0,0.0,0.0,0.0,0.0,0.0,0.0,0.0,0.0,0.0,0.0,0.5,0.0,0.0,0.0,0.0,0.0,0.0,0.0,0.0,0.0,0.0,0.0,0.0,0.0,1072.0,1.4069999999999998,155
53195,0.0,0.0,0.0,0.0,0.0,0.0,0.5,0.0,0.0,0.0,0.0,0.0,0.0,0.0,0.0,0.0,0.0,0.0,0.0,0.0,0.0,0.0,0.0,0.0,0.0,0.5,0.0,0.0,0.0,0.0,0.0,0.0,0.0,0.0,0.0,0.0,0.0,0.0,0.0,1082.0,1.311,155
53196,0.0,0.0,0.0,0.0,0.0,0.0,0.5,0.0,0.0,0.0,0.0,0.0,0.0,0.0,0.0,0.0,0.0,0.0,0.0,0.0,0.0,0.0,0.0,0.0,0.0,0.5,0.0,0.0,0.0,0.0,0.0,0.0,0.0,0.0,0.0,0.0,0.0,0.0,0.0,1094.0,1.2009999999999998,155
53197,0.0,0.0,0.0,0.0,0.0,0.0,0.5,0.0,0.0,0.0,0.0,0.0,0.0,0.0,0.0,0.0,0.0,0.0,0.0,0.0,0.0,0.0,0.0,0.0,0.0,0.5,0.0,0.0,0.0,0.0,0.0,0.0,0.0,0.0,0.0,0.0,0.0,0.0,0.0,1107.0,1.09,155
55532,0.0,0.0,0.0,0.0,0.0,0.0,0.5,0.0,0.0,0.0,0.0,0.0,0.0,0.0,0.0,0.0,0.0,0.0,0.0,0.0,0.0,0.0,0.0,0.0,0.0,0.5,0.0,0.0,0.0,0.0,0.0,0.0,0.0,0.0,0.0,0.0,0.0,0.0,0.0,818.0,10.71,155
55533,0.0,0.0,0.0,0.0,0.0,0.0,0.5,0.0,0.0,0.0,0.0,0.0,0.0,0.0,0.0,0.0,0.0,0.0,0.0,0.0,0.0,0.0,0.0,0.0,0.0,0.5,0.0,0.0,0.0,0.0,0.0,0.0,0.0,0.0,0.0,0.0,0.0,0.0,0.0,828.0,10.04,155
55534,0.0,0.0,0.0,0.0,0.0,0.0,0.5,0.0,0.0,0.0,0.0,0.0,0.0,0.0,0.0,0.0,0.0,0.0,0.0,0.0,0.0,0.0,0.0,0.0,0.0,0.5,0.0,0.0,0.0,0.0,0.0,0.0,0.0,0.0,0.0,0.0,0.0,0.0,0.0,838.0,9.34,155
55535,0.0,0.0,0.0,0.0,0.0,0.0,0.5,0.0,0.0,0.0,0.0,0.0,0.0,0.0,0.0,0.0,0.0,0.0,0.0,0.0,0.0,0.0,0.0,0.0,0.0,0.5,0.0,0.0,0.0,0.0,0.0,0.0,0.0,0.0,0.0,0.0,0.0,0.0,0.0,848.0,8.76,155
55536,0.0,0.0,0.0,0.0,0.0,0.0,0.5,0.0,0.0,0.0,0.0,0.0,0.0,0.0,0.0,0.0,0.0,0.0,0.0,0.0,0.0,0.0,0.0,0.0,0.0,0.5,0.0,0.0,0.0,0.0,0.0,0.0,0.0,0.0,0.0,0.0,0.0,0.0,0.0,858.0,8.23,155
73181,0.0,0.0,0.0,0.0,0.0,0.0,0.5,0.0,0.0,0.0,0.0,0.0,0.0,0.0,0.0,0.0,0.0,0.0,0.0,0.0,0.0,0.0,0.0,0.0,0.0,0.5,0.0,0.0,0.0,0.0,0.0,0.0,0.0,0.0,0.0,0.0,0.0,0.0,0.0,1125.0,2.0,155
73182,0.0,0.0,0.0,0.0,0.0,0.0,0.5,0.0,0.0,0.0,0.0,0.0,0.0,0.0,0.0,0.0,0.0,0.0,0.0,0.0,0.0,0.0,0.0,0.0,0.0,0.5,0.0,0.0,0.0,0.0,0.0,0.0,0.0,0.0,0.0,0.0,0.0,0.0,0.0,1173.0,1.5,155
73183,0.0,0.0,0.0,0.0,0.0,0.0,0.5,0.0,0.0,0.0,0.0,0.0,0.0,0.0,0.0,0.0,0.0,0.0,0.0,0.0,0.0,0.0,0.0,0.0,0.0,0.5,0.0,0.0,0.0,0.0,0.0,0.0,0.0,0.0,0.0,0.0,0.0,0.0,0.0,1223.0,0.8999999999999999,155
73184,0.0,0.0,0.0,0.0,0.0,0.0,0.5,0.0,0.0,0.0,0.0,0.0,0.0,0.0,0.0,0.0,0.0,0.0,0.0,0.0,0.0,0.0,0.0,0.0,0.0,0.5,0.0,0.0,0.0,0.0,0.0,0.0,0.0,0.0,0.0,0.0,0.0,0.0,0.0,1268.0,0.5,155
89944,0.0,0.0,0.0,0.0,0.0,0.0,0.5,0.0,0.0,0.0,0.0,0.0,0.0,0.0,0.0,0.0,0.0,0.0,0.0,0.0,0.0,0.0,0.0,0.0,0.0,0.5,0.0,0.0,0.0,0.0,0.0,0.0,0.0,0.0,0.0,0.0,0.0,0.0,0.0,798.0,11.771587480881255,155
90703,0.0,0.0,0.0,0.0,0.0,0.0,0.5,0.0,0.0,0.0,0.0,0.0,0.0,0.0,0.0,0.0,0.0,0.0,0.0,0.0,0.0,0.0,0.0,0.0,0.0,0.5,0.0,0.0,0.0,0.0,0.0,0.0,0.0,0.0,0.0,0.0,0.0,0.0,0.0,816.0,10.52,155
90704,0.0,0.0,0.0,0.0,0.0,0.0,0.5,0.0,0.0,0.0,0.0,0.0,0.0,0.0,0.0,0.0,0.0,0.0,0.0,0.0,0.0,0.0,0.0,0.0,0.0,0.5,0.0,0.0,0.0,0.0,0.0,0.0,0.0,0.0,0.0,0.0,0.0,0.0,0.0,806.0,11.02,155
90705,0.0,0.0,0.0,0.0,0.0,0.0,0.5,0.0,0.0,0.0,0.0,0.0,0.0,0.0,0.0,0.0,0.0,0.0,0.0,0.0,0.0,0.0,0.0,0.0,0.0,0.5,0.0,0.0,0.0,0.0,0.0,0.0,0.0,0.0,0.0,0.0,0.0,0.0,0.0,799.0,11.4,155
8809,0.0,0.0,0.03,0.1,0.0,0.0,0.0,0.0,0.0,0.0,0.0,0.0,0.0,0.0,0.0,0.0,0.06,0.0,0.0,0.0,0.0,0.0,0.02,0.0,0.0,0.0,0.01,0.0,0.0,0.65,0.0,0.0,0.0,0.0,0.0,0.0,0.0,0.12,0.0,889.0,11.44,156
8810,0.0,0.0,0.03,0.1,0.0,0.0,0.0,0.0,0.0,0.0,0.0,0.0,0.0,0.0,0.0,0.0,0.06,0.0,0.0,0.0,0.0,0.0,0.02,0.0,0.0,0.0,0.01,0.0,0.0,0.65,0.0,0.0,0.0,0.0,0.0,0.0,0.0,0.12,0.0,900.0,11.06,156
8811,0.0,0.0,0.03,0.1,0.0,0.0,0.0,0.0,0.0,0.0,0.0,0.0,0.0,0.0,0.0,0.0,0.06,0.0,0.0,0.0,0.0,0.0,0.02,0.0,0.0,0.0,0.01,0.0,0.0,0.65,0.0,0.0,0.0,0.0,0.0,0.0,0.0,0.12,0.0,903.0,10.65,156
8812,0.0,0.0,0.03,0.1,0.0,0.0,0.0,0.0,0.0,0.0,0.0,0.0,0.0,0.0,0.0,0.0,0.06,0.0,0.0,0.0,0.0,0.0,0.02,0.0,0.0,0.0,0.01,0.0,0.0,0.65,0.0,0.0,0.0,0.0,0.0,0.0,0.0,0.12,0.0,908.0,10.23,156
8813,0.0,0.0,0.03,0.1,0.0,0.0,0.0,0.0,0.0,0.0,0.0,0.0,0.0,0.0,0.0,0.0,0.06,0.0,0.0,0.0,0.0,0.0,0.02,0.0,0.0,0.0,0.01,0.0,0.0,0.65,0.0,0.0,0.0,0.0,0.0,0.0,0.0,0.12,0.0,911.0,10.06,156
8814,0.0,0.0,0.03,0.1,0.0,0.0,0.0,0.0,0.0,0.0,0.0,0.0,0.0,0.0,0.0,0.0,0.06,0.0,0.0,0.0,0.0,0.0,0.02,0.0,0.0,0.0,0.01,0.0,0.0,0.65,0.0,0.0,0.0,0.0,0.0,0.0,0.0,0.12,0.0,920.0,9.88,156
8815,0.0,0.0,0.03,0.1,0.0,0.0,0.0,0.0,0.0,0.0,0.0,0.0,0.0,0.0,0.0,0.0,0.06,0.0,0.0,0.0,0.0,0.0,0.02,0.0,0.0,0.0,0.01,0.0,0.0,0.65,0.0,0.0,0.0,0.0,0.0,0.0,0.0,0.12,0.0,919.0,9.61,156
8816,0.0,0.0,0.03,0.1,0.0,0.0,0.0,0.0,0.0,0.0,0.0,0.0,0.0,0.0,0.0,0.0,0.06,0.0,0.0,0.0,0.0,0.0,0.02,0.0,0.0,0.0,0.01,0.0,0.0,0.65,0.0,0.0,0.0,0.0,0.0,0.0,0.0,0.12,0.0,935.0,9.33,156
8817,0.0,0.0,0.03,0.1,0.0,0.0,0.0,0.0,0.0,0.0,0.0,0.0,0.0,0.0,0.0,0.0,0.06,0.0,0.0,0.0,0.0,0.0,0.02,0.0,0.0,0.0,0.01,0.0,0.0,0.65,0.0,0.0,0.0,0.0,0.0,0.0,0.0,0.12,0.0,937.0,9.05,156
8818,0.0,0.0,0.03,0.1,0.0,0.0,0.0,0.0,0.0,0.0,0.0,0.0,0.0,0.0,0.0,0.0,0.06,0.0,0.0,0.0,0.0,0.0,0.02,0.0,0.0,0.0,0.01,0.0,0.0,0.65,0.0,0.0,0.0,0.0,0.0,0.0,0.0,0.12,0.0,947.0,8.74,156
8819,0.0,0.0,0.03,0.1,0.0,0.0,0.0,0.0,0.0,0.0,0.0,0.0,0.0,0.0,0.0,0.0,0.06,0.0,0.0,0.0,0.0,0.0,0.02,0.0,0.0,0.0,0.01,0.0,0.0,0.65,0.0,0.0,0.0,0.0,0.0,0.0,0.0,0.12,0.0,959.0,8.39,156
8820,0.0,0.0,0.03,0.1,0.0,0.0,0.0,0.0,0.0,0.0,0.0,0.0,0.0,0.0,0.0,0.0,0.06,0.0,0.0,0.0,0.0,0.0,0.02,0.0,0.0,0.0,0.01,0.0,0.0,0.65,0.0,0.0,0.0,0.0,0.0,0.0,0.0,0.12,0.0,962.0,8.15,156
8821,0.0,0.0,0.03,0.1,0.0,0.0,0.0,0.0,0.0,0.0,0.0,0.0,0.0,0.0,0.0,0.0,0.06,0.0,0.0,0.0,0.0,0.0,0.02,0.0,0.0,0.0,0.01,0.0,0.0,0.65,0.0,0.0,0.0,0.0,0.0,0.0,0.0,0.12,0.0,965.0,7.939999999999999,156
8822,0.0,0.0,0.03,0.1,0.0,0.0,0.0,0.0,0.0,0.0,0.0,0.0,0.0,0.0,0.0,0.0,0.06,0.0,0.0,0.0,0.0,0.0,0.02,0.0,0.0,0.0,0.01,0.0,0.0,0.65,0.0,0.0,0.0,0.0,0.0,0.0,0.0,0.12,0.0,972.0,7.77,156
8823,0.0,0.0,0.03,0.1,0.0,0.0,0.0,0.0,0.0,0.0,0.0,0.0,0.0,0.0,0.0,0.0,0.06,0.0,0.0,0.0,0.0,0.0,0.02,0.0,0.0,0.0,0.01,0.0,0.0,0.65,0.0,0.0,0.0,0.0,0.0,0.0,0.0,0.12,0.0,976.0,7.56,156
8824,0.0,0.0,0.03,0.1,0.0,0.0,0.0,0.0,0.0,0.0,0.0,0.0,0.0,0.0,0.0,0.0,0.06,0.0,0.0,0.0,0.0,0.0,0.02,0.0,0.0,0.0,0.01,0.0,0.0,0.65,0.0,0.0,0.0,0.0,0.0,0.0,0.0,0.12,0.0,981.0,7.35,156
8825,0.0,0.0,0.03,0.1,0.0,0.0,0.0,0.0,0.0,0.0,0.0,0.0,0.0,0.0,0.0,0.0,0.06,0.0,0.0,0.0,0.0,0.0,0.02,0.0,0.0,0.0,0.01,0.0,0.0,0.65,0.0,0.0,0.0,0.0,0.0,0.0,0.0,0.12,0.0,1002.0,6.76,156
8826,0.0,0.0,0.03,0.1,0.0,0.0,0.0,0.0,0.0,0.0,0.0,0.0,0.0,0.0,0.0,0.0,0.06,0.0,0.0,0.0,0.0,0.0,0.02,0.0,0.0,0.0,0.01,0.0,0.0,0.65,0.0,0.0,0.0,0.0,0.0,0.0,0.0,0.12,0.0,1009.0,6.52,156
8827,0.0,0.0,0.03,0.1,0.0,0.0,0.0,0.0,0.0,0.0,0.0,0.0,0.0,0.0,0.0,0.0,0.06,0.0,0.0,0.0,0.0,0.0,0.02,0.0,0.0,0.0,0.01,0.0,0.0,0.65,0.0,0.0,0.0,0.0,0.0,0.0,0.0,0.12,0.0,1031.0,6.04,156
8828,0.0,0.0,0.03,0.1,0.0,0.0,0.0,0.0,0.0,0.0,0.0,0.0,0.0,0.0,0.0,0.0,0.06,0.0,0.0,0.0,0.0,0.0,0.02,0.0,0.0,0.0,0.01,0.0,0.0,0.65,0.0,0.0,0.0,0.0,0.0,0.0,0.0,0.12,0.0,1034.0,5.9,156
8829,0.0,0.0,0.03,0.1,0.0,0.0,0.0,0.0,0.0,0.0,0.0,0.0,0.0,0.0,0.0,0.0,0.06,0.0,0.0,0.0,0.0,0.0,0.02,0.0,0.0,0.0,0.01,0.0,0.0,0.65,0.0,0.0,0.0,0.0,0.0,0.0,0.0,0.12,0.0,1042.0,5.73,156
8830,0.0,0.0,0.03,0.1,0.0,0.0,0.0,0.0,0.0,0.0,0.0,0.0,0.0,0.0,0.0,0.0,0.06,0.0,0.0,0.0,0.0,0.0,0.02,0.0,0.0,0.0,0.01,0.0,0.0,0.65,0.0,0.0,0.0,0.0,0.0,0.0,0.0,0.12,0.0,1049.0,5.52,156
8831,0.0,0.0,0.03,0.1,0.0,0.0,0.0,0.0,0.0,0.0,0.0,0.0,0.0,0.0,0.0,0.0,0.06,0.0,0.0,0.0,0.0,0.0,0.02,0.0,0.0,0.0,0.01,0.0,0.0,0.65,0.0,0.0,0.0,0.0,0.0,0.0,0.0,0.12,0.0,1057.0,5.34,156
8832,0.0,0.0,0.03,0.1,0.0,0.0,0.0,0.0,0.0,0.0,0.0,0.0,0.0,0.0,0.0,0.0,0.06,0.0,0.0,0.0,0.0,0.0,0.02,0.0,0.0,0.0,0.01,0.0,0.0,0.65,0.0,0.0,0.0,0.0,0.0,0.0,0.0,0.12,0.0,1073.0,5.17,156
8833,0.0,0.0,0.03,0.1,0.0,0.0,0.0,0.0,0.0,0.0,0.0,0.0,0.0,0.0,0.0,0.0,0.06,0.0,0.0,0.0,0.0,0.0,0.02,0.0,0.0,0.0,0.01,0.0,0.0,0.65,0.0,0.0,0.0,0.0,0.0,0.0,0.0,0.12,0.0,1098.0,4.89,156
8834,0.0,0.0,0.03,0.1,0.0,0.0,0.0,0.0,0.0,0.0,0.0,0.0,0.0,0.0,0.0,0.0,0.06,0.0,0.0,0.0,0.0,0.0,0.02,0.0,0.0,0.0,0.01,0.0,0.0,0.65,0.0,0.0,0.0,0.0,0.0,0.0,0.0,0.12,0.0,1214.0,3.47,156
8835,0.0,0.0,0.03,0.1,0.0,0.0,0.0,0.0,0.0,0.0,0.0,0.0,0.0,0.0,0.0,0.0,0.06,0.0,0.0,0.0,0.0,0.0,0.02,0.0,0.0,0.0,0.01,0.0,0.0,0.65,0.0,0.0,0.0,0.0,0.0,0.0,0.0,0.12,0.0,1261.0,3.13,156
8836,0.0,0.0,0.03,0.1,0.0,0.0,0.0,0.0,0.0,0.0,0.0,0.0,0.0,0.0,0.0,0.0,0.06,0.0,0.0,0.0,0.0,0.0,0.02,0.0,0.0,0.0,0.01,0.0,0.0,0.65,0.0,0.0,0.0,0.0,0.0,0.0,0.0,0.12,0.0,1302.0,2.92,156
8837,0.0,0.0,0.03,0.1,0.0,0.0,0.0,0.0,0.0,0.0,0.0,0.0,0.0,0.0,0.0,0.0,0.06,0.0,0.0,0.0,0.0,0.0,0.02,0.0,0.0,0.0,0.01,0.0,0.0,0.65,0.0,0.0,0.0,0.0,0.0,0.0,0.0,0.12,0.0,1332.0,2.68,156
8838,0.0,0.0,0.03,0.1,0.0,0.0,0.0,0.0,0.0,0.0,0.0,0.0,0.0,0.0,0.0,0.0,0.06,0.0,0.0,0.0,0.0,0.0,0.02,0.0,0.0,0.0,0.01,0.0,0.0,0.65,0.0,0.0,0.0,0.0,0.0,0.0,0.0,0.12,0.0,1377.0,2.4,156
8839,0.0,0.0,0.03,0.1,0.0,0.0,0.0,0.0,0.0,0.0,0.0,0.0,0.0,0.0,0.0,0.0,0.06,0.0,0.0,0.0,0.0,0.0,0.02,0.0,0.0,0.0,0.01,0.0,0.0,0.65,0.0,0.0,0.0,0.0,0.0,0.0,0.0,0.12,0.0,1439.0,2.06,156
8840,0.0,0.0,0.03,0.1,0.0,0.0,0.0,0.0,0.0,0.0,0.0,0.0,0.0,0.0,0.0,0.0,0.06,0.0,0.0,0.0,0.0,0.0,0.02,0.0,0.0,0.0,0.01,0.0,0.0,0.65,0.0,0.0,0.0,0.0,0.0,0.0,0.0,0.12,0.0,1499.0,1.7400000000000002,156
8841,0.0,0.0,0.03,0.1,0.0,0.0,0.0,0.0,0.0,0.0,0.0,0.0,0.0,0.0,0.0,0.0,0.06,0.0,0.0,0.0,0.0,0.0,0.02,0.0,0.0,0.0,0.01,0.0,0.0,0.65,0.0,0.0,0.0,0.0,0.0,0.0,0.0,0.12,0.0,1555.0,1.5,156
8842,0.0,0.0,0.03,0.1,0.0,0.0,0.0,0.0,0.0,0.0,0.0,0.0,0.0,0.0,0.0,0.0,0.06,0.0,0.0,0.0,0.0,0.0,0.02,0.0,0.0,0.0,0.01,0.0,0.0,0.65,0.0,0.0,0.0,0.0,0.0,0.0,0.0,0.12,0.0,1608.0,1.33,156
8843,0.0,0.0,0.03,0.1,0.0,0.0,0.0,0.0,0.0,0.0,0.0,0.0,0.0,0.0,0.0,0.0,0.06,0.0,0.0,0.0,0.0,0.0,0.02,0.0,0.0,0.0,0.01,0.0,0.0,0.65,0.0,0.0,0.0,0.0,0.0,0.0,0.0,0.12,0.0,1664.0,1.09,156
8844,0.0,0.0,0.03,0.1,0.0,0.0,0.0,0.0,0.0,0.0,0.0,0.0,0.0,0.0,0.0,0.0,0.06,0.0,0.0,0.0,0.0,0.0,0.02,0.0,0.0,0.0,0.01,0.0,0.0,0.65,0.0,0.0,0.0,0.0,0.0,0.0,0.0,0.12,0.0,1724.0,0.8799999999999999,156
9147,0.03,0.0,0.06,0.23,0.0,0.0,0.0,0.0,0.0,0.0,0.0,0.0,0.0,0.0,0.0,0.0,0.0,0.0,0.0,0.0,0.0,0.0,0.01,0.0,0.0,0.0,0.01,0.0,0.0,0.54,0.0,0.0,0.0,0.0,0.0,0.0,0.0,0.12,0.0,913.0,11.4,157
9148,0.03,0.0,0.06,0.23,0.0,0.0,0.0,0.0,0.0,0.0,0.0,0.0,0.0,0.0,0.0,0.0,0.0,0.0,0.0,0.0,0.0,0.0,0.01,0.0,0.0,0.0,0.01,0.0,0.0,0.54,0.0,0.0,0.0,0.0,0.0,0.0,0.0,0.12,0.0,924.0,10.53,157
9149,0.03,0.0,0.06,0.23,0.0,0.0,0.0,0.0,0.0,0.0,0.0,0.0,0.0,0.0,0.0,0.0,0.0,0.0,0.0,0.0,0.0,0.0,0.01,0.0,0.0,0.0,0.01,0.0,0.0,0.54,0.0,0.0,0.0,0.0,0.0,0.0,0.0,0.12,0.0,930.0,10.545,157
9150,0.03,0.0,0.06,0.23,0.0,0.0,0.0,0.0,0.0,0.0,0.0,0.0,0.0,0.0,0.0,0.0,0.0,0.0,0.0,0.0,0.0,0.0,0.01,0.0,0.0,0.0,0.01,0.0,0.0,0.54,0.0,0.0,0.0,0.0,0.0,0.0,0.0,0.12,0.0,936.0,9.8,157
9151,0.03,0.0,0.06,0.23,0.0,0.0,0.0,0.0,0.0,0.0,0.0,0.0,0.0,0.0,0.0,0.0,0.0,0.0,0.0,0.0,0.0,0.0,0.01,0.0,0.0,0.0,0.01,0.0,0.0,0.54,0.0,0.0,0.0,0.0,0.0,0.0,0.0,0.12,0.0,951.0,9.01,157
9152,0.03,0.0,0.06,0.23,0.0,0.0,0.0,0.0,0.0,0.0,0.0,0.0,0.0,0.0,0.0,0.0,0.0,0.0,0.0,0.0,0.0,0.0,0.01,0.0,0.0,0.0,0.01,0.0,0.0,0.54,0.0,0.0,0.0,0.0,0.0,0.0,0.0,0.12,0.0,954.0,8.76,157
9153,0.03,0.0,0.06,0.23,0.0,0.0,0.0,0.0,0.0,0.0,0.0,0.0,0.0,0.0,0.0,0.0,0.0,0.0,0.0,0.0,0.0,0.0,0.01,0.0,0.0,0.0,0.01,0.0,0.0,0.54,0.0,0.0,0.0,0.0,0.0,0.0,0.0,0.12,0.0,971.0,8.59,157
9154,0.03,0.0,0.06,0.23,0.0,0.0,0.0,0.0,0.0,0.0,0.0,0.0,0.0,0.0,0.0,0.0,0.0,0.0,0.0,0.0,0.0,0.0,0.01,0.0,0.0,0.0,0.01,0.0,0.0,0.54,0.0,0.0,0.0,0.0,0.0,0.0,0.0,0.12,0.0,974.0,8.35,157
9155,0.03,0.0,0.06,0.23,0.0,0.0,0.0,0.0,0.0,0.0,0.0,0.0,0.0,0.0,0.0,0.0,0.0,0.0,0.0,0.0,0.0,0.0,0.01,0.0,0.0,0.0,0.01,0.0,0.0,0.54,0.0,0.0,0.0,0.0,0.0,0.0,0.0,0.12,0.0,983.0,7.789999999999999,157
9156,0.03,0.0,0.06,0.23,0.0,0.0,0.0,0.0,0.0,0.0,0.0,0.0,0.0,0.0,0.0,0.0,0.0,0.0,0.0,0.0,0.0,0.0,0.01,0.0,0.0,0.0,0.01,0.0,0.0,0.54,0.0,0.0,0.0,0.0,0.0,0.0,0.0,0.12,0.0,990.0,7.445,157
9157,0.03,0.0,0.06,0.23,0.0,0.0,0.0,0.0,0.0,0.0,0.0,0.0,0.0,0.0,0.0,0.0,0.0,0.0,0.0,0.0,0.0,0.0,0.01,0.0,0.0,0.0,0.01,0.0,0.0,0.54,0.0,0.0,0.0,0.0,0.0,0.0,0.0,0.12,0.0,1001.0,7.199999999999998,157
9158,0.03,0.0,0.06,0.23,0.0,0.0,0.0,0.0,0.0,0.0,0.0,0.0,0.0,0.0,0.0,0.0,0.0,0.0,0.0,0.0,0.0,0.0,0.01,0.0,0.0,0.0,0.01,0.0,0.0,0.54,0.0,0.0,0.0,0.0,0.0,0.0,0.0,0.12,0.0,1004.0,7.0,157
9159,0.03,0.0,0.06,0.23,0.0,0.0,0.0,0.0,0.0,0.0,0.0,0.0,0.0,0.0,0.0,0.0,0.0,0.0,0.0,0.0,0.0,0.0,0.01,0.0,0.0,0.0,0.01,0.0,0.0,0.54,0.0,0.0,0.0,0.0,0.0,0.0,0.0,0.12,0.0,1011.0,6.79,157
9160,0.03,0.0,0.06,0.23,0.0,0.0,0.0,0.0,0.0,0.0,0.0,0.0,0.0,0.0,0.0,0.0,0.0,0.0,0.0,0.0,0.0,0.0,0.01,0.0,0.0,0.0,0.01,0.0,0.0,0.54,0.0,0.0,0.0,0.0,0.0,0.0,0.0,0.12,0.0,1033.0,5.99,157
9161,0.03,0.0,0.06,0.23,0.0,0.0,0.0,0.0,0.0,0.0,0.0,0.0,0.0,0.0,0.0,0.0,0.0,0.0,0.0,0.0,0.0,0.0,0.01,0.0,0.0,0.0,0.01,0.0,0.0,0.54,0.0,0.0,0.0,0.0,0.0,0.0,0.0,0.12,0.0,1044.0,5.64,157
9162,0.03,0.0,0.06,0.23,0.0,0.0,0.0,0.0,0.0,0.0,0.0,0.0,0.0,0.0,0.0,0.0,0.0,0.0,0.0,0.0,0.0,0.0,0.01,0.0,0.0,0.0,0.01,0.0,0.0,0.54,0.0,0.0,0.0,0.0,0.0,0.0,0.0,0.12,0.0,1071.0,5.05,157
9163,0.03,0.0,0.06,0.23,0.0,0.0,0.0,0.0,0.0,0.0,0.0,0.0,0.0,0.0,0.0,0.0,0.0,0.0,0.0,0.0,0.0,0.0,0.01,0.0,0.0,0.0,0.01,0.0,0.0,0.54,0.0,0.0,0.0,0.0,0.0,0.0,0.0,0.12,0.0,1079.0,4.81,157
9164,0.03,0.0,0.06,0.23,0.0,0.0,0.0,0.0,0.0,0.0,0.0,0.0,0.0,0.0,0.0,0.0,0.0,0.0,0.0,0.0,0.0,0.0,0.01,0.0,0.0,0.0,0.01,0.0,0.0,0.54,0.0,0.0,0.0,0.0,0.0,0.0,0.0,0.12,0.0,1095.0,4.33,157
9165,0.03,0.0,0.06,0.23,0.0,0.0,0.0,0.0,0.0,0.0,0.0,0.0,0.0,0.0,0.0,0.0,0.0,0.0,0.0,0.0,0.0,0.0,0.01,0.0,0.0,0.0,0.01,0.0,0.0,0.54,0.0,0.0,0.0,0.0,0.0,0.0,0.0,0.12,0.0,1139.0,3.6,157
9166,0.03,0.0,0.06,0.23,0.0,0.0,0.0,0.0,0.0,0.0,0.0,0.0,0.0,0.0,0.0,0.0,0.0,0.0,0.0,0.0,0.0,0.0,0.01,0.0,0.0,0.0,0.01,0.0,0.0,0.54,0.0,0.0,0.0,0.0,0.0,0.0,0.0,0.12,0.0,1181.0,2.84,157
9167,0.03,0.0,0.06,0.23,0.0,0.0,0.0,0.0,0.0,0.0,0.0,0.0,0.0,0.0,0.0,0.0,0.0,0.0,0.0,0.0,0.0,0.0,0.01,0.0,0.0,0.0,0.01,0.0,0.0,0.54,0.0,0.0,0.0,0.0,0.0,0.0,0.0,0.12,0.0,1200.0,2.56,157
9168,0.03,0.0,0.06,0.23,0.0,0.0,0.0,0.0,0.0,0.0,0.0,0.0,0.0,0.0,0.0,0.0,0.0,0.0,0.0,0.0,0.0,0.0,0.01,0.0,0.0,0.0,0.01,0.0,0.0,0.54,0.0,0.0,0.0,0.0,0.0,0.0,0.0,0.12,0.0,1221.0,2.25,157
9169,0.03,0.0,0.06,0.23,0.0,0.0,0.0,0.0,0.0,0.0,0.0,0.0,0.0,0.0,0.0,0.0,0.0,0.0,0.0,0.0,0.0,0.0,0.01,0.0,0.0,0.0,0.01,0.0,0.0,0.54,0.0,0.0,0.0,0.0,0.0,0.0,0.0,0.12,0.0,1269.0,1.7999999999999998,157
9170,0.03,0.0,0.06,0.23,0.0,0.0,0.0,0.0,0.0,0.0,0.0,0.0,0.0,0.0,0.0,0.0,0.0,0.0,0.0,0.0,0.0,0.0,0.01,0.0,0.0,0.0,0.01,0.0,0.0,0.54,0.0,0.0,0.0,0.0,0.0,0.0,0.0,0.12,0.0,1309.0,1.4500000000000002,157
9171,0.03,0.0,0.06,0.23,0.0,0.0,0.0,0.0,0.0,0.0,0.0,0.0,0.0,0.0,0.0,0.0,0.0,0.0,0.0,0.0,0.0,0.0,0.01,0.0,0.0,0.0,0.01,0.0,0.0,0.54,0.0,0.0,0.0,0.0,0.0,0.0,0.0,0.12,0.0,1346.0,1.21,157
9172,0.03,0.0,0.06,0.23,0.0,0.0,0.0,0.0,0.0,0.0,0.0,0.0,0.0,0.0,0.0,0.0,0.0,0.0,0.0,0.0,0.0,0.0,0.01,0.0,0.0,0.0,0.01,0.0,0.0,0.54,0.0,0.0,0.0,0.0,0.0,0.0,0.0,0.12,0.0,1372.0,0.93,157
9173,0.03,0.0,0.06,0.23,0.0,0.0,0.0,0.0,0.0,0.0,0.0,0.0,0.0,0.0,0.0,0.0,0.0,0.0,0.0,0.0,0.0,0.0,0.01,0.0,0.0,0.0,0.01,0.0,0.0,0.54,0.0,0.0,0.0,0.0,0.0,0.0,0.0,0.12,0.0,1406.0,0.6200000000000001,157
9174,0.03,0.0,0.06,0.23,0.0,0.0,0.0,0.0,0.0,0.0,0.0,0.0,0.0,0.0,0.0,0.0,0.0,0.0,0.0,0.0,0.0,0.0,0.01,0.0,0.0,0.0,0.01,0.0,0.0,0.54,0.0,0.0,0.0,0.0,0.0,0.0,0.0,0.12,0.0,1464.0,0.4099999999999999,157
9523,0.0,0.0,0.0,0.0,0.0,0.0,0.0,0.0,0.0,0.0,0.0,0.0,0.0,0.0,0.0,0.0,0.0,0.0,0.0,0.0,0.0,0.0,0.0,0.0,0.0,0.0,0.33,0.0,0.0,0.67,0.0,0.0,0.0,0.0,0.0,0.0,0.0,0.0,0.0,1616.0,0.30102999566398125,158
9524,0.0,0.0,0.0,0.0,0.0,0.0,0.0,0.0,0.0,0.0,0.0,0.0,0.0,0.0,0.0,0.0,0.0,0.0,0.0,0.0,0.0,0.0,0.0,0.0,0.0,0.0,0.33,0.0,0.0,0.67,0.0,0.0,0.0,0.0,0.0,0.0,0.0,0.0,0.0,1403.0,1.0,158
9525,0.0,0.0,0.0,0.0,0.0,0.0,0.0,0.0,0.0,0.0,0.0,0.0,0.0,0.0,0.0,0.0,0.0,0.0,0.0,0.0,0.0,0.0,0.0,0.0,0.0,0.0,0.33,0.0,0.0,0.67,0.0,0.0,0.0,0.0,0.0,0.0,0.0,0.0,0.0,1217.0,2.0,158
23579,0.0,0.0,0.0,0.0,0.0,0.0,0.0,0.0,0.0,0.0,0.0,0.0,0.0,0.0,0.0,0.0,0.0,0.0,0.0,0.0,0.0,0.0,0.0,0.0,0.0,0.0,0.33,0.0,0.0,0.67,0.0,0.0,0.0,0.0,0.0,0.0,0.0,0.0,0.0,749.0,12.0,158
23580,0.0,0.0,0.0,0.0,0.0,0.0,0.0,0.0,0.0,0.0,0.0,0.0,0.0,0.0,0.0,0.0,0.0,0.0,0.0,0.0,0.0,0.0,0.0,0.0,0.0,0.0,0.33,0.0,0.0,0.67,0.0,0.0,0.0,0.0,0.0,0.0,0.0,0.0,0.0,772.0,11.0,158
23581,0.0,0.0,0.0,0.0,0.0,0.0,0.0,0.0,0.0,0.0,0.0,0.0,0.0,0.0,0.0,0.0,0.0,0.0,0.0,0.0,0.0,0.0,0.0,0.0,0.0,0.0,0.33,0.0,0.0,0.67,0.0,0.0,0.0,0.0,0.0,0.0,0.0,0.0,0.0,797.0,10.0,158
23582,0.0,0.0,0.0,0.0,0.0,0.0,0.0,0.0,0.0,0.0,0.0,0.0,0.0,0.0,0.0,0.0,0.0,0.0,0.0,0.0,0.0,0.0,0.0,0.0,0.0,0.0,0.33,0.0,0.0,0.67,0.0,0.0,0.0,0.0,0.0,0.0,0.0,0.0,0.0,824.0,9.0,158
23583,0.0,0.0,0.0,0.0,0.0,0.0,0.0,0.0,0.0,0.0,0.0,0.0,0.0,0.0,0.0,0.0,0.0,0.0,0.0,0.0,0.0,0.0,0.0,0.0,0.0,0.0,0.33,0.0,0.0,0.67,0.0,0.0,0.0,0.0,0.0,0.0,0.0,0.0,0.0,854.0,8.0,158
23584,0.0,0.0,0.0,0.0,0.0,0.0,0.0,0.0,0.0,0.0,0.0,0.0,0.0,0.0,0.0,0.0,0.0,0.0,0.0,0.0,0.0,0.0,0.0,0.0,0.0,0.0,0.33,0.0,0.0,0.67,0.0,0.0,0.0,0.0,0.0,0.0,0.0,0.0,0.0,889.0,7.0,158
23585,0.0,0.0,0.0,0.0,0.0,0.0,0.0,0.0,0.0,0.0,0.0,0.0,0.0,0.0,0.0,0.0,0.0,0.0,0.0,0.0,0.0,0.0,0.0,0.0,0.0,0.0,0.33,0.0,0.0,0.67,0.0,0.0,0.0,0.0,0.0,0.0,0.0,0.0,0.0,929.0,6.0,158
23586,0.0,0.0,0.0,0.0,0.0,0.0,0.0,0.0,0.0,0.0,0.0,0.0,0.0,0.0,0.0,0.0,0.0,0.0,0.0,0.0,0.0,0.0,0.0,0.0,0.0,0.0,0.33,0.0,0.0,0.67,0.0,0.0,0.0,0.0,0.0,0.0,0.0,0.0,0.0,976.0,5.0,158
23587,0.0,0.0,0.0,0.0,0.0,0.0,0.0,0.0,0.0,0.0,0.0,0.0,0.0,0.0,0.0,0.0,0.0,0.0,0.0,0.0,0.0,0.0,0.0,0.0,0.0,0.0,0.33,0.0,0.0,0.67,0.0,0.0,0.0,0.0,0.0,0.0,0.0,0.0,0.0,1043.0,4.0,158
23588,0.0,0.0,0.0,0.0,0.0,0.0,0.0,0.0,0.0,0.0,0.0,0.0,0.0,0.0,0.0,0.0,0.0,0.0,0.0,0.0,0.0,0.0,0.0,0.0,0.0,0.0,0.33,0.0,0.0,0.67,0.0,0.0,0.0,0.0,0.0,0.0,0.0,0.0,0.0,1129.0,3.0,158
96144,0.0,0.0,0.0,0.0,0.0,0.0,0.0,0.0,0.0,0.0,0.0,0.0,0.0,0.0,0.0,0.0,0.0,0.0,0.0,0.0,0.0,0.0,0.0,0.0,0.0,0.0,0.33,0.0,0.0,0.67,0.0,0.0,0.0,0.0,0.0,0.0,0.0,0.0,0.0,819.0,9.0,158
96145,0.0,0.0,0.0,0.0,0.0,0.0,0.0,0.0,0.0,0.0,0.0,0.0,0.0,0.0,0.0,0.0,0.0,0.0,0.0,0.0,0.0,0.0,0.0,0.0,0.0,0.0,0.33,0.0,0.0,0.67,0.0,0.0,0.0,0.0,0.0,0.0,0.0,0.0,0.0,793.0,10.0,158
96146,0.0,0.0,0.0,0.0,0.0,0.0,0.0,0.0,0.0,0.0,0.0,0.0,0.0,0.0,0.0,0.0,0.0,0.0,0.0,0.0,0.0,0.0,0.0,0.0,0.0,0.0,0.33,0.0,0.0,0.67,0.0,0.0,0.0,0.0,0.0,0.0,0.0,0.0,0.0,770.0,11.0,158
96147,0.0,0.0,0.0,0.0,0.0,0.0,0.0,0.0,0.0,0.0,0.0,0.0,0.0,0.0,0.0,0.0,0.0,0.0,0.0,0.0,0.0,0.0,0.0,0.0,0.0,0.0,0.33,0.0,0.0,0.67,0.0,0.0,0.0,0.0,0.0,0.0,0.0,0.0,0.0,750.0,12.0,158
9613,0.0,0.0,0.0,0.0,0.0,0.0,0.0,0.0,0.0,0.0,0.0,0.0,0.0,0.0,0.0,0.0,0.0,0.0,0.0,0.1,0.0,0.0,0.2,0.0,0.0,0.0,0.0,0.0,0.0,0.7,0.0,0.0,0.0,0.0,0.0,0.0,0.0,0.0,0.0,1481.0,1.5,159
9614,0.0,0.0,0.0,0.0,0.0,0.0,0.0,0.0,0.0,0.0,0.0,0.0,0.0,0.0,0.0,0.0,0.0,0.0,0.0,0.1,0.0,0.0,0.2,0.0,0.0,0.0,0.0,0.0,0.0,0.7,0.0,0.0,0.0,0.0,0.0,0.0,0.0,0.0,0.0,1368.0,2.0,159
9615,0.0,0.0,0.0,0.0,0.0,0.0,0.0,0.0,0.0,0.0,0.0,0.0,0.0,0.0,0.0,0.0,0.0,0.0,0.0,0.1,0.0,0.0,0.2,0.0,0.0,0.0,0.0,0.0,0.0,0.7,0.0,0.0,0.0,0.0,0.0,0.0,0.0,0.0,0.0,1284.0,2.5,159
9616,0.0,0.0,0.0,0.0,0.0,0.0,0.0,0.0,0.0,0.0,0.0,0.0,0.0,0.0,0.0,0.0,0.0,0.0,0.0,0.1,0.0,0.0,0.2,0.0,0.0,0.0,0.0,0.0,0.0,0.7,0.0,0.0,0.0,0.0,0.0,0.0,0.0,0.0,0.0,1208.0,3.0,159
9617,0.0,0.0,0.0,0.0,0.0,0.0,0.0,0.0,0.0,0.0,0.0,0.0,0.0,0.0,0.0,0.0,0.0,0.0,0.0,0.1,0.0,0.0,0.2,0.0,0.0,0.0,0.0,0.0,0.0,0.7,0.0,0.0,0.0,0.0,0.0,0.0,0.0,0.0,0.0,1143.0,3.5,159
9618,0.0,0.0,0.0,0.0,0.0,0.0,0.0,0.0,0.0,0.0,0.0,0.0,0.0,0.0,0.0,0.0,0.0,0.0,0.0,0.1,0.0,0.0,0.2,0.0,0.0,0.0,0.0,0.0,0.0,0.7,0.0,0.0,0.0,0.0,0.0,0.0,0.0,0.0,0.0,1093.0,4.0,159
37902,0.0,0.0,0.0,0.0,0.0,0.0,0.0,0.0,0.0,0.0,0.0,0.0,0.0,0.0,0.0,0.0,0.0,0.0,0.0,0.1,0.0,0.0,0.2,0.0,0.0,0.0,0.0,0.0,0.0,0.7,0.0,0.0,0.0,0.0,0.0,0.0,0.0,0.0,0.0,787.0,10.68,159
37903,0.0,0.0,0.0,0.0,0.0,0.0,0.0,0.0,0.0,0.0,0.0,0.0,0.0,0.0,0.0,0.0,0.0,0.0,0.0,0.1,0.0,0.0,0.2,0.0,0.0,0.0,0.0,0.0,0.0,0.7,0.0,0.0,0.0,0.0,0.0,0.0,0.0,0.0,0.0,823.0,9.73,159
37904,0.0,0.0,0.0,0.0,0.0,0.0,0.0,0.0,0.0,0.0,0.0,0.0,0.0,0.0,0.0,0.0,0.0,0.0,0.0,0.1,0.0,0.0,0.2,0.0,0.0,0.0,0.0,0.0,0.0,0.7,0.0,0.0,0.0,0.0,0.0,0.0,0.0,0.0,0.0,801.0,10.31,159
37905,0.0,0.0,0.0,0.0,0.0,0.0,0.0,0.0,0.0,0.0,0.0,0.0,0.0,0.0,0.0,0.0,0.0,0.0,0.0,0.1,0.0,0.0,0.2,0.0,0.0,0.0,0.0,0.0,0.0,0.7,0.0,0.0,0.0,0.0,0.0,0.0,0.0,0.0,0.0,845.0,9.34,159
37906,0.0,0.0,0.0,0.0,0.0,0.0,0.0,0.0,0.0,0.0,0.0,0.0,0.0,0.0,0.0,0.0,0.0,0.0,0.0,0.1,0.0,0.0,0.2,0.0,0.0,0.0,0.0,0.0,0.0,0.7,0.0,0.0,0.0,0.0,0.0,0.0,0.0,0.0,0.0,899.0,8.11,159
37907,0.0,0.0,0.0,0.0,0.0,0.0,0.0,0.0,0.0,0.0,0.0,0.0,0.0,0.0,0.0,0.0,0.0,0.0,0.0,0.1,0.0,0.0,0.2,0.0,0.0,0.0,0.0,0.0,0.0,0.7,0.0,0.0,0.0,0.0,0.0,0.0,0.0,0.0,0.0,873.0,8.66,159
38483,0.0,0.0,0.0,0.0,0.0,0.0,0.0,0.0,0.0,0.0,0.0,0.0,0.0,0.0,0.0,0.0,0.0,0.0,0.0,0.1,0.0,0.0,0.2,0.0,0.0,0.0,0.0,0.0,0.0,0.7,0.0,0.0,0.0,0.0,0.0,0.0,0.0,0.0,0.0,1683.0,1.0,159
38484,0.0,0.0,0.0,0.0,0.0,0.0,0.0,0.0,0.0,0.0,0.0,0.0,0.0,0.0,0.0,0.0,0.0,0.0,0.0,0.1,0.0,0.0,0.2,0.0,0.0,0.0,0.0,0.0,0.0,0.7,0.0,0.0,0.0,0.0,0.0,0.0,0.0,0.0,0.0,1430.0,2.0,159
38485,0.0,0.0,0.0,0.0,0.0,0.0,0.0,0.0,0.0,0.0,0.0,0.0,0.0,0.0,0.0,0.0,0.0,0.0,0.0,0.1,0.0,0.0,0.2,0.0,0.0,0.0,0.0,0.0,0.0,0.7,0.0,0.0,0.0,0.0,0.0,0.0,0.0,0.0,0.0,1265.0,3.0,159
38486,0.0,0.0,0.0,0.0,0.0,0.0,0.0,0.0,0.0,0.0,0.0,0.0,0.0,0.0,0.0,0.0,0.0,0.0,0.0,0.1,0.0,0.0,0.2,0.0,0.0,0.0,0.0,0.0,0.0,0.7,0.0,0.0,0.0,0.0,0.0,0.0,0.0,0.0,0.0,958.0,6.0,159
38487,0.0,0.0,0.0,0.0,0.0,0.0,0.0,0.0,0.0,0.0,0.0,0.0,0.0,0.0,0.0,0.0,0.0,0.0,0.0,0.1,0.0,0.0,0.2,0.0,0.0,0.0,0.0,0.0,0.0,0.7,0.0,0.0,0.0,0.0,0.0,0.0,0.0,0.0,0.0,912.0,7.0,159
38488,0.0,0.0,0.0,0.0,0.0,0.0,0.0,0.0,0.0,0.0,0.0,0.0,0.0,0.0,0.0,0.0,0.0,0.0,0.0,0.1,0.0,0.0,0.2,0.0,0.0,0.0,0.0,0.0,0.0,0.7,0.0,0.0,0.0,0.0,0.0,0.0,0.0,0.0,0.0,868.0,8.0,159
38489,0.0,0.0,0.0,0.0,0.0,0.0,0.0,0.0,0.0,0.0,0.0,0.0,0.0,0.0,0.0,0.0,0.0,0.0,0.0,0.1,0.0,0.0,0.2,0.0,0.0,0.0,0.0,0.0,0.0,0.7,0.0,0.0,0.0,0.0,0.0,0.0,0.0,0.0,0.0,808.0,10.0,159
38490,0.0,0.0,0.0,0.0,0.0,0.0,0.0,0.0,0.0,0.0,0.0,0.0,0.0,0.0,0.0,0.0,0.0,0.0,0.0,0.1,0.0,0.0,0.2,0.0,0.0,0.0,0.0,0.0,0.0,0.7,0.0,0.0,0.0,0.0,0.0,0.0,0.0,0.0,0.0,784.0,11.0,159
38491,0.0,0.0,0.0,0.0,0.0,0.0,0.0,0.0,0.0,0.0,0.0,0.0,0.0,0.0,0.0,0.0,0.0,0.0,0.0,0.1,0.0,0.0,0.2,0.0,0.0,0.0,0.0,0.0,0.0,0.7,0.0,0.0,0.0,0.0,0.0,0.0,0.0,0.0,0.0,766.0,12.0,159
9633,0.0,0.0,0.0,0.0,0.0,0.0,0.0,0.0,0.0,0.0,0.0,0.0,0.0,0.0,0.0,0.0,0.2,0.0,0.0,0.1,0.0,0.0,0.0,0.0,0.0,0.0,0.0,0.0,0.0,0.7,0.0,0.0,0.0,0.0,0.0,0.0,0.0,0.0,0.0,1650.0,1.5,160
9634,0.0,0.0,0.0,0.0,0.0,0.0,0.0,0.0,0.0,0.0,0.0,0.0,0.0,0.0,0.0,0.0,0.2,0.0,0.0,0.1,0.0,0.0,0.0,0.0,0.0,0.0,0.0,0.0,0.0,0.7,0.0,0.0,0.0,0.0,0.0,0.0,0.0,0.0,0.0,1541.0,2.0,160
