Repository: R3sten/glass_dynamics

# GlassDynamics: Ridge Regression for Glass Viscosity Prediction

## Bachelor's thesis in physics

### Università degli Studi di Trieste

The main goal of this project is to develop a reliable and interpretable predictive model for glass viscosity, moving beyond "black-box" machine learning to provide physically meaningful insights for materials science applications.


This repository implements a workflow that bridges the gap between empirical models and modern data science techniques.

File: data/viscosity_raw_data.csv (part 28 of 81)
,Al2O3,As2O3,B2O3,BaO,BeO,Bi2O3,CaO,CdO,CoO,Cs2O,CuO,Fe2O3,FeO,Ga2O3,GeO2,HfO2,K2O,La2O3,Li2O,MgO,MnO,MoO3,Na2O,Nb2O5,NiO,P2O5,PbO,Rb2O,Sb2O3,SiO2,SrO,Ta2O5,TeO2,TiO2,Tl2O,WO3,Y2O3,ZnO,ZrO2,T,log_visc,ID
9635,0.0,0.0,0.0,0.0,0.0,0.0,0.0,0.0,0.0,0.0,0.0,0.0,0.0,0.0,0.0,0.0,0.2,0.0,0.0,0.1,0.0,0.0,0.0,0.0,0.0,0.0,0.0,0.0,0.0,0.7,0.0,0.0,0.0,0.0,0.0,0.0,0.0,0.0,0.0,1460.0,2.5,160
9636,0.0,0.0,0.0,0.0,0.0,0.0,0.0,0.0,0.0,0.0,0.0,0.0,0.0,0.0,0.0,0.0,0.2,0.0,0.0,0.1,0.0,0.0,0.0,0.0,0.0,0.0,0.0,0.0,0.0,0.7,0.0,0.0,0.0,0.0,0.0,0.0,0.0,0.0,0.0,1389.0,3.0,160
9637,0.0,0.0,0.0,0.0,0.0,0.0,0.0,0.0,0.0,0.0,0.0,0.0,0.0,0.0,0.0,0.0,0.2,0.0,0.0,0.1,0.0,0.0,0.0,0.0,0.0,0.0,0.0,0.0,0.0,0.7,0.0,0.0,0.0,0.0,0.0,0.0,0.0,0.0,0.0,1321.0,3.5,160
9638,0.0,0.0,0.0,0.0,0.0,0.0,0.0,0.0,0.0,0.0,0.0,0.0,0.0,0.0,0.0,0.0,0.2,0.0,0.0,0.1,0.0,0.0,0.0,0.0,0.0,0.0,0.0,0.0,0.0,0.7,0.0,0.0,0.0,0.0,0.0,0.0,0.0,0.0,0.0,1266.0,4.0,160
38981,0.0,0.0,0.0,0.0,0.0,0.0,0.0,0.0,0.0,0.0,0.0,0.0,0.0,0.0,0.0,0.0,0.2,0.0,0.0,0.1,0.0,0.0,0.0,0.0,0.0,0.0,0.0,0.0,0.0,0.7,0.0,0.0,0.0,0.0,0.0,0.0,0.0,0.0,0.0,1148.0,5.0,160
38982,0.0,0.0,0.0,0.0,0.0,0.0,0.0,0.0,0.0,0.0,0.0,0.0,0.0,0.0,0.0,0.0,0.2,0.0,0.0,0.1,0.0,0.0,0.0,0.0,0.0,0.0,0.0,0.0,0.0,0.7,0.0,0.0,0.0,0.0,0.0,0.0,0.0,0.0,0.0,1085.0,6.0,160
38983,0.0,0.0,0.0,0.0,0.0,0.0,0.0,0.0,0.0,0.0,0.0,0.0,0.0,0.0,0.0,0.0,0.2,0.0,0.0,0.1,0.0,0.0,0.0,0.0,0.0,0.0,0.0,0.0,0.0,0.7,0.0,0.0,0.0,0.0,0.0,0.0,0.0,0.0,0.0,1033.0,7.0,160
38984,0.0,0.0,0.0,0.0,0.0,0.0,0.0,0.0,0.0,0.0,0.0,0.0,0.0,0.0,0.0,0.0,0.2,0.0,0.0,0.1,0.0,0.0,0.0,0.0,0.0,0.0,0.0,0.0,0.0,0.7,0.0,0.0,0.0,0.0,0.0,0.0,0.0,0.0,0.0,982.0,8.0,160
38985,0.0,0.0,0.0,0.0,0.0,0.0,0.0,0.0,0.0,0.0,0.0,0.0,0.0,0.0,0.0,0.0,0.2,0.0,0.0,0.1,0.0,0.0,0.0,0.0,0.0,0.0,0.0,0.0,0.0,0.7,0.0,0.0,0.0,0.0,0.0,0.0,0.0,0.0,0.0,939.0,9.0,160
38986,0.0,0.0,0.0,0.0,0.0,0.0,0.0,0.0,0.0,0.0,0.0,0.0,0.0,0.0,0.0,0.0,0.2,0.0,0.0,0.1,0.0,0.0,0.0,0.0,0.0,0.0,0.0,0.0,0.0,0.7,0.0,0.0,0.0,0.0,0.0,0.0,0.0,0.0,0.0,902.0,10.0,160
38987,0.0,0.0,0.0,0.0,0.0,0.0,0.0,0.0,0.0,0.0,0.0,0.0,0.0,0.0,0.0,0.0,0.2,0.0,0.0,0.1,0.0,0.0,0.0,0.0,0.0,0.0,0.0,0.0,0.0,0.7,0.0,0.0,0.0,0.0,0.0,0.0,0.0,0.0,0.0,872.0,11.0,160
38988,0.0,0.0,0.0,0.0,0.0,0.0,0.0,0.0,0.0,0.0,0.0,0.0,0.0,0.0,0.0,0.0,0.2,0.0,0.0,0.1,0.0,0.0,0.0,0.0,0.0,0.0,0.0,0.0,0.0,0.7,0.0,0.0,0.0,0.0,0.0,0.0,0.0,0.0,0.0,849.0,12.0,160
9761,0.0,0.0,0.0,0.0,0.0,0.0,0.1,0.0,0.0,0.0,0.0,0.0,0.0,0.0,0.0,0.0,0.0,0.0,0.0,0.01,0.0,0.0,0.15,0.0,0.0,0.0,0.0,0.0,0.0,0.74,0.0,0.0,0.0,0.0,0.0,0.0,0.0,0.0,0.0,1323.0,2.8,161
9762,0.0,0.0,0.0,0.0,0.0,0.0,0.1,0.0,0.0,0.0,0.0,0.0,0.0,0.0,0.0,0.0,0.0,0.0,0.0,0.01,0.0,0.0,0.15,0.0,0.0,0.0,0.0,0.0,0.0,0.74,0.0,0.0,0.0,0.0,0.0,0.0,0.0,0.0,0.0,1373.0,2.47,161
9763,0.0,0.0,0.0,0.0,0.0,0.0,0.1,0.0,0.0,0.0,0.0,0.0,0.0,0.0,0.0,0.0,0.0,0.0,0.0,0.01,0.0,0.0,0.15,0.0,0.0,0.0,0.0,0.0,0.0,0.74,0.0,0.0,0.0,0.0,0.0,0.0,0.0,0.0,0.0,1423.0,2.25,161
32380,0.0,0.0,0.0,0.0,0.0,0.0,0.1,0.0,0.0,0.0,0.0,0.0,0.0,0.0,0.0,0.0,0.0,0.0,0.0,0.01,0.0,0.0,0.15,0.0,0.0,0.0,0.0,0.0,0.0,0.74,0.0,0.0,0.0,0.0,0.0,0.0,0.0,0.0,0.0,803.0,11.5,161
32381,0.0,0.0,0.0,0.0,0.0,0.0,0.1,0.0,0.0,0.0,0.0,0.0,0.0,0.0,0.0,0.0,0.0,0.0,0.0,0.01,0.0,0.0,0.15,0.0,0.0,0.0,0.0,0.0,0.0,0.74,0.0,0.0,0.0,0.0,0.0,0.0,0.0,0.0,0.0,823.0,10.75,161
32382,0.0,0.0,0.0,0.0,0.0,0.0,0.1,0.0,0.0,0.0,0.0,0.0,0.0,0.0,0.0,0.0,0.0,0.0,0.0,0.01,0.0,0.0,0.15,0.0,0.0,0.0,0.0,0.0,0.0,0.74,0.0,0.0,0.0,0.0,0.0,0.0,0.0,0.0,0.0,843.0,10.95,161
32383,0.0,0.0,0.0,0.0,0.0,0.0,0.1,0.0,0.0,0.0,0.0,0.0,0.0,0.0,0.0,0.0,0.0,0.0,0.0,0.01,0.0,0.0,0.15,0.0,0.0,0.0,0.0,0.0,0.0,0.74,0.0,0.0,0.0,0.0,0.0,0.0,0.0,0.0,0.0,1233.0,3.0,161
32384,0.0,0.0,0.0,0.0,0.0,0.0,0.1,0.0,0.0,0.0,0.0,0.0,0.0,0.0,0.0,0.0,0.0,0.0,0.0,0.01,0.0,0.0,0.15,0.0,0.0,0.0,0.0,0.0,0.0,0.74,0.0,0.0,0.0,0.0,0.0,0.0,0.0,0.0,0.0,1333.0,2.39,161
32385,0.0,0.0,0.0,0.0,0.0,0.0,0.1,0.0,0.0,0.0,0.0,0.0,0.0,0.0,0.0,0.0,0.0,0.0,0.0,0.01,0.0,0.0,0.15,0.0,0.0,0.0,0.0,0.0,0.0,0.74,0.0,0.0,0.0,0.0,0.0,0.0,0.0,0.0,0.0,1533.0,1.41,161
9771,0.1,0.0,0.02,0.0,0.0,0.0,0.06,0.0,0.0,0.0,0.0,0.0,0.0,0.0,0.0,0.0,0.0,0.0,0.0,0.04,0.0,0.0,0.12,0.0,0.0,0.0,0.0,0.0,0.0,0.65,0.0,0.0,0.0,0.0,0.0,0.0,0.0,0.0,0.0,867.0,10.28,162
9772,0.1,0.0,0.02,0.0,0.0,0.0,0.06,0.0,0.0,0.0,0.0,0.0,0.0,0.0,0.0,0.0,0.0,0.0,0.0,0.04,0.0,0.0,0.12,0.0,0.0,0.0,0.0,0.0,0.0,0.65,0.0,0.0,0.0,0.0,0.0,0.0,0.0,0.0,0.0,890.0,9.52,162
9773,0.1,0.0,0.02,0.0,0.0,0.0,0.06,0.0,0.0,0.0,0.0,0.0,0.0,0.0,0.0,0.0,0.0,0.0,0.0,0.04,0.0,0.0,0.12,0.0,0.0,0.0,0.0,0.0,0.0,0.65,0.0,0.0,0.0,0.0,0.0,0.0,0.0,0.0,0.0,907.0,8.63,162
9774,0.1,0.0,0.02,0.0,0.0,0.0,0.06,0.0,0.0,0.0,0.0,0.0,0.0,0.0,0.0,0.0,0.0,0.0,0.0,0.04,0.0,0.0,0.12,0.0,0.0,0.0,0.0,0.0,0.0,0.65,0.0,0.0,0.0,0.0,0.0,0.0,0.0,0.0,0.0,927.0,8.15,162
9775,0.1,0.0,0.02,0.0,0.0,0.0,0.06,0.0,0.0,0.0,0.0,0.0,0.0,0.0,0.0,0.0,0.0,0.0,0.0,0.04,0.0,0.0,0.12,0.0,0.0,0.0,0.0,0.0,0.0,0.65,0.0,0.0,0.0,0.0,0.0,0.0,0.0,0.0,0.0,940.0,7.7200000000000015,162
9776,0.1,0.0,0.02,0.0,0.0,0.0,0.06,0.0,0.0,0.0,0.0,0.0,0.0,0.0,0.0,0.0,0.0,0.0,0.0,0.04,0.0,0.0,0.12,0.0,0.0,0.0,0.0,0.0,0.0,0.65,0.0,0.0,0.0,0.0,0.0,0.0,0.0,0.0,0.0,981.0,6.92,162
9777,0.1,0.0,0.02,0.0,0.0,0.0,0.06,0.0,0.0,0.0,0.0,0.0,0.0,0.0,0.0,0.0,0.0,0.0,0.0,0.04,0.0,0.0,0.12,0.0,0.0,0.0,0.0,0.0,0.0,0.65,0.0,0.0,0.0,0.0,0.0,0.0,0.0,0.0,0.0,1030.0,6.03,162
9778,0.1,0.0,0.02,0.0,0.0,0.0,0.06,0.0,0.0,0.0,0.0,0.0,0.0,0.0,0.0,0.0,0.0,0.0,0.0,0.04,0.0,0.0,0.12,0.0,0.0,0.0,0.0,0.0,0.0,0.65,0.0,0.0,0.0,0.0,0.0,0.0,0.0,0.0,0.0,1050.0,5.69,162
9779,0.1,0.0,0.02,0.0,0.0,0.0,0.06,0.0,0.0,0.0,0.0,0.0,0.0,0.0,0.0,0.0,0.0,0.0,0.0,0.04,0.0,0.0,0.12,0.0,0.0,0.0,0.0,0.0,0.0,0.65,0.0,0.0,0.0,0.0,0.0,0.0,0.0,0.0,0.0,1072.0,5.51,162
9780,0.1,0.0,0.02,0.0,0.0,0.0,0.06,0.0,0.0,0.0,0.0,0.0,0.0,0.0,0.0,0.0,0.0,0.0,0.0,0.04,0.0,0.0,0.12,0.0,0.0,0.0,0.0,0.0,0.0,0.65,0.0,0.0,0.0,0.0,0.0,0.0,0.0,0.0,0.0,1150.0,4.48,162
9781,0.1,0.0,0.02,0.0,0.0,0.0,0.06,0.0,0.0,0.0,0.0,0.0,0.0,0.0,0.0,0.0,0.0,0.0,0.0,0.04,0.0,0.0,0.12,0.0,0.0,0.0,0.0,0.0,0.0,0.65,0.0,0.0,0.0,0.0,0.0,0.0,0.0,0.0,0.0,1216.0,3.82,162
9782,0.1,0.0,0.02,0.0,0.0,0.0,0.06,0.0,0.0,0.0,0.0,0.0,0.0,0.0,0.0,0.0,0.0,0.0,0.0,0.04,0.0,0.0,0.12,0.0,0.0,0.0,0.0,0.0,0.0,0.65,0.0,0.0,0.0,0.0,0.0,0.0,0.0,0.0,0.0,1268.0,3.37,162
9783,0.1,0.0,0.02,0.0,0.0,0.0,0.06,0.0,0.0,0.0,0.0,0.0,0.0,0.0,0.0,0.0,0.0,0.0,0.0,0.04,0.0,0.0,0.12,0.0,0.0,0.0,0.0,0.0,0.0,0.65,0.0,0.0,0.0,0.0,0.0,0.0,0.0,0.0,0.0,1325.0,2.9,162
9784,0.1,0.0,0.02,0.0,0.0,0.0,0.06,0.0,0.0,0.0,0.0,0.0,0.0,0.0,0.0,0.0,0.0,0.0,0.0,0.04,0.0,0.0,0.12,0.0,0.0,0.0,0.0,0.0,0.0,0.65,0.0,0.0,0.0,0.0,0.0,0.0,0.0,0.0,0.0,1397.0,2.47,162
9785,0.1,0.0,0.02,0.0,0.0,0.0,0.06,0.0,0.0,0.0,0.0,0.0,0.0,0.0,0.0,0.0,0.0,0.0,0.0,0.04,0.0,0.0,0.12,0.0,0.0,0.0,0.0,0.0,0.0,0.65,0.0,0.0,0.0,0.0,0.0,0.0,0.0,0.0,0.0,1450.0,2.17,162
9786,0.1,0.0,0.02,0.0,0.0,0.0,0.06,0.0,0.0,0.0,0.0,0.0,0.0,0.0,0.0,0.0,0.0,0.0,0.0,0.04,0.0,0.0,0.12,0.0,0.0,0.0,0.0,0.0,0.0,0.65,0.0,0.0,0.0,0.0,0.0,0.0,0.0,0.0,0.0,1546.0,1.64,162
9787,0.07,0.0,0.05,0.0,0.0,0.0,0.06,0.0,0.0,0.0,0.0,0.0,0.0,0.0,0.0,0.0,0.0,0.0,0.0,0.04,0.0,0.0,0.1,0.0,0.0,0.0,0.0,0.0,0.0,0.68,0.0,0.0,0.0,0.0,0.0,0.0,0.0,0.0,0.0,908.0,10.23,163
9788,0.07,0.0,0.05,0.0,0.0,0.0,0.06,0.0,0.0,0.0,0.0,0.0,0.0,0.0,0.0,0.0,0.0,0.0,0.0,0.04,0.0,0.0,0.1,0.0,0.0,0.0,0.0,0.0,0.0,0.68,0.0,0.0,0.0,0.0,0.0,0.0,0.0,0.0,0.0,927.0,9.74,163
9789,0.07,0.0,0.05,0.0,0.0,0.0,0.06,0.0,0.0,0.0,0.0,0.0,0.0,0.0,0.0,0.0,0.0,0.0,0.0,0.04,0.0,0.0,0.1,0.0,0.0,0.0,0.0,0.0,0.0,0.68,0.0,0.0,0.0,0.0,0.0,0.0,0.0,0.0,0.0,941.0,9.21,163
9790,0.07,0.0,0.05,0.0,0.0,0.0,0.06,0.0,0.0,0.0,0.0,0.0,0.0,0.0,0.0,0.0,0.0,0.0,0.0,0.04,0.0,0.0,0.1,0.0,0.0,0.0,0.0,0.0,0.0,0.68,0.0,0.0,0.0,0.0,0.0,0.0,0.0,0.0,0.0,958.0,8.57,163
9791,0.07,0.0,0.05,0.0,0.0,0.0,0.06,0.0,0.0,0.0,0.0,0.0,0.0,0.0,0.0,0.0,0.0,0.0,0.0,0.04,0.0,0.0,0.1,0.0,0.0,0.0,0.0,0.0,0.0,0.68,0.0,0.0,0.0,0.0,0.0,0.0,0.0,0.0,0.0,985.0,7.92,163
9792,0.07,0.0,0.05,0.0,0.0,0.0,0.06,0.0,0.0,0.0,0.0,0.0,0.0,0.0,0.0,0.0,0.0,0.0,0.0,0.04,0.0,0.0,0.1,0.0,0.0,0.0,0.0,0.0,0.0,0.68,0.0,0.0,0.0,0.0,0.0,0.0,0.0,0.0,0.0,1005.0,7.32,163
9793,0.07,0.0,0.05,0.0,0.0,0.0,0.06,0.0,0.0,0.0,0.0,0.0,0.0,0.0,0.0,0.0,0.0,0.0,0.0,0.04,0.0,0.0,0.1,0.0,0.0,0.0,0.0,0.0,0.0,0.68,0.0,0.0,0.0,0.0,0.0,0.0,0.0,0.0,0.0,1012.0,7.09,163
9794,0.07,0.0,0.05,0.0,0.0,0.0,0.06,0.0,0.0,0.0,0.0,0.0,0.0,0.0,0.0,0.0,0.0,0.0,0.0,0.04,0.0,0.0,0.1,0.0,0.0,0.0,0.0,0.0,0.0,0.68,0.0,0.0,0.0,0.0,0.0,0.0,0.0,0.0,0.0,1036.0,6.74,163
9795,0.07,0.0,0.05,0.0,0.0,0.0,0.06,0.0,0.0,0.0,0.0,0.0,0.0,0.0,0.0,0.0,0.0,0.0,0.0,0.04,0.0,0.0,0.1,0.0,0.0,0.0,0.0,0.0,0.0,0.68,0.0,0.0,0.0,0.0,0.0,0.0,0.0,0.0,0.0,1061.0,6.2,163
9796,0.07,0.0,0.05,0.0,0.0,0.0,0.06,0.0,0.0,0.0,0.0,0.0,0.0,0.0,0.0,0.0,0.0,0.0,0.0,0.04,0.0,0.0,0.1,0.0,0.0,0.0,0.0,0.0,0.0,0.68,0.0,0.0,0.0,0.0,0.0,0.0,0.0,0.0,0.0,1087.0,5.76,163
9797,0.07,0.0,0.05,0.0,0.0,0.0,0.06,0.0,0.0,0.0,0.0,0.0,0.0,0.0,0.0,0.0,0.0,0.0,0.0,0.04,0.0,0.0,0.1,0.0,0.0,0.0,0.0,0.0,0.0,0.68,0.0,0.0,0.0,0.0,0.0,0.0,0.0,0.0,0.0,1118.0,5.36,163
9798,0.07,0.0,0.05,0.0,0.0,0.0,0.06,0.0,0.0,0.0,0.0,0.0,0.0,0.0,0.0,0.0,0.0,0.0,0.0,0.04,0.0,0.0,0.1,0.0,0.0,0.0,0.0,0.0,0.0,0.68,0.0,0.0,0.0,0.0,0.0,0.0,0.0,0.0,0.0,1152.0,4.97,163
9799,0.07,0.0,0.05,0.0,0.0,0.0,0.06,0.0,0.0,0.0,0.0,0.0,0.0,0.0,0.0,0.0,0.0,0.0,0.0,0.04,0.0,0.0,0.1,0.0,0.0,0.0,0.0,0.0,0.0,0.68,0.0,0.0,0.0,0.0,0.0,0.0,0.0,0.0,0.0,1187.0,4.51,163
9800,0.07,0.0,0.05,0.0,0.0,0.0,0.06,0.0,0.0,0.0,0.0,0.0,0.0,0.0,0.0,0.0,0.0,0.0,0.0,0.04,0.0,0.0,0.1,0.0,0.0,0.0,0.0,0.0,0.0,0.68,0.0,0.0,0.0,0.0,0.0,0.0,0.0,0.0,0.0,1203.0,4.35,163
9801,0.07,0.0,0.05,0.0,0.0,0.0,0.06,0.0,0.0,0.0,0.0,0.0,0.0,0.0,0.0,0.0,0.0,0.0,0.0,0.04,0.0,0.0,0.1,0.0,0.0,0.0,0.0,0.0,0.0,0.68,0.0,0.0,0.0,0.0,0.0,0.0,0.0,0.0,0.0,1225.0,4.14,163
9802,0.07,0.0,0.05,0.0,0.0,0.0,0.06,0.0,0.0,0.0,0.0,0.0,0.0,0.0,0.0,0.0,0.0,0.0,0.0,0.04,0.0,0.0,0.1,0.0,0.0,0.0,0.0,0.0,0.0,0.68,0.0,0.0,0.0,0.0,0.0,0.0,0.0,0.0,0.0,1265.0,3.79,163
9803,0.07,0.0,0.05,0.0,0.0,0.0,0.06,0.0,0.0,0.0,0.0,0.0,0.0,0.0,0.0,0.0,0.0,0.0,0.0,0.04,0.0,0.0,0.1,0.0,0.0,0.0,0.0,0.0,0.0,0.68,0.0,0.0,0.0,0.0,0.0,0.0,0.0,0.0,0.0,1304.0,3.45,163
9804,0.07,0.0,0.05,0.0,0.0,0.0,0.06,0.0,0.0,0.0,0.0,0.0,0.0,0.0,0.0,0.0,0.0,0.0,0.0,0.04,0.0,0.0,0.1,0.0,0.0,0.0,0.0,0.0,0.0,0.68,0.0,0.0,0.0,0.0,0.0,0.0,0.0,0.0,0.0,1339.0,3.16,163
9805,0.07,0.0,0.05,0.0,0.0,0.0,0.06,0.0,0.0,0.0,0.0,0.0,0.0,0.0,0.0,0.0,0.0,0.0,0.0,0.04,0.0,0.0,0.1,0.0,0.0,0.0,0.0,0.0,0.0,0.68,0.0,0.0,0.0,0.0,0.0,0.0,0.0,0.0,0.0,1392.0,2.8,163
9806,0.07,0.0,0.05,0.0,0.0,0.0,0.06,0.0,0.0,0.0,0.0,0.0,0.0,0.0,0.0,0.0,0.0,0.0,0.0,0.04,0.0,0.0,0.1,0.0,0.0,0.0,0.0,0.0,0.0,0.68,0.0,0.0,0.0,0.0,0.0,0.0,0.0,0.0,0.0,1457.0,2.42,163
9807,0.07,0.0,0.05,0.0,0.0,0.0,0.06,0.0,0.0,0.0,0.0,0.0,0.0,0.0,0.0,0.0,0.0,0.0,0.0,0.04,0.0,0.0,0.1,0.0,0.0,0.0,0.0,0.0,0.0,0.68,0.0,0.0,0.0,0.0,0.0,0.0,0.0,0.0,0.0,1517.0,2.04,163
9808,0.07,0.0,0.05,0.0,0.0,0.0,0.06,0.0,0.0,0.0,0.0,0.0,0.0,0.0,0.0,0.0,0.0,0.0,0.0,0.04,0.0,0.0,0.1,0.0,0.0,0.0,0.0,0.0,0.0,0.68,0.0,0.0,0.0,0.0,0.0,0.0,0.0,0.0,0.0,1573.0,1.77,163
9809,0.07,0.0,0.05,0.0,0.0,0.0,0.06,0.0,0.0,0.0,0.0,0.0,0.0,0.0,0.0,0.0,0.0,0.0,0.0,0.04,0.0,0.0,0.1,0.0,0.0,0.0,0.0,0.0,0.0,0.68,0.0,0.0,0.0,0.0,0.0,0.0,0.0,0.0,0.0,1620.0,1.52,163
9810,0.07,0.0,0.05,0.0,0.0,0.0,0.06,0.0,0.0,0.0,0.0,0.0,0.0,0.0,0.0,0.0,0.0,0.0,0.0,0.04,0.0,0.0,0.1,0.0,0.0,0.0,0.0,0.0,0.0,0.68,0.0,0.0,0.0,0.0,0.0,0.0,0.0,0.0,0.0,1698.0,1.27,163
9811,0.07,0.0,0.04,0.0,0.0,0.0,0.04,0.0,0.0,0.0,0.0,0.0,0.0,0.0,0.0,0.0,0.0,0.0,0.0,0.03,0.0,0.0,0.11,0.0,0.0,0.0,0.0,0.0,0.0,0.7,0.0,0.0,0.0,0.0,0.0,0.0,0.0,0.0,0.0,894.0,10.33,164
9812,0.07,0.0,0.04,0.0,0.0,0.0,0.04,0.0,0.0,0.0,0.0,0.0,0.0,0.0,0.0,0.0,0.0,0.0,0.0,0.03,0.0,0.0,0.11,0.0,0.0,0.0,0.0,0.0,0.0,0.7,0.0,0.0,0.0,0.0,0.0,0.0,0.0,0.0,0.0,927.0,8.99,164
9813,0.07,0.0,0.04,0.0,0.0,0.0,0.04,0.0,0.0,0.0,0.0,0.0,0.0,0.0,0.0,0.0,0.0,0.0,0.0,0.03,0.0,0.0,0.11,0.0,0.0,0.0,0.0,0.0,0.0,0.7,0.0,0.0,0.0,0.0,0.0,0.0,0.0,0.0,0.0,959.0,7.99,164
9814,0.07,0.0,0.04,0.0,0.0,0.0,0.04,0.0,0.0,0.0,0.0,0.0,0.0,0.0,0.0,0.0,0.0,0.0,0.0,0.03,0.0,0.0,0.11,0.0,0.0,0.0,0.0,0.0,0.0,0.7,0.0,0.0,0.0,0.0,0.0,0.0,0.0,0.0,0.0,983.0,7.2799999999999985,164
9815,0.07,0.0,0.04,0.0,0.0,0.0,0.04,0.0,0.0,0.0,0.0,0.0,0.0,0.0,0.0,0.0,0.0,0.0,0.0,0.03,0.0,0.0,0.11,0.0,0.0,0.0,0.0,0.0,0.0,0.7,0.0,0.0,0.0,0.0,0.0,0.0,0.0,0.0,0.0,1003.0,6.98,164
9816,0.07,0.0,0.04,0.0,0.0,0.0,0.04,0.0,0.0,0.0,0.0,0.0,0.0,0.0,0.0,0.0,0.0,0.0,0.0,0.03,0.0,0.0,0.11,0.0,0.0,0.0,0.0,0.0,0.0,0.7,0.0,0.0,0.0,0.0,0.0,0.0,0.0,0.0,0.0,1110.0,5.15,164
9817,0.07,0.0,0.04,0.0,0.0,0.0,0.04,0.0,0.0,0.0,0.0,0.0,0.0,0.0,0.0,0.0,0.0,0.0,0.0,0.03,0.0,0.0,0.11,0.0,0.0,0.0,0.0,0.0,0.0,0.7,0.0,0.0,0.0,0.0,0.0,0.0,0.0,0.0,0.0,1143.0,4.75,164
9818,0.07,0.0,0.04,0.0,0.0,0.0,0.04,0.0,0.0,0.0,0.0,0.0,0.0,0.0,0.0,0.0,0.0,0.0,0.0,0.03,0.0,0.0,0.11,0.0,0.0,0.0,0.0,0.0,0.0,0.7,0.0,0.0,0.0,0.0,0.0,0.0,0.0,0.0,0.0,1245.0,3.77,164
9819,0.07,0.0,0.04,0.0,0.0,0.0,0.04,0.0,0.0,0.0,0.0,0.0,0.0,0.0,0.0,0.0,0.0,0.0,0.0,0.03,0.0,0.0,0.11,0.0,0.0,0.0,0.0,0.0,0.0,0.7,0.0,0.0,0.0,0.0,0.0,0.0,0.0,0.0,0.0,1324.0,3.05,164
9820,0.07,0.0,0.04,0.0,0.0,0.0,0.04,0.0,0.0,0.0,0.0,0.0,0.0,0.0,0.0,0.0,0.0,0.0,0.0,0.03,0.0,0.0,0.11,0.0,0.0,0.0,0.0,0.0,0.0,0.7,0.0,0.0,0.0,0.0,0.0,0.0,0.0,0.0,0.0,1390.0,2.65,164
9821,0.07,0.0,0.04,0.0,0.0,0.0,0.04,0.0,0.0,0.0,0.0,0.0,0.0,0.0,0.0,0.0,0.0,0.0,0.0,0.03,0.0,0.0,0.11,0.0,0.0,0.0,0.0,0.0,0.0,0.7,0.0,0.0,0.0,0.0,0.0,0.0,0.0,0.0,0.0,1461.0,2.18,164
9822,0.07,0.0,0.04,0.0,0.0,0.0,0.04,0.0,0.0,0.0,0.0,0.0,0.0,0.0,0.0,0.0,0.0,0.0,0.0,0.03,0.0,0.0,0.11,0.0,0.0,0.0,0.0,0.0,0.0,0.7,0.0,0.0,0.0,0.0,0.0,0.0,0.0,0.0,0.0,1517.0,1.88,164
9823,0.07,0.0,0.04,0.0,0.0,0.0,0.04,0.0,0.0,0.0,0.0,0.0,0.0,0.0,0.0,0.0,0.0,0.0,0.0,0.03,0.0,0.0,0.11,0.0,0.0,0.0,0.0,0.0,0.0,0.7,0.0,0.0,0.0,0.0,0.0,0.0,0.0,0.0,0.0,1655.0,1.27,164
9824,0.07,0.0,0.04,0.0,0.0,0.0,0.04,0.0,0.0,0.0,0.0,0.0,0.0,0.0,0.0,0.0,0.0,0.0,0.0,0.03,0.0,0.0,0.11,0.0,0.0,0.0,0.0,0.0,0.0,0.7,0.0,0.0,0.0,0.0,0.0,0.0,0.0,0.0,0.0,1674.0,1.23,164
9825,0.07,0.0,0.05,0.0,0.0,0.0,0.07,0.0,0.0,0.0,0.0,0.0,0.0,0.0,0.0,0.0,0.0,0.0,0.0,0.05,0.0,0.0,0.05,0.0,0.0,0.0,0.0,0.0,0.0,0.7,0.0,0.0,0.0,0.0,0.0,0.0,0.0,0.0,0.0,935.0,10.37,165
9826,0.07,0.0,0.05,0.0,0.0,0.0,0.07,0.0,0.0,0.0,0.0,0.0,0.0,0.0,0.0,0.0,0.0,0.0,0.0,0.05,0.0,0.0,0.05,0.0,0.0,0.0,0.0,0.0,0.0,0.7,0.0,0.0,0.0,0.0,0.0,0.0,0.0,0.0,0.0,941.0,10.1,165
9827,0.07,0.0,0.05,0.0,0.0,0.0,0.07,0.0,0.0,0.0,0.0,0.0,0.0,0.0,0.0,0.0,0.0,0.0,0.0,0.05,0.0,0.0,0.05,0.0,0.0,0.0,0.0,0.0,0.0,0.7,0.0,0.0,0.0,0.0,0.0,0.0,0.0,0.0,0.0,948.0,9.79,165
9828,0.07,0.0,0.05,0.0,0.0,0.0,0.07,0.0,0.0,0.0,0.0,0.0,0.0,0.0,0.0,0.0,0.0,0.0,0.0,0.05,0.0,0.0,0.05,0.0,0.0,0.0,0.0,0.0,0.0,0.7,0.0,0.0,0.0,0.0,0.0,0.0,0.0,0.0,0.0,963.0,9.379999999999999,165
9829,0.07,0.0,0.05,0.0,0.0,0.0,0.07,0.0,0.0,0.0,0.0,0.0,0.0,0.0,0.0,0.0,0.0,0.0,0.0,0.05,0.0,0.0,0.05,0.0,0.0,0.0,0.0,0.0,0.0,0.7,0.0,0.0,0.0,0.0,0.0,0.0,0.0,0.0,0.0,972.0,8.72,165
9830,0.07,0.0,0.05,0.0,0.0,0.0,0.07,0.0,0.0,0.0,0.0,0.0,0.0,0.0,0.0,0.0,0.0,0.0,0.0,0.05,0.0,0.0,0.05,0.0,0.0,0.0,0.0,0.0,0.0,0.7,0.0,0.0,0.0,0.0,0.0,0.0,0.0,0.0,0.0,997.0,8.32,165
9831,0.07,0.0,0.05,0.0,0.0,0.0,0.07,0.0,0.0,0.0,0.0,0.0,0.0,0.0,0.0,0.0,0.0,0.0,0.0,0.05,0.0,0.0,0.05,0.0,0.0,0.0,0.0,0.0,0.0,0.7,0.0,0.0,0.0,0.0,0.0,0.0,0.0,0.0,0.0,1005.0,8.03,165
9832,0.07,0.0,0.05,0.0,0.0,0.0,0.07,0.0,0.0,0.0,0.0,0.0,0.0,0.0,0.0,0.0,0.0,0.0,0.0,0.05,0.0,0.0,0.05,0.0,0.0,0.0,0.0,0.0,0.0,0.7,0.0,0.0,0.0,0.0,0.0,0.0,0.0,0.0,0.0,1007.0,7.800000000000002,165
9833,0.07,0.0,0.05,0.0,0.0,0.0,0.07,0.0,0.0,0.0,0.0,0.0,0.0,0.0,0.0,0.0,0.0,0.0,0.0,0.05,0.0,0.0,0.05,0.0,0.0,0.0,0.0,0.0,0.0,0.7,0.0,0.0,0.0,0.0,0.0,0.0,0.0,0.0,0.0,1023.0,7.539999999999999,165
9834,0.07,0.0,0.05,0.0,0.0,0.0,0.07,0.0,0.0,0.0,0.0,0.0,0.0,0.0,0.0,0.0,0.0,0.0,0.0,0.05,0.0,0.0,0.05,0.0,0.0,0.0,0.0,0.0,0.0,0.7,0.0,0.0,0.0,0.0,0.0,0.0,0.0,0.0,0.0,1027.0,7.25,165
9835,0.07,0.0,0.05,0.0,0.0,0.0,0.07,0.0,0.0,0.0,0.0,0.0,0.0,0.0,0.0,0.0,0.0,0.0,0.0,0.05,0.0,0.0,0.05,0.0,0.0,0.0,0.0,0.0,0.0,0.7,0.0,0.0,0.0,0.0,0.0,0.0,0.0,0.0,0.0,1043.0,7.02,165
9836,0.07,0.0,0.05,0.0,0.0,0.0,0.07,0.0,0.0,0.0,0.0,0.0,0.0,0.0,0.0,0.0,0.0,0.0,0.0,0.05,0.0,0.0,0.05,0.0,0.0,0.0,0.0,0.0,0.0,0.7,0.0,0.0,0.0,0.0,0.0,0.0,0.0,0.0,0.0,1057.0,6.82,165
9837,0.07,0.0,0.05,0.0,0.0,0.0,0.07,0.0,0.0,0.0,0.0,0.0,0.0,0.0,0.0,0.0,0.0,0.0,0.0,0.05,0.0,0.0,0.05,0.0,0.0,0.0,0.0,0.0,0.0,0.7,0.0,0.0,0.0,0.0,0.0,0.0,0.0,0.0,0.0,1101.0,6.0,165
9838,0.07,0.0,0.05,0.0,0.0,0.0,0.07,0.0,0.0,0.0,0.0,0.0,0.0,0.0,0.0,0.0,0.0,0.0,0.0,0.05,0.0,0.0,0.05,0.0,0.0,0.0,0.0,0.0,0.0,0.7,0.0,0.0,0.0,0.0,0.0,0.0,0.0,0.0,0.0,1145.0,5.37,165
9839,0.07,0.0,0.05,0.0,0.0,0.0,0.07,0.0,0.0,0.0,0.0,0.0,0.0,0.0,0.0,0.0,0.0,0.0,0.0,0.05,0.0,0.0,0.05,0.0,0.0,0.0,0.0,0.0,0.0,0.7,0.0,0.0,0.0,0.0,0.0,0.0,0.0,0.0,0.0,1208.0,4.68,165
9840,0.07,0.0,0.05,0.0,0.0,0.0,0.07,0.0,0.0,0.0,0.0,0.0,0.0,0.0,0.0,0.0,0.0,0.0,0.0,0.05,0.0,0.0,0.05,0.0,0.0,0.0,0.0,0.0,0.0,0.7,0.0,0.0,0.0,0.0,0.0,0.0,0.0,0.0,0.0,1234.0,4.34,165
9841,0.07,0.0,0.05,0.0,0.0,0.0,0.07,0.0,0.0,0.0,0.0,0.0,0.0,0.0,0.0,0.0,0.0,0.0,0.0,0.05,0.0,0.0,0.05,0.0,0.0,0.0,0.0,0.0,0.0,0.7,0.0,0.0,0.0,0.0,0.0,0.0,0.0,0.0,0.0,1257.0,4.25,165
9842,0.07,0.0,0.05,0.0,0.0,0.0,0.07,0.0,0.0,0.0,0.0,0.0,0.0,0.0,0.0,0.0,0.0,0.0,0.0,0.05,0.0,0.0,0.05,0.0,0.0,0.0,0.0,0.0,0.0,0.7,0.0,0.0,0.0,0.0,0.0,0.0,0.0,0.0,0.0,1294.0,3.9,165
9843,0.07,0.0,0.05,0.0,0.0,0.0,0.07,0.0,0.0,0.0,0.0,0.0,0.0,0.0,0.0,0.0,0.0,0.0,0.0,0.05,0.0,0.0,0.05,0.0,0.0,0.0,0.0,0.0,0.0,0.7,0.0,0.0,0.0,0.0,0.0,0.0,0.0,0.0,0.0,1315.0,3.65,165
9844,0.07,0.0,0.05,0.0,0.0,0.0,0.07,0.0,0.0,0.0,0.0,0.0,0.0,0.0,0.0,0.0,0.0,0.0,0.0,0.05,0.0,0.0,0.05,0.0,0.0,0.0,0.0,0.0,0.0,0.7,0.0,0.0,0.0,0.0,0.0,0.0,0.0,0.0,0.0,1350.0,3.29,165
9845,0.07,0.0,0.05,0.0,0.0,0.0,0.07,0.0,0.0,0.0,0.0,0.0,0.0,0.0,0.0,0.0,0.0,0.0,0.0,0.05,0.0,0.0,0.05,0.0,0.0,0.0,0.0,0.0,0.0,0.7,0.0,0.0,0.0,0.0,0.0,0.0,0.0,0.0,0.0,1393.0,3.0,165
9846,0.07,0.0,0.05,0.0,0.0,0.0,0.07,0.0,0.0,0.0,0.0,0.0,0.0,0.0,0.0,0.0,0.0,0.0,0.0,0.05,0.0,0.0,0.05,0.0,0.0,0.0,0.0,0.0,0.0,0.7,0.0,0.0,0.0,0.0,0.0,0.0,0.0,0.0,0.0,1411.0,2.82,165
9847,0.07,0.0,0.05,0.0,0.0,0.0,0.07,0.0,0.0,0.0,0.0,0.0,0.0,0.0,0.0,0.0,0.0,0.0,0.0,0.05,0.0,0.0,0.05,0.0,0.0,0.0,0.0,0.0,0.0,0.7,0.0,0.0,0.0,0.0,0.0,0.0,0.0,0.0,0.0,1430.0,2.8,165
9848,0.07,0.0,0.05,0.0,0.0,0.0,0.07,0.0,0.0,0.0,0.0,0.0,0.0,0.0,0.0,0.0,0.0,0.0,0.0,0.05,0.0,0.0,0.05,0.0,0.0,0.0,0.0,0.0,0.0,0.7,0.0,0.0,0.0,0.0,0.0,0.0,0.0,0.0,0.0,1499.0,2.35,165
9849,0.07,0.0,0.05,0.0,0.0,0.0,0.07,0.0,0.0,0.0,0.0,0.0,0.0,0.0,0.0,0.0,0.0,0.0,0.0,0.05,0.0,0.0,0.05,0.0,0.0,0.0,0.0,0.0,0.0,0.7,0.0,0.0,0.0,0.0,0.0,0.0,0.0,0.0,0.0,1557.0,1.99,165
9850,0.07,0.0,0.05,0.0,0.0,0.0,0.07,0.0,0.0,0.0,0.0,0.0,0.0,0.0,0.0,0.0,0.0,0.0,0.0,0.05,0.0,0.0,0.05,0.0,0.0,0.0,0.0,0.0,0.0,0.7,0.0,0.0,0.0,0.0,0.0,0.0,0.0,0.0,0.0,1673.0,1.4700000000000002,165
9905,0.02,0.0,0.0,0.0,0.0,0.0,0.08,0.0,0.0,0.0,0.0,0.0,0.0,0.0,0.0,0.0,0.01,0.0,0.0,0.04,0.0,0.0,0.13,0.0,0.0,0.0,0.0,0.0,0.0,0.73,0.0,0.0,0.0,0.0,0.0,0.0,0.0,0.0,0.0,873.0,10.05,166
9906,0.02,0.0,0.0,0.0,0.0,0.0,0.08,0.0,0.0,0.0,0.0,0.0,0.0,0.0,0.0,0.0,0.01,0.0,0.0,0.04,0.0,0.0,0.13,0.0,0.0,0.0,0.0,0.0,0.0,0.73,0.0,0.0,0.0,0.0,0.0,0.0,0.0,0.0,0.0,923.0,8.5,166
9907,0.02,0.0,0.0,0.0,0.0,0.0,0.08,0.0,0.0,0.0,0.0,0.0,0.0,0.0,0.0,0.0,0.01,0.0,0.0,0.04,0.0,0.0,0.13,0.0,0.0,0.0,0.0,0.0,0.0,0.73,0.0,0.0,0.0,0.0,0.0,0.0,0.0,0.0,0.0,973.0,7.25,166
9908,0.02,0.0,0.0,0.0,0.0,0.0,0.08,0.0,0.0,0.0,0.0,0.0,0.0,0.0,0.0,0.0,0.01,0.0,0.0,0.04,0.0,0.0,0.13,0.0,0.0,0.0,0.0,0.0,0.0,0.73,0.0,0.0,0.0,0.0,0.0,0.0,0.0,0.0,0.0,1023.0,6.1,166
9909,0.02,0.0,0.0,0.0,0.0,0.0,0.08,0.0,0.0,0.0,0.0,0.0,0.0,0.0,0.0,0.0,0.01,0.0,0.0,0.04,0.0,0.0,0.13,0.0,0.0,0.0,0.0,0.0,0.0,0.73,0.0,0.0,0.0,0.0,0.0,0.0,0.0,0.0,0.0,1073.0,5.2,166
9910,0.02,0.0,0.0,0.0,0.0,0.0,0.08,0.0,0.0,0.0,0.0,0.0,0.0,0.0,0.0,0.0,0.01,0.0,0.0,0.04,0.0,0.0,0.13,0.0,0.0,0.0,0.0,0.0,0.0,0.73,0.0,0.0,0.0,0.0,0.0,0.0,0.0,0.0,0.0,1123.0,4.6,166
9911,0.02,0.0,0.0,0.0,0.0,0.0,0.08,0.0,0.0,0.0,0.0,0.0,0.0,0.0,0.0,0.0,0.01,0.0,0.0,0.04,0.0,0.0,0.13,0.0,0.0,0.0,0.0,0.0,0.0,0.73,0.0,0.0,0.0,0.0,0.0,0.0,0.0,0.0,0.0,1173.0,4.1,166
9912,0.02,0.0,0.0,0.0,0.0,0.0,0.08,0.0,0.0,0.0,0.0,0.0,0.0,0.0,0.0,0.0,0.01,0.0,0.0,0.04,0.0,0.0,0.13,0.0,0.0,0.0,0.0,0.0,0.0,0.73,0.0,0.0,0.0,0.0,0.0,0.0,0.0,0.0,0.0,1223.0,3.65,166
9913,0.02,0.0,0.0,0.0,0.0,0.0,0.08,0.0,0.0,0.0,0.0,0.0,0.0,0.0,0.0,0.0,0.01,0.0,0.0,0.04,0.0,0.0,0.13,0.0,0.0,0.0,0.0,0.0,0.0,0.73,0.0,0.0,0.0,0.0,0.0,0.0,0.0,0.0,0.0,1273.0,3.25,166
9914,0.02,0.0,0.0,0.0,0.0,0.0,0.08,0.0,0.0,0.0,0.0,0.0,0.0,0.0,0.0,0.0,0.01,0.0,0.0,0.04,0.0,0.0,0.13,0.0,0.0,0.0,0.0,0.0,0.0,0.73,0.0,0.0,0.0,0.0,0.0,0.0,0.0,0.0,0.0,1323.0,2.95,166
9915,0.02,0.0,0.0,0.0,0.0,0.0,0.08,0.0,0.0,0.0,0.0,0.0,0.0,0.0,0.0,0.0,0.01,0.0,0.0,0.04,0.0,0.0,0.13,0.0,0.0,0.0,0.0,0.0,0.0,0.73,0.0,0.0,0.0,0.0,0.0,0.0,0.0,0.0,0.0,1373.0,2.65,166
9916,0.02,0.0,0.0,0.0,0.0,0.0,0.08,0.0,0.0,0.0,0.0,0.0,0.0,0.0,0.0,0.0,0.01,0.0,0.0,0.04,0.0,0.0,0.13,0.0,0.0,0.0,0.0,0.0,0.0,0.73,0.0,0.0,0.0,0.0,0.0,0.0,0.0,0.0,0.0,1423.0,2.45,166
9917,0.02,0.0,0.0,0.0,0.0,0.0,0.08,0.0,0.0,0.0,0.0,0.0,0.0,0.0,0.0,0.0,0.01,0.0,0.0,0.04,0.0,0.0,0.13,0.0,0.0,0.0,0.0,0.0,0.0,0.73,0.0,0.0,0.0,0.0,0.0,0.0,0.0,0.0,0.0,1473.0,2.25,166
9918,0.02,0.0,0.0,0.0,0.0,0.0,0.08,0.0,0.0,0.0,0.0,0.0,0.0,0.0,0.0,0.0,0.01,0.0,0.0,0.04,0.0,0.0,0.13,0.0,0.0,0.0,0.0,0.0,0.0,0.73,0.0,0.0,0.0,0.0,0.0,0.0,0.0,0.0,0.0,1523.0,2.0,166
9919,0.02,0.0,0.0,0.0,0.0,0.0,0.08,0.0,0.0,0.0,0.0,0.0,0.0,0.0,0.0,0.0,0.01,0.0,0.0,0.04,0.0,0.0,0.13,0.0,0.0,0.0,0.0,0.0,0.0,0.73,0.0,0.0,0.0,0.0,0.0,0.0,0.0,0.0,0.0,1573.0,1.82,166
9920,0.02,0.0,0.0,0.0,0.0,0.0,0.08,0.0,0.0,0.0,0.0,0.0,0.0,0.0,0.0,0.0,0.01,0.0,0.0,0.04,0.0,0.0,0.13,0.0,0.0,0.0,0.0,0.0,0.0,0.73,0.0,0.0,0.0,0.0,0.0,0.0,0.0,0.0,0.0,1623.0,1.62,166
9921,0.02,0.0,0.0,0.0,0.0,0.0,0.08,0.0,0.0,0.0,0.0,0.0,0.0,0.0,0.0,0.0,0.01,0.0,0.0,0.04,0.0,0.0,0.13,0.0,0.0,0.0,0.0,0.0,0.0,0.73,0.0,0.0,0.0,0.0,0.0,0.0,0.0,0.0,0.0,1673.0,1.4500000000000002,166
9922,0.02,0.0,0.0,0.0,0.0,0.0,0.08,0.0,0.0,0.0,0.0,0.0,0.0,0.0,0.0,0.0,0.01,0.0,0.0,0.04,0.0,0.0,0.13,0.0,0.0,0.0,0.0,0.0,0.0,0.73,0.0,0.0,0.0,0.0,0.0,0.0,0.0,0.0,0.0,1723.0,1.33,166
9923,0.02,0.0,0.02,0.0,0.0,0.0,0.08,0.0,0.0,0.0,0.0,0.0,0.0,0.0,0.0,0.0,0.01,0.0,0.0,0.02,0.0,0.0,0.11,0.0,0.0,0.0,0.0,0.0,0.0,0.74,0.0,0.0,0.0,0.0,0.0,0.0,0.0,0.0,0.0,873.0,10.1,167
9924,0.02,0.0,0.02,0.0,0.0,0.0,0.08,0.0,0.0,0.0,0.0,0.0,0.0,0.0,0.0,0.0,0.01,0.0,0.0,0.02,0.0,0.0,0.11,0.0,0.0,0.0,0.0,0.0,0.0,0.74,0.0,0.0,0.0,0.0,0.0,0.0,0.0,0.0,0.0,923.0,8.57,167
9925,0.02,0.0,0.02,0.0,0.0,0.0,0.08,0.0,0.0,0.0,0.0,0.0,0.0,0.0,0.0,0.0,0.01,0.0,0.0,0.02,0.0,0.0,0.11,0.0,0.0,0.0,0.0,0.0,0.0,0.74,0.0,0.0,0.0,0.0,0.0,0.0,0.0,0.0,0.0,973.0,7.25,167
9926,0.02,0.0,0.02,0.0,0.0,0.0,0.08,0.0,0.0,0.0,0.0,0.0,0.0,0.0,0.0,0.0,0.01,0.0,0.0,0.02,0.0,0.0,0.11,0.0,0.0,0.0,0.0,0.0,0.0,0.74,0.0,0.0,0.0,0.0,0.0,0.0,0.0,0.0,0.0,1023.0,6.1,167
9927,0.02,0.0,0.02,0.0,0.0,0.0,0.08,0.0,0.0,0.0,0.0,0.0,0.0,0.0,0.0,0.0,0.01,0.0,0.0,0.02,0.0,0.0,0.11,0.0,0.0,0.0,0.0,0.0,0.0,0.74,0.0,0.0,0.0,0.0,0.0,0.0,0.0,0.0,0.0,1073.0,5.1,167
9928,0.02,0.0,0.02,0.0,0.0,0.0,0.08,0.0,0.0,0.0,0.0,0.0,0.0,0.0,0.0,0.0,0.01,0.0,0.0,0.02,0.0,0.0,0.11,0.0,0.0,0.0,0.0,0.0,0.0,0.74,0.0,0.0,0.0,0.0,0.0,0.0,0.0,0.0,0.0,1123.0,4.55,167
9929,0.02,0.0,0.02,0.0,0.0,0.0,0.08,0.0,0.0,0.0,0.0,0.0,0.0,0.0,0.0,0.0,0.01,0.0,0.0,0.02,0.0,0.0,0.11,0.0,0.0,0.0,0.0,0.0,0.0,0.74,0.0,0.0,0.0,0.0,0.0,0.0,0.0,0.0,0.0,1173.0,4.05,167
9930,0.02,0.0,0.02,0.0,0.0,0.0,0.08,0.0,0.0,0.0,0.0,0.0,0.0,0.0,0.0,0.0,0.01,0.0,0.0,0.02,0.0,0.0,0.11,0.0,0.0,0.0,0.0,0.0,0.0,0.74,0.0,0.0,0.0,0.0,0.0,0.0,0.0,0.0,0.0,1223.0,3.65,167
9931,0.02,0.0,0.02,0.0,0.0,0.0,0.08,0.0,0.0,0.0,0.0,0.0,0.0,0.0,0.0,0.0,0.01,0.0,0.0,0.02,0.0,0.0,0.11,0.0,0.0,0.0,0.0,0.0,0.0,0.74,0.0,0.0,0.0,0.0,0.0,0.0,0.0,0.0,0.0,1273.0,3.25,167
9932,0.02,0.0,0.02,0.0,0.0,0.0,0.08,0.0,0.0,0.0,0.0,0.0,0.0,0.0,0.0,0.0,0.01,0.0,0.0,0.02,0.0,0.0,0.11,0.0,0.0,0.0,0.0,0.0,0.0,0.74,0.0,0.0,0.0,0.0,0.0,0.0,0.0,0.0,0.0,1323.0,2.9,167
9933,0.02,0.0,0.02,0.0,0.0,0.0,0.08,0.0,0.0,0.0,0.0,0.0,0.0,0.0,0.0,0.0,0.01,0.0,0.0,0.02,0.0,0.0,0.11,0.0,0.0,0.0,0.0,0.0,0.0,0.74,0.0,0.0,0.0,0.0,0.0,0.0,0.0,0.0,0.0,1373.0,2.65,167
9934,0.02,0.0,0.02,0.0,0.0,0.0,0.08,0.0,0.0,0.0,0.0,0.0,0.0,0.0,0.0,0.0,0.01,0.0,0.0,0.02,0.0,0.0,0.11,0.0,0.0,0.0,0.0,0.0,0.0,0.74,0.0,0.0,0.0,0.0,0.0,0.0,0.0,0.0,0.0,1423.0,2.45,167
9935,0.02,0.0,0.02,0.0,0.0,0.0,0.08,0.0,0.0,0.0,0.0,0.0,0.0,0.0,0.0,0.0,0.01,0.0,0.0,0.02,0.0,0.0,0.11,0.0,0.0,0.0,0.0,0.0,0.0,0.74,0.0,0.0,0.0,0.0,0.0,0.0,0.0,0.0,0.0,1473.0,2.25,167
9936,0.02,0.0,0.02,0.0,0.0,0.0,0.08,0.0,0.0,0.0,0.0,0.0,0.0,0.0,0.0,0.0,0.01,0.0,0.0,0.02,0.0,0.0,0.11,0.0,0.0,0.0,0.0,0.0,0.0,0.74,0.0,0.0,0.0,0.0,0.0,0.0,0.0,0.0,0.0,1523.0,2.08,167
9937,0.02,0.0,0.02,0.0,0.0,0.0,0.08,0.0,0.0,0.0,0.0,0.0,0.0,0.0,0.0,0.0,0.01,0.0,0.0,0.02,0.0,0.0,0.11,0.0,0.0,0.0,0.0,0.0,0.0,0.74,0.0,0.0,0.0,0.0,0.0,0.0,0.0,0.0,0.0,1573.0,1.97,167
9938,0.02,0.0,0.02,0.0,0.0,0.0,0.08,0.0,0.0,0.0,0.0,0.0,0.0,0.0,0.0,0.0,0.01,0.0,0.0,0.02,0.0,0.0,0.11,0.0,0.0,0.0,0.0,0.0,0.0,0.74,0.0,0.0,0.0,0.0,0.0,0.0,0.0,0.0,0.0,1623.0,1.85,167
9939,0.02,0.0,0.02,0.0,0.0,0.0,0.08,0.0,0.0,0.0,0.0,0.0,0.0,0.0,0.0,0.0,0.01,0.0,0.0,0.02,0.0,0.0,0.11,0.0,0.0,0.0,0.0,0.0,0.0,0.74,0.0,0.0,0.0,0.0,0.0,0.0,0.0,0.0,0.0,1673.0,1.75,167
9940,0.02,0.0,0.02,0.0,0.0,0.0,0.08,0.0,0.0,0.0,0.0,0.0,0.0,0.0,0.0,0.0,0.01,0.0,0.0,0.02,0.0,0.0,0.11,0.0,0.0,0.0,0.0,0.0,0.0,0.74,0.0,0.0,0.0,0.0,0.0,0.0,0.0,0.0,0.0,1723.0,1.6,167
9941,0.02,0.0,0.02,0.0,0.0,0.0,0.05,0.0,0.0,0.0,0.0,0.0,0.0,0.0,0.0,0.0,0.01,0.0,0.0,0.05,0.0,0.0,0.11,0.0,0.0,0.0,0.0,0.0,0.0,0.74,0.0,0.0,0.0,0.0,0.0,0.0,0.0,0.0,0.0,873.0,10.35,168
9942,0.02,0.0,0.02,0.0,0.0,0.0,0.05,0.0,0.0,0.0,0.0,0.0,0.0,0.0,0.0,0.0,0.01,0.0,0.0,0.05,0.0,0.0,0.11,0.0,0.0,0.0,0.0,0.0,0.0,0.74,0.0,0.0,0.0,0.0,0.0,0.0,0.0,0.0,0.0,923.0,8.75,168
9943,0.02,0.0,0.02,0.0,0.0,0.0,0.05,0.0,0.0,0.0,0.0,0.0,0.0,0.0,0.0,0.0,0.01,0.0,0.0,0.05,0.0,0.0,0.11,0.0,0.0,0.0,0.0,0.0,0.0,0.74,0.0,0.0,0.0,0.0,0.0,0.0,0.0,0.0,0.0,973.0,7.449999999999998,168
9944,0.02,0.0,0.02,0.0,0.0,0.0,0.05,0.0,0.0,0.0,0.0,0.0,0.0,0.0,0.0,0.0,0.01,0.0,0.0,0.05,0.0,0.0,0.11,0.0,0.0,0.0,0.0,0.0,0.0,0.74,0.0,0.0,0.0,0.0,0.0,0.0,0.0,0.0,0.0,1023.0,6.35,168
9945,0.02,0.0,0.02,0.0,0.0,0.0,0.05,0.0,0.0,0.0,0.0,0.0,0.0,0.0,0.0,0.0,0.01,0.0,0.0,0.05,0.0,0.0,0.11,0.0,0.0,0.0,0.0,0.0,0.0,0.74,0.0,0.0,0.0,0.0,0.0,0.0,0.0,0.0,0.0,1073.0,5.5,168
9946,0.02,0.0,0.02,0.0,0.0,0.0,0.05,0.0,0.0,0.0,0.0,0.0,0.0,0.0,0.0,0.0,0.01,0.0,0.0,0.05,0.0,0.0,0.11,0.0,0.0,0.0,0.0,0.0,0.0,0.74,0.0,0.0,0.0,0.0,0.0,0.0,0.0,0.0,0.0,1123.0,4.78,168
9947,0.02,0.0,0.02,0.0,0.0,0.0,0.05,0.0,0.0,0.0,0.0,0.0,0.0,0.0,0.0,0.0,0.01,0.0,0.0,0.05,0.0,0.0,0.11,0.0,0.0,0.0,0.0,0.0,0.0,0.74,0.0,0.0,0.0,0.0,0.0,0.0,0.0,0.0,0.0,1173.0,4.2,168
9948,0.02,0.0,0.02,0.0,0.0,0.0,0.05,0.0,0.0,0.0,0.0,0.0,0.0,0.0,0.0,0.0,0.01,0.0,0.0,0.05,0.0,0.0,0.11,0.0,0.0,0.0,0.0,0.0,0.0,0.74,0.0,0.0,0.0,0.0,0.0,0.0,0.0,0.0,0.0,1223.0,3.83,168
9949,0.02,0.0,0.02,0.0,0.0,0.0,0.05,0.0,0.0,0.0,0.0,0.0,0.0,0.0,0.0,0.0,0.01,0.0,0.0,0.05,0.0,0.0,0.11,0.0,0.0,0.0,0.0,0.0,0.0,0.74,0.0,0.0,0.0,0.0,0.0,0.0,0.0,0.0,0.0,1273.0,3.5,168
9950,0.02,0.0,0.02,0.0,0.0,0.0,0.05,0.0,0.0,0.0,0.0,0.0,0.0,0.0,0.0,0.0,0.01,0.0,0.0,0.05,0.0,0.0,0.11,0.0,0.0,0.0,0.0,0.0,0.0,0.74,0.0,0.0,0.0,0.0,0.0,0.0,0.0,0.0,0.0,1323.0,3.25,168
9951,0.02,0.0,0.02,0.0,0.0,0.0,0.05,0.0,0.0,0.0,0.0,0.0,0.0,0.0,0.0,0.0,0.01,0.0,0.0,0.05,0.0,0.0,0.11,0.0,0.0,0.0,0.0,0.0,0.0,0.74,0.0,0.0,0.0,0.0,0.0,0.0,0.0,0.0,0.0,1373.0,2.95,168
9952,0.02,0.0,0.02,0.0,0.0,0.0,0.05,0.0,0.0,0.0,0.0,0.0,0.0,0.0,0.0,0.0,0.01,0.0,0.0,0.05,0.0,0.0,0.11,0.0,0.0,0.0,0.0,0.0,0.0,0.74,0.0,0.0,0.0,0.0,0.0,0.0,0.0,0.0,0.0,1423.0,2.7,168
9953,0.02,0.0,0.02,0.0,0.0,0.0,0.05,0.0,0.0,0.0,0.0,0.0,0.0,0.0,0.0,0.0,0.01,0.0,0.0,0.05,0.0,0.0,0.11,0.0,0.0,0.0,0.0,0.0,0.0,0.74,0.0,0.0,0.0,0.0,0.0,0.0,0.0,0.0,0.0,1473.0,2.45,168
9954,0.02,0.0,0.02,0.0,0.0,0.0,0.05,0.0,0.0,0.0,0.0,0.0,0.0,0.0,0.0,0.0,0.01,0.0,0.0,0.05,0.0,0.0,0.11,0.0,0.0,0.0,0.0,0.0,0.0,0.74,0.0,0.0,0.0,0.0,0.0,0.0,0.0,0.0,0.0,1523.0,2.25,168
9955,0.02,0.0,0.02,0.0,0.0,0.0,0.05,0.0,0.0,0.0,0.0,0.0,0.0,0.0,0.0,0.0,0.01,0.0,0.0,0.05,0.0,0.0,0.11,0.0,0.0,0.0,0.0,0.0,0.0,0.74,0.0,0.0,0.0,0.0,0.0,0.0,0.0,0.0,0.0,1573.0,2.12,168
9956,0.02,0.0,0.02,0.0,0.0,0.0,0.05,0.0,0.0,0.0,0.0,0.0,0.0,0.0,0.0,0.0,0.01,0.0,0.0,0.05,0.0,0.0,0.11,0.0,0.0,0.0,0.0,0.0,0.0,0.74,0.0,0.0,0.0,0.0,0.0,0.0,0.0,0.0,0.0,1623.0,2.05,168
9957,0.02,0.0,0.02,0.0,0.0,0.0,0.05,0.0,0.0,0.0,0.0,0.0,0.0,0.0,0.0,0.0,0.01,0.0,0.0,0.05,0.0,0.0,0.11,0.0,0.0,0.0,0.0,0.0,0.0,0.74,0.0,0.0,0.0,0.0,0.0,0.0,0.0,0.0,0.0,1673.0,1.9,168
9958,0.02,0.0,0.02,0.0,0.0,0.0,0.05,0.0,0.0,0.0,0.0,0.0,0.0,0.0,0.0,0.0,0.01,0.0,0.0,0.05,0.0,0.0,0.11,0.0,0.0,0.0,0.0,0.0,0.0,0.74,0.0,0.0,0.0,0.0,0.0,0.0,0.0,0.0,0.0,1723.0,1.82,168
9959,0.03,0.0,0.04,0.0,0.0,0.0,0.08,0.0,0.0,0.0,0.0,0.0,0.0,0.0,0.0,0.0,0.01,0.0,0.0,0.02,0.0,0.0,0.08,0.0,0.0,0.0,0.0,0.0,0.0,0.75,0.0,0.0,0.0,0.0,0.0,0.0,0.0,0.0,0.0,873.0,11.08,169
9960,0.03,0.0,0.04,0.0,0.0,0.0,0.08,0.0,0.0,0.0,0.0,0.0,0.0,0.0,0.0,0.0,0.01,0.0,0.0,0.02,0.0,0.0,0.08,0.0,0.0,0.0,0.0,0.0,0.0,0.75,0.0,0.0,0.0,0.0,0.0,0.0,0.0,0.0,0.0,923.0,9.45,169
9961,0.03,0.0,0.04,0.0,0.0,0.0,0.08,0.0,0.0,0.0,0.0,0.0,0.0,0.0,0.0,0.0,0.01,0.0,0.0,0.02,0.0,0.0,0.08,0.0,0.0,0.0,0.0,0.0,0.0,0.75,0.0,0.0,0.0,0.0,0.0,0.0,0.0,0.0,0.0,973.0,7.98,169
9962,0.03,0.0,0.04,0.0,0.0,0.0,0.08,0.0,0.0,0.0,0.0,0.0,0.0,0.0,0.0,0.0,0.01,0.0,0.0,0.02,0.0,0.0,0.08,0.0,0.0,0.0,0.0,0.0,0.0,0.75,0.0,0.0,0.0,0.0,0.0,0.0,0.0,0.0,0.0,1023.0,6.65,169
9963,0.03,0.0,0.04,0.0,0.0,0.0,0.08,0.0,0.0,0.0,0.0,0.0,0.0,0.0,0.0,0.0,0.01,0.0,0.0,0.02,0.0,0.0,0.08,0.0,0.0,0.0,0.0,0.0,0.0,0.75,0.0,0.0,0.0,0.0,0.0,0.0,0.0,0.0,0.0,1073.0,5.55,169
9964,0.03,0.0,0.04,0.0,0.0,0.0,0.08,0.0,0.0,0.0,0.0,0.0,0.0,0.0,0.0,0.0,0.01,0.0,0.0,0.02,0.0,0.0,0.08,0.0,0.0,0.0,0.0,0.0,0.0,0.75,0.0,0.0,0.0,0.0,0.0,0.0,0.0,0.0,0.0,1123.0,4.5,169
9965,0.03,0.0,0.04,0.0,0.0,0.0,0.08,0.0,0.0,0.0,0.0,0.0,0.0,0.0,0.0,0.0,0.01,0.0,0.0,0.02,0.0,0.0,0.08,0.0,0.0,0.0,0.0,0.0,0.0,0.75,0.0,0.0,0.0,0.0,0.0,0.0,0.0,0.0,0.0,1173.0,4.15,169
9966,0.03,0.0,0.04,0.0,0.0,0.0,0.08,0.0,0.0,0.0,0.0,0.0,0.0,0.0,0.0,0.0,0.01,0.0,0.0,0.02,0.0,0.0,0.08,0.0,0.0,0.0,0.0,0.0,0.0,0.75,0.0,0.0,0.0,0.0,0.0,0.0,0.0,0.0,0.0,1223.0,3.73,169
9967,0.03,0.0,0.04,0.0,0.0,0.0,0.08,0.0,0.0,0.0,0.0,0.0,0.0,0.0,0.0,0.0,0.01,0.0,0.0,0.02,0.0,0.0,0.08,0.0,0.0,0.0,0.0,0.0,0.0,0.75,0.0,0.0,0.0,0.0,0.0,0.0,0.0,0.0,0.0,1273.0,3.33,169
9968,0.03,0.0,0.04,0.0,0.0,0.0,0.08,0.0,0.0,0.0,0.0,0.0,0.0,0.0,0.0,0.0,0.01,0.0,0.0,0.02,0.0,0.0,0.08,0.0,0.0,0.0,0.0,0.0,0.0,0.75,0.0,0.0,0.0,0.0,0.0,0.0,0.0,0.0,0.0,1323.0,3.02,169
9969,0.03,0.0,0.04,0.0,0.0,0.0,0.08,0.0,0.0,0.0,0.0,0.0,0.0,0.0,0.0,0.0,0.01,0.0,0.0,0.02,0.0,0.0,0.08,0.0,0.0,0.0,0.0,0.0,0.0,0.75,0.0,0.0,0.0,0.0,0.0,0.0,0.0,0.0,0.0,1373.0,2.75,169
9970,0.03,0.0,0.04,0.0,0.0,0.0,0.08,0.0,0.0,0.0,0.0,0.0,0.0,0.0,0.0,0.0,0.01,0.0,0.0,0.02,0.0,0.0,0.08,0.0,0.0,0.0,0.0,0.0,0.0,0.75,0.0,0.0,0.0,0.0,0.0,0.0,0.0,0.0,0.0,1423.0,2.55,169
9971,0.03,0.0,0.04,0.0,0.0,0.0,0.08,0.0,0.0,0.0,0.0,0.0,0.0,0.0,0.0,0.0,0.01,0.0,0.0,0.02,0.0,0.0,0.08,0.0,0.0,0.0,0.0,0.0,0.0,0.75,0.0,0.0,0.0,0.0,0.0,0.0,0.0,0.0,0.0,1473.0,2.35,169
9972,0.03,0.0,0.04,0.0,0.0,0.0,0.08,0.0,0.0,0.0,0.0,0.0,0.0,0.0,0.0,0.0,0.01,0.0,0.0,0.02,0.0,0.0,0.08,0.0,0.0,0.0,0.0,0.0,0.0,0.75,0.0,0.0,0.0,0.0,0.0,0.0,0.0,0.0,0.0,1523.0,2.17,169
9973,0.03,0.0,0.04,0.0,0.0,0.0,0.08,0.0,0.0,0.0,0.0,0.0,0.0,0.0,0.0,0.0,0.01,0.0,0.0,0.02,0.0,0.0,0.08,0.0,0.0,0.0,0.0,0.0,0.0,0.75,0.0,0.0,0.0,0.0,0.0,0.0,0.0,0.0,0.0,1573.0,2.05,169
9974,0.03,0.0,0.04,0.0,0.0,0.0,0.08,0.0,0.0,0.0,0.0,0.0,0.0,0.0,0.0,0.0,0.01,0.0,0.0,0.02,0.0,0.0,0.08,0.0,0.0,0.0,0.0,0.0,0.0,0.75,0.0,0.0,0.0,0.0,0.0,0.0,0.0,0.0,0.0,1623.0,1.93,169
9975,0.03,0.0,0.04,0.0,0.0,0.0,0.08,0.0,0.0,0.0,0.0,0.0,0.0,0.0,0.0,0.0,0.01,0.0,0.0,0.02,0.0,0.0,0.08,0.0,0.0,0.0,0.0,0.0,0.0,0.75,0.0,0.0,0.0,0.0,0.0,0.0,0.0,0.0,0.0,1673.0,1.85,169
9976,0.03,0.0,0.04,0.0,0.0,0.0,0.08,0.0,0.0,0.0,0.0,0.0,0.0,0.0,0.0,0.0,0.01,0.0,0.0,0.02,0.0,0.0,0.08,0.0,0.0,0.0,0.0,0.0,0.0,0.75,0.0,0.0,0.0,0.0,0.0,0.0,0.0,0.0,0.0,1723.0,1.75,169
29252,0.03,0.0,0.04,0.0,0.0,0.0,0.08,0.0,0.0,0.0,0.0,0.0,0.0,0.0,0.0,0.0,0.01,0.0,0.0,0.02,0.0,0.0,0.08,0.0,0.0,0.0,0.0,0.0,0.0,0.75,0.0,0.0,0.0,0.0,0.0,0.0,0.0,0.0,0.0,1001.0,7.0,169
29253,0.03,0.0,0.04,0.0,0.0,0.0,0.08,0.0,0.0,0.0,0.0,0.0,0.0,0.0,0.0,0.0,0.01,0.0,0.0,0.02,0.0,0.0,0.08,0.0,0.0,0.0,0.0,0.0,0.0,0.75,0.0,0.0,0.0,0.0,0.0,0.0,0.0,0.0,0.0,967.0,8.0,169
29254,0.03,0.0,0.04,0.0,0.0,0.0,0.08,0.0,0.0,0.0,0.0,0.0,0.0,0.0,0.0,0.0,0.01,0.0,0.0,0.02,0.0,0.0,0.08,0.0,0.0,0.0,0.0,0.0,0.0,0.75,0.0,0.0,0.0,0.0,0.0,0.0,0.0,0.0,0.0,935.0,9.0,169
29255,0.03,0.0,0.04,0.0,0.0,0.0,0.08,0.0,0.0,0.0,0.0,0.0,0.0,0.0,0.0,0.0,0.01,0.0,0.0,0.02,0.0,0.0,0.08,0.0,0.0,0.0,0.0,0.0,0.0,0.75,0.0,0.0,0.0,0.0,0.0,0.0,0.0,0.0,0.0,903.0,10.0,169
29256,0.03,0.0,0.04,0.0,0.0,0.0,0.08,0.0,0.0,0.0,0.0,0.0,0.0,0.0,0.0,0.0,0.01,0.0,0.0,0.02,0.0,0.0,0.08,0.0,0.0,0.0,0.0,0.0,0.0,0.75,0.0,0.0,0.0,0.0,0.0,0.0,0.0,0.0,0.0,893.0,11.0,169
9977,0.03,0.0,0.05,0.0,0.0,0.0,0.07,0.0,0.0,0.0,0.0,0.0,0.0,0.0,0.0,0.0,0.01,0.0,0.0,0.01,0.0,0.0,0.08,0.0,0.0,0.0,0.0,0.0,0.0,0.75,0.0,0.0,0.0,0.0,0.0,0.0,0.0,0.0,0.0,873.0,11.08,170
9978,0.03,0.0,0.05,0.0,0.0,0.0,0.07,0.0,0.0,0.0,0.0,0.0,0.0,0.0,0.0,0.0,0.01,0.0,0.0,0.01,0.0,0.0,0.08,0.0,0.0,0.0,0.0,0.0,0.0,0.75,0.0,0.0,0.0,0.0,0.0,0.0,0.0,0.0,0.0,923.0,9.45,170
9979,0.03,0.0,0.05,0.0,0.0,0.0,0.07,0.0,0.0,0.0,0.0,0.0,0.0,0.0,0.0,0.0,0.01,0.0,0.0,0.01,0.0,0.0,0.08,0.0,0.0,0.0,0.0,0.0,0.0,0.75,0.0,0.0,0.0,0.0,0.0,0.0,0.0,0.0,0.0,973.0,7.9,170
9980,0.03,0.0,0.05,0.0,0.0,0.0,0.07,0.0,0.0,0.0,0.0,0.0,0.0,0.0,0.0,0.0,0.01,0.0,0.0,0.01,0.0,0.0,0.08,0.0,0.0,0.0,0.0,0.0,0.0,0.75,0.0,0.0,0.0,0.0,0.0,0.0,0.0,0.0,0.0,1023.0,6.65,170
9981,0.03,0.0,0.05,0.0,0.0,0.0,0.07,0.0,0.0,0.0,0.0,0.0,0.0,0.0,0.0,0.0,0.01,0.0,0.0,0.01,0.0,0.0,0.08,0.0,0.0,0.0,0.0,0.0,0.0,0.75,0.0,0.0,0.0,0.0,0.0,0.0,0.0,0.0,0.0,1073.0,5.8,170
9982,0.03,0.0,0.05,0.0,0.0,0.0,0.07,0.0,0.0,0.0,0.0,0.0,0.0,0.0,0.0,0.0,0.01,0.0,0.0,0.01,0.0,0.0,0.08,0.0,0.0,0.0,0.0,0.0,0.0,0.75,0.0,0.0,0.0,0.0,0.0,0.0,0.0,0.0,0.0,1123.0,5.15,170
9983,0.03,0.0,0.05,0.0,0.0,0.0,0.07,0.0,0.0,0.0,0.0,0.0,0.0,0.0,0.0,0.0,0.01,0.0,0.0,0.01,0.0,0.0,0.08,0.0,0.0,0.0,0.0,0.0,0.0,0.75,0.0,0.0,0.0,0.0,0.0,0.0,0.0,0.0,0.0,1173.0,4.55,170
9984,0.03,0.0,0.05,0.0,0.0,0.0,0.07,0.0,0.0,0.0,0.0,0.0,0.0,0.0,0.0,0.0,0.01,0.0,0.0,0.01,0.0,0.0,0.08,0.0,0.0,0.0,0.0,0.0,0.0,0.75,0.0,0.0,0.0,0.0,0.0,0.0,0.0,0.0,0.0,1223.0,4.05,170
9985,0.03,0.0,0.05,0.0,0.0,0.0,0.07,0.0,0.0,0.0,0.0,0.0,0.0,0.0,0.0,0.0,0.01,0.0,0.0,0.01,0.0,0.0,0.08,0.0,0.0,0.0,0.0,0.0,0.0,0.75,0.0,0.0,0.0,0.0,0.0,0.0,0.0,0.0,0.0,1273.0,3.65,170
9986,0.03,0.0,0.05,0.0,0.0,0.0,0.07,0.0,0.0,0.0,0.0,0.0,0.0,0.0,0.0,0.0,0.01,0.0,0.0,0.01,0.0,0.0,0.08,0.0,0.0,0.0,0.0,0.0,0.0,0.75,0.0,0.0,0.0,0.0,0.0,0.0,0.0,0.0,0.0,1323.0,3.3,170
9987,0.03,0.0,0.05,0.0,0.0,0.0,0.07,0.0,0.0,0.0,0.0,0.0,0.0,0.0,0.0,0.0,0.01,0.0,0.0,0.01,0.0,0.0,0.08,0.0,0.0,0.0,0.0,0.0,0.0,0.75,0.0,0.0,0.0,0.0,0.0,0.0,0.0,0.0,0.0,1373.0,3.05,170
9988,0.03,0.0,0.05,0.0,0.0,0.0,0.07,0.0,0.0,0.0,0.0,0.0,0.0,0.0,0.0,0.0,0.01,0.0,0.0,0.01,0.0,0.0,0.08,0.0,0.0,0.0,0.0,0.0,0.0,0.75,0.0,0.0,0.0,0.0,0.0,0.0,0.0,0.0,0.0,1423.0,2.8,170
9989,0.03,0.0,0.05,0.0,0.0,0.0,0.07,0.0,0.0,0.0,0.0,0.0,0.0,0.0,0.0,0.0,0.01,0.0,0.0,0.01,0.0,0.0,0.08,0.0,0.0,0.0,0.0,0.0,0.0,0.75,0.0,0.0,0.0,0.0,0.0,0.0,0.0,0.0,0.0,1473.0,2.6,170
9990,0.03,0.0,0.05,0.0,0.0,0.0,0.07,0.0,0.0,0.0,0.0,0.0,0.0,0.0,0.0,0.0,0.01,0.0,0.0,0.01,0.0,0.0,0.08,0.0,0.0,0.0,0.0,0.0,0.0,0.75,0.0,0.0,0.0,0.0,0.0,0.0,0.0,0.0,0.0,1523.0,2.45,170
9991,0.03,0.0,0.05,0.0,0.0,0.0,0.07,0.0,0.0,0.0,0.0,0.0,0.0,0.0,0.0,0.0,0.01,0.0,0.0,0.01,0.0,0.0,0.08,0.0,0.0,0.0,0.0,0.0,0.0,0.75,0.0,0.0,0.0,0.0,0.0,0.0,0.0,0.0,0.0,1573.0,2.3,170
9992,0.03,0.0,0.05,0.0,0.0,0.0,0.07,0.0,0.0,0.0,0.0,0.0,0.0,0.0,0.0,0.0,0.01,0.0,0.0,0.01,0.0,0.0,0.08,0.0,0.0,0.0,0.0,0.0,0.0,0.75,0.0,0.0,0.0,0.0,0.0,0.0,0.0,0.0,0.0,1623.0,2.15,170
9993,0.03,0.0,0.05,0.0,0.0,0.0,0.07,0.0,0.0,0.0,0.0,0.0,0.0,0.0,0.0,0.0,0.01,0.0,0.0,0.01,0.0,0.0,0.08,0.0,0.0,0.0,0.0,0.0,0.0,0.75,0.0,0.0,0.0,0.0,0.0,0.0,0.0,0.0,0.0,1673.0,2.0,170
9994,0.03,0.0,0.05,0.0,0.0,0.0,0.07,0.0,0.0,0.0,0.0,0.0,0.0,0.0,0.0,0.0,0.01,0.0,0.0,0.01,0.0,0.0,0.08,0.0,0.0,0.0,0.0,0.0,0.0,0.75,0.0,0.0,0.0,0.0,0.0,0.0,0.0,0.0,0.0,1723.0,1.85,170
9995,0.04,0.0,0.1,0.01,0.0,0.0,0.01,0.0,0.0,0.0,0.0,0.0,0.0,0.0,0.0,0.0,0.01,0.0,0.0,0.0,0.0,0.0,0.07,0.0,0.0,0.0,0.0,0.0,0.0,0.77,0.0,0.0,0.0,0.0,0.0,0.0,0.0,0.0,0.0,873.0,11.15,171
9996,0.04,0.0,0.1,0.01,0.0,0.0,0.01,0.0,0.0,0.0,0.0,0.0,0.0,0.0,0.0,0.0,0.01,0.0,0.0,0.0,0.0,0.0,0.07,0.0,0.0,0.0,0.0,0.0,0.0,0.77,0.0,0.0,0.0,0.0,0.0,0.0,0.0,0.0,0.0,923.0,9.45,171
9997,0.04,0.0,0.1,0.01,0.0,0.0,0.01,0.0,0.0,0.0,0.0,0.0,0.0,0.0,0.0,0.0,0.01,0.0,0.0,0.0,0.0,0.0,0.07,0.0,0.0,0.0,0.0,0.0,0.0,0.77,0.0,0.0,0.0,0.0,0.0,0.0,0.0,0.0,0.0,973.0,8.07,171
9998,0.04,0.0,0.1,0.01,0.0,0.0,0.01,0.0,0.0,0.0,0.0,0.0,0.0,0.0,0.0,0.0,0.01,0.0,0.0,0.0,0.0,0.0,0.07,0.0,0.0,0.0,0.0,0.0,0.0,0.77,0.0,0.0,0.0,0.0,0.0,0.0,0.0,0.0,0.0,1023.0,6.85,171
9999,0.04,0.0,0.1,0.01,0.0,0.0,0.01,0.0,0.0,0.0,0.0,0.0,0.0,0.0,0.0,0.0,0.01,0.0,0.0,0.0,0.0,0.0,0.07,0.0,0.0,0.0,0.0,0.0,0.0,0.77,0.0,0.0,0.0,0.0,0.0,0.0,0.0,0.0,0.0,1073.0,5.95,171
10000,0.04,0.0,0.1,0.01,0.0,0.0,0.01,0.0,0.0,0.0,0.0,0.0,0.0,0.0,0.0,0.0,0.01,0.0,0.0,0.0,0.0,0.0,0.07,0.0,0.0,0.0,0.0,0.0,0.0,0.77,0.0,0.0,0.0,0.0,0.0,0.0,0.0,0.0,0.0,1123.0,5.2,171
10001,0.04,0.0,0.1,0.01,0.0,0.0,0.01,0.0,0.0,0.0,0.0,0.0,0.0,0.0,0.0,0.0,0.01,0.0,0.0,0.0,0.0,0.0,0.07,0.0,0.0,0.0,0.0,0.0,0.0,0.77,0.0,0.0,0.0,0.0,0.0,0.0,0.0,0.0,0.0,1173.0,4.6,171
10002,0.04,0.0,0.1,0.01,0.0,0.0,0.01,0.0,0.0,0.0,0.0,0.0,0.0,0.0,0.0,0.0,0.01,0.0,0.0,0.0,0.0,0.0,0.07,0.0,0.0,0.0,0.0,0.0,0.0,0.77,0.0,0.0,0.0,0.0,0.0,0.0,0.0,0.0,0.0,1223.0,4.1,171
10003,0.04,0.0,0.1,0.01,0.0,0.0,0.01,0.0,0.0,0.0,0.0,0.0,0.0,0.0,0.0,0.0,0.01,0.0,0.0,0.0,0.0,0.0,0.07,0.0,0.0,0.0,0.0,0.0,0.0,0.77,0.0,0.0,0.0,0.0,0.0,0.0,0.0,0.0,0.0,1273.0,3.75,171
10004,0.04,0.0,0.1,0.01,0.0,0.0,0.01,0.0,0.0,0.0,0.0,0.0,0.0,0.0,0.0,0.0,0.01,0.0,0.0,0.0,0.0,0.0,0.07,0.0,0.0,0.0,0.0,0.0,0.0,0.77,0.0,0.0,0.0,0.0,0.0,0.0,0.0,0.0,0.0,1323.0,3.4000000000000004,171
10005,0.04,0.0,0.1,0.01,0.0,0.0,0.01,0.0,0.0,0.0,0.0,0.0,0.0,0.0,0.0,0.0,0.01,0.0,0.0,0.0,0.0,0.0,0.07,0.0,0.0,0.0,0.0,0.0,0.0,0.77,0.0,0.0,0.0,0.0,0.0,0.0,0.0,0.0,0.0,1373.0,3.1,171
10006,0.04,0.0,0.1,0.01,0.0,0.0,0.01,0.0,0.0,0.0,0.0,0.0,0.0,0.0,0.0,0.0,0.01,0.0,0.0,0.0,0.0,0.0,0.07,0.0,0.0,0.0,0.0,0.0,0.0,0.77,0.0,0.0,0.0,0.0,0.0,0.0,0.0,0.0,0.0,1423.0,2.85,171
10007,0.04,0.0,0.1,0.01,0.0,0.0,0.01,0.0,0.0,0.0,0.0,0.0,0.0,0.0,0.0,0.0,0.01,0.0,0.0,0.0,0.0,0.0,0.07,0.0,0.0,0.0,0.0,0.0,0.0,0.77,0.0,0.0,0.0,0.0,0.0,0.0,0.0,0.0,0.0,1473.0,2.6,171
10008,0.04,0.0,0.1,0.01,0.0,0.0,0.01,0.0,0.0,0.0,0.0,0.0,0.0,0.0,0.0,0.0,0.01,0.0,0.0,0.0,0.0,0.0,0.07,0.0,0.0,0.0,0.0,0.0,0.0,0.77,0.0,0.0,0.0,0.0,0.0,0.0,0.0,0.0,0.0,1523.0,2.4,171
10009,0.04,0.0,0.1,0.01,0.0,0.0,0.01,0.0,0.0,0.0,0.0,0.0,0.0,0.0,0.0,0.0,0.01,0.0,0.0,0.0,0.0,0.0,0.07,0.0,0.0,0.0,0.0,0.0,0.0,0.77,0.0,0.0,0.0,0.0,0.0,0.0,0.0,0.0,0.0,1573.0,2.25,171
10010,0.04,0.0,0.1,0.01,0.0,0.0,0.01,0.0,0.0,0.0,0.0,0.0,0.0,0.0,0.0,0.0,0.01,0.0,0.0,0.0,0.0,0.0,0.07,0.0,0.0,0.0,0.0,0.0,0.0,0.77,0.0,0.0,0.0,0.0,0.0,0.0,0.0,0.0,0.0,1623.0,2.1,171
10011,0.04,0.0,0.1,0.01,0.0,0.0,0.01,0.0,0.0,0.0,0.0,0.0,0.0,0.0,0.0,0.0,0.01,0.0,0.0,0.0,0.0,0.0,0.07,0.0,0.0,0.0,0.0,0.0,0.0,0.77,0.0,0.0,0.0,0.0,0.0,0.0,0.0,0.0,0.0,1673.0,2.0,171
10012,0.04,0.0,0.1,0.01,0.0,0.0,0.01,0.0,0.0,0.0,0.0,0.0,0.0,0.0,0.0,0.0,0.01,0.0,0.0,0.0,0.0,0.0,0.07,0.0,0.0,0.0,0.0,0.0,0.0,0.77,0.0,0.0,0.0,0.0,0.0,0.0,0.0,0.0,0.0,1723.0,1.95,171
10037,0.01,0.0,0.11,0.0,0.0,0.0,0.0,0.0,0.0,0.0,0.0,0.0,0.0,0.0,0.0,0.0,0.01,0.0,0.0,0.0,0.0,0.0,0.04,0.0,0.0,0.0,0.0,0.0,0.0,0.83,0.0,0.0,0.0,0.0,0.0,0.0,0.0,0.0,0.0,1893.0,1.5,172
10038,0.01,0.0,0.11,0.0,0.0,0.0,0.0,0.0,0.0,0.0,0.0,0.0,0.0,0.0,0.0,0.0,0.01,0.0,0.0,0.0,0.0,0.0,0.04,0.0,0.0,0.0,0.0,0.0,0.0,0.83,0.0,0.0,0.0,0.0,0.0,0.0,0.0,0.0,0.0,1468.0,3.5,172
32594,0.01,0.0,0.11,0.0,0.0,0.0,0.0,0.0,0.0,0.0,0.0,0.0,0.0,0.0,0.0,0.0,0.01,0.0,0.0,0.0,0.0,0.0,0.04,0.0,0.0,0.0,0.0,0.0,0.0,0.83,0.0,0.0,0.0,0.0,0.0,0.0,0.0,0.0,0.0,898.0,10.02,172
32595,0.01,0.0,0.11,0.0,0.0,0.0,0.0,0.0,0.0,0.0,0.0,0.0,0.0,0.0,0.0,0.0,0.01,0.0,0.0,0.0,0.0,0.0,0.04,0.0,0.0,0.0,0.0,0.0,0.0,0.83,0.0,0.0,0.0,0.0,0.0,0.0,0.0,0.0,0.0,994.0,7.96,172
