Repository: R3sten/glass_dynamics

# GlassDynamics: Ridge Regression for Glass Viscosity Prediction

## Bachelor's thesis in physics

### Università degli Studi di Trieste

The main goal of this project is to develop a reliable and interpretable predictive model for glass viscosity, moving beyond "black-box" machine learning to provide physically meaningful insights for materials science applications.


This repository implements a workflow that bridges the gap between empirical models and modern data science techniques.

File: data/viscosity_raw_data.csv (part 29 of 81)
,Al2O3,As2O3,B2O3,BaO,BeO,Bi2O3,CaO,CdO,CoO,Cs2O,CuO,Fe2O3,FeO,Ga2O3,GeO2,HfO2,K2O,La2O3,Li2O,MgO,MnO,MoO3,Na2O,Nb2O5,NiO,P2O5,PbO,Rb2O,Sb2O3,SiO2,SrO,Ta2O5,TeO2,TiO2,Tl2O,WO3,Y2O3,ZnO,ZrO2,T,log_visc,ID
32596,0.01,0.0,0.11,0.0,0.0,0.0,0.0,0.0,0.0,0.0,0.0,0.0,0.0,0.0,0.0,0.0,0.01,0.0,0.0,0.0,0.0,0.0,0.04,0.0,0.0,0.0,0.0,0.0,0.0,0.83,0.0,0.0,0.0,0.0,0.0,0.0,0.0,0.0,0.0,1083.0,6.76,172
32597,0.01,0.0,0.11,0.0,0.0,0.0,0.0,0.0,0.0,0.0,0.0,0.0,0.0,0.0,0.0,0.0,0.01,0.0,0.0,0.0,0.0,0.0,0.04,0.0,0.0,0.0,0.0,0.0,0.0,0.83,0.0,0.0,0.0,0.0,0.0,0.0,0.0,0.0,0.0,1346.0,3.96,172
32598,0.01,0.0,0.11,0.0,0.0,0.0,0.0,0.0,0.0,0.0,0.0,0.0,0.0,0.0,0.0,0.0,0.01,0.0,0.0,0.0,0.0,0.0,0.04,0.0,0.0,0.0,0.0,0.0,0.0,0.83,0.0,0.0,0.0,0.0,0.0,0.0,0.0,0.0,0.0,1476.0,2.97,172
32599,0.01,0.0,0.11,0.0,0.0,0.0,0.0,0.0,0.0,0.0,0.0,0.0,0.0,0.0,0.0,0.0,0.01,0.0,0.0,0.0,0.0,0.0,0.04,0.0,0.0,0.0,0.0,0.0,0.0,0.83,0.0,0.0,0.0,0.0,0.0,0.0,0.0,0.0,0.0,1676.0,2.04,172
32600,0.01,0.0,0.11,0.0,0.0,0.0,0.0,0.0,0.0,0.0,0.0,0.0,0.0,0.0,0.0,0.0,0.01,0.0,0.0,0.0,0.0,0.0,0.04,0.0,0.0,0.0,0.0,0.0,0.0,0.83,0.0,0.0,0.0,0.0,0.0,0.0,0.0,0.0,0.0,888.0,10.0,172
32601,0.01,0.0,0.11,0.0,0.0,0.0,0.0,0.0,0.0,0.0,0.0,0.0,0.0,0.0,0.0,0.0,0.01,0.0,0.0,0.0,0.0,0.0,0.04,0.0,0.0,0.0,0.0,0.0,0.0,0.83,0.0,0.0,0.0,0.0,0.0,0.0,0.0,0.0,0.0,1093.0,6.65,172
44902,0.01,0.0,0.11,0.0,0.0,0.0,0.0,0.0,0.0,0.0,0.0,0.0,0.0,0.0,0.0,0.0,0.01,0.0,0.0,0.0,0.0,0.0,0.04,0.0,0.0,0.0,0.0,0.0,0.0,0.83,0.0,0.0,0.0,0.0,0.0,0.0,0.0,0.0,0.0,933.0,10.0,172
52908,0.01,0.0,0.11,0.0,0.0,0.0,0.0,0.0,0.0,0.0,0.0,0.0,0.0,0.0,0.0,0.0,0.01,0.0,0.0,0.0,0.0,0.0,0.04,0.0,0.0,0.0,0.0,0.0,0.0,0.83,0.0,0.0,0.0,0.0,0.0,0.0,0.0,0.0,0.0,878.0,10.8,172
52909,0.01,0.0,0.11,0.0,0.0,0.0,0.0,0.0,0.0,0.0,0.0,0.0,0.0,0.0,0.0,0.0,0.01,0.0,0.0,0.0,0.0,0.0,0.04,0.0,0.0,0.0,0.0,0.0,0.0,0.83,0.0,0.0,0.0,0.0,0.0,0.0,0.0,0.0,0.0,858.0,11.3,172
86875,0.01,0.0,0.11,0.0,0.0,0.0,0.0,0.0,0.0,0.0,0.0,0.0,0.0,0.0,0.0,0.0,0.01,0.0,0.0,0.0,0.0,0.0,0.04,0.0,0.0,0.0,0.0,0.0,0.0,0.83,0.0,0.0,0.0,0.0,0.0,0.0,0.0,0.0,0.0,873.0,11.36,172
86877,0.01,0.0,0.11,0.0,0.0,0.0,0.0,0.0,0.0,0.0,0.0,0.0,0.0,0.0,0.0,0.0,0.01,0.0,0.0,0.0,0.0,0.0,0.04,0.0,0.0,0.0,0.0,0.0,0.0,0.83,0.0,0.0,0.0,0.0,0.0,0.0,0.0,0.0,0.0,1073.0,5.77,172
86878,0.01,0.0,0.11,0.0,0.0,0.0,0.0,0.0,0.0,0.0,0.0,0.0,0.0,0.0,0.0,0.0,0.01,0.0,0.0,0.0,0.0,0.0,0.04,0.0,0.0,0.0,0.0,0.0,0.0,0.83,0.0,0.0,0.0,0.0,0.0,0.0,0.0,0.0,0.0,1273.0,4.8,172
86879,0.01,0.0,0.11,0.0,0.0,0.0,0.0,0.0,0.0,0.0,0.0,0.0,0.0,0.0,0.0,0.0,0.01,0.0,0.0,0.0,0.0,0.0,0.04,0.0,0.0,0.0,0.0,0.0,0.0,0.83,0.0,0.0,0.0,0.0,0.0,0.0,0.0,0.0,0.0,1373.0,4.04,172
86880,0.01,0.0,0.11,0.0,0.0,0.0,0.0,0.0,0.0,0.0,0.0,0.0,0.0,0.0,0.0,0.0,0.01,0.0,0.0,0.0,0.0,0.0,0.04,0.0,0.0,0.0,0.0,0.0,0.0,0.83,0.0,0.0,0.0,0.0,0.0,0.0,0.0,0.0,0.0,1473.0,3.42,172
86881,0.01,0.0,0.11,0.0,0.0,0.0,0.0,0.0,0.0,0.0,0.0,0.0,0.0,0.0,0.0,0.0,0.01,0.0,0.0,0.0,0.0,0.0,0.04,0.0,0.0,0.0,0.0,0.0,0.0,0.83,0.0,0.0,0.0,0.0,0.0,0.0,0.0,0.0,0.0,1573.0,2.92,172
86882,0.01,0.0,0.11,0.0,0.0,0.0,0.0,0.0,0.0,0.0,0.0,0.0,0.0,0.0,0.0,0.0,0.01,0.0,0.0,0.0,0.0,0.0,0.04,0.0,0.0,0.0,0.0,0.0,0.0,0.83,0.0,0.0,0.0,0.0,0.0,0.0,0.0,0.0,0.0,1673.0,2.49,172
86883,0.01,0.0,0.11,0.0,0.0,0.0,0.0,0.0,0.0,0.0,0.0,0.0,0.0,0.0,0.0,0.0,0.01,0.0,0.0,0.0,0.0,0.0,0.04,0.0,0.0,0.0,0.0,0.0,0.0,0.83,0.0,0.0,0.0,0.0,0.0,0.0,0.0,0.0,0.0,1773.0,2.13,172
86884,0.01,0.0,0.11,0.0,0.0,0.0,0.0,0.0,0.0,0.0,0.0,0.0,0.0,0.0,0.0,0.0,0.01,0.0,0.0,0.0,0.0,0.0,0.04,0.0,0.0,0.0,0.0,0.0,0.0,0.83,0.0,0.0,0.0,0.0,0.0,0.0,0.0,0.0,0.0,1873.0,1.82,172
86885,0.01,0.0,0.11,0.0,0.0,0.0,0.0,0.0,0.0,0.0,0.0,0.0,0.0,0.0,0.0,0.0,0.01,0.0,0.0,0.0,0.0,0.0,0.04,0.0,0.0,0.0,0.0,0.0,0.0,0.83,0.0,0.0,0.0,0.0,0.0,0.0,0.0,0.0,0.0,821.0,12.0,172
86886,0.01,0.0,0.11,0.0,0.0,0.0,0.0,0.0,0.0,0.0,0.0,0.0,0.0,0.0,0.0,0.0,0.01,0.0,0.0,0.0,0.0,0.0,0.04,0.0,0.0,0.0,0.0,0.0,0.0,0.83,0.0,0.0,0.0,0.0,0.0,0.0,0.0,0.0,0.0,1101.0,6.6,172
86887,0.01,0.0,0.11,0.0,0.0,0.0,0.0,0.0,0.0,0.0,0.0,0.0,0.0,0.0,0.0,0.0,0.01,0.0,0.0,0.0,0.0,0.0,0.04,0.0,0.0,0.0,0.0,0.0,0.0,0.83,0.0,0.0,0.0,0.0,0.0,0.0,0.0,0.0,0.0,1555.0,3.0,172
10075,0.16,0.0,0.36,0.14,0.0,0.0,0.0,0.0,0.0,0.0,0.0,0.0,0.0,0.0,0.0,0.0,0.0,0.0,0.0,0.0,0.0,0.0,0.0,0.0,0.0,0.0,0.0,0.0,0.0,0.34,0.0,0.0,0.0,0.0,0.0,0.0,0.0,0.0,0.0,868.0,11.0,173
10076,0.16,0.0,0.36,0.14,0.0,0.0,0.0,0.0,0.0,0.0,0.0,0.0,0.0,0.0,0.0,0.0,0.0,0.0,0.0,0.0,0.0,0.0,0.0,0.0,0.0,0.0,0.0,0.0,0.0,0.34,0.0,0.0,0.0,0.0,0.0,0.0,0.0,0.0,0.0,898.0,9.98,173
10077,0.16,0.0,0.36,0.14,0.0,0.0,0.0,0.0,0.0,0.0,0.0,0.0,0.0,0.0,0.0,0.0,0.0,0.0,0.0,0.0,0.0,0.0,0.0,0.0,0.0,0.0,0.0,0.0,0.0,0.34,0.0,0.0,0.0,0.0,0.0,0.0,0.0,0.0,0.0,924.0,9.0,173
10078,0.16,0.0,0.36,0.14,0.0,0.0,0.0,0.0,0.0,0.0,0.0,0.0,0.0,0.0,0.0,0.0,0.0,0.0,0.0,0.0,0.0,0.0,0.0,0.0,0.0,0.0,0.0,0.0,0.0,0.34,0.0,0.0,0.0,0.0,0.0,0.0,0.0,0.0,0.0,950.0,8.01,173
10079,0.16,0.0,0.36,0.14,0.0,0.0,0.0,0.0,0.0,0.0,0.0,0.0,0.0,0.0,0.0,0.0,0.0,0.0,0.0,0.0,0.0,0.0,0.0,0.0,0.0,0.0,0.0,0.0,0.0,0.34,0.0,0.0,0.0,0.0,0.0,0.0,0.0,0.0,0.0,986.0,6.96,173
10080,0.16,0.0,0.36,0.14,0.0,0.0,0.0,0.0,0.0,0.0,0.0,0.0,0.0,0.0,0.0,0.0,0.0,0.0,0.0,0.0,0.0,0.0,0.0,0.0,0.0,0.0,0.0,0.0,0.0,0.34,0.0,0.0,0.0,0.0,0.0,0.0,0.0,0.0,0.0,1225.0,2.78,173
10081,0.16,0.0,0.36,0.14,0.0,0.0,0.0,0.0,0.0,0.0,0.0,0.0,0.0,0.0,0.0,0.0,0.0,0.0,0.0,0.0,0.0,0.0,0.0,0.0,0.0,0.0,0.0,0.0,0.0,0.34,0.0,0.0,0.0,0.0,0.0,0.0,0.0,0.0,0.0,1263.0,2.1,173
10082,0.16,0.0,0.36,0.14,0.0,0.0,0.0,0.0,0.0,0.0,0.0,0.0,0.0,0.0,0.0,0.0,0.0,0.0,0.0,0.0,0.0,0.0,0.0,0.0,0.0,0.0,0.0,0.0,0.0,0.34,0.0,0.0,0.0,0.0,0.0,0.0,0.0,0.0,0.0,1314.0,1.7599999999999998,173
10083,0.16,0.0,0.36,0.14,0.0,0.0,0.0,0.0,0.0,0.0,0.0,0.0,0.0,0.0,0.0,0.0,0.0,0.0,0.0,0.0,0.0,0.0,0.0,0.0,0.0,0.0,0.0,0.0,0.0,0.34,0.0,0.0,0.0,0.0,0.0,0.0,0.0,0.0,0.0,1374.0,1.4500000000000002,173
10084,0.16,0.0,0.36,0.14,0.0,0.0,0.0,0.0,0.0,0.0,0.0,0.0,0.0,0.0,0.0,0.0,0.0,0.0,0.0,0.0,0.0,0.0,0.0,0.0,0.0,0.0,0.0,0.0,0.0,0.34,0.0,0.0,0.0,0.0,0.0,0.0,0.0,0.0,0.0,1422.0,1.2799999999999998,173
10085,0.16,0.0,0.36,0.14,0.0,0.0,0.0,0.0,0.0,0.0,0.0,0.0,0.0,0.0,0.0,0.0,0.0,0.0,0.0,0.0,0.0,0.0,0.0,0.0,0.0,0.0,0.0,0.0,0.0,0.34,0.0,0.0,0.0,0.0,0.0,0.0,0.0,0.0,0.0,1479.0,0.98,173
10086,0.16,0.0,0.36,0.14,0.0,0.0,0.0,0.0,0.0,0.0,0.0,0.0,0.0,0.0,0.0,0.0,0.0,0.0,0.0,0.0,0.0,0.0,0.0,0.0,0.0,0.0,0.0,0.0,0.0,0.34,0.0,0.0,0.0,0.0,0.0,0.0,0.0,0.0,0.0,1522.0,0.6699999999999999,173
10087,0.16,0.0,0.36,0.14,0.0,0.0,0.0,0.0,0.0,0.0,0.0,0.0,0.0,0.0,0.0,0.0,0.0,0.0,0.0,0.0,0.0,0.0,0.0,0.0,0.0,0.0,0.0,0.0,0.0,0.34,0.0,0.0,0.0,0.0,0.0,0.0,0.0,0.0,0.0,1570.0,0.6499999999999999,173
32632,0.16,0.0,0.36,0.14,0.0,0.0,0.0,0.0,0.0,0.0,0.0,0.0,0.0,0.0,0.0,0.0,0.0,0.0,0.0,0.0,0.0,0.0,0.0,0.0,0.0,0.0,0.0,0.0,0.0,0.34,0.0,0.0,0.0,0.0,0.0,0.0,0.0,0.0,0.0,893.0,10.0,173
10088,0.16,0.0,0.36,0.0,0.0,0.0,0.08,0.0,0.0,0.0,0.0,0.0,0.0,0.0,0.0,0.0,0.0,0.0,0.0,0.25,0.0,0.0,0.0,0.0,0.0,0.07,0.0,0.0,0.0,0.08,0.0,0.0,0.0,0.0,0.0,0.0,0.0,0.0,0.0,917.0,11.05,174
10089,0.16,0.0,0.36,0.0,0.0,0.0,0.08,0.0,0.0,0.0,0.0,0.0,0.0,0.0,0.0,0.0,0.0,0.0,0.0,0.25,0.0,0.0,0.0,0.0,0.0,0.07,0.0,0.0,0.0,0.08,0.0,0.0,0.0,0.0,0.0,0.0,0.0,0.0,0.0,929.0,10.0,174
10090,0.16,0.0,0.36,0.0,0.0,0.0,0.08,0.0,0.0,0.0,0.0,0.0,0.0,0.0,0.0,0.0,0.0,0.0,0.0,0.25,0.0,0.0,0.0,0.0,0.0,0.07,0.0,0.0,0.0,0.08,0.0,0.0,0.0,0.0,0.0,0.0,0.0,0.0,0.0,951.0,8.96,174
10091,0.16,0.0,0.36,0.0,0.0,0.0,0.08,0.0,0.0,0.0,0.0,0.0,0.0,0.0,0.0,0.0,0.0,0.0,0.0,0.25,0.0,0.0,0.0,0.0,0.0,0.07,0.0,0.0,0.0,0.08,0.0,0.0,0.0,0.0,0.0,0.0,0.0,0.0,0.0,986.0,7.99,174
10092,0.16,0.0,0.36,0.0,0.0,0.0,0.08,0.0,0.0,0.0,0.0,0.0,0.0,0.0,0.0,0.0,0.0,0.0,0.0,0.25,0.0,0.0,0.0,0.0,0.0,0.07,0.0,0.0,0.0,0.08,0.0,0.0,0.0,0.0,0.0,0.0,0.0,0.0,0.0,1004.0,7.01,174
10093,0.16,0.0,0.36,0.0,0.0,0.0,0.08,0.0,0.0,0.0,0.0,0.0,0.0,0.0,0.0,0.0,0.0,0.0,0.0,0.25,0.0,0.0,0.0,0.0,0.0,0.07,0.0,0.0,0.0,0.08,0.0,0.0,0.0,0.0,0.0,0.0,0.0,0.0,0.0,1186.0,2.1,174
10094,0.16,0.0,0.36,0.0,0.0,0.0,0.08,0.0,0.0,0.0,0.0,0.0,0.0,0.0,0.0,0.0,0.0,0.0,0.0,0.25,0.0,0.0,0.0,0.0,0.0,0.07,0.0,0.0,0.0,0.08,0.0,0.0,0.0,0.0,0.0,0.0,0.0,0.0,0.0,1211.0,1.73,174
10095,0.16,0.0,0.36,0.0,0.0,0.0,0.08,0.0,0.0,0.0,0.0,0.0,0.0,0.0,0.0,0.0,0.0,0.0,0.0,0.25,0.0,0.0,0.0,0.0,0.0,0.07,0.0,0.0,0.0,0.08,0.0,0.0,0.0,0.0,0.0,0.0,0.0,0.0,0.0,1227.0,1.4300000000000002,174
10096,0.16,0.0,0.36,0.0,0.0,0.0,0.08,0.0,0.0,0.0,0.0,0.0,0.0,0.0,0.0,0.0,0.0,0.0,0.0,0.25,0.0,0.0,0.0,0.0,0.0,0.07,0.0,0.0,0.0,0.08,0.0,0.0,0.0,0.0,0.0,0.0,0.0,0.0,0.0,1244.0,1.15,174
10097,0.16,0.0,0.36,0.0,0.0,0.0,0.08,0.0,0.0,0.0,0.0,0.0,0.0,0.0,0.0,0.0,0.0,0.0,0.0,0.25,0.0,0.0,0.0,0.0,0.0,0.07,0.0,0.0,0.0,0.08,0.0,0.0,0.0,0.0,0.0,0.0,0.0,0.0,0.0,1276.0,0.8600000000000001,174
10098,0.16,0.0,0.36,0.0,0.0,0.0,0.08,0.0,0.0,0.0,0.0,0.0,0.0,0.0,0.0,0.0,0.0,0.0,0.0,0.25,0.0,0.0,0.0,0.0,0.0,0.07,0.0,0.0,0.0,0.08,0.0,0.0,0.0,0.0,0.0,0.0,0.0,0.0,0.0,1333.0,0.5,174
10099,0.16,0.0,0.36,0.0,0.0,0.0,0.08,0.0,0.0,0.0,0.0,0.0,0.0,0.0,0.0,0.0,0.0,0.0,0.0,0.25,0.0,0.0,0.0,0.0,0.0,0.07,0.0,0.0,0.0,0.08,0.0,0.0,0.0,0.0,0.0,0.0,0.0,0.0,0.0,1395.0,0.3200000000000001,174
10244,0.13,0.0,0.01,0.0,0.0,0.0,0.0,0.0,0.0,0.0,0.0,0.0,0.0,0.0,0.0,0.0,0.0,0.0,0.0,0.3,0.0,0.0,0.0,0.0,0.0,0.01,0.0,0.0,0.0,0.55,0.0,0.0,0.0,0.0,0.0,0.0,0.0,0.0,0.0,1161.0,7.984999999999999,175
10245,0.13,0.0,0.01,0.0,0.0,0.0,0.0,0.0,0.0,0.0,0.0,0.0,0.0,0.0,0.0,0.0,0.0,0.0,0.0,0.3,0.0,0.0,0.0,0.0,0.0,0.01,0.0,0.0,0.0,0.55,0.0,0.0,0.0,0.0,0.0,0.0,0.0,0.0,0.0,1173.0,7.49,175
10246,0.13,0.0,0.01,0.0,0.0,0.0,0.0,0.0,0.0,0.0,0.0,0.0,0.0,0.0,0.0,0.0,0.0,0.0,0.0,0.3,0.0,0.0,0.0,0.0,0.0,0.01,0.0,0.0,0.0,0.55,0.0,0.0,0.0,0.0,0.0,0.0,0.0,0.0,0.0,1184.0,7.2799999999999985,175
10247,0.13,0.0,0.01,0.0,0.0,0.0,0.0,0.0,0.0,0.0,0.0,0.0,0.0,0.0,0.0,0.0,0.0,0.0,0.0,0.3,0.0,0.0,0.0,0.0,0.0,0.01,0.0,0.0,0.0,0.55,0.0,0.0,0.0,0.0,0.0,0.0,0.0,0.0,0.0,1200.0,6.84,175
10248,0.13,0.0,0.01,0.0,0.0,0.0,0.0,0.0,0.0,0.0,0.0,0.0,0.0,0.0,0.0,0.0,0.0,0.0,0.0,0.3,0.0,0.0,0.0,0.0,0.0,0.01,0.0,0.0,0.0,0.55,0.0,0.0,0.0,0.0,0.0,0.0,0.0,0.0,0.0,1208.0,6.73,175
10249,0.13,0.0,0.01,0.0,0.0,0.0,0.0,0.0,0.0,0.0,0.0,0.0,0.0,0.0,0.0,0.0,0.0,0.0,0.0,0.3,0.0,0.0,0.0,0.0,0.0,0.01,0.0,0.0,0.0,0.55,0.0,0.0,0.0,0.0,0.0,0.0,0.0,0.0,0.0,1256.0,5.72,175
10250,0.13,0.0,0.01,0.0,0.0,0.0,0.0,0.0,0.0,0.0,0.0,0.0,0.0,0.0,0.0,0.0,0.0,0.0,0.0,0.3,0.0,0.0,0.0,0.0,0.0,0.01,0.0,0.0,0.0,0.55,0.0,0.0,0.0,0.0,0.0,0.0,0.0,0.0,0.0,1309.0,4.83,175
10251,0.13,0.0,0.01,0.0,0.0,0.0,0.0,0.0,0.0,0.0,0.0,0.0,0.0,0.0,0.0,0.0,0.0,0.0,0.0,0.3,0.0,0.0,0.0,0.0,0.0,0.01,0.0,0.0,0.0,0.55,0.0,0.0,0.0,0.0,0.0,0.0,0.0,0.0,0.0,1363.0,3.79,175
10252,0.13,0.0,0.01,0.0,0.0,0.0,0.0,0.0,0.0,0.0,0.0,0.0,0.0,0.0,0.0,0.0,0.0,0.0,0.0,0.3,0.0,0.0,0.0,0.0,0.0,0.01,0.0,0.0,0.0,0.55,0.0,0.0,0.0,0.0,0.0,0.0,0.0,0.0,0.0,1415.0,2.69,175
10253,0.13,0.0,0.01,0.0,0.0,0.0,0.0,0.0,0.0,0.0,0.0,0.0,0.0,0.0,0.0,0.0,0.0,0.0,0.0,0.3,0.0,0.0,0.0,0.0,0.0,0.01,0.0,0.0,0.0,0.55,0.0,0.0,0.0,0.0,0.0,0.0,0.0,0.0,0.0,1469.0,1.89,175
10254,0.13,0.0,0.01,0.0,0.0,0.0,0.0,0.0,0.0,0.0,0.0,0.0,0.0,0.0,0.0,0.0,0.0,0.0,0.0,0.3,0.0,0.0,0.0,0.0,0.0,0.01,0.0,0.0,0.0,0.55,0.0,0.0,0.0,0.0,0.0,0.0,0.0,0.0,0.0,1521.0,2.37,175
10255,0.13,0.0,0.01,0.0,0.0,0.0,0.0,0.0,0.0,0.0,0.0,0.0,0.0,0.0,0.0,0.0,0.0,0.0,0.0,0.3,0.0,0.0,0.0,0.0,0.0,0.01,0.0,0.0,0.0,0.55,0.0,0.0,0.0,0.0,0.0,0.0,0.0,0.0,0.0,1553.0,1.0699999999999998,175
10256,0.13,0.0,0.01,0.0,0.0,0.0,0.0,0.0,0.0,0.0,0.0,0.0,0.0,0.0,0.0,0.0,0.0,0.0,0.0,0.3,0.0,0.0,0.0,0.0,0.0,0.01,0.0,0.0,0.0,0.55,0.0,0.0,0.0,0.0,0.0,0.0,0.0,0.0,0.0,1573.0,0.8999999999999999,175
10257,0.13,0.0,0.01,0.0,0.0,0.0,0.0,0.0,0.0,0.0,0.0,0.0,0.0,0.0,0.0,0.0,0.0,0.0,0.0,0.3,0.0,0.0,0.0,0.0,0.0,0.01,0.0,0.0,0.0,0.55,0.0,0.0,0.0,0.0,0.0,0.0,0.0,0.0,0.0,1625.0,0.6299999999999999,175
10258,0.13,0.0,0.01,0.0,0.0,0.0,0.0,0.0,0.0,0.0,0.0,0.0,0.0,0.0,0.0,0.0,0.0,0.0,0.0,0.3,0.0,0.0,0.0,0.0,0.0,0.01,0.0,0.0,0.0,0.55,0.0,0.0,0.0,0.0,0.0,0.0,0.0,0.0,0.0,1636.0,0.5900000000000001,175
61187,0.13,0.0,0.01,0.0,0.0,0.0,0.0,0.0,0.0,0.0,0.0,0.0,0.0,0.0,0.0,0.0,0.0,0.0,0.0,0.3,0.0,0.0,0.0,0.0,0.0,0.01,0.0,0.0,0.0,0.55,0.0,0.0,0.0,0.0,0.0,0.0,0.0,0.0,0.0,1123.0,9.25,175
61188,0.13,0.0,0.01,0.0,0.0,0.0,0.0,0.0,0.0,0.0,0.0,0.0,0.0,0.0,0.0,0.0,0.0,0.0,0.0,0.3,0.0,0.0,0.0,0.0,0.0,0.01,0.0,0.0,0.0,0.55,0.0,0.0,0.0,0.0,0.0,0.0,0.0,0.0,0.0,1133.0,9.0,175
61189,0.13,0.0,0.01,0.0,0.0,0.0,0.0,0.0,0.0,0.0,0.0,0.0,0.0,0.0,0.0,0.0,0.0,0.0,0.0,0.3,0.0,0.0,0.0,0.0,0.0,0.01,0.0,0.0,0.0,0.55,0.0,0.0,0.0,0.0,0.0,0.0,0.0,0.0,0.0,1178.0,7.6,175
61190,0.13,0.0,0.01,0.0,0.0,0.0,0.0,0.0,0.0,0.0,0.0,0.0,0.0,0.0,0.0,0.0,0.0,0.0,0.0,0.3,0.0,0.0,0.0,0.0,0.0,0.01,0.0,0.0,0.0,0.55,0.0,0.0,0.0,0.0,0.0,0.0,0.0,0.0,0.0,1193.0,7.4,175
10361,0.11,0.0,0.0,0.0,0.0,0.0,0.02,0.0,0.0,0.0,0.0,0.0,0.03,0.0,0.0,0.0,0.05,0.0,0.0,0.0,0.0,0.0,0.06,0.0,0.0,0.0,0.0,0.0,0.0,0.72,0.0,0.0,0.0,0.0,0.0,0.0,0.0,0.0,0.0,1769.0,2.5,176
10362,0.11,0.0,0.0,0.0,0.0,0.0,0.02,0.0,0.0,0.0,0.0,0.0,0.03,0.0,0.0,0.0,0.05,0.0,0.0,0.0,0.0,0.0,0.06,0.0,0.0,0.0,0.0,0.0,0.0,0.72,0.0,0.0,0.0,0.0,0.0,0.0,0.0,0.0,0.0,1744.0,2.62,176
10363,0.11,0.0,0.0,0.0,0.0,0.0,0.02,0.0,0.0,0.0,0.0,0.0,0.03,0.0,0.0,0.0,0.05,0.0,0.0,0.0,0.0,0.0,0.06,0.0,0.0,0.0,0.0,0.0,0.0,0.72,0.0,0.0,0.0,0.0,0.0,0.0,0.0,0.0,0.0,1719.0,2.75,176
10364,0.11,0.0,0.0,0.0,0.0,0.0,0.02,0.0,0.0,0.0,0.0,0.0,0.03,0.0,0.0,0.0,0.05,0.0,0.0,0.0,0.0,0.0,0.06,0.0,0.0,0.0,0.0,0.0,0.0,0.72,0.0,0.0,0.0,0.0,0.0,0.0,0.0,0.0,0.0,1695.0,2.89,176
10365,0.11,0.0,0.0,0.0,0.0,0.0,0.02,0.0,0.0,0.0,0.0,0.0,0.03,0.0,0.0,0.0,0.05,0.0,0.0,0.0,0.0,0.0,0.06,0.0,0.0,0.0,0.0,0.0,0.0,0.72,0.0,0.0,0.0,0.0,0.0,0.0,0.0,0.0,0.0,1670.0,3.03,176
10366,0.11,0.0,0.0,0.0,0.0,0.0,0.02,0.0,0.0,0.0,0.0,0.0,0.03,0.0,0.0,0.0,0.05,0.0,0.0,0.0,0.0,0.0,0.06,0.0,0.0,0.0,0.0,0.0,0.0,0.72,0.0,0.0,0.0,0.0,0.0,0.0,0.0,0.0,0.0,1646.0,3.18,176
10367,0.11,0.0,0.0,0.0,0.0,0.0,0.02,0.0,0.0,0.0,0.0,0.0,0.03,0.0,0.0,0.0,0.05,0.0,0.0,0.0,0.0,0.0,0.06,0.0,0.0,0.0,0.0,0.0,0.0,0.72,0.0,0.0,0.0,0.0,0.0,0.0,0.0,0.0,0.0,1621.0,3.33,176
10368,0.11,0.0,0.0,0.0,0.0,0.0,0.02,0.0,0.0,0.0,0.0,0.0,0.03,0.0,0.0,0.0,0.05,0.0,0.0,0.0,0.0,0.0,0.06,0.0,0.0,0.0,0.0,0.0,0.0,0.72,0.0,0.0,0.0,0.0,0.0,0.0,0.0,0.0,0.0,1596.0,3.49,176
10369,0.11,0.0,0.0,0.0,0.0,0.0,0.02,0.0,0.0,0.0,0.0,0.0,0.03,0.0,0.0,0.0,0.05,0.0,0.0,0.0,0.0,0.0,0.06,0.0,0.0,0.0,0.0,0.0,0.0,0.72,0.0,0.0,0.0,0.0,0.0,0.0,0.0,0.0,0.0,1572.0,3.65,176
10370,0.11,0.0,0.0,0.0,0.0,0.0,0.02,0.0,0.0,0.0,0.0,0.0,0.03,0.0,0.0,0.0,0.05,0.0,0.0,0.0,0.0,0.0,0.06,0.0,0.0,0.0,0.0,0.0,0.0,0.72,0.0,0.0,0.0,0.0,0.0,0.0,0.0,0.0,0.0,1547.0,3.82,176
10371,0.11,0.0,0.0,0.0,0.0,0.0,0.02,0.0,0.0,0.0,0.0,0.0,0.03,0.0,0.0,0.0,0.05,0.0,0.0,0.0,0.0,0.0,0.06,0.0,0.0,0.0,0.0,0.0,0.0,0.72,0.0,0.0,0.0,0.0,0.0,0.0,0.0,0.0,0.0,1523.0,3.97,176
10372,0.11,0.0,0.0,0.0,0.0,0.0,0.02,0.0,0.0,0.0,0.0,0.0,0.03,0.0,0.0,0.0,0.05,0.0,0.0,0.0,0.0,0.0,0.06,0.0,0.0,0.0,0.0,0.0,0.0,0.72,0.0,0.0,0.0,0.0,0.0,0.0,0.0,0.0,0.0,1498.0,4.17,176
10373,0.11,0.0,0.0,0.0,0.0,0.0,0.02,0.0,0.0,0.0,0.0,0.0,0.03,0.0,0.0,0.0,0.05,0.0,0.0,0.0,0.0,0.0,0.06,0.0,0.0,0.0,0.0,0.0,0.0,0.72,0.0,0.0,0.0,0.0,0.0,0.0,0.0,0.0,0.0,1473.0,4.36,176
10374,0.11,0.0,0.0,0.0,0.0,0.0,0.02,0.0,0.0,0.0,0.0,0.0,0.03,0.0,0.0,0.0,0.05,0.0,0.0,0.0,0.0,0.0,0.06,0.0,0.0,0.0,0.0,0.0,0.0,0.72,0.0,0.0,0.0,0.0,0.0,0.0,0.0,0.0,0.0,1449.0,4.55,176
10375,0.11,0.0,0.0,0.0,0.0,0.0,0.02,0.0,0.0,0.0,0.0,0.0,0.03,0.0,0.0,0.0,0.05,0.0,0.0,0.0,0.0,0.0,0.06,0.0,0.0,0.0,0.0,0.0,0.0,0.72,0.0,0.0,0.0,0.0,0.0,0.0,0.0,0.0,0.0,959.0,11.08,176
10376,0.11,0.0,0.0,0.0,0.0,0.0,0.02,0.0,0.0,0.0,0.0,0.0,0.03,0.0,0.0,0.0,0.05,0.0,0.0,0.0,0.0,0.0,0.06,0.0,0.0,0.0,0.0,0.0,0.0,0.72,0.0,0.0,0.0,0.0,0.0,0.0,0.0,0.0,0.0,1017.0,10.43,176
10377,0.11,0.0,0.0,0.0,0.0,0.0,0.02,0.0,0.0,0.0,0.0,0.0,0.03,0.0,0.0,0.0,0.05,0.0,0.0,0.0,0.0,0.0,0.06,0.0,0.0,0.0,0.0,0.0,0.0,0.72,0.0,0.0,0.0,0.0,0.0,0.0,0.0,0.0,0.0,979.0,10.71,176
10378,0.11,0.0,0.0,0.0,0.0,0.0,0.02,0.0,0.0,0.0,0.0,0.0,0.03,0.0,0.0,0.0,0.05,0.0,0.0,0.0,0.0,0.0,0.06,0.0,0.0,0.0,0.0,0.0,0.0,0.72,0.0,0.0,0.0,0.0,0.0,0.0,0.0,0.0,0.0,1090.0,8.76,176
10379,0.11,0.0,0.0,0.0,0.0,0.0,0.02,0.0,0.0,0.0,0.0,0.0,0.03,0.0,0.0,0.0,0.05,0.0,0.0,0.0,0.0,0.0,0.06,0.0,0.0,0.0,0.0,0.0,0.0,0.72,0.0,0.0,0.0,0.0,0.0,0.0,0.0,0.0,0.0,1042.0,9.56,176
32796,0.11,0.0,0.0,0.0,0.0,0.0,0.02,0.0,0.0,0.0,0.0,0.0,0.03,0.0,0.0,0.0,0.05,0.0,0.0,0.0,0.0,0.0,0.06,0.0,0.0,0.0,0.0,0.0,0.0,0.72,0.0,0.0,0.0,0.0,0.0,0.0,0.0,0.0,0.0,969.0,11.32,176
32797,0.11,0.0,0.0,0.0,0.0,0.0,0.02,0.0,0.0,0.0,0.0,0.0,0.03,0.0,0.0,0.0,0.05,0.0,0.0,0.0,0.0,0.0,0.06,0.0,0.0,0.0,0.0,0.0,0.0,0.72,0.0,0.0,0.0,0.0,0.0,0.0,0.0,0.0,0.0,1030.0,10.71,176
32798,0.11,0.0,0.0,0.0,0.0,0.0,0.02,0.0,0.0,0.0,0.0,0.0,0.03,0.0,0.0,0.0,0.05,0.0,0.0,0.0,0.0,0.0,0.06,0.0,0.0,0.0,0.0,0.0,0.0,0.72,0.0,0.0,0.0,0.0,0.0,0.0,0.0,0.0,0.0,1068.0,10.36,176
10380,0.11,0.0,0.0,0.0,0.0,0.0,0.12,0.0,0.0,0.0,0.0,0.0,0.09,0.0,0.0,0.0,0.01,0.0,0.0,0.09,0.0,0.0,0.04,0.0,0.0,0.0,0.0,0.0,0.0,0.52,0.0,0.0,0.0,0.01,0.0,0.0,0.0,0.0,0.0,1818.0,0.18,177
10381,0.11,0.0,0.0,0.0,0.0,0.0,0.12,0.0,0.0,0.0,0.0,0.0,0.09,0.0,0.0,0.0,0.01,0.0,0.0,0.09,0.0,0.0,0.04,0.0,0.0,0.0,0.0,0.0,0.0,0.52,0.0,0.0,0.0,0.01,0.0,0.0,0.0,0.0,0.0,1793.0,0.26,177
10382,0.11,0.0,0.0,0.0,0.0,0.0,0.12,0.0,0.0,0.0,0.0,0.0,0.09,0.0,0.0,0.0,0.01,0.0,0.0,0.09,0.0,0.0,0.04,0.0,0.0,0.0,0.0,0.0,0.0,0.52,0.0,0.0,0.0,0.01,0.0,0.0,0.0,0.0,0.0,1769.0,0.34,177
10383,0.11,0.0,0.0,0.0,0.0,0.0,0.12,0.0,0.0,0.0,0.0,0.0,0.09,0.0,0.0,0.0,0.01,0.0,0.0,0.09,0.0,0.0,0.04,0.0,0.0,0.0,0.0,0.0,0.0,0.52,0.0,0.0,0.0,0.01,0.0,0.0,0.0,0.0,0.0,1744.0,0.43,177
10384,0.11,0.0,0.0,0.0,0.0,0.0,0.12,0.0,0.0,0.0,0.0,0.0,0.09,0.0,0.0,0.0,0.01,0.0,0.0,0.09,0.0,0.0,0.04,0.0,0.0,0.0,0.0,0.0,0.0,0.52,0.0,0.0,0.0,0.01,0.0,0.0,0.0,0.0,0.0,1719.0,0.52,177
10385,0.11,0.0,0.0,0.0,0.0,0.0,0.12,0.0,0.0,0.0,0.0,0.0,0.09,0.0,0.0,0.0,0.01,0.0,0.0,0.09,0.0,0.0,0.04,0.0,0.0,0.0,0.0,0.0,0.0,0.52,0.0,0.0,0.0,0.01,0.0,0.0,0.0,0.0,0.0,1695.0,0.62,177
10386,0.11,0.0,0.0,0.0,0.0,0.0,0.12,0.0,0.0,0.0,0.0,0.0,0.09,0.0,0.0,0.0,0.01,0.0,0.0,0.09,0.0,0.0,0.04,0.0,0.0,0.0,0.0,0.0,0.0,0.52,0.0,0.0,0.0,0.01,0.0,0.0,0.0,0.0,0.0,1670.0,0.72,177
10387,0.11,0.0,0.0,0.0,0.0,0.0,0.12,0.0,0.0,0.0,0.0,0.0,0.09,0.0,0.0,0.0,0.01,0.0,0.0,0.09,0.0,0.0,0.04,0.0,0.0,0.0,0.0,0.0,0.0,0.52,0.0,0.0,0.0,0.01,0.0,0.0,0.0,0.0,0.0,1005.0,10.23,177
10388,0.11,0.0,0.0,0.0,0.0,0.0,0.12,0.0,0.0,0.0,0.0,0.0,0.09,0.0,0.0,0.0,0.01,0.0,0.0,0.09,0.0,0.0,0.04,0.0,0.0,0.0,0.0,0.0,0.0,0.52,0.0,0.0,0.0,0.01,0.0,0.0,0.0,0.0,0.0,985.0,10.82,177
10389,0.11,0.0,0.0,0.0,0.0,0.0,0.12,0.0,0.0,0.0,0.0,0.0,0.09,0.0,0.0,0.0,0.01,0.0,0.0,0.09,0.0,0.0,0.04,0.0,0.0,0.0,0.0,0.0,0.0,0.52,0.0,0.0,0.0,0.01,0.0,0.0,0.0,0.0,0.0,989.0,10.7,177
10390,0.08,0.0,0.0,0.0,0.0,0.0,0.0,0.0,0.0,0.0,0.0,0.0,0.0,0.0,0.0,0.0,0.03,0.0,0.0,0.0,0.0,0.0,0.05,0.0,0.0,0.0,0.0,0.0,0.0,0.84,0.0,0.0,0.0,0.0,0.0,0.0,0.0,0.0,0.0,1916.0,3.24,178
10391,0.08,0.0,0.0,0.0,0.0,0.0,0.0,0.0,0.0,0.0,0.0,0.0,0.0,0.0,0.0,0.0,0.03,0.0,0.0,0.0,0.0,0.0,0.05,0.0,0.0,0.0,0.0,0.0,0.0,0.84,0.0,0.0,0.0,0.0,0.0,0.0,0.0,0.0,0.0,1867.0,3.58,178
10392,0.08,0.0,0.0,0.0,0.0,0.0,0.0,0.0,0.0,0.0,0.0,0.0,0.0,0.0,0.0,0.0,0.03,0.0,0.0,0.0,0.0,0.0,0.05,0.0,0.0,0.0,0.0,0.0,0.0,0.84,0.0,0.0,0.0,0.0,0.0,0.0,0.0,0.0,0.0,1818.0,3.81,178
10393,0.08,0.0,0.0,0.0,0.0,0.0,0.0,0.0,0.0,0.0,0.0,0.0,0.0,0.0,0.0,0.0,0.03,0.0,0.0,0.0,0.0,0.0,0.05,0.0,0.0,0.0,0.0,0.0,0.0,0.84,0.0,0.0,0.0,0.0,0.0,0.0,0.0,0.0,0.0,1768.0,4.15,178
10394,0.08,0.0,0.0,0.0,0.0,0.0,0.0,0.0,0.0,0.0,0.0,0.0,0.0,0.0,0.0,0.0,0.03,0.0,0.0,0.0,0.0,0.0,0.05,0.0,0.0,0.0,0.0,0.0,0.0,0.84,0.0,0.0,0.0,0.0,0.0,0.0,0.0,0.0,0.0,1719.0,4.53,178
10395,0.08,0.0,0.0,0.0,0.0,0.0,0.0,0.0,0.0,0.0,0.0,0.0,0.0,0.0,0.0,0.0,0.03,0.0,0.0,0.0,0.0,0.0,0.05,0.0,0.0,0.0,0.0,0.0,0.0,0.84,0.0,0.0,0.0,0.0,0.0,0.0,0.0,0.0,0.0,1670.0,4.9,178
10396,0.08,0.0,0.0,0.0,0.0,0.0,0.0,0.0,0.0,0.0,0.0,0.0,0.0,0.0,0.0,0.0,0.03,0.0,0.0,0.0,0.0,0.0,0.05,0.0,0.0,0.0,0.0,0.0,0.0,0.84,0.0,0.0,0.0,0.0,0.0,0.0,0.0,0.0,0.0,1155.0,11.02,178
10397,0.08,0.0,0.0,0.0,0.0,0.0,0.0,0.0,0.0,0.0,0.0,0.0,0.0,0.0,0.0,0.0,0.03,0.0,0.0,0.0,0.0,0.0,0.05,0.0,0.0,0.0,0.0,0.0,0.0,0.84,0.0,0.0,0.0,0.0,0.0,0.0,0.0,0.0,0.0,1178.0,10.63,178
10398,0.08,0.0,0.0,0.0,0.0,0.0,0.0,0.0,0.0,0.0,0.0,0.0,0.0,0.0,0.0,0.0,0.03,0.0,0.0,0.0,0.0,0.0,0.05,0.0,0.0,0.0,0.0,0.0,0.0,0.84,0.0,0.0,0.0,0.0,0.0,0.0,0.0,0.0,0.0,1199.0,10.28,178
10399,0.08,0.0,0.0,0.0,0.0,0.0,0.0,0.0,0.0,0.0,0.0,0.0,0.0,0.0,0.0,0.0,0.03,0.0,0.0,0.0,0.0,0.0,0.05,0.0,0.0,0.0,0.0,0.0,0.0,0.84,0.0,0.0,0.0,0.0,0.0,0.0,0.0,0.0,0.0,1212.0,10.16,178
10400,0.08,0.0,0.0,0.0,0.0,0.0,0.0,0.0,0.0,0.0,0.0,0.0,0.0,0.0,0.0,0.0,0.03,0.0,0.0,0.0,0.0,0.0,0.05,0.0,0.0,0.0,0.0,0.0,0.0,0.84,0.0,0.0,0.0,0.0,0.0,0.0,0.0,0.0,0.0,1453.0,6.79,178
30173,0.08,0.0,0.0,0.0,0.0,0.0,0.0,0.0,0.0,0.0,0.0,0.0,0.0,0.0,0.0,0.0,0.03,0.0,0.0,0.0,0.0,0.0,0.05,0.0,0.0,0.0,0.0,0.0,0.0,0.84,0.0,0.0,0.0,0.0,0.0,0.0,0.0,0.0,0.0,1817.0,3.81,178
10401,0.11,0.0,0.0,0.0,0.0,0.0,0.07,0.0,0.0,0.0,0.0,0.0,0.05,0.0,0.0,0.0,0.01,0.0,0.0,0.05,0.0,0.0,0.04,0.0,0.0,0.0,0.0,0.0,0.0,0.66,0.0,0.0,0.0,0.01,0.0,0.0,0.0,0.0,0.0,1818.0,2.02,179
10402,0.11,0.0,0.0,0.0,0.0,0.0,0.07,0.0,0.0,0.0,0.0,0.0,0.05,0.0,0.0,0.0,0.01,0.0,0.0,0.05,0.0,0.0,0.04,0.0,0.0,0.0,0.0,0.0,0.0,0.66,0.0,0.0,0.0,0.01,0.0,0.0,0.0,0.0,0.0,1768.0,2.24,179
10403,0.11,0.0,0.0,0.0,0.0,0.0,0.07,0.0,0.0,0.0,0.0,0.0,0.05,0.0,0.0,0.0,0.01,0.0,0.0,0.05,0.0,0.0,0.04,0.0,0.0,0.0,0.0,0.0,0.0,0.66,0.0,0.0,0.0,0.01,0.0,0.0,0.0,0.0,0.0,1719.0,2.47,179
10404,0.11,0.0,0.0,0.0,0.0,0.0,0.07,0.0,0.0,0.0,0.0,0.0,0.05,0.0,0.0,0.0,0.01,0.0,0.0,0.05,0.0,0.0,0.04,0.0,0.0,0.0,0.0,0.0,0.0,0.66,0.0,0.0,0.0,0.01,0.0,0.0,0.0,0.0,0.0,1670.0,2.69,179
10405,0.11,0.0,0.0,0.0,0.0,0.0,0.07,0.0,0.0,0.0,0.0,0.0,0.05,0.0,0.0,0.0,0.01,0.0,0.0,0.05,0.0,0.0,0.04,0.0,0.0,0.0,0.0,0.0,0.0,0.66,0.0,0.0,0.0,0.01,0.0,0.0,0.0,0.0,0.0,1037.0,10.17,179
10406,0.11,0.0,0.0,0.0,0.0,0.0,0.07,0.0,0.0,0.0,0.0,0.0,0.05,0.0,0.0,0.0,0.01,0.0,0.0,0.05,0.0,0.0,0.04,0.0,0.0,0.0,0.0,0.0,0.0,0.66,0.0,0.0,0.0,0.01,0.0,0.0,0.0,0.0,0.0,1026.0,10.4,179
10407,0.11,0.0,0.0,0.0,0.0,0.0,0.07,0.0,0.0,0.0,0.0,0.0,0.05,0.0,0.0,0.0,0.01,0.0,0.0,0.05,0.0,0.0,0.04,0.0,0.0,0.0,0.0,0.0,0.0,0.66,0.0,0.0,0.0,0.01,0.0,0.0,0.0,0.0,0.0,1012.0,10.75,179
10408,0.11,0.0,0.0,0.0,0.0,0.0,0.07,0.0,0.0,0.0,0.0,0.0,0.05,0.0,0.0,0.0,0.01,0.0,0.0,0.05,0.0,0.0,0.04,0.0,0.0,0.0,0.0,0.0,0.0,0.66,0.0,0.0,0.0,0.01,0.0,0.0,0.0,0.0,0.0,992.0,11.33,179
51086,0.11,0.0,0.0,0.0,0.0,0.0,0.07,0.0,0.0,0.0,0.0,0.0,0.05,0.0,0.0,0.0,0.01,0.0,0.0,0.05,0.0,0.0,0.04,0.0,0.0,0.0,0.0,0.0,0.0,0.66,0.0,0.0,0.0,0.01,0.0,0.0,0.0,0.0,0.0,962.0,11.85,179
51087,0.11,0.0,0.0,0.0,0.0,0.0,0.07,0.0,0.0,0.0,0.0,0.0,0.05,0.0,0.0,0.0,0.01,0.0,0.0,0.05,0.0,0.0,0.04,0.0,0.0,0.0,0.0,0.0,0.0,0.66,0.0,0.0,0.0,0.01,0.0,0.0,0.0,0.0,0.0,972.0,11.64,179
51088,0.11,0.0,0.0,0.0,0.0,0.0,0.07,0.0,0.0,0.0,0.0,0.0,0.05,0.0,0.0,0.0,0.01,0.0,0.0,0.05,0.0,0.0,0.04,0.0,0.0,0.0,0.0,0.0,0.0,0.66,0.0,0.0,0.0,0.01,0.0,0.0,0.0,0.0,0.0,981.0,11.33,179
51089,0.11,0.0,0.0,0.0,0.0,0.0,0.07,0.0,0.0,0.0,0.0,0.0,0.05,0.0,0.0,0.0,0.01,0.0,0.0,0.05,0.0,0.0,0.04,0.0,0.0,0.0,0.0,0.0,0.0,0.66,0.0,0.0,0.0,0.01,0.0,0.0,0.0,0.0,0.0,1867.0,1.33,179
11848,0.24,0.0,0.0,0.0,0.0,0.0,0.0,0.0,0.0,0.0,0.0,0.0,0.0,0.0,0.0,0.0,0.0,0.0,0.0,0.24,0.0,0.0,0.0,0.0,0.0,0.0,0.0,0.0,0.0,0.52,0.0,0.0,0.0,0.0,0.0,0.0,0.0,0.0,0.0,1723.0,0.8103282399098104,180
11849,0.24,0.0,0.0,0.0,0.0,0.0,0.0,0.0,0.0,0.0,0.0,0.0,0.0,0.0,0.0,0.0,0.0,0.0,0.0,0.24,0.0,0.0,0.0,0.0,0.0,0.0,0.0,0.0,0.0,0.52,0.0,0.0,0.0,0.0,0.0,0.0,0.0,0.0,0.0,1773.0,0.5250448070368452,180
11850,0.24,0.0,0.0,0.0,0.0,0.0,0.0,0.0,0.0,0.0,0.0,0.0,0.0,0.0,0.0,0.0,0.0,0.0,0.0,0.24,0.0,0.0,0.0,0.0,0.0,0.0,0.0,0.0,0.0,0.52,0.0,0.0,0.0,0.0,0.0,0.0,0.0,0.0,0.0,1823.0,0.4280790156711096,180
11851,0.24,0.0,0.0,0.0,0.0,0.0,0.0,0.0,0.0,0.0,0.0,0.0,0.0,0.0,0.0,0.0,0.0,0.0,0.0,0.24,0.0,0.0,0.0,0.0,0.0,0.0,0.0,0.0,0.0,0.52,0.0,0.0,0.0,0.0,0.0,0.0,0.0,0.0,0.0,1873.0,0.28921147861298635,180
11852,0.24,0.0,0.0,0.0,0.0,0.0,0.0,0.0,0.0,0.0,0.0,0.0,0.0,0.0,0.0,0.0,0.0,0.0,0.0,0.24,0.0,0.0,0.0,0.0,0.0,0.0,0.0,0.0,0.0,0.52,0.0,0.0,0.0,0.0,0.0,0.0,0.0,0.0,0.0,1923.0,0.2787536009528289,180
11853,0.24,0.0,0.0,0.0,0.0,0.0,0.0,0.0,0.0,0.0,0.0,0.0,0.0,0.0,0.0,0.0,0.0,0.0,0.0,0.24,0.0,0.0,0.0,0.0,0.0,0.0,0.0,0.0,0.0,0.52,0.0,0.0,0.0,0.0,0.0,0.0,0.0,0.0,0.0,1973.0,0.21748394421390627,180
52809,0.24,0.0,0.0,0.0,0.0,0.0,0.0,0.0,0.0,0.0,0.0,0.0,0.0,0.0,0.0,0.0,0.0,0.0,0.0,0.24,0.0,0.0,0.0,0.0,0.0,0.0,0.0,0.0,0.0,0.52,0.0,0.0,0.0,0.0,0.0,0.0,0.0,0.0,0.0,1798.0,0.515,180
52810,0.24,0.0,0.0,0.0,0.0,0.0,0.0,0.0,0.0,0.0,0.0,0.0,0.0,0.0,0.0,0.0,0.0,0.0,0.0,0.24,0.0,0.0,0.0,0.0,0.0,0.0,0.0,0.0,0.0,0.52,0.0,0.0,0.0,0.0,0.0,0.0,0.0,0.0,0.0,1147.0,9.57,180
52811,0.24,0.0,0.0,0.0,0.0,0.0,0.0,0.0,0.0,0.0,0.0,0.0,0.0,0.0,0.0,0.0,0.0,0.0,0.0,0.24,0.0,0.0,0.0,0.0,0.0,0.0,0.0,0.0,0.0,0.52,0.0,0.0,0.0,0.0,0.0,0.0,0.0,0.0,0.0,1136.0,9.91,180
52812,0.24,0.0,0.0,0.0,0.0,0.0,0.0,0.0,0.0,0.0,0.0,0.0,0.0,0.0,0.0,0.0,0.0,0.0,0.0,0.24,0.0,0.0,0.0,0.0,0.0,0.0,0.0,0.0,0.0,0.52,0.0,0.0,0.0,0.0,0.0,0.0,0.0,0.0,0.0,1121.0,10.48,180
52813,0.24,0.0,0.0,0.0,0.0,0.0,0.0,0.0,0.0,0.0,0.0,0.0,0.0,0.0,0.0,0.0,0.0,0.0,0.0,0.24,0.0,0.0,0.0,0.0,0.0,0.0,0.0,0.0,0.0,0.52,0.0,0.0,0.0,0.0,0.0,0.0,0.0,0.0,0.0,1110.0,10.87,180
52814,0.24,0.0,0.0,0.0,0.0,0.0,0.0,0.0,0.0,0.0,0.0,0.0,0.0,0.0,0.0,0.0,0.0,0.0,0.0,0.24,0.0,0.0,0.0,0.0,0.0,0.0,0.0,0.0,0.0,0.52,0.0,0.0,0.0,0.0,0.0,0.0,0.0,0.0,0.0,1100.0,11.28,180
12278,0.12,0.0,0.0,0.0,0.0,0.0,0.43,0.0,0.0,0.0,0.0,0.0,0.0,0.0,0.0,0.0,0.0,0.0,0.0,0.0,0.0,0.0,0.0,0.0,0.0,0.0,0.0,0.0,0.0,0.44,0.0,0.0,0.0,0.0,0.0,0.0,0.0,0.0,0.0,1823.0,-0.0969100130080564,181
12279,0.12,0.0,0.0,0.0,0.0,0.0,0.43,0.0,0.0,0.0,0.0,0.0,0.0,0.0,0.0,0.0,0.0,0.0,0.0,0.0,0.0,0.0,0.0,0.0,0.0,0.0,0.0,0.0,0.0,0.44,0.0,0.0,0.0,0.0,0.0,0.0,0.0,0.0,0.0,1773.0,0.07918124604762483,181
12280,0.12,0.0,0.0,0.0,0.0,0.0,0.43,0.0,0.0,0.0,0.0,0.0,0.0,0.0,0.0,0.0,0.0,0.0,0.0,0.0,0.0,0.0,0.0,0.0,0.0,0.0,0.0,0.0,0.0,0.44,0.0,0.0,0.0,0.0,0.0,0.0,0.0,0.0,0.0,1723.0,0.2552725051033061,181
12281,0.12,0.0,0.0,0.0,0.0,0.0,0.43,0.0,0.0,0.0,0.0,0.0,0.0,0.0,0.0,0.0,0.0,0.0,0.0,0.0,0.0,0.0,0.0,0.0,0.0,0.0,0.0,0.0,0.0,0.44,0.0,0.0,0.0,0.0,0.0,0.0,0.0,0.0,0.0,1673.0,0.380211241711606,181
12282,0.12,0.0,0.0,0.0,0.0,0.0,0.43,0.0,0.0,0.0,0.0,0.0,0.0,0.0,0.0,0.0,0.0,0.0,0.0,0.0,0.0,0.0,0.0,0.0,0.0,0.0,0.0,0.0,0.0,0.44,0.0,0.0,0.0,0.0,0.0,0.0,0.0,0.0,0.0,1623.0,0.5784259505350056,181
30112,0.12,0.0,0.0,0.0,0.0,0.0,0.43,0.0,0.0,0.0,0.0,0.0,0.0,0.0,0.0,0.0,0.0,0.0,0.0,0.0,0.0,0.0,0.0,0.0,0.0,0.0,0.0,0.0,0.0,0.44,0.0,0.0,0.0,0.0,0.0,0.0,0.0,0.0,0.0,1663.0,0.2479732663618066,181
30113,0.12,0.0,0.0,0.0,0.0,0.0,0.43,0.0,0.0,0.0,0.0,0.0,0.0,0.0,0.0,0.0,0.0,0.0,0.0,0.0,0.0,0.0,0.0,0.0,0.0,0.0,0.0,0.0,0.0,0.44,0.0,0.0,0.0,0.0,0.0,0.0,0.0,0.0,0.0,1605.0,0.6444385894678386,181
30815,0.12,0.0,0.0,0.0,0.0,0.0,0.43,0.0,0.0,0.0,0.0,0.0,0.0,0.0,0.0,0.0,0.0,0.0,0.0,0.0,0.0,0.0,0.0,0.0,0.0,0.0,0.0,0.0,0.0,0.44,0.0,0.0,0.0,0.0,0.0,0.0,0.0,0.0,0.0,1873.0,0.09691001300805646,181
45674,0.12,0.0,0.0,0.0,0.0,0.0,0.43,0.0,0.0,0.0,0.0,0.0,0.0,0.0,0.0,0.0,0.0,0.0,0.0,0.0,0.0,0.0,0.0,0.0,0.0,0.0,0.0,0.0,0.0,0.44,0.0,0.0,0.0,0.0,0.0,0.0,0.0,0.0,0.0,1997.0,-0.7003368074867562,181
45675,0.12,0.0,0.0,0.0,0.0,0.0,0.43,0.0,0.0,0.0,0.0,0.0,0.0,0.0,0.0,0.0,0.0,0.0,0.0,0.0,0.0,0.0,0.0,0.0,0.0,0.0,0.0,0.0,0.0,0.44,0.0,0.0,0.0,0.0,0.0,0.0,0.0,0.0,0.0,1984.0,-0.6959938626677237,181
45676,0.12,0.0,0.0,0.0,0.0,0.0,0.43,0.0,0.0,0.0,0.0,0.0,0.0,0.0,0.0,0.0,0.0,0.0,0.0,0.0,0.0,0.0,0.0,0.0,0.0,0.0,0.0,0.0,0.0,0.44,0.0,0.0,0.0,0.0,0.0,0.0,0.0,0.0,0.0,1954.0,-0.6395355800203011,181
45677,0.12,0.0,0.0,0.0,0.0,0.0,0.43,0.0,0.0,0.0,0.0,0.0,0.0,0.0,0.0,0.0,0.0,0.0,0.0,0.0,0.0,0.0,0.0,0.0,0.0,0.0,0.0,0.0,0.0,0.44,0.0,0.0,0.0,0.0,0.0,0.0,0.0,0.0,0.0,1925.0,-0.5657055180967482,181
45678,0.12,0.0,0.0,0.0,0.0,0.0,0.43,0.0,0.0,0.0,0.0,0.0,0.0,0.0,0.0,0.0,0.0,0.0,0.0,0.0,0.0,0.0,0.0,0.0,0.0,0.0,0.0,0.0,0.0,0.44,0.0,0.0,0.0,0.0,0.0,0.0,0.0,0.0,0.0,1894.0,-0.5135901802683579,181
45679,0.12,0.0,0.0,0.0,0.0,0.0,0.43,0.0,0.0,0.0,0.0,0.0,0.0,0.0,0.0,0.0,0.0,0.0,0.0,0.0,0.0,0.0,0.0,0.0,0.0,0.0,0.0,0.0,0.0,0.44,0.0,0.0,0.0,0.0,0.0,0.0,0.0,0.0,0.0,1855.0,-0.4050165597925449,181
45680,0.12,0.0,0.0,0.0,0.0,0.0,0.43,0.0,0.0,0.0,0.0,0.0,0.0,0.0,0.0,0.0,0.0,0.0,0.0,0.0,0.0,0.0,0.0,0.0,0.0,0.0,0.0,0.0,0.0,0.44,0.0,0.0,0.0,0.0,0.0,0.0,0.0,0.0,0.0,1846.0,-0.40935950461157744,181
45681,0.12,0.0,0.0,0.0,0.0,0.0,0.43,0.0,0.0,0.0,0.0,0.0,0.0,0.0,0.0,0.0,0.0,0.0,0.0,0.0,0.0,0.0,0.0,0.0,0.0,0.0,0.0,0.0,0.0,0.44,0.0,0.0,0.0,0.0,0.0,0.0,0.0,0.0,0.0,1812.0,-0.2834141048596345,181
45682,0.12,0.0,0.0,0.0,0.0,0.0,0.43,0.0,0.0,0.0,0.0,0.0,0.0,0.0,0.0,0.0,0.0,0.0,0.0,0.0,0.0,0.0,0.0,0.0,0.0,0.0,0.0,0.0,0.0,0.44,0.0,0.0,0.0,0.0,0.0,0.0,0.0,0.0,0.0,1765.0,-0.153125760288659,181
45683,0.12,0.0,0.0,0.0,0.0,0.0,0.43,0.0,0.0,0.0,0.0,0.0,0.0,0.0,0.0,0.0,0.0,0.0,0.0,0.0,0.0,0.0,0.0,0.0,0.0,0.0,0.0,0.0,0.0,0.44,0.0,0.0,0.0,0.0,0.0,0.0,0.0,0.0,0.0,1754.0,-0.015705518096748167,181
45684,0.12,0.0,0.0,0.0,0.0,0.0,0.43,0.0,0.0,0.0,0.0,0.0,0.0,0.0,0.0,0.0,0.0,0.0,0.0,0.0,0.0,0.0,0.0,0.0,0.0,0.0,0.0,0.0,0.0,0.44,0.0,0.0,0.0,0.0,0.0,0.0,0.0,0.0,0.0,1682.0,0.16390921150071502,181
45685,0.12,0.0,0.0,0.0,0.0,0.0,0.43,0.0,0.0,0.0,0.0,0.0,0.0,0.0,0.0,0.0,0.0,0.0,0.0,0.0,0.0,0.0,0.0,0.0,0.0,0.0,0.0,0.0,0.0,0.44,0.0,0.0,0.0,0.0,0.0,0.0,0.0,0.0,0.0,1680.0,0.1595662666816824,181
45686,0.12,0.0,0.0,0.0,0.0,0.0,0.43,0.0,0.0,0.0,0.0,0.0,0.0,0.0,0.0,0.0,0.0,0.0,0.0,0.0,0.0,0.0,0.0,0.0,0.0,0.0,0.0,0.0,0.0,0.44,0.0,0.0,0.0,0.0,0.0,0.0,0.0,0.0,0.0,1645.0,0.3289411146239507,181
45687,0.12,0.0,0.0,0.0,0.0,0.0,0.43,0.0,0.0,0.0,0.0,0.0,0.0,0.0,0.0,0.0,0.0,0.0,0.0,0.0,0.0,0.0,0.0,0.0,0.0,0.0,0.0,0.0,0.0,0.44,0.0,0.0,0.0,0.0,0.0,0.0,0.0,0.0,0.0,1640.0,0.315912280166853,181
45688,0.12,0.0,0.0,0.0,0.0,0.0,0.43,0.0,0.0,0.0,0.0,0.0,0.0,0.0,0.0,0.0,0.0,0.0,0.0,0.0,0.0,0.0,0.0,0.0,0.0,0.0,0.0,0.0,0.0,0.44,0.0,0.0,0.0,0.0,0.0,0.0,0.0,0.0,0.0,1611.0,0.4896300729281538,181
51979,0.12,0.0,0.0,0.0,0.0,0.0,0.43,0.0,0.0,0.0,0.0,0.0,0.0,0.0,0.0,0.0,0.0,0.0,0.0,0.0,0.0,0.0,0.0,0.0,0.0,0.0,0.0,0.0,0.0,0.44,0.0,0.0,0.0,0.0,0.0,0.0,0.0,0.0,0.0,1573.0,0.8692317197309762,181
60644,0.12,0.0,0.0,0.0,0.0,0.0,0.43,0.0,0.0,0.0,0.0,0.0,0.0,0.0,0.0,0.0,0.0,0.0,0.0,0.0,0.0,0.0,0.0,0.0,0.0,0.0,0.0,0.0,0.0,0.44,0.0,0.0,0.0,0.0,0.0,0.0,0.0,0.0,0.0,1075.0,11.0,181
60645,0.12,0.0,0.0,0.0,0.0,0.0,0.43,0.0,0.0,0.0,0.0,0.0,0.0,0.0,0.0,0.0,0.0,0.0,0.0,0.0,0.0,0.0,0.0,0.0,0.0,0.0,0.0,0.0,0.0,0.44,0.0,0.0,0.0,0.0,0.0,0.0,0.0,0.0,0.0,1107.0,9.6,181
60646,0.12,0.0,0.0,0.0,0.0,0.0,0.43,0.0,0.0,0.0,0.0,0.0,0.0,0.0,0.0,0.0,0.0,0.0,0.0,0.0,0.0,0.0,0.0,0.0,0.0,0.0,0.0,0.0,0.0,0.44,0.0,0.0,0.0,0.0,0.0,0.0,0.0,0.0,0.0,1131.0,8.9,181
60647,0.12,0.0,0.0,0.0,0.0,0.0,0.43,0.0,0.0,0.0,0.0,0.0,0.0,0.0,0.0,0.0,0.0,0.0,0.0,0.0,0.0,0.0,0.0,0.0,0.0,0.0,0.0,0.0,0.0,0.44,0.0,0.0,0.0,0.0,0.0,0.0,0.0,0.0,0.0,1165.0,7.8,181
60648,0.12,0.0,0.0,0.0,0.0,0.0,0.43,0.0,0.0,0.0,0.0,0.0,0.0,0.0,0.0,0.0,0.0,0.0,0.0,0.0,0.0,0.0,0.0,0.0,0.0,0.0,0.0,0.0,0.0,0.44,0.0,0.0,0.0,0.0,0.0,0.0,0.0,0.0,0.0,1491.0,1.45,181
60649,0.12,0.0,0.0,0.0,0.0,0.0,0.43,0.0,0.0,0.0,0.0,0.0,0.0,0.0,0.0,0.0,0.0,0.0,0.0,0.0,0.0,0.0,0.0,0.0,0.0,0.0,0.0,0.0,0.0,0.44,0.0,0.0,0.0,0.0,0.0,0.0,0.0,0.0,0.0,1584.0,0.9,181
60650,0.12,0.0,0.0,0.0,0.0,0.0,0.43,0.0,0.0,0.0,0.0,0.0,0.0,0.0,0.0,0.0,0.0,0.0,0.0,0.0,0.0,0.0,0.0,0.0,0.0,0.0,0.0,0.0,0.0,0.44,0.0,0.0,0.0,0.0,0.0,0.0,0.0,0.0,0.0,1674.0,0.4,181
66746,0.12,0.0,0.0,0.0,0.0,0.0,0.43,0.0,0.0,0.0,0.0,0.0,0.0,0.0,0.0,0.0,0.0,0.0,0.0,0.0,0.0,0.0,0.0,0.0,0.0,0.0,0.0,0.0,0.0,0.44,0.0,0.0,0.0,0.0,0.0,0.0,0.0,0.0,0.0,1081.0,11.1,181
66747,0.12,0.0,0.0,0.0,0.0,0.0,0.43,0.0,0.0,0.0,0.0,0.0,0.0,0.0,0.0,0.0,0.0,0.0,0.0,0.0,0.0,0.0,0.0,0.0,0.0,0.0,0.0,0.0,0.0,0.44,0.0,0.0,0.0,0.0,0.0,0.0,0.0,0.0,0.0,1108.0,9.6,181
66748,0.12,0.0,0.0,0.0,0.0,0.0,0.43,0.0,0.0,0.0,0.0,0.0,0.0,0.0,0.0,0.0,0.0,0.0,0.0,0.0,0.0,0.0,0.0,0.0,0.0,0.0,0.0,0.0,0.0,0.44,0.0,0.0,0.0,0.0,0.0,0.0,0.0,0.0,0.0,1136.0,8.9,181
66749,0.12,0.0,0.0,0.0,0.0,0.0,0.43,0.0,0.0,0.0,0.0,0.0,0.0,0.0,0.0,0.0,0.0,0.0,0.0,0.0,0.0,0.0,0.0,0.0,0.0,0.0,0.0,0.0,0.0,0.44,0.0,0.0,0.0,0.0,0.0,0.0,0.0,0.0,0.0,1523.0,1.2,181
66750,0.12,0.0,0.0,0.0,0.0,0.0,0.43,0.0,0.0,0.0,0.0,0.0,0.0,0.0,0.0,0.0,0.0,0.0,0.0,0.0,0.0,0.0,0.0,0.0,0.0,0.0,0.0,0.0,0.0,0.44,0.0,0.0,0.0,0.0,0.0,0.0,0.0,0.0,0.0,1589.0,0.8,181
66751,0.12,0.0,0.0,0.0,0.0,0.0,0.43,0.0,0.0,0.0,0.0,0.0,0.0,0.0,0.0,0.0,0.0,0.0,0.0,0.0,0.0,0.0,0.0,0.0,0.0,0.0,0.0,0.0,0.0,0.44,0.0,0.0,0.0,0.0,0.0,0.0,0.0,0.0,0.0,1646.0,0.4,181
66752,0.12,0.0,0.0,0.0,0.0,0.0,0.43,0.0,0.0,0.0,0.0,0.0,0.0,0.0,0.0,0.0,0.0,0.0,0.0,0.0,0.0,0.0,0.0,0.0,0.0,0.0,0.0,0.0,0.0,0.44,0.0,0.0,0.0,0.0,0.0,0.0,0.0,0.0,0.0,1705.0,0.1,181
66753,0.12,0.0,0.0,0.0,0.0,0.0,0.43,0.0,0.0,0.0,0.0,0.0,0.0,0.0,0.0,0.0,0.0,0.0,0.0,0.0,0.0,0.0,0.0,0.0,0.0,0.0,0.0,0.0,0.0,0.44,0.0,0.0,0.0,0.0,0.0,0.0,0.0,0.0,0.0,1753.0,0.0,181
12618,0.01,0.0,0.0,0.0,0.0,0.0,0.12,0.0,0.0,0.0,0.0,0.0,0.0,0.0,0.0,0.0,0.0,0.0,0.0,0.0,0.0,0.0,0.13,0.0,0.0,0.0,0.0,0.0,0.0,0.73,0.0,0.0,0.0,0.0,0.0,0.0,0.0,0.0,0.0,1738.0,1.0,182
12619,0.01,0.0,0.0,0.0,0.0,0.0,0.12,0.0,0.0,0.0,0.0,0.0,0.0,0.0,0.0,0.0,0.0,0.0,0.0,0.0,0.0,0.0,0.13,0.0,0.0,0.0,0.0,0.0,0.0,0.73,0.0,0.0,0.0,0.0,0.0,0.0,0.0,0.0,0.0,1586.0,1.5,182
12620,0.01,0.0,0.0,0.0,0.0,0.0,0.12,0.0,0.0,0.0,0.0,0.0,0.0,0.0,0.0,0.0,0.0,0.0,0.0,0.0,0.0,0.0,0.13,0.0,0.0,0.0,0.0,0.0,0.0,0.73,0.0,0.0,0.0,0.0,0.0,0.0,0.0,0.0,0.0,1469.0,2.0,182
12621,0.01,0.0,0.0,0.0,0.0,0.0,0.12,0.0,0.0,0.0,0.0,0.0,0.0,0.0,0.0,0.0,0.0,0.0,0.0,0.0,0.0,0.0,0.13,0.0,0.0,0.0,0.0,0.0,0.0,0.73,0.0,0.0,0.0,0.0,0.0,0.0,0.0,0.0,0.0,1036.0,6.0,182
12622,0.01,0.0,0.0,0.0,0.0,0.0,0.12,0.0,0.0,0.0,0.0,0.0,0.0,0.0,0.0,0.0,0.0,0.0,0.0,0.0,0.0,0.0,0.13,0.0,0.0,0.0,0.0,0.0,0.0,0.73,0.0,0.0,0.0,0.0,0.0,0.0,0.0,0.0,0.0,1002.0,6.6,182
55763,0.01,0.0,0.0,0.0,0.0,0.0,0.12,0.0,0.0,0.0,0.0,0.0,0.0,0.0,0.0,0.0,0.0,0.0,0.0,0.0,0.0,0.0,0.13,0.0,0.0,0.0,0.0,0.0,0.0,0.73,0.0,0.0,0.0,0.0,0.0,0.0,0.0,0.0,0.0,1728.0,1.0,182
55764,0.01,0.0,0.0,0.0,0.0,0.0,0.12,0.0,0.0,0.0,0.0,0.0,0.0,0.0,0.0,0.0,0.0,0.0,0.0,0.0,0.0,0.0,0.13,0.0,0.0,0.0,0.0,0.0,0.0,0.73,0.0,0.0,0.0,0.0,0.0,0.0,0.0,0.0,0.0,1468.0,2.0,182
92735,0.01,0.0,0.0,0.0,0.0,0.0,0.12,0.0,0.0,0.0,0.0,0.0,0.0,0.0,0.0,0.0,0.0,0.0,0.0,0.0,0.0,0.0,0.13,0.0,0.0,0.0,0.0,0.0,0.0,0.73,0.0,0.0,0.0,0.0,0.0,0.0,0.0,0.0,0.0,1493.0,1.96,182
92736,0.01,0.0,0.0,0.0,0.0,0.0,0.12,0.0,0.0,0.0,0.0,0.0,0.0,0.0,0.0,0.0,0.0,0.0,0.0,0.0,0.0,0.0,0.13,0.0,0.0,0.0,0.0,0.0,0.0,0.73,0.0,0.0,0.0,0.0,0.0,0.0,0.0,0.0,0.0,1471.0,2.1,182
92737,0.01,0.0,0.0,0.0,0.0,0.0,0.12,0.0,0.0,0.0,0.0,0.0,0.0,0.0,0.0,0.0,0.0,0.0,0.0,0.0,0.0,0.0,0.13,0.0,0.0,0.0,0.0,0.0,0.0,0.73,0.0,0.0,0.0,0.0,0.0,0.0,0.0,0.0,0.0,1449.0,2.26,182
92738,0.01,0.0,0.0,0.0,0.0,0.0,0.12,0.0,0.0,0.0,0.0,0.0,0.0,0.0,0.0,0.0,0.0,0.0,0.0,0.0,0.0,0.0,0.13,0.0,0.0,0.0,0.0,0.0,0.0,0.73,0.0,0.0,0.0,0.0,0.0,0.0,0.0,0.0,0.0,1408.0,2.42,182
92739,0.01,0.0,0.0,0.0,0.0,0.0,0.12,0.0,0.0,0.0,0.0,0.0,0.0,0.0,0.0,0.0,0.0,0.0,0.0,0.0,0.0,0.0,0.13,0.0,0.0,0.0,0.0,0.0,0.0,0.73,0.0,0.0,0.0,0.0,0.0,0.0,0.0,0.0,0.0,1389.0,2.6,182
92740,0.01,0.0,0.0,0.0,0.0,0.0,0.12,0.0,0.0,0.0,0.0,0.0,0.0,0.0,0.0,0.0,0.0,0.0,0.0,0.0,0.0,0.0,0.13,0.0,0.0,0.0,0.0,0.0,0.0,0.73,0.0,0.0,0.0,0.0,0.0,0.0,0.0,0.0,0.0,917.0,9.14,182
92741,0.01,0.0,0.0,0.0,0.0,0.0,0.12,0.0,0.0,0.0,0.0,0.0,0.0,0.0,0.0,0.0,0.0,0.0,0.0,0.0,0.0,0.0,0.13,0.0,0.0,0.0,0.0,0.0,0.0,0.73,0.0,0.0,0.0,0.0,0.0,0.0,0.0,0.0,0.0,885.0,10.26,182
92742,0.01,0.0,0.0,0.0,0.0,0.0,0.12,0.0,0.0,0.0,0.0,0.0,0.0,0.0,0.0,0.0,0.0,0.0,0.0,0.0,0.0,0.0,0.13,0.0,0.0,0.0,0.0,0.0,0.0,0.73,0.0,0.0,0.0,0.0,0.0,0.0,0.0,0.0,0.0,870.0,11.17,182
92743,0.01,0.0,0.0,0.0,0.0,0.0,0.12,0.0,0.0,0.0,0.0,0.0,0.0,0.0,0.0,0.0,0.0,0.0,0.0,0.0,0.0,0.0,0.13,0.0,0.0,0.0,0.0,0.0,0.0,0.73,0.0,0.0,0.0,0.0,0.0,0.0,0.0,0.0,0.0,935.0,8.62,182
92744,0.01,0.0,0.0,0.0,0.0,0.0,0.12,0.0,0.0,0.0,0.0,0.0,0.0,0.0,0.0,0.0,0.0,0.0,0.0,0.0,0.0,0.0,0.13,0.0,0.0,0.0,0.0,0.0,0.0,0.73,0.0,0.0,0.0,0.0,0.0,0.0,0.0,0.0,0.0,909.0,9.5,182
92745,0.01,0.0,0.0,0.0,0.0,0.0,0.12,0.0,0.0,0.0,0.0,0.0,0.0,0.0,0.0,0.0,0.0,0.0,0.0,0.0,0.0,0.0,0.13,0.0,0.0,0.0,0.0,0.0,0.0,0.73,0.0,0.0,0.0,0.0,0.0,0.0,0.0,0.0,0.0,855.0,11.32,182
92746,0.01,0.0,0.0,0.0,0.0,0.0,0.12,0.0,0.0,0.0,0.0,0.0,0.0,0.0,0.0,0.0,0.0,0.0,0.0,0.0,0.0,0.0,0.13,0.0,0.0,0.0,0.0,0.0,0.0,0.73,0.0,0.0,0.0,0.0,0.0,0.0,0.0,0.0,0.0,926.0,8.84,182
92747,0.01,0.0,0.0,0.0,0.0,0.0,0.12,0.0,0.0,0.0,0.0,0.0,0.0,0.0,0.0,0.0,0.0,0.0,0.0,0.0,0.0,0.0,0.13,0.0,0.0,0.0,0.0,0.0,0.0,0.73,0.0,0.0,0.0,0.0,0.0,0.0,0.0,0.0,0.0,901.0,9.8,182
92748,0.01,0.0,0.0,0.0,0.0,0.0,0.12,0.0,0.0,0.0,0.0,0.0,0.0,0.0,0.0,0.0,0.0,0.0,0.0,0.0,0.0,0.0,0.13,0.0,0.0,0.0,0.0,0.0,0.0,0.73,0.0,0.0,0.0,0.0,0.0,0.0,0.0,0.0,0.0,877.0,10.78,182
12697,0.0,0.0,0.92,0.0,0.0,0.0,0.0,0.0,0.0,0.0,0.0,0.0,0.0,0.0,0.0,0.0,0.0,0.0,0.0,0.0,0.0,0.0,0.08,0.0,0.0,0.0,0.0,0.0,0.0,0.0,0.0,0.0,0.0,0.0,0.0,0.0,0.0,0.0,0.0,773.0,4.89,183
12698,0.0,0.0,0.92,0.0,0.0,0.0,0.0,0.0,0.0,0.0,0.0,0.0,0.0,0.0,0.0,0.0,0.0,0.0,0.0,0.0,0.0,0.0,0.08,0.0,0.0,0.0,0.0,0.0,0.0,0.0,0.0,0.0,0.0,0.0,0.0,0.0,0.0,0.0,0.0,823.0,3.83,183
12699,0.0,0.0,0.92,0.0,0.0,0.0,0.0,0.0,0.0,0.0,0.0,0.0,0.0,0.0,0.0,0.0,0.0,0.0,0.0,0.0,0.0,0.0,0.08,0.0,0.0,0.0,0.0,0.0,0.0,0.0,0.0,0.0,0.0,0.0,0.0,0.0,0.0,0.0,0.0,873.0,2.94,183
12700,0.0,0.0,0.92,0.0,0.0,0.0,0.0,0.0,0.0,0.0,0.0,0.0,0.0,0.0,0.0,0.0,0.0,0.0,0.0,0.0,0.0,0.0,0.08,0.0,0.0,0.0,0.0,0.0,0.0,0.0,0.0,0.0,0.0,0.0,0.0,0.0,0.0,0.0,0.0,923.0,2.29,183
12701,0.0,0.0,0.92,0.0,0.0,0.0,0.0,0.0,0.0,0.0,0.0,0.0,0.0,0.0,0.0,0.0,0.0,0.0,0.0,0.0,0.0,0.0,0.08,0.0,0.0,0.0,0.0,0.0,0.0,0.0,0.0,0.0,0.0,0.0,0.0,0.0,0.0,0.0,0.0,973.0,1.7599999999999998,183
12702,0.0,0.0,0.92,0.0,0.0,0.0,0.0,0.0,0.0,0.0,0.0,0.0,0.0,0.0,0.0,0.0,0.0,0.0,0.0,0.0,0.0,0.0,0.08,0.0,0.0,0.0,0.0,0.0,0.0,0.0,0.0,0.0,0.0,0.0,0.0,0.0,0.0,0.0,0.0,1023.0,1.33,183
12703,0.0,0.0,0.92,0.0,0.0,0.0,0.0,0.0,0.0,0.0,0.0,0.0,0.0,0.0,0.0,0.0,0.0,0.0,0.0,0.0,0.0,0.0,0.08,0.0,0.0,0.0,0.0,0.0,0.0,0.0,0.0,0.0,0.0,0.0,0.0,0.0,0.0,0.0,0.0,1073.0,1.0099999999999998,183
12704,0.0,0.0,0.92,0.0,0.0,0.0,0.0,0.0,0.0,0.0,0.0,0.0,0.0,0.0,0.0,0.0,0.0,0.0,0.0,0.0,0.0,0.0,0.08,0.0,0.0,0.0,0.0,0.0,0.0,0.0,0.0,0.0,0.0,0.0,0.0,0.0,0.0,0.0,0.0,1123.0,0.75,183
12705,0.0,0.0,0.92,0.0,0.0,0.0,0.0,0.0,0.0,0.0,0.0,0.0,0.0,0.0,0.0,0.0,0.0,0.0,0.0,0.0,0.0,0.0,0.08,0.0,0.0,0.0,0.0,0.0,0.0,0.0,0.0,0.0,0.0,0.0,0.0,0.0,0.0,0.0,0.0,1173.0,0.53,183
12706,0.0,0.0,0.92,0.0,0.0,0.0,0.0,0.0,0.0,0.0,0.0,0.0,0.0,0.0,0.0,0.0,0.0,0.0,0.0,0.0,0.0,0.0,0.08,0.0,0.0,0.0,0.0,0.0,0.0,0.0,0.0,0.0,0.0,0.0,0.0,0.0,0.0,0.0,0.0,1223.0,0.3300000000000001,183
12707,0.0,0.0,0.92,0.0,0.0,0.0,0.0,0.0,0.0,0.0,0.0,0.0,0.0,0.0,0.0,0.0,0.0,0.0,0.0,0.0,0.0,0.0,0.08,0.0,0.0,0.0,0.0,0.0,0.0,0.0,0.0,0.0,0.0,0.0,0.0,0.0,0.0,0.0,0.0,1273.0,0.15999999999999992,183
12708,0.0,0.0,0.92,0.0,0.0,0.0,0.0,0.0,0.0,0.0,0.0,0.0,0.0,0.0,0.0,0.0,0.0,0.0,0.0,0.0,0.0,0.0,0.08,0.0,0.0,0.0,0.0,0.0,0.0,0.0,0.0,0.0,0.0,0.0,0.0,0.0,0.0,0.0,0.0,1473.0,-0.30000000000000004,183
33720,0.0,0.0,0.92,0.0,0.0,0.0,0.0,0.0,0.0,0.0,0.0,0.0,0.0,0.0,0.0,0.0,0.0,0.0,0.0,0.0,0.0,0.0,0.08,0.0,0.0,0.0,0.0,0.0,0.0,0.0,0.0,0.0,0.0,0.0,0.0,0.0,0.0,0.0,0.0,846.0,3.0,183
33721,0.0,0.0,0.92,0.0,0.0,0.0,0.0,0.0,0.0,0.0,0.0,0.0,0.0,0.0,0.0,0.0,0.0,0.0,0.0,0.0,0.0,0.0,0.08,0.0,0.0,0.0,0.0,0.0,0.0,0.0,0.0,0.0,0.0,0.0,0.0,0.0,0.0,0.0,0.0,790.0,4.0,183
33722,0.0,0.0,0.92,0.0,0.0,0.0,0.0,0.0,0.0,0.0,0.0,0.0,0.0,0.0,0.0,0.0,0.0,0.0,0.0,0.0,0.0,0.0,0.08,0.0,0.0,0.0,0.0,0.0,0.0,0.0,0.0,0.0,0.0,0.0,0.0,0.0,0.0,0.0,0.0,749.0,5.0,183
33723,0.0,0.0,0.92,0.0,0.0,0.0,0.0,0.0,0.0,0.0,0.0,0.0,0.0,0.0,0.0,0.0,0.0,0.0,0.0,0.0,0.0,0.0,0.08,0.0,0.0,0.0,0.0,0.0,0.0,0.0,0.0,0.0,0.0,0.0,0.0,0.0,0.0,0.0,0.0,717.0,6.0,183
33724,0.0,0.0,0.92,0.0,0.0,0.0,0.0,0.0,0.0,0.0,0.0,0.0,0.0,0.0,0.0,0.0,0.0,0.0,0.0,0.0,0.0,0.0,0.08,0.0,0.0,0.0,0.0,0.0,0.0,0.0,0.0,0.0,0.0,0.0,0.0,0.0,0.0,0.0,0.0,692.0,7.0,183
33725,0.0,0.0,0.92,0.0,0.0,0.0,0.0,0.0,0.0,0.0,0.0,0.0,0.0,0.0,0.0,0.0,0.0,0.0,0.0,0.0,0.0,0.0,0.08,0.0,0.0,0.0,0.0,0.0,0.0,0.0,0.0,0.0,0.0,0.0,0.0,0.0,0.0,0.0,0.0,669.0,8.0,183
33726,0.0,0.0,0.92,0.0,0.0,0.0,0.0,0.0,0.0,0.0,0.0,0.0,0.0,0.0,0.0,0.0,0.0,0.0,0.0,0.0,0.0,0.0,0.08,0.0,0.0,0.0,0.0,0.0,0.0,0.0,0.0,0.0,0.0,0.0,0.0,0.0,0.0,0.0,0.0,648.0,9.0,183
33727,0.0,0.0,0.92,0.0,0.0,0.0,0.0,0.0,0.0,0.0,0.0,0.0,0.0,0.0,0.0,0.0,0.0,0.0,0.0,0.0,0.0,0.0,0.08,0.0,0.0,0.0,0.0,0.0,0.0,0.0,0.0,0.0,0.0,0.0,0.0,0.0,0.0,0.0,0.0,628.0,10.0,183
33728,0.0,0.0,0.92,0.0,0.0,0.0,0.0,0.0,0.0,0.0,0.0,0.0,0.0,0.0,0.0,0.0,0.0,0.0,0.0,0.0,0.0,0.0,0.08,0.0,0.0,0.0,0.0,0.0,0.0,0.0,0.0,0.0,0.0,0.0,0.0,0.0,0.0,0.0,0.0,610.0,11.0,183
