Repository: R3sten/glass_dynamics

# GlassDynamics: Ridge Regression for Glass Viscosity Prediction

## Bachelor's thesis in physics

### Università degli Studi di Trieste

The main goal of this project is to develop a reliable and interpretable predictive model for glass viscosity, moving beyond "black-box" machine learning to provide physically meaningful insights for materials science applications.


This repository implements a workflow that bridges the gap between empirical models and modern data science techniques.

File: data/viscosity_raw_data.csv (part 30 of 81)
,Al2O3,As2O3,B2O3,BaO,BeO,Bi2O3,CaO,CdO,CoO,Cs2O,CuO,Fe2O3,FeO,Ga2O3,GeO2,HfO2,K2O,La2O3,Li2O,MgO,MnO,MoO3,Na2O,Nb2O5,NiO,P2O5,PbO,Rb2O,Sb2O3,SiO2,SrO,Ta2O5,TeO2,TiO2,Tl2O,WO3,Y2O3,ZnO,ZrO2,T,log_visc,ID
33729,0.0,0.0,0.92,0.0,0.0,0.0,0.0,0.0,0.0,0.0,0.0,0.0,0.0,0.0,0.0,0.0,0.0,0.0,0.0,0.0,0.0,0.0,0.08,0.0,0.0,0.0,0.0,0.0,0.0,0.0,0.0,0.0,0.0,0.0,0.0,0.0,0.0,0.0,0.0,592.0,12.0,183
90796,0.0,0.0,0.92,0.0,0.0,0.0,0.0,0.0,0.0,0.0,0.0,0.0,0.0,0.0,0.0,0.0,0.0,0.0,0.0,0.0,0.0,0.0,0.08,0.0,0.0,0.0,0.0,0.0,0.0,0.0,0.0,0.0,0.0,0.0,0.0,0.0,0.0,0.0,0.0,574.0,11.954242509439325,183
12727,0.0,0.0,0.85,0.0,0.0,0.0,0.0,0.0,0.0,0.0,0.0,0.0,0.0,0.0,0.0,0.0,0.0,0.0,0.0,0.0,0.0,0.0,0.15,0.0,0.0,0.0,0.0,0.0,0.0,0.0,0.0,0.0,0.0,0.0,0.0,0.0,0.0,0.0,0.0,773.0,6.29,184
12728,0.0,0.0,0.85,0.0,0.0,0.0,0.0,0.0,0.0,0.0,0.0,0.0,0.0,0.0,0.0,0.0,0.0,0.0,0.0,0.0,0.0,0.0,0.15,0.0,0.0,0.0,0.0,0.0,0.0,0.0,0.0,0.0,0.0,0.0,0.0,0.0,0.0,0.0,0.0,823.0,4.72,184
12729,0.0,0.0,0.85,0.0,0.0,0.0,0.0,0.0,0.0,0.0,0.0,0.0,0.0,0.0,0.0,0.0,0.0,0.0,0.0,0.0,0.0,0.0,0.15,0.0,0.0,0.0,0.0,0.0,0.0,0.0,0.0,0.0,0.0,0.0,0.0,0.0,0.0,0.0,0.0,873.0,3.72,184
12730,0.0,0.0,0.85,0.0,0.0,0.0,0.0,0.0,0.0,0.0,0.0,0.0,0.0,0.0,0.0,0.0,0.0,0.0,0.0,0.0,0.0,0.0,0.15,0.0,0.0,0.0,0.0,0.0,0.0,0.0,0.0,0.0,0.0,0.0,0.0,0.0,0.0,0.0,0.0,923.0,2.7096656434918636,184
12731,0.0,0.0,0.85,0.0,0.0,0.0,0.0,0.0,0.0,0.0,0.0,0.0,0.0,0.0,0.0,0.0,0.0,0.0,0.0,0.0,0.0,0.0,0.15,0.0,0.0,0.0,0.0,0.0,0.0,0.0,0.0,0.0,0.0,0.0,0.0,0.0,0.0,0.0,0.0,973.0,1.9508450793769305,184
12732,0.0,0.0,0.85,0.0,0.0,0.0,0.0,0.0,0.0,0.0,0.0,0.0,0.0,0.0,0.0,0.0,0.0,0.0,0.0,0.0,0.0,0.0,0.15,0.0,0.0,0.0,0.0,0.0,0.0,0.0,0.0,0.0,0.0,0.0,0.0,0.0,0.0,0.0,0.0,1023.0,1.3931679304643758,184
12733,0.0,0.0,0.85,0.0,0.0,0.0,0.0,0.0,0.0,0.0,0.0,0.0,0.0,0.0,0.0,0.0,0.0,0.0,0.0,0.0,0.0,0.0,0.15,0.0,0.0,0.0,0.0,0.0,0.0,0.0,0.0,0.0,0.0,0.0,0.0,0.0,0.0,0.0,0.0,1073.0,1.0699999999999998,184
12734,0.0,0.0,0.85,0.0,0.0,0.0,0.0,0.0,0.0,0.0,0.0,0.0,0.0,0.0,0.0,0.0,0.0,0.0,0.0,0.0,0.0,0.0,0.15,0.0,0.0,0.0,0.0,0.0,0.0,0.0,0.0,0.0,0.0,0.0,0.0,0.0,0.0,0.0,0.0,1123.0,0.75,184
12735,0.0,0.0,0.85,0.0,0.0,0.0,0.0,0.0,0.0,0.0,0.0,0.0,0.0,0.0,0.0,0.0,0.0,0.0,0.0,0.0,0.0,0.0,0.15,0.0,0.0,0.0,0.0,0.0,0.0,0.0,0.0,0.0,0.0,0.0,0.0,0.0,0.0,0.0,0.0,1173.0,0.47,184
12736,0.0,0.0,0.85,0.0,0.0,0.0,0.0,0.0,0.0,0.0,0.0,0.0,0.0,0.0,0.0,0.0,0.0,0.0,0.0,0.0,0.0,0.0,0.15,0.0,0.0,0.0,0.0,0.0,0.0,0.0,0.0,0.0,0.0,0.0,0.0,0.0,0.0,0.0,0.0,1223.0,0.25,184
12737,0.0,0.0,0.85,0.0,0.0,0.0,0.0,0.0,0.0,0.0,0.0,0.0,0.0,0.0,0.0,0.0,0.0,0.0,0.0,0.0,0.0,0.0,0.15,0.0,0.0,0.0,0.0,0.0,0.0,0.0,0.0,0.0,0.0,0.0,0.0,0.0,0.0,0.0,0.0,1273.0,0.09000000000000008,184
12738,0.0,0.0,0.85,0.0,0.0,0.0,0.0,0.0,0.0,0.0,0.0,0.0,0.0,0.0,0.0,0.0,0.0,0.0,0.0,0.0,0.0,0.0,0.15,0.0,0.0,0.0,0.0,0.0,0.0,0.0,0.0,0.0,0.0,0.0,0.0,0.0,0.0,0.0,0.0,1473.0,-0.4,184
33750,0.0,0.0,0.85,0.0,0.0,0.0,0.0,0.0,0.0,0.0,0.0,0.0,0.0,0.0,0.0,0.0,0.0,0.0,0.0,0.0,0.0,0.0,0.15,0.0,0.0,0.0,0.0,0.0,0.0,0.0,0.0,0.0,0.0,0.0,0.0,0.0,0.0,0.0,0.0,783.0,6.0,184
33751,0.0,0.0,0.85,0.0,0.0,0.0,0.0,0.0,0.0,0.0,0.0,0.0,0.0,0.0,0.0,0.0,0.0,0.0,0.0,0.0,0.0,0.0,0.15,0.0,0.0,0.0,0.0,0.0,0.0,0.0,0.0,0.0,0.0,0.0,0.0,0.0,0.0,0.0,0.0,758.0,7.0,184
33752,0.0,0.0,0.85,0.0,0.0,0.0,0.0,0.0,0.0,0.0,0.0,0.0,0.0,0.0,0.0,0.0,0.0,0.0,0.0,0.0,0.0,0.0,0.15,0.0,0.0,0.0,0.0,0.0,0.0,0.0,0.0,0.0,0.0,0.0,0.0,0.0,0.0,0.0,0.0,736.0,8.0,184
33753,0.0,0.0,0.85,0.0,0.0,0.0,0.0,0.0,0.0,0.0,0.0,0.0,0.0,0.0,0.0,0.0,0.0,0.0,0.0,0.0,0.0,0.0,0.15,0.0,0.0,0.0,0.0,0.0,0.0,0.0,0.0,0.0,0.0,0.0,0.0,0.0,0.0,0.0,0.0,715.0,9.0,184
33754,0.0,0.0,0.85,0.0,0.0,0.0,0.0,0.0,0.0,0.0,0.0,0.0,0.0,0.0,0.0,0.0,0.0,0.0,0.0,0.0,0.0,0.0,0.15,0.0,0.0,0.0,0.0,0.0,0.0,0.0,0.0,0.0,0.0,0.0,0.0,0.0,0.0,0.0,0.0,697.0,10.5,184
33755,0.0,0.0,0.85,0.0,0.0,0.0,0.0,0.0,0.0,0.0,0.0,0.0,0.0,0.0,0.0,0.0,0.0,0.0,0.0,0.0,0.0,0.0,0.15,0.0,0.0,0.0,0.0,0.0,0.0,0.0,0.0,0.0,0.0,0.0,0.0,0.0,0.0,0.0,0.0,680.0,11.0,184
33756,0.0,0.0,0.85,0.0,0.0,0.0,0.0,0.0,0.0,0.0,0.0,0.0,0.0,0.0,0.0,0.0,0.0,0.0,0.0,0.0,0.0,0.0,0.15,0.0,0.0,0.0,0.0,0.0,0.0,0.0,0.0,0.0,0.0,0.0,0.0,0.0,0.0,0.0,0.0,664.0,12.0,184
35206,0.0,0.0,0.85,0.0,0.0,0.0,0.0,0.0,0.0,0.0,0.0,0.0,0.0,0.0,0.0,0.0,0.0,0.0,0.0,0.0,0.0,0.0,0.15,0.0,0.0,0.0,0.0,0.0,0.0,0.0,0.0,0.0,0.0,0.0,0.0,0.0,0.0,0.0,0.0,731.0,9.0,184
35207,0.0,0.0,0.85,0.0,0.0,0.0,0.0,0.0,0.0,0.0,0.0,0.0,0.0,0.0,0.0,0.0,0.0,0.0,0.0,0.0,0.0,0.0,0.15,0.0,0.0,0.0,0.0,0.0,0.0,0.0,0.0,0.0,0.0,0.0,0.0,0.0,0.0,0.0,0.0,714.0,10.0,184
35208,0.0,0.0,0.85,0.0,0.0,0.0,0.0,0.0,0.0,0.0,0.0,0.0,0.0,0.0,0.0,0.0,0.0,0.0,0.0,0.0,0.0,0.0,0.15,0.0,0.0,0.0,0.0,0.0,0.0,0.0,0.0,0.0,0.0,0.0,0.0,0.0,0.0,0.0,0.0,724.0,9.0,184
35209,0.0,0.0,0.85,0.0,0.0,0.0,0.0,0.0,0.0,0.0,0.0,0.0,0.0,0.0,0.0,0.0,0.0,0.0,0.0,0.0,0.0,0.0,0.15,0.0,0.0,0.0,0.0,0.0,0.0,0.0,0.0,0.0,0.0,0.0,0.0,0.0,0.0,0.0,0.0,707.0,9.5,184
35210,0.0,0.0,0.85,0.0,0.0,0.0,0.0,0.0,0.0,0.0,0.0,0.0,0.0,0.0,0.0,0.0,0.0,0.0,0.0,0.0,0.0,0.0,0.15,0.0,0.0,0.0,0.0,0.0,0.0,0.0,0.0,0.0,0.0,0.0,0.0,0.0,0.0,0.0,0.0,690.0,11.0,184
35352,0.0,0.0,0.85,0.0,0.0,0.0,0.0,0.0,0.0,0.0,0.0,0.0,0.0,0.0,0.0,0.0,0.0,0.0,0.0,0.0,0.0,0.0,0.15,0.0,0.0,0.0,0.0,0.0,0.0,0.0,0.0,0.0,0.0,0.0,0.0,0.0,0.0,0.0,0.0,948.0,2.2833012287035497,184
47065,0.0,0.0,0.85,0.0,0.0,0.0,0.0,0.0,0.0,0.0,0.0,0.0,0.0,0.0,0.0,0.0,0.0,0.0,0.0,0.0,0.0,0.0,0.15,0.0,0.0,0.0,0.0,0.0,0.0,0.0,0.0,0.0,0.0,0.0,0.0,0.0,0.0,0.0,0.0,693.0,10.27,184
47066,0.0,0.0,0.85,0.0,0.0,0.0,0.0,0.0,0.0,0.0,0.0,0.0,0.0,0.0,0.0,0.0,0.0,0.0,0.0,0.0,0.0,0.0,0.15,0.0,0.0,0.0,0.0,0.0,0.0,0.0,0.0,0.0,0.0,0.0,0.0,0.0,0.0,0.0,0.0,673.0,11.6,184
52110,0.0,0.0,0.85,0.0,0.0,0.0,0.0,0.0,0.0,0.0,0.0,0.0,0.0,0.0,0.0,0.0,0.0,0.0,0.0,0.0,0.0,0.0,0.15,0.0,0.0,0.0,0.0,0.0,0.0,0.0,0.0,0.0,0.0,0.0,0.0,0.0,0.0,0.0,0.0,678.0,11.0,184
52113,0.0,0.0,0.85,0.0,0.0,0.0,0.0,0.0,0.0,0.0,0.0,0.0,0.0,0.0,0.0,0.0,0.0,0.0,0.0,0.0,0.0,0.0,0.15,0.0,0.0,0.0,0.0,0.0,0.0,0.0,0.0,0.0,0.0,0.0,0.0,0.0,0.0,0.0,0.0,698.0,9.5,184
52117,0.0,0.0,0.85,0.0,0.0,0.0,0.0,0.0,0.0,0.0,0.0,0.0,0.0,0.0,0.0,0.0,0.0,0.0,0.0,0.0,0.0,0.0,0.15,0.0,0.0,0.0,0.0,0.0,0.0,0.0,0.0,0.0,0.0,0.0,0.0,0.0,0.0,0.0,0.0,718.0,9.0,184
52118,0.0,0.0,0.85,0.0,0.0,0.0,0.0,0.0,0.0,0.0,0.0,0.0,0.0,0.0,0.0,0.0,0.0,0.0,0.0,0.0,0.0,0.0,0.15,0.0,0.0,0.0,0.0,0.0,0.0,0.0,0.0,0.0,0.0,0.0,0.0,0.0,0.0,0.0,0.0,665.0,12.0,184
52119,0.0,0.0,0.85,0.0,0.0,0.0,0.0,0.0,0.0,0.0,0.0,0.0,0.0,0.0,0.0,0.0,0.0,0.0,0.0,0.0,0.0,0.0,0.15,0.0,0.0,0.0,0.0,0.0,0.0,0.0,0.0,0.0,0.0,0.0,0.0,0.0,0.0,0.0,0.0,709.0,10.0,184
52120,0.0,0.0,0.85,0.0,0.0,0.0,0.0,0.0,0.0,0.0,0.0,0.0,0.0,0.0,0.0,0.0,0.0,0.0,0.0,0.0,0.0,0.0,0.15,0.0,0.0,0.0,0.0,0.0,0.0,0.0,0.0,0.0,0.0,0.0,0.0,0.0,0.0,0.0,0.0,691.0,11.0,184
52121,0.0,0.0,0.85,0.0,0.0,0.0,0.0,0.0,0.0,0.0,0.0,0.0,0.0,0.0,0.0,0.0,0.0,0.0,0.0,0.0,0.0,0.0,0.15,0.0,0.0,0.0,0.0,0.0,0.0,0.0,0.0,0.0,0.0,0.0,0.0,0.0,0.0,0.0,0.0,675.0,12.0,184
52122,0.0,0.0,0.85,0.0,0.0,0.0,0.0,0.0,0.0,0.0,0.0,0.0,0.0,0.0,0.0,0.0,0.0,0.0,0.0,0.0,0.0,0.0,0.15,0.0,0.0,0.0,0.0,0.0,0.0,0.0,0.0,0.0,0.0,0.0,0.0,0.0,0.0,0.0,0.0,692.0,11.0,184
52123,0.0,0.0,0.85,0.0,0.0,0.0,0.0,0.0,0.0,0.0,0.0,0.0,0.0,0.0,0.0,0.0,0.0,0.0,0.0,0.0,0.0,0.0,0.15,0.0,0.0,0.0,0.0,0.0,0.0,0.0,0.0,0.0,0.0,0.0,0.0,0.0,0.0,0.0,0.0,688.0,10.0,184
52124,0.0,0.0,0.85,0.0,0.0,0.0,0.0,0.0,0.0,0.0,0.0,0.0,0.0,0.0,0.0,0.0,0.0,0.0,0.0,0.0,0.0,0.0,0.15,0.0,0.0,0.0,0.0,0.0,0.0,0.0,0.0,0.0,0.0,0.0,0.0,0.0,0.0,0.0,0.0,669.0,11.0,184
52125,0.0,0.0,0.85,0.0,0.0,0.0,0.0,0.0,0.0,0.0,0.0,0.0,0.0,0.0,0.0,0.0,0.0,0.0,0.0,0.0,0.0,0.0,0.15,0.0,0.0,0.0,0.0,0.0,0.0,0.0,0.0,0.0,0.0,0.0,0.0,0.0,0.0,0.0,0.0,654.0,12.0,184
88755,0.0,0.0,0.85,0.0,0.0,0.0,0.0,0.0,0.0,0.0,0.0,0.0,0.0,0.0,0.0,0.0,0.0,0.0,0.0,0.0,0.0,0.0,0.15,0.0,0.0,0.0,0.0,0.0,0.0,0.0,0.0,0.0,0.0,0.0,0.0,0.0,0.0,0.0,0.0,1316.0,-0.51,184
88756,0.0,0.0,0.85,0.0,0.0,0.0,0.0,0.0,0.0,0.0,0.0,0.0,0.0,0.0,0.0,0.0,0.0,0.0,0.0,0.0,0.0,0.0,0.15,0.0,0.0,0.0,0.0,0.0,0.0,0.0,0.0,0.0,0.0,0.0,0.0,0.0,0.0,0.0,0.0,1282.0,-0.41,184
88757,0.0,0.0,0.85,0.0,0.0,0.0,0.0,0.0,0.0,0.0,0.0,0.0,0.0,0.0,0.0,0.0,0.0,0.0,0.0,0.0,0.0,0.0,0.15,0.0,0.0,0.0,0.0,0.0,0.0,0.0,0.0,0.0,0.0,0.0,0.0,0.0,0.0,0.0,0.0,1250.0,-0.27,184
88758,0.0,0.0,0.85,0.0,0.0,0.0,0.0,0.0,0.0,0.0,0.0,0.0,0.0,0.0,0.0,0.0,0.0,0.0,0.0,0.0,0.0,0.0,0.15,0.0,0.0,0.0,0.0,0.0,0.0,0.0,0.0,0.0,0.0,0.0,0.0,0.0,0.0,0.0,0.0,1235.0,-0.21,184
88759,0.0,0.0,0.85,0.0,0.0,0.0,0.0,0.0,0.0,0.0,0.0,0.0,0.0,0.0,0.0,0.0,0.0,0.0,0.0,0.0,0.0,0.0,0.15,0.0,0.0,0.0,0.0,0.0,0.0,0.0,0.0,0.0,0.0,0.0,0.0,0.0,0.0,0.0,0.0,1220.0,-0.12,184
88760,0.0,0.0,0.85,0.0,0.0,0.0,0.0,0.0,0.0,0.0,0.0,0.0,0.0,0.0,0.0,0.0,0.0,0.0,0.0,0.0,0.0,0.0,0.15,0.0,0.0,0.0,0.0,0.0,0.0,0.0,0.0,0.0,0.0,0.0,0.0,0.0,0.0,0.0,0.0,1205.0,-0.020000000000000014,184
88761,0.0,0.0,0.85,0.0,0.0,0.0,0.0,0.0,0.0,0.0,0.0,0.0,0.0,0.0,0.0,0.0,0.0,0.0,0.0,0.0,0.0,0.0,0.15,0.0,0.0,0.0,0.0,0.0,0.0,0.0,0.0,0.0,0.0,0.0,0.0,0.0,0.0,0.0,0.0,1176.0,0.1100000000000001,184
88762,0.0,0.0,0.85,0.0,0.0,0.0,0.0,0.0,0.0,0.0,0.0,0.0,0.0,0.0,0.0,0.0,0.0,0.0,0.0,0.0,0.0,0.0,0.15,0.0,0.0,0.0,0.0,0.0,0.0,0.0,0.0,0.0,0.0,0.0,0.0,0.0,0.0,0.0,0.0,1149.0,0.22,184
88763,0.0,0.0,0.85,0.0,0.0,0.0,0.0,0.0,0.0,0.0,0.0,0.0,0.0,0.0,0.0,0.0,0.0,0.0,0.0,0.0,0.0,0.0,0.15,0.0,0.0,0.0,0.0,0.0,0.0,0.0,0.0,0.0,0.0,0.0,0.0,0.0,0.0,0.0,0.0,1136.0,0.3400000000000001,184
88764,0.0,0.0,0.85,0.0,0.0,0.0,0.0,0.0,0.0,0.0,0.0,0.0,0.0,0.0,0.0,0.0,0.0,0.0,0.0,0.0,0.0,0.0,0.15,0.0,0.0,0.0,0.0,0.0,0.0,0.0,0.0,0.0,0.0,0.0,0.0,0.0,0.0,0.0,0.0,1124.0,0.48,184
88765,0.0,0.0,0.85,0.0,0.0,0.0,0.0,0.0,0.0,0.0,0.0,0.0,0.0,0.0,0.0,0.0,0.0,0.0,0.0,0.0,0.0,0.0,0.15,0.0,0.0,0.0,0.0,0.0,0.0,0.0,0.0,0.0,0.0,0.0,0.0,0.0,0.0,0.0,0.0,1099.0,0.6000000000000001,184
88766,0.0,0.0,0.85,0.0,0.0,0.0,0.0,0.0,0.0,0.0,0.0,0.0,0.0,0.0,0.0,0.0,0.0,0.0,0.0,0.0,0.0,0.0,0.15,0.0,0.0,0.0,0.0,0.0,0.0,0.0,0.0,0.0,0.0,0.0,0.0,0.0,0.0,0.0,0.0,1075.0,0.77,184
88767,0.0,0.0,0.85,0.0,0.0,0.0,0.0,0.0,0.0,0.0,0.0,0.0,0.0,0.0,0.0,0.0,0.0,0.0,0.0,0.0,0.0,0.0,0.15,0.0,0.0,0.0,0.0,0.0,0.0,0.0,0.0,0.0,0.0,0.0,0.0,0.0,0.0,0.0,0.0,1064.0,0.91,184
88768,0.0,0.0,0.85,0.0,0.0,0.0,0.0,0.0,0.0,0.0,0.0,0.0,0.0,0.0,0.0,0.0,0.0,0.0,0.0,0.0,0.0,0.0,0.15,0.0,0.0,0.0,0.0,0.0,0.0,0.0,0.0,0.0,0.0,0.0,0.0,0.0,0.0,0.0,0.0,1042.0,1.04,184
88769,0.0,0.0,0.85,0.0,0.0,0.0,0.0,0.0,0.0,0.0,0.0,0.0,0.0,0.0,0.0,0.0,0.0,0.0,0.0,0.0,0.0,0.0,0.15,0.0,0.0,0.0,0.0,0.0,0.0,0.0,0.0,0.0,0.0,0.0,0.0,0.0,0.0,0.0,0.0,1020.0,1.21,184
88770,0.0,0.0,0.85,0.0,0.0,0.0,0.0,0.0,0.0,0.0,0.0,0.0,0.0,0.0,0.0,0.0,0.0,0.0,0.0,0.0,0.0,0.0,0.15,0.0,0.0,0.0,0.0,0.0,0.0,0.0,0.0,0.0,0.0,0.0,0.0,0.0,0.0,0.0,0.0,1000.0,1.4,184
88771,0.0,0.0,0.85,0.0,0.0,0.0,0.0,0.0,0.0,0.0,0.0,0.0,0.0,0.0,0.0,0.0,0.0,0.0,0.0,0.0,0.0,0.0,0.15,0.0,0.0,0.0,0.0,0.0,0.0,0.0,0.0,0.0,0.0,0.0,0.0,0.0,0.0,0.0,0.0,990.0,1.61,184
88772,0.0,0.0,0.85,0.0,0.0,0.0,0.0,0.0,0.0,0.0,0.0,0.0,0.0,0.0,0.0,0.0,0.0,0.0,0.0,0.0,0.0,0.0,0.15,0.0,0.0,0.0,0.0,0.0,0.0,0.0,0.0,0.0,0.0,0.0,0.0,0.0,0.0,0.0,0.0,971.0,1.7999999999999998,184
88773,0.0,0.0,0.85,0.0,0.0,0.0,0.0,0.0,0.0,0.0,0.0,0.0,0.0,0.0,0.0,0.0,0.0,0.0,0.0,0.0,0.0,0.0,0.15,0.0,0.0,0.0,0.0,0.0,0.0,0.0,0.0,0.0,0.0,0.0,0.0,0.0,0.0,0.0,0.0,952.0,2.05,184
88774,0.0,0.0,0.85,0.0,0.0,0.0,0.0,0.0,0.0,0.0,0.0,0.0,0.0,0.0,0.0,0.0,0.0,0.0,0.0,0.0,0.0,0.0,0.15,0.0,0.0,0.0,0.0,0.0,0.0,0.0,0.0,0.0,0.0,0.0,0.0,0.0,0.0,0.0,0.0,935.0,2.3,184
88775,0.0,0.0,0.85,0.0,0.0,0.0,0.0,0.0,0.0,0.0,0.0,0.0,0.0,0.0,0.0,0.0,0.0,0.0,0.0,0.0,0.0,0.0,0.15,0.0,0.0,0.0,0.0,0.0,0.0,0.0,0.0,0.0,0.0,0.0,0.0,0.0,0.0,0.0,0.0,926.0,2.49,184
88776,0.0,0.0,0.85,0.0,0.0,0.0,0.0,0.0,0.0,0.0,0.0,0.0,0.0,0.0,0.0,0.0,0.0,0.0,0.0,0.0,0.0,0.0,0.15,0.0,0.0,0.0,0.0,0.0,0.0,0.0,0.0,0.0,0.0,0.0,0.0,0.0,0.0,0.0,0.0,901.0,2.86,184
88777,0.0,0.0,0.85,0.0,0.0,0.0,0.0,0.0,0.0,0.0,0.0,0.0,0.0,0.0,0.0,0.0,0.0,0.0,0.0,0.0,0.0,0.0,0.15,0.0,0.0,0.0,0.0,0.0,0.0,0.0,0.0,0.0,0.0,0.0,0.0,0.0,0.0,0.0,0.0,885.0,3.16,184
88778,0.0,0.0,0.85,0.0,0.0,0.0,0.0,0.0,0.0,0.0,0.0,0.0,0.0,0.0,0.0,0.0,0.0,0.0,0.0,0.0,0.0,0.0,0.15,0.0,0.0,0.0,0.0,0.0,0.0,0.0,0.0,0.0,0.0,0.0,0.0,0.0,0.0,0.0,0.0,877.0,3.45,184
12752,0.0,0.0,0.82,0.0,0.0,0.0,0.0,0.0,0.0,0.0,0.0,0.0,0.0,0.0,0.0,0.0,0.0,0.0,0.0,0.0,0.0,0.0,0.18,0.0,0.0,0.0,0.0,0.0,0.0,0.0,0.0,0.0,0.0,0.0,0.0,0.0,0.0,0.0,0.0,773.0,7.939999999999999,185
12753,0.0,0.0,0.82,0.0,0.0,0.0,0.0,0.0,0.0,0.0,0.0,0.0,0.0,0.0,0.0,0.0,0.0,0.0,0.0,0.0,0.0,0.0,0.18,0.0,0.0,0.0,0.0,0.0,0.0,0.0,0.0,0.0,0.0,0.0,0.0,0.0,0.0,0.0,0.0,823.0,5.86,185
12754,0.0,0.0,0.82,0.0,0.0,0.0,0.0,0.0,0.0,0.0,0.0,0.0,0.0,0.0,0.0,0.0,0.0,0.0,0.0,0.0,0.0,0.0,0.18,0.0,0.0,0.0,0.0,0.0,0.0,0.0,0.0,0.0,0.0,0.0,0.0,0.0,0.0,0.0,0.0,873.0,4.45,185
12755,0.0,0.0,0.82,0.0,0.0,0.0,0.0,0.0,0.0,0.0,0.0,0.0,0.0,0.0,0.0,0.0,0.0,0.0,0.0,0.0,0.0,0.0,0.18,0.0,0.0,0.0,0.0,0.0,0.0,0.0,0.0,0.0,0.0,0.0,0.0,0.0,0.0,0.0,0.0,923.0,3.27,185
12756,0.0,0.0,0.82,0.0,0.0,0.0,0.0,0.0,0.0,0.0,0.0,0.0,0.0,0.0,0.0,0.0,0.0,0.0,0.0,0.0,0.0,0.0,0.18,0.0,0.0,0.0,0.0,0.0,0.0,0.0,0.0,0.0,0.0,0.0,0.0,0.0,0.0,0.0,0.0,973.0,2.42,185
12757,0.0,0.0,0.82,0.0,0.0,0.0,0.0,0.0,0.0,0.0,0.0,0.0,0.0,0.0,0.0,0.0,0.0,0.0,0.0,0.0,0.0,0.0,0.18,0.0,0.0,0.0,0.0,0.0,0.0,0.0,0.0,0.0,0.0,0.0,0.0,0.0,0.0,0.0,0.0,1023.0,1.86,185
12758,0.0,0.0,0.82,0.0,0.0,0.0,0.0,0.0,0.0,0.0,0.0,0.0,0.0,0.0,0.0,0.0,0.0,0.0,0.0,0.0,0.0,0.0,0.18,0.0,0.0,0.0,0.0,0.0,0.0,0.0,0.0,0.0,0.0,0.0,0.0,0.0,0.0,0.0,0.0,1073.0,1.34,185
12759,0.0,0.0,0.82,0.0,0.0,0.0,0.0,0.0,0.0,0.0,0.0,0.0,0.0,0.0,0.0,0.0,0.0,0.0,0.0,0.0,0.0,0.0,0.18,0.0,0.0,0.0,0.0,0.0,0.0,0.0,0.0,0.0,0.0,0.0,0.0,0.0,0.0,0.0,0.0,1123.0,0.99,185
12760,0.0,0.0,0.82,0.0,0.0,0.0,0.0,0.0,0.0,0.0,0.0,0.0,0.0,0.0,0.0,0.0,0.0,0.0,0.0,0.0,0.0,0.0,0.18,0.0,0.0,0.0,0.0,0.0,0.0,0.0,0.0,0.0,0.0,0.0,0.0,0.0,0.0,0.0,0.0,1173.0,0.6599999999999999,185
12761,0.0,0.0,0.82,0.0,0.0,0.0,0.0,0.0,0.0,0.0,0.0,0.0,0.0,0.0,0.0,0.0,0.0,0.0,0.0,0.0,0.0,0.0,0.18,0.0,0.0,0.0,0.0,0.0,0.0,0.0,0.0,0.0,0.0,0.0,0.0,0.0,0.0,0.0,0.0,1223.0,0.4199999999999999,185
12762,0.0,0.0,0.82,0.0,0.0,0.0,0.0,0.0,0.0,0.0,0.0,0.0,0.0,0.0,0.0,0.0,0.0,0.0,0.0,0.0,0.0,0.0,0.18,0.0,0.0,0.0,0.0,0.0,0.0,0.0,0.0,0.0,0.0,0.0,0.0,0.0,0.0,0.0,0.0,1273.0,0.21,185
12763,0.0,0.0,0.82,0.0,0.0,0.0,0.0,0.0,0.0,0.0,0.0,0.0,0.0,0.0,0.0,0.0,0.0,0.0,0.0,0.0,0.0,0.0,0.18,0.0,0.0,0.0,0.0,0.0,0.0,0.0,0.0,0.0,0.0,0.0,0.0,0.0,0.0,0.0,0.0,1473.0,-0.31999999999999995,185
33437,0.0,0.0,0.82,0.0,0.0,0.0,0.0,0.0,0.0,0.0,0.0,0.0,0.0,0.0,0.0,0.0,0.0,0.0,0.0,0.0,0.0,0.0,0.18,0.0,0.0,0.0,0.0,0.0,0.0,0.0,0.0,0.0,0.0,0.0,0.0,0.0,0.0,0.0,0.0,733.0,11.48,185
33438,0.0,0.0,0.82,0.0,0.0,0.0,0.0,0.0,0.0,0.0,0.0,0.0,0.0,0.0,0.0,0.0,0.0,0.0,0.0,0.0,0.0,0.0,0.18,0.0,0.0,0.0,0.0,0.0,0.0,0.0,0.0,0.0,0.0,0.0,0.0,0.0,0.0,0.0,0.0,737.0,11.2,185
33439,0.0,0.0,0.82,0.0,0.0,0.0,0.0,0.0,0.0,0.0,0.0,0.0,0.0,0.0,0.0,0.0,0.0,0.0,0.0,0.0,0.0,0.0,0.18,0.0,0.0,0.0,0.0,0.0,0.0,0.0,0.0,0.0,0.0,0.0,0.0,0.0,0.0,0.0,0.0,742.0,10.72,185
33440,0.0,0.0,0.82,0.0,0.0,0.0,0.0,0.0,0.0,0.0,0.0,0.0,0.0,0.0,0.0,0.0,0.0,0.0,0.0,0.0,0.0,0.0,0.18,0.0,0.0,0.0,0.0,0.0,0.0,0.0,0.0,0.0,0.0,0.0,0.0,0.0,0.0,0.0,0.0,748.0,10.22,185
33441,0.0,0.0,0.82,0.0,0.0,0.0,0.0,0.0,0.0,0.0,0.0,0.0,0.0,0.0,0.0,0.0,0.0,0.0,0.0,0.0,0.0,0.0,0.18,0.0,0.0,0.0,0.0,0.0,0.0,0.0,0.0,0.0,0.0,0.0,0.0,0.0,0.0,0.0,0.0,735.0,11.149999999999999,185
33442,0.0,0.0,0.82,0.0,0.0,0.0,0.0,0.0,0.0,0.0,0.0,0.0,0.0,0.0,0.0,0.0,0.0,0.0,0.0,0.0,0.0,0.0,0.18,0.0,0.0,0.0,0.0,0.0,0.0,0.0,0.0,0.0,0.0,0.0,0.0,0.0,0.0,0.0,0.0,730.0,11.77,185
33443,0.0,0.0,0.82,0.0,0.0,0.0,0.0,0.0,0.0,0.0,0.0,0.0,0.0,0.0,0.0,0.0,0.0,0.0,0.0,0.0,0.0,0.0,0.18,0.0,0.0,0.0,0.0,0.0,0.0,0.0,0.0,0.0,0.0,0.0,0.0,0.0,0.0,0.0,0.0,732.0,11.43,185
33444,0.0,0.0,0.82,0.0,0.0,0.0,0.0,0.0,0.0,0.0,0.0,0.0,0.0,0.0,0.0,0.0,0.0,0.0,0.0,0.0,0.0,0.0,0.18,0.0,0.0,0.0,0.0,0.0,0.0,0.0,0.0,0.0,0.0,0.0,0.0,0.0,0.0,0.0,0.0,740.0,10.78,185
33445,0.0,0.0,0.82,0.0,0.0,0.0,0.0,0.0,0.0,0.0,0.0,0.0,0.0,0.0,0.0,0.0,0.0,0.0,0.0,0.0,0.0,0.0,0.18,0.0,0.0,0.0,0.0,0.0,0.0,0.0,0.0,0.0,0.0,0.0,0.0,0.0,0.0,0.0,0.0,746.0,10.35,185
33446,0.0,0.0,0.82,0.0,0.0,0.0,0.0,0.0,0.0,0.0,0.0,0.0,0.0,0.0,0.0,0.0,0.0,0.0,0.0,0.0,0.0,0.0,0.18,0.0,0.0,0.0,0.0,0.0,0.0,0.0,0.0,0.0,0.0,0.0,0.0,0.0,0.0,0.0,0.0,752.0,9.89,185
33447,0.0,0.0,0.82,0.0,0.0,0.0,0.0,0.0,0.0,0.0,0.0,0.0,0.0,0.0,0.0,0.0,0.0,0.0,0.0,0.0,0.0,0.0,0.18,0.0,0.0,0.0,0.0,0.0,0.0,0.0,0.0,0.0,0.0,0.0,0.0,0.0,0.0,0.0,0.0,722.0,11.96,185
33448,0.0,0.0,0.82,0.0,0.0,0.0,0.0,0.0,0.0,0.0,0.0,0.0,0.0,0.0,0.0,0.0,0.0,0.0,0.0,0.0,0.0,0.0,0.18,0.0,0.0,0.0,0.0,0.0,0.0,0.0,0.0,0.0,0.0,0.0,0.0,0.0,0.0,0.0,0.0,729.0,11.47,185
33449,0.0,0.0,0.82,0.0,0.0,0.0,0.0,0.0,0.0,0.0,0.0,0.0,0.0,0.0,0.0,0.0,0.0,0.0,0.0,0.0,0.0,0.0,0.18,0.0,0.0,0.0,0.0,0.0,0.0,0.0,0.0,0.0,0.0,0.0,0.0,0.0,0.0,0.0,0.0,743.0,10.83,185
33757,0.0,0.0,0.82,0.0,0.0,0.0,0.0,0.0,0.0,0.0,0.0,0.0,0.0,0.0,0.0,0.0,0.0,0.0,0.0,0.0,0.0,0.0,0.18,0.0,0.0,0.0,0.0,0.0,0.0,0.0,0.0,0.0,0.0,0.0,0.0,0.0,0.0,0.0,0.0,816.0,6.0,185
33758,0.0,0.0,0.82,0.0,0.0,0.0,0.0,0.0,0.0,0.0,0.0,0.0,0.0,0.0,0.0,0.0,0.0,0.0,0.0,0.0,0.0,0.0,0.18,0.0,0.0,0.0,0.0,0.0,0.0,0.0,0.0,0.0,0.0,0.0,0.0,0.0,0.0,0.0,0.0,785.0,7.0,185
12773,0.0,0.0,0.76,0.0,0.0,0.0,0.0,0.0,0.0,0.0,0.0,0.0,0.0,0.0,0.0,0.0,0.0,0.0,0.0,0.0,0.0,0.0,0.24,0.0,0.0,0.0,0.0,0.0,0.0,0.0,0.0,0.0,0.0,0.0,0.0,0.0,0.0,0.0,0.0,773.0,9.45,186
12774,0.0,0.0,0.76,0.0,0.0,0.0,0.0,0.0,0.0,0.0,0.0,0.0,0.0,0.0,0.0,0.0,0.0,0.0,0.0,0.0,0.0,0.0,0.24,0.0,0.0,0.0,0.0,0.0,0.0,0.0,0.0,0.0,0.0,0.0,0.0,0.0,0.0,0.0,0.0,823.0,6.78,186
12775,0.0,0.0,0.76,0.0,0.0,0.0,0.0,0.0,0.0,0.0,0.0,0.0,0.0,0.0,0.0,0.0,0.0,0.0,0.0,0.0,0.0,0.0,0.24,0.0,0.0,0.0,0.0,0.0,0.0,0.0,0.0,0.0,0.0,0.0,0.0,0.0,0.0,0.0,0.0,873.0,4.95,186
12776,0.0,0.0,0.76,0.0,0.0,0.0,0.0,0.0,0.0,0.0,0.0,0.0,0.0,0.0,0.0,0.0,0.0,0.0,0.0,0.0,0.0,0.0,0.24,0.0,0.0,0.0,0.0,0.0,0.0,0.0,0.0,0.0,0.0,0.0,0.0,0.0,0.0,0.0,0.0,923.0,3.3599395432006185,186
12777,0.0,0.0,0.76,0.0,0.0,0.0,0.0,0.0,0.0,0.0,0.0,0.0,0.0,0.0,0.0,0.0,0.0,0.0,0.0,0.0,0.0,0.0,0.24,0.0,0.0,0.0,0.0,0.0,0.0,0.0,0.0,0.0,0.0,0.0,0.0,0.0,0.0,0.0,0.0,973.0,2.22,186
12778,0.0,0.0,0.76,0.0,0.0,0.0,0.0,0.0,0.0,0.0,0.0,0.0,0.0,0.0,0.0,0.0,0.0,0.0,0.0,0.0,0.0,0.0,0.24,0.0,0.0,0.0,0.0,0.0,0.0,0.0,0.0,0.0,0.0,0.0,0.0,0.0,0.0,0.0,0.0,1023.0,1.6572844520170995,186
12779,0.0,0.0,0.76,0.0,0.0,0.0,0.0,0.0,0.0,0.0,0.0,0.0,0.0,0.0,0.0,0.0,0.0,0.0,0.0,0.0,0.0,0.0,0.24,0.0,0.0,0.0,0.0,0.0,0.0,0.0,0.0,0.0,0.0,0.0,0.0,0.0,0.0,0.0,0.0,1073.0,1.06,186
12780,0.0,0.0,0.76,0.0,0.0,0.0,0.0,0.0,0.0,0.0,0.0,0.0,0.0,0.0,0.0,0.0,0.0,0.0,0.0,0.0,0.0,0.0,0.24,0.0,0.0,0.0,0.0,0.0,0.0,0.0,0.0,0.0,0.0,0.0,0.0,0.0,0.0,0.0,0.0,1123.0,0.91,186
12781,0.0,0.0,0.76,0.0,0.0,0.0,0.0,0.0,0.0,0.0,0.0,0.0,0.0,0.0,0.0,0.0,0.0,0.0,0.0,0.0,0.0,0.0,0.24,0.0,0.0,0.0,0.0,0.0,0.0,0.0,0.0,0.0,0.0,0.0,0.0,0.0,0.0,0.0,0.0,1173.0,0.26,186
12782,0.0,0.0,0.76,0.0,0.0,0.0,0.0,0.0,0.0,0.0,0.0,0.0,0.0,0.0,0.0,0.0,0.0,0.0,0.0,0.0,0.0,0.0,0.24,0.0,0.0,0.0,0.0,0.0,0.0,0.0,0.0,0.0,0.0,0.0,0.0,0.0,0.0,0.0,0.0,1223.0,0.27,186
12783,0.0,0.0,0.76,0.0,0.0,0.0,0.0,0.0,0.0,0.0,0.0,0.0,0.0,0.0,0.0,0.0,0.0,0.0,0.0,0.0,0.0,0.0,0.24,0.0,0.0,0.0,0.0,0.0,0.0,0.0,0.0,0.0,0.0,0.0,0.0,0.0,0.0,0.0,0.0,1273.0,0.040000000000000036,186
12784,0.0,0.0,0.76,0.0,0.0,0.0,0.0,0.0,0.0,0.0,0.0,0.0,0.0,0.0,0.0,0.0,0.0,0.0,0.0,0.0,0.0,0.0,0.24,0.0,0.0,0.0,0.0,0.0,0.0,0.0,0.0,0.0,0.0,0.0,0.0,0.0,0.0,0.0,0.0,1473.0,-0.44,186
33792,0.0,0.0,0.76,0.0,0.0,0.0,0.0,0.0,0.0,0.0,0.0,0.0,0.0,0.0,0.0,0.0,0.0,0.0,0.0,0.0,0.0,0.0,0.24,0.0,0.0,0.0,0.0,0.0,0.0,0.0,0.0,0.0,0.0,0.0,0.0,0.0,0.0,0.0,0.0,837.0,6.0,186
33793,0.0,0.0,0.76,0.0,0.0,0.0,0.0,0.0,0.0,0.0,0.0,0.0,0.0,0.0,0.0,0.0,0.0,0.0,0.0,0.0,0.0,0.0,0.24,0.0,0.0,0.0,0.0,0.0,0.0,0.0,0.0,0.0,0.0,0.0,0.0,0.0,0.0,0.0,0.0,813.0,7.0,186
33794,0.0,0.0,0.76,0.0,0.0,0.0,0.0,0.0,0.0,0.0,0.0,0.0,0.0,0.0,0.0,0.0,0.0,0.0,0.0,0.0,0.0,0.0,0.24,0.0,0.0,0.0,0.0,0.0,0.0,0.0,0.0,0.0,0.0,0.0,0.0,0.0,0.0,0.0,0.0,792.0,8.0,186
33795,0.0,0.0,0.76,0.0,0.0,0.0,0.0,0.0,0.0,0.0,0.0,0.0,0.0,0.0,0.0,0.0,0.0,0.0,0.0,0.0,0.0,0.0,0.24,0.0,0.0,0.0,0.0,0.0,0.0,0.0,0.0,0.0,0.0,0.0,0.0,0.0,0.0,0.0,0.0,775.0,9.0,186
33796,0.0,0.0,0.76,0.0,0.0,0.0,0.0,0.0,0.0,0.0,0.0,0.0,0.0,0.0,0.0,0.0,0.0,0.0,0.0,0.0,0.0,0.0,0.24,0.0,0.0,0.0,0.0,0.0,0.0,0.0,0.0,0.0,0.0,0.0,0.0,0.0,0.0,0.0,0.0,760.0,10.0,186
33797,0.0,0.0,0.76,0.0,0.0,0.0,0.0,0.0,0.0,0.0,0.0,0.0,0.0,0.0,0.0,0.0,0.0,0.0,0.0,0.0,0.0,0.0,0.24,0.0,0.0,0.0,0.0,0.0,0.0,0.0,0.0,0.0,0.0,0.0,0.0,0.0,0.0,0.0,0.0,746.0,11.0,186
33798,0.0,0.0,0.76,0.0,0.0,0.0,0.0,0.0,0.0,0.0,0.0,0.0,0.0,0.0,0.0,0.0,0.0,0.0,0.0,0.0,0.0,0.0,0.24,0.0,0.0,0.0,0.0,0.0,0.0,0.0,0.0,0.0,0.0,0.0,0.0,0.0,0.0,0.0,0.0,733.0,12.0,186
35365,0.0,0.0,0.76,0.0,0.0,0.0,0.0,0.0,0.0,0.0,0.0,0.0,0.0,0.0,0.0,0.0,0.0,0.0,0.0,0.0,0.0,0.0,0.24,0.0,0.0,0.0,0.0,0.0,0.0,0.0,0.0,0.0,0.0,0.0,0.0,0.0,0.0,0.0,0.0,948.0,2.6263403673750423,186
88805,0.0,0.0,0.76,0.0,0.0,0.0,0.0,0.0,0.0,0.0,0.0,0.0,0.0,0.0,0.0,0.0,0.0,0.0,0.0,0.0,0.0,0.0,0.24,0.0,0.0,0.0,0.0,0.0,0.0,0.0,0.0,0.0,0.0,0.0,0.0,0.0,0.0,0.0,0.0,1316.0,-0.75,186
88806,0.0,0.0,0.76,0.0,0.0,0.0,0.0,0.0,0.0,0.0,0.0,0.0,0.0,0.0,0.0,0.0,0.0,0.0,0.0,0.0,0.0,0.0,0.24,0.0,0.0,0.0,0.0,0.0,0.0,0.0,0.0,0.0,0.0,0.0,0.0,0.0,0.0,0.0,0.0,1282.0,-0.5900000000000001,186
88807,0.0,0.0,0.76,0.0,0.0,0.0,0.0,0.0,0.0,0.0,0.0,0.0,0.0,0.0,0.0,0.0,0.0,0.0,0.0,0.0,0.0,0.0,0.24,0.0,0.0,0.0,0.0,0.0,0.0,0.0,0.0,0.0,0.0,0.0,0.0,0.0,0.0,0.0,0.0,1250.0,-0.47,186
88808,0.0,0.0,0.76,0.0,0.0,0.0,0.0,0.0,0.0,0.0,0.0,0.0,0.0,0.0,0.0,0.0,0.0,0.0,0.0,0.0,0.0,0.0,0.24,0.0,0.0,0.0,0.0,0.0,0.0,0.0,0.0,0.0,0.0,0.0,0.0,0.0,0.0,0.0,0.0,1235.0,-0.37,186
88809,0.0,0.0,0.76,0.0,0.0,0.0,0.0,0.0,0.0,0.0,0.0,0.0,0.0,0.0,0.0,0.0,0.0,0.0,0.0,0.0,0.0,0.0,0.24,0.0,0.0,0.0,0.0,0.0,0.0,0.0,0.0,0.0,0.0,0.0,0.0,0.0,0.0,0.0,0.0,1220.0,-0.28,186
88810,0.0,0.0,0.76,0.0,0.0,0.0,0.0,0.0,0.0,0.0,0.0,0.0,0.0,0.0,0.0,0.0,0.0,0.0,0.0,0.0,0.0,0.0,0.24,0.0,0.0,0.0,0.0,0.0,0.0,0.0,0.0,0.0,0.0,0.0,0.0,0.0,0.0,0.0,0.0,1190.0,-0.17000000000000004,186
88811,0.0,0.0,0.76,0.0,0.0,0.0,0.0,0.0,0.0,0.0,0.0,0.0,0.0,0.0,0.0,0.0,0.0,0.0,0.0,0.0,0.0,0.0,0.24,0.0,0.0,0.0,0.0,0.0,0.0,0.0,0.0,0.0,0.0,0.0,0.0,0.0,0.0,0.0,0.0,1176.0,-0.030000000000000027,186
88812,0.0,0.0,0.76,0.0,0.0,0.0,0.0,0.0,0.0,0.0,0.0,0.0,0.0,0.0,0.0,0.0,0.0,0.0,0.0,0.0,0.0,0.0,0.24,0.0,0.0,0.0,0.0,0.0,0.0,0.0,0.0,0.0,0.0,0.0,0.0,0.0,0.0,0.0,0.0,1149.0,0.1200000000000001,186
88813,0.0,0.0,0.76,0.0,0.0,0.0,0.0,0.0,0.0,0.0,0.0,0.0,0.0,0.0,0.0,0.0,0.0,0.0,0.0,0.0,0.0,0.0,0.24,0.0,0.0,0.0,0.0,0.0,0.0,0.0,0.0,0.0,0.0,0.0,0.0,0.0,0.0,0.0,0.0,1136.0,0.27,186
88814,0.0,0.0,0.76,0.0,0.0,0.0,0.0,0.0,0.0,0.0,0.0,0.0,0.0,0.0,0.0,0.0,0.0,0.0,0.0,0.0,0.0,0.0,0.24,0.0,0.0,0.0,0.0,0.0,0.0,0.0,0.0,0.0,0.0,0.0,0.0,0.0,0.0,0.0,0.0,1111.0,0.43,186
88815,0.0,0.0,0.76,0.0,0.0,0.0,0.0,0.0,0.0,0.0,0.0,0.0,0.0,0.0,0.0,0.0,0.0,0.0,0.0,0.0,0.0,0.0,0.24,0.0,0.0,0.0,0.0,0.0,0.0,0.0,0.0,0.0,0.0,0.0,0.0,0.0,0.0,0.0,0.0,1087.0,0.6499999999999999,186
88816,0.0,0.0,0.76,0.0,0.0,0.0,0.0,0.0,0.0,0.0,0.0,0.0,0.0,0.0,0.0,0.0,0.0,0.0,0.0,0.0,0.0,0.0,0.24,0.0,0.0,0.0,0.0,0.0,0.0,0.0,0.0,0.0,0.0,0.0,0.0,0.0,0.0,0.0,0.0,1064.0,0.8400000000000001,186
88817,0.0,0.0,0.76,0.0,0.0,0.0,0.0,0.0,0.0,0.0,0.0,0.0,0.0,0.0,0.0,0.0,0.0,0.0,0.0,0.0,0.0,0.0,0.24,0.0,0.0,0.0,0.0,0.0,0.0,0.0,0.0,0.0,0.0,0.0,0.0,0.0,0.0,0.0,0.0,1053.0,1.0699999999999998,186
88818,0.0,0.0,0.76,0.0,0.0,0.0,0.0,0.0,0.0,0.0,0.0,0.0,0.0,0.0,0.0,0.0,0.0,0.0,0.0,0.0,0.0,0.0,0.24,0.0,0.0,0.0,0.0,0.0,0.0,0.0,0.0,0.0,0.0,0.0,0.0,0.0,0.0,0.0,0.0,1031.0,1.29,186
88819,0.0,0.0,0.76,0.0,0.0,0.0,0.0,0.0,0.0,0.0,0.0,0.0,0.0,0.0,0.0,0.0,0.0,0.0,0.0,0.0,0.0,0.0,0.24,0.0,0.0,0.0,0.0,0.0,0.0,0.0,0.0,0.0,0.0,0.0,0.0,0.0,0.0,0.0,0.0,1010.0,1.5499999999999998,186
88820,0.0,0.0,0.76,0.0,0.0,0.0,0.0,0.0,0.0,0.0,0.0,0.0,0.0,0.0,0.0,0.0,0.0,0.0,0.0,0.0,0.0,0.0,0.24,0.0,0.0,0.0,0.0,0.0,0.0,0.0,0.0,0.0,0.0,0.0,0.0,0.0,0.0,0.0,0.0,990.0,1.88,186
88821,0.0,0.0,0.76,0.0,0.0,0.0,0.0,0.0,0.0,0.0,0.0,0.0,0.0,0.0,0.0,0.0,0.0,0.0,0.0,0.0,0.0,0.0,0.24,0.0,0.0,0.0,0.0,0.0,0.0,0.0,0.0,0.0,0.0,0.0,0.0,0.0,0.0,0.0,0.0,971.0,2.23,186
88822,0.0,0.0,0.76,0.0,0.0,0.0,0.0,0.0,0.0,0.0,0.0,0.0,0.0,0.0,0.0,0.0,0.0,0.0,0.0,0.0,0.0,0.0,0.24,0.0,0.0,0.0,0.0,0.0,0.0,0.0,0.0,0.0,0.0,0.0,0.0,0.0,0.0,0.0,0.0,952.0,2.54,186
88823,0.0,0.0,0.76,0.0,0.0,0.0,0.0,0.0,0.0,0.0,0.0,0.0,0.0,0.0,0.0,0.0,0.0,0.0,0.0,0.0,0.0,0.0,0.24,0.0,0.0,0.0,0.0,0.0,0.0,0.0,0.0,0.0,0.0,0.0,0.0,0.0,0.0,0.0,0.0,943.0,2.79,186
88824,0.0,0.0,0.76,0.0,0.0,0.0,0.0,0.0,0.0,0.0,0.0,0.0,0.0,0.0,0.0,0.0,0.0,0.0,0.0,0.0,0.0,0.0,0.24,0.0,0.0,0.0,0.0,0.0,0.0,0.0,0.0,0.0,0.0,0.0,0.0,0.0,0.0,0.0,0.0,926.0,3.18,186
88825,0.0,0.0,0.76,0.0,0.0,0.0,0.0,0.0,0.0,0.0,0.0,0.0,0.0,0.0,0.0,0.0,0.0,0.0,0.0,0.0,0.0,0.0,0.24,0.0,0.0,0.0,0.0,0.0,0.0,0.0,0.0,0.0,0.0,0.0,0.0,0.0,0.0,0.0,0.0,909.0,3.64,186
12785,0.0,0.0,0.73,0.0,0.0,0.0,0.0,0.0,0.0,0.0,0.0,0.0,0.0,0.0,0.0,0.0,0.0,0.0,0.0,0.0,0.0,0.0,0.27,0.0,0.0,0.0,0.0,0.0,0.0,0.0,0.0,0.0,0.0,0.0,0.0,0.0,0.0,0.0,0.0,773.0,9.47,187
12786,0.0,0.0,0.73,0.0,0.0,0.0,0.0,0.0,0.0,0.0,0.0,0.0,0.0,0.0,0.0,0.0,0.0,0.0,0.0,0.0,0.0,0.0,0.27,0.0,0.0,0.0,0.0,0.0,0.0,0.0,0.0,0.0,0.0,0.0,0.0,0.0,0.0,0.0,0.0,823.0,6.62,187
12787,0.0,0.0,0.73,0.0,0.0,0.0,0.0,0.0,0.0,0.0,0.0,0.0,0.0,0.0,0.0,0.0,0.0,0.0,0.0,0.0,0.0,0.0,0.27,0.0,0.0,0.0,0.0,0.0,0.0,0.0,0.0,0.0,0.0,0.0,0.0,0.0,0.0,0.0,0.0,873.0,4.63,187
12788,0.0,0.0,0.73,0.0,0.0,0.0,0.0,0.0,0.0,0.0,0.0,0.0,0.0,0.0,0.0,0.0,0.0,0.0,0.0,0.0,0.0,0.0,0.27,0.0,0.0,0.0,0.0,0.0,0.0,0.0,0.0,0.0,0.0,0.0,0.0,0.0,0.0,0.0,0.0,923.0,3.28,187
12789,0.0,0.0,0.73,0.0,0.0,0.0,0.0,0.0,0.0,0.0,0.0,0.0,0.0,0.0,0.0,0.0,0.0,0.0,0.0,0.0,0.0,0.0,0.27,0.0,0.0,0.0,0.0,0.0,0.0,0.0,0.0,0.0,0.0,0.0,0.0,0.0,0.0,0.0,0.0,973.0,2.24,187
12790,0.0,0.0,0.73,0.0,0.0,0.0,0.0,0.0,0.0,0.0,0.0,0.0,0.0,0.0,0.0,0.0,0.0,0.0,0.0,0.0,0.0,0.0,0.27,0.0,0.0,0.0,0.0,0.0,0.0,0.0,0.0,0.0,0.0,0.0,0.0,0.0,0.0,0.0,0.0,1023.0,1.54,187
12791,0.0,0.0,0.73,0.0,0.0,0.0,0.0,0.0,0.0,0.0,0.0,0.0,0.0,0.0,0.0,0.0,0.0,0.0,0.0,0.0,0.0,0.0,0.27,0.0,0.0,0.0,0.0,0.0,0.0,0.0,0.0,0.0,0.0,0.0,0.0,0.0,0.0,0.0,0.0,1073.0,0.826378915840787,187
12792,0.0,0.0,0.73,0.0,0.0,0.0,0.0,0.0,0.0,0.0,0.0,0.0,0.0,0.0,0.0,0.0,0.0,0.0,0.0,0.0,0.0,0.0,0.27,0.0,0.0,0.0,0.0,0.0,0.0,0.0,0.0,0.0,0.0,0.0,0.0,0.0,0.0,0.0,0.0,1123.0,0.6299999999999999,187
12793,0.0,0.0,0.73,0.0,0.0,0.0,0.0,0.0,0.0,0.0,0.0,0.0,0.0,0.0,0.0,0.0,0.0,0.0,0.0,0.0,0.0,0.0,0.27,0.0,0.0,0.0,0.0,0.0,0.0,0.0,0.0,0.0,0.0,0.0,0.0,0.0,0.0,0.0,0.0,1173.0,0.06254902000712842,187
12794,0.0,0.0,0.73,0.0,0.0,0.0,0.0,0.0,0.0,0.0,0.0,0.0,0.0,0.0,0.0,0.0,0.0,0.0,0.0,0.0,0.0,0.0,0.27,0.0,0.0,0.0,0.0,0.0,0.0,0.0,0.0,0.0,0.0,0.0,0.0,0.0,0.0,0.0,0.0,1223.0,0.06000000000000005,187
12795,0.0,0.0,0.73,0.0,0.0,0.0,0.0,0.0,0.0,0.0,0.0,0.0,0.0,0.0,0.0,0.0,0.0,0.0,0.0,0.0,0.0,0.0,0.27,0.0,0.0,0.0,0.0,0.0,0.0,0.0,0.0,0.0,0.0,0.0,0.0,0.0,0.0,0.0,0.0,1273.0,-0.4194850021680094,187
12796,0.0,0.0,0.73,0.0,0.0,0.0,0.0,0.0,0.0,0.0,0.0,0.0,0.0,0.0,0.0,0.0,0.0,0.0,0.0,0.0,0.0,0.0,0.27,0.0,0.0,0.0,0.0,0.0,0.0,0.0,0.0,0.0,0.0,0.0,0.0,0.0,0.0,0.0,0.0,1473.0,-0.5700000000000001,187
33838,0.0,0.0,0.73,0.0,0.0,0.0,0.0,0.0,0.0,0.0,0.0,0.0,0.0,0.0,0.0,0.0,0.0,0.0,0.0,0.0,0.0,0.0,0.27,0.0,0.0,0.0,0.0,0.0,0.0,0.0,0.0,0.0,0.0,0.0,0.0,0.0,0.0,0.0,0.0,836.0,6.0,187
33839,0.0,0.0,0.73,0.0,0.0,0.0,0.0,0.0,0.0,0.0,0.0,0.0,0.0,0.0,0.0,0.0,0.0,0.0,0.0,0.0,0.0,0.0,0.27,0.0,0.0,0.0,0.0,0.0,0.0,0.0,0.0,0.0,0.0,0.0,0.0,0.0,0.0,0.0,0.0,810.0,7.0,187
33840,0.0,0.0,0.73,0.0,0.0,0.0,0.0,0.0,0.0,0.0,0.0,0.0,0.0,0.0,0.0,0.0,0.0,0.0,0.0,0.0,0.0,0.0,0.27,0.0,0.0,0.0,0.0,0.0,0.0,0.0,0.0,0.0,0.0,0.0,0.0,0.0,0.0,0.0,0.0,794.0,8.0,187
33841,0.0,0.0,0.73,0.0,0.0,0.0,0.0,0.0,0.0,0.0,0.0,0.0,0.0,0.0,0.0,0.0,0.0,0.0,0.0,0.0,0.0,0.0,0.27,0.0,0.0,0.0,0.0,0.0,0.0,0.0,0.0,0.0,0.0,0.0,0.0,0.0,0.0,0.0,0.0,779.0,9.0,187
33842,0.0,0.0,0.73,0.0,0.0,0.0,0.0,0.0,0.0,0.0,0.0,0.0,0.0,0.0,0.0,0.0,0.0,0.0,0.0,0.0,0.0,0.0,0.27,0.0,0.0,0.0,0.0,0.0,0.0,0.0,0.0,0.0,0.0,0.0,0.0,0.0,0.0,0.0,0.0,765.0,10.0,187
33843,0.0,0.0,0.73,0.0,0.0,0.0,0.0,0.0,0.0,0.0,0.0,0.0,0.0,0.0,0.0,0.0,0.0,0.0,0.0,0.0,0.0,0.0,0.27,0.0,0.0,0.0,0.0,0.0,0.0,0.0,0.0,0.0,0.0,0.0,0.0,0.0,0.0,0.0,0.0,751.0,11.0,187
33844,0.0,0.0,0.73,0.0,0.0,0.0,0.0,0.0,0.0,0.0,0.0,0.0,0.0,0.0,0.0,0.0,0.0,0.0,0.0,0.0,0.0,0.0,0.27,0.0,0.0,0.0,0.0,0.0,0.0,0.0,0.0,0.0,0.0,0.0,0.0,0.0,0.0,0.0,0.0,739.0,12.0,187
84219,0.0,0.0,0.73,0.0,0.0,0.0,0.0,0.0,0.0,0.0,0.0,0.0,0.0,0.0,0.0,0.0,0.0,0.0,0.0,0.0,0.0,0.0,0.27,0.0,0.0,0.0,0.0,0.0,0.0,0.0,0.0,0.0,0.0,0.0,0.0,0.0,0.0,0.0,0.0,1373.0,-1.0,187
12937,0.0,0.0,0.9,0.0,0.0,0.0,0.0,0.0,0.0,0.0,0.0,0.0,0.0,0.0,0.0,0.0,0.1,0.0,0.0,0.0,0.0,0.0,0.0,0.0,0.0,0.0,0.0,0.0,0.0,0.0,0.0,0.0,0.0,0.0,0.0,0.0,0.0,0.0,0.0,973.0,1.2000000000000002,188
12938,0.0,0.0,0.9,0.0,0.0,0.0,0.0,0.0,0.0,0.0,0.0,0.0,0.0,0.0,0.0,0.0,0.1,0.0,0.0,0.0,0.0,0.0,0.0,0.0,0.0,0.0,0.0,0.0,0.0,0.0,0.0,0.0,0.0,0.0,0.0,0.0,0.0,0.0,0.0,1073.0,0.5,188
12939,0.0,0.0,0.9,0.0,0.0,0.0,0.0,0.0,0.0,0.0,0.0,0.0,0.0,0.0,0.0,0.0,0.1,0.0,0.0,0.0,0.0,0.0,0.0,0.0,0.0,0.0,0.0,0.0,0.0,0.0,0.0,0.0,0.0,0.0,0.0,0.0,0.0,0.0,0.0,1173.0,0.10000000000000007,188
12940,0.0,0.0,0.9,0.0,0.0,0.0,0.0,0.0,0.0,0.0,0.0,0.0,0.0,0.0,0.0,0.0,0.1,0.0,0.0,0.0,0.0,0.0,0.0,0.0,0.0,0.0,0.0,0.0,0.0,0.0,0.0,0.0,0.0,0.0,0.0,0.0,0.0,0.0,0.0,1273.0,-0.5,188
91478,0.0,0.0,0.9,0.0,0.0,0.0,0.0,0.0,0.0,0.0,0.0,0.0,0.0,0.0,0.0,0.0,0.1,0.0,0.0,0.0,0.0,0.0,0.0,0.0,0.0,0.0,0.0,0.0,0.0,0.0,0.0,0.0,0.0,0.0,0.0,0.0,0.0,0.0,0.0,725.0,6.6,188
91479,0.0,0.0,0.9,0.0,0.0,0.0,0.0,0.0,0.0,0.0,0.0,0.0,0.0,0.0,0.0,0.0,0.1,0.0,0.0,0.0,0.0,0.0,0.0,0.0,0.0,0.0,0.0,0.0,0.0,0.0,0.0,0.0,0.0,0.0,0.0,0.0,0.0,0.0,0.0,644.0,11.0,188
94619,0.0,0.0,0.9,0.0,0.0,0.0,0.0,0.0,0.0,0.0,0.0,0.0,0.0,0.0,0.0,0.0,0.1,0.0,0.0,0.0,0.0,0.0,0.0,0.0,0.0,0.0,0.0,0.0,0.0,0.0,0.0,0.0,0.0,0.0,0.0,0.0,0.0,0.0,0.0,673.0,8.97,188
94620,0.0,0.0,0.9,0.0,0.0,0.0,0.0,0.0,0.0,0.0,0.0,0.0,0.0,0.0,0.0,0.0,0.1,0.0,0.0,0.0,0.0,0.0,0.0,0.0,0.0,0.0,0.0,0.0,0.0,0.0,0.0,0.0,0.0,0.0,0.0,0.0,0.0,0.0,0.0,713.0,7.52,188
94621,0.0,0.0,0.9,0.0,0.0,0.0,0.0,0.0,0.0,0.0,0.0,0.0,0.0,0.0,0.0,0.0,0.1,0.0,0.0,0.0,0.0,0.0,0.0,0.0,0.0,0.0,0.0,0.0,0.0,0.0,0.0,0.0,0.0,0.0,0.0,0.0,0.0,0.0,0.0,753.0,6.02,188
94708,0.0,0.0,0.9,0.0,0.0,0.0,0.0,0.0,0.0,0.0,0.0,0.0,0.0,0.0,0.0,0.0,0.1,0.0,0.0,0.0,0.0,0.0,0.0,0.0,0.0,0.0,0.0,0.0,0.0,0.0,0.0,0.0,0.0,0.0,0.0,0.0,0.0,0.0,0.0,723.0,6.905,188
94709,0.0,0.0,0.9,0.0,0.0,0.0,0.0,0.0,0.0,0.0,0.0,0.0,0.0,0.0,0.0,0.0,0.1,0.0,0.0,0.0,0.0,0.0,0.0,0.0,0.0,0.0,0.0,0.0,0.0,0.0,0.0,0.0,0.0,0.0,0.0,0.0,0.0,0.0,0.0,748.0,5.895,188
12962,0.01,0.0,0.16,0.0,0.0,0.0,0.0,0.0,0.0,0.0,0.0,0.0,0.0,0.0,0.0,0.0,0.01,0.0,0.0,0.0,0.0,0.0,0.04,0.0,0.0,0.0,0.0,0.0,0.0,0.78,0.0,0.0,0.0,0.0,0.0,0.0,0.0,0.0,0.0,893.0,10.0,189
12964,0.01,0.0,0.16,0.0,0.0,0.0,0.0,0.0,0.0,0.0,0.0,0.0,0.0,0.0,0.0,0.0,0.01,0.0,0.0,0.0,0.0,0.0,0.04,0.0,0.0,0.0,0.0,0.0,0.0,0.78,0.0,0.0,0.0,0.0,0.0,0.0,0.0,0.0,0.0,896.0,10.0,189
32628,0.01,0.0,0.16,0.0,0.0,0.0,0.0,0.0,0.0,0.0,0.0,0.0,0.0,0.0,0.0,0.0,0.01,0.0,0.0,0.0,0.0,0.0,0.04,0.0,0.0,0.0,0.0,0.0,0.0,0.78,0.0,0.0,0.0,0.0,0.0,0.0,0.0,0.0,0.0,883.0,10.0,189
32629,0.01,0.0,0.16,0.0,0.0,0.0,0.0,0.0,0.0,0.0,0.0,0.0,0.0,0.0,0.0,0.0,0.01,0.0,0.0,0.0,0.0,0.0,0.04,0.0,0.0,0.0,0.0,0.0,0.0,0.78,0.0,0.0,0.0,0.0,0.0,0.0,0.0,0.0,0.0,1038.0,6.65,189
52064,0.01,0.0,0.16,0.0,0.0,0.0,0.0,0.0,0.0,0.0,0.0,0.0,0.0,0.0,0.0,0.0,0.01,0.0,0.0,0.0,0.0,0.0,0.04,0.0,0.0,0.0,0.0,0.0,0.0,0.78,0.0,0.0,0.0,0.0,0.0,0.0,0.0,0.0,0.0,895.0,10.0,189
52065,0.01,0.0,0.16,0.0,0.0,0.0,0.0,0.0,0.0,0.0,0.0,0.0,0.0,0.0,0.0,0.0,0.01,0.0,0.0,0.0,0.0,0.0,0.04,0.0,0.0,0.0,0.0,0.0,0.0,0.78,0.0,0.0,0.0,0.0,0.0,0.0,0.0,0.0,0.0,920.0,9.0,189
52066,0.01,0.0,0.16,0.0,0.0,0.0,0.0,0.0,0.0,0.0,0.0,0.0,0.0,0.0,0.0,0.0,0.01,0.0,0.0,0.0,0.0,0.0,0.04,0.0,0.0,0.0,0.0,0.0,0.0,0.78,0.0,0.0,0.0,0.0,0.0,0.0,0.0,0.0,0.0,951.0,8.2,189
52067,0.01,0.0,0.16,0.0,0.0,0.0,0.0,0.0,0.0,0.0,0.0,0.0,0.0,0.0,0.0,0.0,0.01,0.0,0.0,0.0,0.0,0.0,0.04,0.0,0.0,0.0,0.0,0.0,0.0,0.78,0.0,0.0,0.0,0.0,0.0,0.0,0.0,0.0,0.0,995.0,7.1,189
52068,0.01,0.0,0.16,0.0,0.0,0.0,0.0,0.0,0.0,0.0,0.0,0.0,0.0,0.0,0.0,0.0,0.01,0.0,0.0,0.0,0.0,0.0,0.04,0.0,0.0,0.0,0.0,0.0,0.0,0.78,0.0,0.0,0.0,0.0,0.0,0.0,0.0,0.0,0.0,1048.0,6.449999999999999,189
52069,0.01,0.0,0.16,0.0,0.0,0.0,0.0,0.0,0.0,0.0,0.0,0.0,0.0,0.0,0.0,0.0,0.01,0.0,0.0,0.0,0.0,0.0,0.04,0.0,0.0,0.0,0.0,0.0,0.0,0.78,0.0,0.0,0.0,0.0,0.0,0.0,0.0,0.0,0.0,1102.0,5.5,189
52070,0.01,0.0,0.16,0.0,0.0,0.0,0.0,0.0,0.0,0.0,0.0,0.0,0.0,0.0,0.0,0.0,0.01,0.0,0.0,0.0,0.0,0.0,0.04,0.0,0.0,0.0,0.0,0.0,0.0,0.78,0.0,0.0,0.0,0.0,0.0,0.0,0.0,0.0,0.0,1164.0,4.8,189
52071,0.01,0.0,0.16,0.0,0.0,0.0,0.0,0.0,0.0,0.0,0.0,0.0,0.0,0.0,0.0,0.0,0.01,0.0,0.0,0.0,0.0,0.0,0.04,0.0,0.0,0.0,0.0,0.0,0.0,0.78,0.0,0.0,0.0,0.0,0.0,0.0,0.0,0.0,0.0,1237.0,4.1,189
52072,0.01,0.0,0.16,0.0,0.0,0.0,0.0,0.0,0.0,0.0,0.0,0.0,0.0,0.0,0.0,0.0,0.01,0.0,0.0,0.0,0.0,0.0,0.04,0.0,0.0,0.0,0.0,0.0,0.0,0.78,0.0,0.0,0.0,0.0,0.0,0.0,0.0,0.0,0.0,1299.0,3.6,189
52073,0.01,0.0,0.16,0.0,0.0,0.0,0.0,0.0,0.0,0.0,0.0,0.0,0.0,0.0,0.0,0.0,0.01,0.0,0.0,0.0,0.0,0.0,0.04,0.0,0.0,0.0,0.0,0.0,0.0,0.78,0.0,0.0,0.0,0.0,0.0,0.0,0.0,0.0,0.0,1372.0,3.1,189
52074,0.01,0.0,0.16,0.0,0.0,0.0,0.0,0.0,0.0,0.0,0.0,0.0,0.0,0.0,0.0,0.0,0.01,0.0,0.0,0.0,0.0,0.0,0.04,0.0,0.0,0.0,0.0,0.0,0.0,0.78,0.0,0.0,0.0,0.0,0.0,0.0,0.0,0.0,0.0,1450.0,2.7,189
52075,0.01,0.0,0.16,0.0,0.0,0.0,0.0,0.0,0.0,0.0,0.0,0.0,0.0,0.0,0.0,0.0,0.01,0.0,0.0,0.0,0.0,0.0,0.04,0.0,0.0,0.0,0.0,0.0,0.0,0.78,0.0,0.0,0.0,0.0,0.0,0.0,0.0,0.0,0.0,1519.0,2.3,189
52076,0.01,0.0,0.16,0.0,0.0,0.0,0.0,0.0,0.0,0.0,0.0,0.0,0.0,0.0,0.0,0.0,0.01,0.0,0.0,0.0,0.0,0.0,0.04,0.0,0.0,0.0,0.0,0.0,0.0,0.78,0.0,0.0,0.0,0.0,0.0,0.0,0.0,0.0,0.0,1617.0,1.8,189
52077,0.01,0.0,0.16,0.0,0.0,0.0,0.0,0.0,0.0,0.0,0.0,0.0,0.0,0.0,0.0,0.0,0.01,0.0,0.0,0.0,0.0,0.0,0.04,0.0,0.0,0.0,0.0,0.0,0.0,0.78,0.0,0.0,0.0,0.0,0.0,0.0,0.0,0.0,0.0,1711.0,1.5,189
87241,0.01,0.0,0.16,0.0,0.0,0.0,0.0,0.0,0.0,0.0,0.0,0.0,0.0,0.0,0.0,0.0,0.01,0.0,0.0,0.0,0.0,0.0,0.04,0.0,0.0,0.0,0.0,0.0,0.0,0.78,0.0,0.0,0.0,0.0,0.0,0.0,0.0,0.0,0.0,848.0,11.0,189
12994,0.01,0.0,0.11,0.0,0.0,0.0,0.0,0.0,0.0,0.0,0.0,0.0,0.0,0.0,0.0,0.0,0.0,0.0,0.0,0.0,0.0,0.0,0.04,0.0,0.0,0.0,0.0,0.0,0.0,0.83,0.0,0.0,0.0,0.0,0.0,0.0,0.0,0.0,0.0,898.0,10.0,190
16431,0.01,0.0,0.11,0.0,0.0,0.0,0.0,0.0,0.0,0.0,0.0,0.0,0.0,0.0,0.0,0.0,0.0,0.0,0.0,0.0,0.0,0.0,0.04,0.0,0.0,0.0,0.0,0.0,0.0,0.83,0.0,0.0,0.0,0.0,0.0,0.0,0.0,0.0,0.0,933.0,8.32,190
16432,0.01,0.0,0.11,0.0,0.0,0.0,0.0,0.0,0.0,0.0,0.0,0.0,0.0,0.0,0.0,0.0,0.0,0.0,0.0,0.0,0.0,0.0,0.04,0.0,0.0,0.0,0.0,0.0,0.0,0.83,0.0,0.0,0.0,0.0,0.0,0.0,0.0,0.0,0.0,925.0,9.08,190
16433,0.01,0.0,0.11,0.0,0.0,0.0,0.0,0.0,0.0,0.0,0.0,0.0,0.0,0.0,0.0,0.0,0.0,0.0,0.0,0.0,0.0,0.0,0.04,0.0,0.0,0.0,0.0,0.0,0.0,0.83,0.0,0.0,0.0,0.0,0.0,0.0,0.0,0.0,0.0,918.0,8.8,190
16434,0.01,0.0,0.11,0.0,0.0,0.0,0.0,0.0,0.0,0.0,0.0,0.0,0.0,0.0,0.0,0.0,0.0,0.0,0.0,0.0,0.0,0.0,0.04,0.0,0.0,0.0,0.0,0.0,0.0,0.83,0.0,0.0,0.0,0.0,0.0,0.0,0.0,0.0,0.0,911.0,9.45,190
16435,0.01,0.0,0.11,0.0,0.0,0.0,0.0,0.0,0.0,0.0,0.0,0.0,0.0,0.0,0.0,0.0,0.0,0.0,0.0,0.0,0.0,0.0,0.04,0.0,0.0,0.0,0.0,0.0,0.0,0.83,0.0,0.0,0.0,0.0,0.0,0.0,0.0,0.0,0.0,907.0,8.9,190
16436,0.01,0.0,0.11,0.0,0.0,0.0,0.0,0.0,0.0,0.0,0.0,0.0,0.0,0.0,0.0,0.0,0.0,0.0,0.0,0.0,0.0,0.0,0.04,0.0,0.0,0.0,0.0,0.0,0.0,0.83,0.0,0.0,0.0,0.0,0.0,0.0,0.0,0.0,0.0,903.0,9.14,190
16437,0.01,0.0,0.11,0.0,0.0,0.0,0.0,0.0,0.0,0.0,0.0,0.0,0.0,0.0,0.0,0.0,0.0,0.0,0.0,0.0,0.0,0.0,0.04,0.0,0.0,0.0,0.0,0.0,0.0,0.83,0.0,0.0,0.0,0.0,0.0,0.0,0.0,0.0,0.0,893.0,8.62,190
16438,0.01,0.0,0.11,0.0,0.0,0.0,0.0,0.0,0.0,0.0,0.0,0.0,0.0,0.0,0.0,0.0,0.0,0.0,0.0,0.0,0.0,0.0,0.04,0.0,0.0,0.0,0.0,0.0,0.0,0.83,0.0,0.0,0.0,0.0,0.0,0.0,0.0,0.0,0.0,873.0,9.739999999999998,190
16439,0.01,0.0,0.11,0.0,0.0,0.0,0.0,0.0,0.0,0.0,0.0,0.0,0.0,0.0,0.0,0.0,0.0,0.0,0.0,0.0,0.0,0.0,0.04,0.0,0.0,0.0,0.0,0.0,0.0,0.83,0.0,0.0,0.0,0.0,0.0,0.0,0.0,0.0,0.0,858.0,9.23,190
16440,0.01,0.0,0.11,0.0,0.0,0.0,0.0,0.0,0.0,0.0,0.0,0.0,0.0,0.0,0.0,0.0,0.0,0.0,0.0,0.0,0.0,0.0,0.04,0.0,0.0,0.0,0.0,0.0,0.0,0.83,0.0,0.0,0.0,0.0,0.0,0.0,0.0,0.0,0.0,838.0,10.09,190
16441,0.01,0.0,0.11,0.0,0.0,0.0,0.0,0.0,0.0,0.0,0.0,0.0,0.0,0.0,0.0,0.0,0.0,0.0,0.0,0.0,0.0,0.0,0.04,0.0,0.0,0.0,0.0,0.0,0.0,0.83,0.0,0.0,0.0,0.0,0.0,0.0,0.0,0.0,0.0,818.0,10.32,190
20522,0.01,0.0,0.11,0.0,0.0,0.0,0.0,0.0,0.0,0.0,0.0,0.0,0.0,0.0,0.0,0.0,0.0,0.0,0.0,0.0,0.0,0.0,0.04,0.0,0.0,0.0,0.0,0.0,0.0,0.83,0.0,0.0,0.0,0.0,0.0,0.0,0.0,0.0,0.0,847.0,11.0,190
20523,0.01,0.0,0.11,0.0,0.0,0.0,0.0,0.0,0.0,0.0,0.0,0.0,0.0,0.0,0.0,0.0,0.0,0.0,0.0,0.0,0.0,0.0,0.04,0.0,0.0,0.0,0.0,0.0,0.0,0.83,0.0,0.0,0.0,0.0,0.0,0.0,0.0,0.0,0.0,1090.0,5.6,190
20524,0.01,0.0,0.11,0.0,0.0,0.0,0.0,0.0,0.0,0.0,0.0,0.0,0.0,0.0,0.0,0.0,0.0,0.0,0.0,0.0,0.0,0.0,0.04,0.0,0.0,0.0,0.0,0.0,0.0,0.83,0.0,0.0,0.0,0.0,0.0,0.0,0.0,0.0,0.0,1230.0,4.0,190
20525,0.01,0.0,0.11,0.0,0.0,0.0,0.0,0.0,0.0,0.0,0.0,0.0,0.0,0.0,0.0,0.0,0.0,0.0,0.0,0.0,0.0,0.0,0.04,0.0,0.0,0.0,0.0,0.0,0.0,0.83,0.0,0.0,0.0,0.0,0.0,0.0,0.0,0.0,0.0,1351.0,3.0,190
20526,0.01,0.0,0.11,0.0,0.0,0.0,0.0,0.0,0.0,0.0,0.0,0.0,0.0,0.0,0.0,0.0,0.0,0.0,0.0,0.0,0.0,0.0,0.04,0.0,0.0,0.0,0.0,0.0,0.0,0.83,0.0,0.0,0.0,0.0,0.0,0.0,0.0,0.0,0.0,1528.0,2.0,190
20527,0.01,0.0,0.11,0.0,0.0,0.0,0.0,0.0,0.0,0.0,0.0,0.0,0.0,0.0,0.0,0.0,0.0,0.0,0.0,0.0,0.0,0.0,0.04,0.0,0.0,0.0,0.0,0.0,0.0,0.83,0.0,0.0,0.0,0.0,0.0,0.0,0.0,0.0,0.0,1783.0,1.0,190
22233,0.01,0.0,0.11,0.0,0.0,0.0,0.0,0.0,0.0,0.0,0.0,0.0,0.0,0.0,0.0,0.0,0.0,0.0,0.0,0.0,0.0,0.0,0.04,0.0,0.0,0.0,0.0,0.0,0.0,0.83,0.0,0.0,0.0,0.0,0.0,0.0,0.0,0.0,0.0,923.0,9.66,190
22234,0.01,0.0,0.11,0.0,0.0,0.0,0.0,0.0,0.0,0.0,0.0,0.0,0.0,0.0,0.0,0.0,0.0,0.0,0.0,0.0,0.0,0.0,0.04,0.0,0.0,0.0,0.0,0.0,0.0,0.83,0.0,0.0,0.0,0.0,0.0,0.0,0.0,0.0,0.0,973.0,8.6,190
22235,0.01,0.0,0.11,0.0,0.0,0.0,0.0,0.0,0.0,0.0,0.0,0.0,0.0,0.0,0.0,0.0,0.0,0.0,0.0,0.0,0.0,0.0,0.04,0.0,0.0,0.0,0.0,0.0,0.0,0.83,0.0,0.0,0.0,0.0,0.0,0.0,0.0,0.0,0.0,1023.0,7.72,190
48007,0.01,0.0,0.11,0.0,0.0,0.0,0.0,0.0,0.0,0.0,0.0,0.0,0.0,0.0,0.0,0.0,0.0,0.0,0.0,0.0,0.0,0.0,0.04,0.0,0.0,0.0,0.0,0.0,0.0,0.83,0.0,0.0,0.0,0.0,0.0,0.0,0.0,0.0,0.0,2137.0,1.0,190
55860,0.01,0.0,0.11,0.0,0.0,0.0,0.0,0.0,0.0,0.0,0.0,0.0,0.0,0.0,0.0,0.0,0.0,0.0,0.0,0.0,0.0,0.0,0.04,0.0,0.0,0.0,0.0,0.0,0.0,0.83,0.0,0.0,0.0,0.0,0.0,0.0,0.0,0.0,0.0,1706.0,2.0,190
55861,0.01,0.0,0.11,0.0,0.0,0.0,0.0,0.0,0.0,0.0,0.0,0.0,0.0,0.0,0.0,0.0,0.0,0.0,0.0,0.0,0.0,0.0,0.04,0.0,0.0,0.0,0.0,0.0,0.0,0.83,0.0,0.0,0.0,0.0,0.0,0.0,0.0,0.0,0.0,1445.0,3.0,190
55862,0.01,0.0,0.11,0.0,0.0,0.0,0.0,0.0,0.0,0.0,0.0,0.0,0.0,0.0,0.0,0.0,0.0,0.0,0.0,0.0,0.0,0.0,0.04,0.0,0.0,0.0,0.0,0.0,0.0,0.83,0.0,0.0,0.0,0.0,0.0,0.0,0.0,0.0,0.0,1288.0,4.0,190
55863,0.01,0.0,0.11,0.0,0.0,0.0,0.0,0.0,0.0,0.0,0.0,0.0,0.0,0.0,0.0,0.0,0.0,0.0,0.0,0.0,0.0,0.0,0.04,0.0,0.0,0.0,0.0,0.0,0.0,0.83,0.0,0.0,0.0,0.0,0.0,0.0,0.0,0.0,0.0,1094.0,6.6,190
56809,0.01,0.0,0.11,0.0,0.0,0.0,0.0,0.0,0.0,0.0,0.0,0.0,0.0,0.0,0.0,0.0,0.0,0.0,0.0,0.0,0.0,0.0,0.04,0.0,0.0,0.0,0.0,0.0,0.0,0.83,0.0,0.0,0.0,0.0,0.0,0.0,0.0,0.0,0.0,1093.0,6.6,190
56810,0.01,0.0,0.11,0.0,0.0,0.0,0.0,0.0,0.0,0.0,0.0,0.0,0.0,0.0,0.0,0.0,0.0,0.0,0.0,0.0,0.0,0.0,0.04,0.0,0.0,0.0,0.0,0.0,0.0,0.83,0.0,0.0,0.0,0.0,0.0,0.0,0.0,0.0,0.0,1523.0,3.0,190
66244,0.01,0.0,0.11,0.0,0.0,0.0,0.0,0.0,0.0,0.0,0.0,0.0,0.0,0.0,0.0,0.0,0.0,0.0,0.0,0.0,0.0,0.0,0.04,0.0,0.0,0.0,0.0,0.0,0.0,0.83,0.0,0.0,0.0,0.0,0.0,0.0,0.0,0.0,0.0,1973.0,1.0,190
66245,0.01,0.0,0.11,0.0,0.0,0.0,0.0,0.0,0.0,0.0,0.0,0.0,0.0,0.0,0.0,0.0,0.0,0.0,0.0,0.0,0.0,0.0,0.04,0.0,0.0,0.0,0.0,0.0,0.0,0.83,0.0,0.0,0.0,0.0,0.0,0.0,0.0,0.0,0.0,1525.0,3.0,190
84194,0.01,0.0,0.11,0.0,0.0,0.0,0.0,0.0,0.0,0.0,0.0,0.0,0.0,0.0,0.0,0.0,0.0,0.0,0.0,0.0,0.0,0.0,0.04,0.0,0.0,0.0,0.0,0.0,0.0,0.83,0.0,0.0,0.0,0.0,0.0,0.0,0.0,0.0,0.0,1088.0,6.6,190
84195,0.01,0.0,0.11,0.0,0.0,0.0,0.0,0.0,0.0,0.0,0.0,0.0,0.0,0.0,0.0,0.0,0.0,0.0,0.0,0.0,0.0,0.0,0.04,0.0,0.0,0.0,0.0,0.0,0.0,0.83,0.0,0.0,0.0,0.0,0.0,0.0,0.0,0.0,0.0,1538.0,3.0,190
87736,0.01,0.0,0.11,0.0,0.0,0.0,0.0,0.0,0.0,0.0,0.0,0.0,0.0,0.0,0.0,0.0,0.0,0.0,0.0,0.0,0.0,0.0,0.04,0.0,0.0,0.0,0.0,0.0,0.0,0.83,0.0,0.0,0.0,0.0,0.0,0.0,0.0,0.0,0.0,1543.0,3.0,190
13301,0.02,0.0,0.09,0.0,0.0,0.0,0.03,0.0,0.0,0.0,0.0,0.0,0.0,0.0,0.0,0.0,0.03,0.0,0.0,0.0,0.0,0.0,0.02,0.0,0.0,0.0,0.0,0.0,0.0,0.79,0.0,0.0,0.0,0.0,0.0,0.0,0.0,0.01,0.01,882.0,12.0,191
13302,0.02,0.0,0.09,0.0,0.0,0.0,0.03,0.0,0.0,0.0,0.0,0.0,0.0,0.0,0.0,0.0,0.03,0.0,0.0,0.0,0.0,0.0,0.02,0.0,0.0,0.0,0.0,0.0,0.0,0.79,0.0,0.0,0.0,0.0,0.0,0.0,0.0,0.01,0.01,1143.0,6.6,191
13303,0.02,0.0,0.09,0.0,0.0,0.0,0.03,0.0,0.0,0.0,0.0,0.0,0.0,0.0,0.0,0.0,0.03,0.0,0.0,0.0,0.0,0.0,0.02,0.0,0.0,0.0,0.0,0.0,0.0,0.79,0.0,0.0,0.0,0.0,0.0,0.0,0.0,0.01,0.01,1533.0,3.0,191
13304,0.02,0.0,0.09,0.0,0.0,0.0,0.03,0.0,0.0,0.0,0.0,0.0,0.0,0.0,0.0,0.0,0.03,0.0,0.0,0.0,0.0,0.0,0.02,0.0,0.0,0.0,0.0,0.0,0.0,0.79,0.0,0.0,0.0,0.0,0.0,0.0,0.0,0.01,0.01,883.0,12.0,191
