Repository: R3sten/glass_dynamics

# GlassDynamics: Ridge Regression for Glass Viscosity Prediction

## Bachelor's thesis in physics

### Università degli Studi di Trieste

The main goal of this project is to develop a reliable and interpretable predictive model for glass viscosity, moving beyond "black-box" machine learning to provide physically meaningful insights for materials science applications.


This repository implements a workflow that bridges the gap between empirical models and modern data science techniques.

File: data/viscosity_raw_data.csv (part 31 of 81)
,Al2O3,As2O3,B2O3,BaO,BeO,Bi2O3,CaO,CdO,CoO,Cs2O,CuO,Fe2O3,FeO,Ga2O3,GeO2,HfO2,K2O,La2O3,Li2O,MgO,MnO,MoO3,Na2O,Nb2O5,NiO,P2O5,PbO,Rb2O,Sb2O3,SiO2,SrO,Ta2O5,TeO2,TiO2,Tl2O,WO3,Y2O3,ZnO,ZrO2,T,log_visc,ID
13305,0.02,0.0,0.09,0.0,0.0,0.0,0.03,0.0,0.0,0.0,0.0,0.0,0.0,0.0,0.0,0.0,0.03,0.0,0.0,0.0,0.0,0.0,0.02,0.0,0.0,0.0,0.0,0.0,0.0,0.79,0.0,0.0,0.0,0.0,0.0,0.0,0.0,0.01,0.01,1137.0,6.6,191
13306,0.02,0.0,0.09,0.0,0.0,0.0,0.03,0.0,0.0,0.0,0.0,0.0,0.0,0.0,0.0,0.0,0.03,0.0,0.0,0.0,0.0,0.0,0.02,0.0,0.0,0.0,0.0,0.0,0.0,0.79,0.0,0.0,0.0,0.0,0.0,0.0,0.0,0.01,0.01,1528.0,3.0,191
13313,0.02,0.0,0.09,0.0,0.0,0.0,0.03,0.0,0.0,0.0,0.0,0.0,0.0,0.0,0.0,0.0,0.03,0.0,0.0,0.0,0.0,0.0,0.02,0.0,0.0,0.0,0.0,0.0,0.0,0.79,0.0,0.0,0.0,0.0,0.0,0.0,0.0,0.01,0.01,879.0,12.0,191
13314,0.02,0.0,0.09,0.0,0.0,0.0,0.03,0.0,0.0,0.0,0.0,0.0,0.0,0.0,0.0,0.0,0.03,0.0,0.0,0.0,0.0,0.0,0.02,0.0,0.0,0.0,0.0,0.0,0.0,0.79,0.0,0.0,0.0,0.0,0.0,0.0,0.0,0.01,0.01,1120.0,6.6,191
13315,0.02,0.0,0.09,0.0,0.0,0.0,0.03,0.0,0.0,0.0,0.0,0.0,0.0,0.0,0.0,0.0,0.03,0.0,0.0,0.0,0.0,0.0,0.02,0.0,0.0,0.0,0.0,0.0,0.0,0.79,0.0,0.0,0.0,0.0,0.0,0.0,0.0,0.01,0.01,1525.0,3.0,191
13316,0.02,0.0,0.1,0.0,0.0,0.0,0.03,0.0,0.0,0.0,0.0,0.0,0.0,0.0,0.0,0.0,0.03,0.0,0.0,0.0,0.0,0.0,0.02,0.0,0.0,0.0,0.0,0.0,0.0,0.78,0.0,0.0,0.0,0.0,0.0,0.0,0.0,0.01,0.01,874.0,12.0,192
13317,0.02,0.0,0.1,0.0,0.0,0.0,0.03,0.0,0.0,0.0,0.0,0.0,0.0,0.0,0.0,0.0,0.03,0.0,0.0,0.0,0.0,0.0,0.02,0.0,0.0,0.0,0.0,0.0,0.0,0.78,0.0,0.0,0.0,0.0,0.0,0.0,0.0,0.01,0.01,1110.0,6.6,192
13318,0.02,0.0,0.1,0.0,0.0,0.0,0.03,0.0,0.0,0.0,0.0,0.0,0.0,0.0,0.0,0.0,0.03,0.0,0.0,0.0,0.0,0.0,0.02,0.0,0.0,0.0,0.0,0.0,0.0,0.78,0.0,0.0,0.0,0.0,0.0,0.0,0.0,0.01,0.01,1507.0,3.0,192
13319,0.02,0.0,0.1,0.0,0.0,0.0,0.03,0.0,0.0,0.0,0.0,0.0,0.0,0.0,0.0,0.0,0.03,0.0,0.0,0.0,0.0,0.0,0.02,0.0,0.0,0.0,0.0,0.0,0.0,0.78,0.0,0.0,0.0,0.0,0.0,0.0,0.0,0.01,0.01,876.0,12.0,192
13320,0.02,0.0,0.1,0.0,0.0,0.0,0.03,0.0,0.0,0.0,0.0,0.0,0.0,0.0,0.0,0.0,0.03,0.0,0.0,0.0,0.0,0.0,0.02,0.0,0.0,0.0,0.0,0.0,0.0,0.78,0.0,0.0,0.0,0.0,0.0,0.0,0.0,0.01,0.01,1115.0,6.6,192
13321,0.02,0.0,0.1,0.0,0.0,0.0,0.03,0.0,0.0,0.0,0.0,0.0,0.0,0.0,0.0,0.0,0.03,0.0,0.0,0.0,0.0,0.0,0.02,0.0,0.0,0.0,0.0,0.0,0.0,0.78,0.0,0.0,0.0,0.0,0.0,0.0,0.0,0.01,0.01,1505.0,3.0,192
13322,0.02,0.0,0.1,0.0,0.0,0.0,0.03,0.0,0.0,0.0,0.0,0.0,0.0,0.0,0.0,0.0,0.03,0.0,0.0,0.0,0.0,0.0,0.02,0.0,0.0,0.0,0.0,0.0,0.0,0.78,0.0,0.0,0.0,0.0,0.0,0.0,0.0,0.01,0.01,875.0,12.0,192
13323,0.02,0.0,0.1,0.0,0.0,0.0,0.03,0.0,0.0,0.0,0.0,0.0,0.0,0.0,0.0,0.0,0.03,0.0,0.0,0.0,0.0,0.0,0.02,0.0,0.0,0.0,0.0,0.0,0.0,0.78,0.0,0.0,0.0,0.0,0.0,0.0,0.0,0.01,0.01,1107.0,6.6,192
13324,0.02,0.0,0.1,0.0,0.0,0.0,0.03,0.0,0.0,0.0,0.0,0.0,0.0,0.0,0.0,0.0,0.03,0.0,0.0,0.0,0.0,0.0,0.02,0.0,0.0,0.0,0.0,0.0,0.0,0.78,0.0,0.0,0.0,0.0,0.0,0.0,0.0,0.01,0.01,1498.0,3.0,192
13325,0.02,0.0,0.1,0.0,0.0,0.0,0.03,0.0,0.0,0.0,0.0,0.0,0.0,0.0,0.0,0.0,0.03,0.0,0.0,0.0,0.0,0.0,0.02,0.0,0.0,0.0,0.0,0.0,0.0,0.78,0.0,0.0,0.0,0.0,0.0,0.0,0.0,0.01,0.01,877.0,12.0,192
13326,0.02,0.0,0.1,0.0,0.0,0.0,0.03,0.0,0.0,0.0,0.0,0.0,0.0,0.0,0.0,0.0,0.03,0.0,0.0,0.0,0.0,0.0,0.02,0.0,0.0,0.0,0.0,0.0,0.0,0.78,0.0,0.0,0.0,0.0,0.0,0.0,0.0,0.01,0.01,1111.0,6.6,192
13327,0.02,0.0,0.1,0.0,0.0,0.0,0.03,0.0,0.0,0.0,0.0,0.0,0.0,0.0,0.0,0.0,0.03,0.0,0.0,0.0,0.0,0.0,0.02,0.0,0.0,0.0,0.0,0.0,0.0,0.78,0.0,0.0,0.0,0.0,0.0,0.0,0.0,0.01,0.01,1517.0,3.0,192
13328,0.02,0.0,0.1,0.0,0.0,0.0,0.03,0.0,0.0,0.0,0.0,0.0,0.0,0.0,0.0,0.0,0.03,0.0,0.0,0.0,0.0,0.0,0.02,0.0,0.0,0.0,0.0,0.0,0.0,0.78,0.0,0.0,0.0,0.0,0.0,0.0,0.0,0.01,0.01,879.0,12.0,192
13329,0.02,0.0,0.1,0.0,0.0,0.0,0.03,0.0,0.0,0.0,0.0,0.0,0.0,0.0,0.0,0.0,0.03,0.0,0.0,0.0,0.0,0.0,0.02,0.0,0.0,0.0,0.0,0.0,0.0,0.78,0.0,0.0,0.0,0.0,0.0,0.0,0.0,0.01,0.01,1131.0,6.6,192
13330,0.02,0.0,0.1,0.0,0.0,0.0,0.03,0.0,0.0,0.0,0.0,0.0,0.0,0.0,0.0,0.0,0.03,0.0,0.0,0.0,0.0,0.0,0.02,0.0,0.0,0.0,0.0,0.0,0.0,0.78,0.0,0.0,0.0,0.0,0.0,0.0,0.0,0.01,0.01,1529.0,3.0,192
13588,0.02,0.0,0.1,0.0,0.0,0.0,0.03,0.0,0.0,0.0,0.0,0.0,0.0,0.0,0.0,0.0,0.03,0.0,0.0,0.0,0.0,0.0,0.02,0.0,0.0,0.0,0.0,0.0,0.0,0.78,0.0,0.0,0.0,0.0,0.0,0.0,0.0,0.01,0.01,883.0,12.0,192
13589,0.02,0.0,0.1,0.0,0.0,0.0,0.03,0.0,0.0,0.0,0.0,0.0,0.0,0.0,0.0,0.0,0.03,0.0,0.0,0.0,0.0,0.0,0.02,0.0,0.0,0.0,0.0,0.0,0.0,0.78,0.0,0.0,0.0,0.0,0.0,0.0,0.0,0.01,0.01,1138.0,6.6,192
13590,0.02,0.0,0.1,0.0,0.0,0.0,0.03,0.0,0.0,0.0,0.0,0.0,0.0,0.0,0.0,0.0,0.03,0.0,0.0,0.0,0.0,0.0,0.02,0.0,0.0,0.0,0.0,0.0,0.0,0.78,0.0,0.0,0.0,0.0,0.0,0.0,0.0,0.01,0.01,1533.0,3.0,192
14011,0.09,0.0,0.0,0.0,0.0,0.0,0.26,0.0,0.0,0.0,0.0,0.0,0.0,0.0,0.0,0.0,0.0,0.0,0.0,0.0,0.0,0.0,0.0,0.0,0.0,0.0,0.0,0.0,0.0,0.65,0.0,0.0,0.0,0.0,0.0,0.0,0.0,0.0,0.0,1225.0,6.6,193
18034,0.09,0.0,0.0,0.0,0.0,0.0,0.26,0.0,0.0,0.0,0.0,0.0,0.0,0.0,0.0,0.0,0.0,0.0,0.0,0.0,0.0,0.0,0.0,0.0,0.0,0.0,0.0,0.0,0.0,0.65,0.0,0.0,0.0,0.0,0.0,0.0,0.0,0.0,0.0,1473.0,3.025,193
18035,0.09,0.0,0.0,0.0,0.0,0.0,0.26,0.0,0.0,0.0,0.0,0.0,0.0,0.0,0.0,0.0,0.0,0.0,0.0,0.0,0.0,0.0,0.0,0.0,0.0,0.0,0.0,0.0,0.0,0.65,0.0,0.0,0.0,0.0,0.0,0.0,0.0,0.0,0.0,1503.0,2.81,193
18036,0.09,0.0,0.0,0.0,0.0,0.0,0.26,0.0,0.0,0.0,0.0,0.0,0.0,0.0,0.0,0.0,0.0,0.0,0.0,0.0,0.0,0.0,0.0,0.0,0.0,0.0,0.0,0.0,0.0,0.65,0.0,0.0,0.0,0.0,0.0,0.0,0.0,0.0,0.0,1533.0,2.55,193
18037,0.09,0.0,0.0,0.0,0.0,0.0,0.26,0.0,0.0,0.0,0.0,0.0,0.0,0.0,0.0,0.0,0.0,0.0,0.0,0.0,0.0,0.0,0.0,0.0,0.0,0.0,0.0,0.0,0.0,0.65,0.0,0.0,0.0,0.0,0.0,0.0,0.0,0.0,0.0,1563.0,2.29,193
18038,0.09,0.0,0.0,0.0,0.0,0.0,0.26,0.0,0.0,0.0,0.0,0.0,0.0,0.0,0.0,0.0,0.0,0.0,0.0,0.0,0.0,0.0,0.0,0.0,0.0,0.0,0.0,0.0,0.0,0.65,0.0,0.0,0.0,0.0,0.0,0.0,0.0,0.0,0.0,1608.0,2.02,193
18039,0.09,0.0,0.0,0.0,0.0,0.0,0.26,0.0,0.0,0.0,0.0,0.0,0.0,0.0,0.0,0.0,0.0,0.0,0.0,0.0,0.0,0.0,0.0,0.0,0.0,0.0,0.0,0.0,0.0,0.65,0.0,0.0,0.0,0.0,0.0,0.0,0.0,0.0,0.0,1648.0,1.78,193
18040,0.09,0.0,0.0,0.0,0.0,0.0,0.26,0.0,0.0,0.0,0.0,0.0,0.0,0.0,0.0,0.0,0.0,0.0,0.0,0.0,0.0,0.0,0.0,0.0,0.0,0.0,0.0,0.0,0.0,0.65,0.0,0.0,0.0,0.0,0.0,0.0,0.0,0.0,0.0,1698.0,1.55,193
33545,0.09,0.0,0.0,0.0,0.0,0.0,0.26,0.0,0.0,0.0,0.0,0.0,0.0,0.0,0.0,0.0,0.0,0.0,0.0,0.0,0.0,0.0,0.0,0.0,0.0,0.0,0.0,0.0,0.0,0.65,0.0,0.0,0.0,0.0,0.0,0.0,0.0,0.0,0.0,1573.0,1.8052342601529527,193
48359,0.09,0.0,0.0,0.0,0.0,0.0,0.26,0.0,0.0,0.0,0.0,0.0,0.0,0.0,0.0,0.0,0.0,0.0,0.0,0.0,0.0,0.0,0.0,0.0,0.0,0.0,0.0,0.0,0.0,0.65,0.0,0.0,0.0,0.0,0.0,0.0,0.0,0.0,0.0,1606.0,2.0,193
50576,0.09,0.0,0.0,0.0,0.0,0.0,0.26,0.0,0.0,0.0,0.0,0.0,0.0,0.0,0.0,0.0,0.0,0.0,0.0,0.0,0.0,0.0,0.0,0.0,0.0,0.0,0.0,0.0,0.0,0.65,0.0,0.0,0.0,0.0,0.0,0.0,0.0,0.0,0.0,1611.0,2.0,193
50577,0.09,0.0,0.0,0.0,0.0,0.0,0.26,0.0,0.0,0.0,0.0,0.0,0.0,0.0,0.0,0.0,0.0,0.0,0.0,0.0,0.0,0.0,0.0,0.0,0.0,0.0,0.0,0.0,0.0,0.65,0.0,0.0,0.0,0.0,0.0,0.0,0.0,0.0,0.0,1613.0,2.0,193
50578,0.09,0.0,0.0,0.0,0.0,0.0,0.26,0.0,0.0,0.0,0.0,0.0,0.0,0.0,0.0,0.0,0.0,0.0,0.0,0.0,0.0,0.0,0.0,0.0,0.0,0.0,0.0,0.0,0.0,0.65,0.0,0.0,0.0,0.0,0.0,0.0,0.0,0.0,0.0,1600.0,2.0,193
50579,0.09,0.0,0.0,0.0,0.0,0.0,0.26,0.0,0.0,0.0,0.0,0.0,0.0,0.0,0.0,0.0,0.0,0.0,0.0,0.0,0.0,0.0,0.0,0.0,0.0,0.0,0.0,0.0,0.0,0.65,0.0,0.0,0.0,0.0,0.0,0.0,0.0,0.0,0.0,1602.0,2.0,193
50580,0.09,0.0,0.0,0.0,0.0,0.0,0.26,0.0,0.0,0.0,0.0,0.0,0.0,0.0,0.0,0.0,0.0,0.0,0.0,0.0,0.0,0.0,0.0,0.0,0.0,0.0,0.0,0.0,0.0,0.65,0.0,0.0,0.0,0.0,0.0,0.0,0.0,0.0,0.0,1615.0,2.0,193
56998,0.09,0.0,0.0,0.0,0.0,0.0,0.26,0.0,0.0,0.0,0.0,0.0,0.0,0.0,0.0,0.0,0.0,0.0,0.0,0.0,0.0,0.0,0.0,0.0,0.0,0.0,0.0,0.0,0.0,0.65,0.0,0.0,0.0,0.0,0.0,0.0,0.0,0.0,0.0,1222.0,6.6,193
60606,0.09,0.0,0.0,0.0,0.0,0.0,0.26,0.0,0.0,0.0,0.0,0.0,0.0,0.0,0.0,0.0,0.0,0.0,0.0,0.0,0.0,0.0,0.0,0.0,0.0,0.0,0.0,0.0,0.0,0.65,0.0,0.0,0.0,0.0,0.0,0.0,0.0,0.0,0.0,1075.0,11.1,193
60607,0.09,0.0,0.0,0.0,0.0,0.0,0.26,0.0,0.0,0.0,0.0,0.0,0.0,0.0,0.0,0.0,0.0,0.0,0.0,0.0,0.0,0.0,0.0,0.0,0.0,0.0,0.0,0.0,0.0,0.65,0.0,0.0,0.0,0.0,0.0,0.0,0.0,0.0,0.0,1111.0,9.649999999999999,193
60608,0.09,0.0,0.0,0.0,0.0,0.0,0.26,0.0,0.0,0.0,0.0,0.0,0.0,0.0,0.0,0.0,0.0,0.0,0.0,0.0,0.0,0.0,0.0,0.0,0.0,0.0,0.0,0.0,0.0,0.65,0.0,0.0,0.0,0.0,0.0,0.0,0.0,0.0,0.0,1133.0,8.9,193
60609,0.09,0.0,0.0,0.0,0.0,0.0,0.26,0.0,0.0,0.0,0.0,0.0,0.0,0.0,0.0,0.0,0.0,0.0,0.0,0.0,0.0,0.0,0.0,0.0,0.0,0.0,0.0,0.0,0.0,0.65,0.0,0.0,0.0,0.0,0.0,0.0,0.0,0.0,0.0,1167.0,7.8,193
60610,0.09,0.0,0.0,0.0,0.0,0.0,0.26,0.0,0.0,0.0,0.0,0.0,0.0,0.0,0.0,0.0,0.0,0.0,0.0,0.0,0.0,0.0,0.0,0.0,0.0,0.0,0.0,0.0,0.0,0.65,0.0,0.0,0.0,0.0,0.0,0.0,0.0,0.0,0.0,1370.0,4.0,193
60611,0.09,0.0,0.0,0.0,0.0,0.0,0.26,0.0,0.0,0.0,0.0,0.0,0.0,0.0,0.0,0.0,0.0,0.0,0.0,0.0,0.0,0.0,0.0,0.0,0.0,0.0,0.0,0.0,0.0,0.65,0.0,0.0,0.0,0.0,0.0,0.0,0.0,0.0,0.0,1422.0,3.3,193
60612,0.09,0.0,0.0,0.0,0.0,0.0,0.26,0.0,0.0,0.0,0.0,0.0,0.0,0.0,0.0,0.0,0.0,0.0,0.0,0.0,0.0,0.0,0.0,0.0,0.0,0.0,0.0,0.0,0.0,0.65,0.0,0.0,0.0,0.0,0.0,0.0,0.0,0.0,0.0,1492.0,2.8,193
60613,0.09,0.0,0.0,0.0,0.0,0.0,0.26,0.0,0.0,0.0,0.0,0.0,0.0,0.0,0.0,0.0,0.0,0.0,0.0,0.0,0.0,0.0,0.0,0.0,0.0,0.0,0.0,0.0,0.0,0.65,0.0,0.0,0.0,0.0,0.0,0.0,0.0,0.0,0.0,1584.0,2.0,193
60614,0.09,0.0,0.0,0.0,0.0,0.0,0.26,0.0,0.0,0.0,0.0,0.0,0.0,0.0,0.0,0.0,0.0,0.0,0.0,0.0,0.0,0.0,0.0,0.0,0.0,0.0,0.0,0.0,0.0,0.65,0.0,0.0,0.0,0.0,0.0,0.0,0.0,0.0,0.0,1674.0,1.5,193
60615,0.09,0.0,0.0,0.0,0.0,0.0,0.26,0.0,0.0,0.0,0.0,0.0,0.0,0.0,0.0,0.0,0.0,0.0,0.0,0.0,0.0,0.0,0.0,0.0,0.0,0.0,0.0,0.0,0.0,0.65,0.0,0.0,0.0,0.0,0.0,0.0,0.0,0.0,0.0,1763.0,1.1,193
60616,0.09,0.0,0.0,0.0,0.0,0.0,0.26,0.0,0.0,0.0,0.0,0.0,0.0,0.0,0.0,0.0,0.0,0.0,0.0,0.0,0.0,0.0,0.0,0.0,0.0,0.0,0.0,0.0,0.0,0.65,0.0,0.0,0.0,0.0,0.0,0.0,0.0,0.0,0.0,1823.0,0.9,193
63364,0.09,0.0,0.0,0.0,0.0,0.0,0.26,0.0,0.0,0.0,0.0,0.0,0.0,0.0,0.0,0.0,0.0,0.0,0.0,0.0,0.0,0.0,0.0,0.0,0.0,0.0,0.0,0.0,0.0,0.65,0.0,0.0,0.0,0.0,0.0,0.0,0.0,0.0,0.0,1673.0,0.9468451139606232,193
63365,0.09,0.0,0.0,0.0,0.0,0.0,0.26,0.0,0.0,0.0,0.0,0.0,0.0,0.0,0.0,0.0,0.0,0.0,0.0,0.0,0.0,0.0,0.0,0.0,0.0,0.0,0.0,0.0,0.0,0.65,0.0,0.0,0.0,0.0,0.0,0.0,0.0,0.0,0.0,1773.0,0.8388490907372552,193
65939,0.09,0.0,0.0,0.0,0.0,0.0,0.26,0.0,0.0,0.0,0.0,0.0,0.0,0.0,0.0,0.0,0.0,0.0,0.0,0.0,0.0,0.0,0.0,0.0,0.0,0.0,0.0,0.0,0.0,0.65,0.0,0.0,0.0,0.0,0.0,0.0,0.0,0.0,0.0,1228.0,6.6,193
66736,0.09,0.0,0.0,0.0,0.0,0.0,0.26,0.0,0.0,0.0,0.0,0.0,0.0,0.0,0.0,0.0,0.0,0.0,0.0,0.0,0.0,0.0,0.0,0.0,0.0,0.0,0.0,0.0,0.0,0.65,0.0,0.0,0.0,0.0,0.0,0.0,0.0,0.0,0.0,1082.0,11.0,193
66737,0.09,0.0,0.0,0.0,0.0,0.0,0.26,0.0,0.0,0.0,0.0,0.0,0.0,0.0,0.0,0.0,0.0,0.0,0.0,0.0,0.0,0.0,0.0,0.0,0.0,0.0,0.0,0.0,0.0,0.65,0.0,0.0,0.0,0.0,0.0,0.0,0.0,0.0,0.0,1144.0,8.7,193
66738,0.09,0.0,0.0,0.0,0.0,0.0,0.26,0.0,0.0,0.0,0.0,0.0,0.0,0.0,0.0,0.0,0.0,0.0,0.0,0.0,0.0,0.0,0.0,0.0,0.0,0.0,0.0,0.0,0.0,0.65,0.0,0.0,0.0,0.0,0.0,0.0,0.0,0.0,0.0,1377.0,3.9,193
66739,0.09,0.0,0.0,0.0,0.0,0.0,0.26,0.0,0.0,0.0,0.0,0.0,0.0,0.0,0.0,0.0,0.0,0.0,0.0,0.0,0.0,0.0,0.0,0.0,0.0,0.0,0.0,0.0,0.0,0.65,0.0,0.0,0.0,0.0,0.0,0.0,0.0,0.0,0.0,1426.0,3.3,193
66740,0.09,0.0,0.0,0.0,0.0,0.0,0.26,0.0,0.0,0.0,0.0,0.0,0.0,0.0,0.0,0.0,0.0,0.0,0.0,0.0,0.0,0.0,0.0,0.0,0.0,0.0,0.0,0.0,0.0,0.65,0.0,0.0,0.0,0.0,0.0,0.0,0.0,0.0,0.0,1497.0,2.6,193
66741,0.09,0.0,0.0,0.0,0.0,0.0,0.26,0.0,0.0,0.0,0.0,0.0,0.0,0.0,0.0,0.0,0.0,0.0,0.0,0.0,0.0,0.0,0.0,0.0,0.0,0.0,0.0,0.0,0.0,0.65,0.0,0.0,0.0,0.0,0.0,0.0,0.0,0.0,0.0,1558.0,2.2,193
66742,0.09,0.0,0.0,0.0,0.0,0.0,0.26,0.0,0.0,0.0,0.0,0.0,0.0,0.0,0.0,0.0,0.0,0.0,0.0,0.0,0.0,0.0,0.0,0.0,0.0,0.0,0.0,0.0,0.0,0.65,0.0,0.0,0.0,0.0,0.0,0.0,0.0,0.0,0.0,1616.0,1.8,193
66743,0.09,0.0,0.0,0.0,0.0,0.0,0.26,0.0,0.0,0.0,0.0,0.0,0.0,0.0,0.0,0.0,0.0,0.0,0.0,0.0,0.0,0.0,0.0,0.0,0.0,0.0,0.0,0.0,0.0,0.65,0.0,0.0,0.0,0.0,0.0,0.0,0.0,0.0,0.0,1677.0,1.5,193
66744,0.09,0.0,0.0,0.0,0.0,0.0,0.26,0.0,0.0,0.0,0.0,0.0,0.0,0.0,0.0,0.0,0.0,0.0,0.0,0.0,0.0,0.0,0.0,0.0,0.0,0.0,0.0,0.0,0.0,0.65,0.0,0.0,0.0,0.0,0.0,0.0,0.0,0.0,0.0,1731.0,1.2,193
66745,0.09,0.0,0.0,0.0,0.0,0.0,0.26,0.0,0.0,0.0,0.0,0.0,0.0,0.0,0.0,0.0,0.0,0.0,0.0,0.0,0.0,0.0,0.0,0.0,0.0,0.0,0.0,0.0,0.0,0.65,0.0,0.0,0.0,0.0,0.0,0.0,0.0,0.0,0.0,1819.0,0.8,193
84547,0.09,0.0,0.0,0.0,0.0,0.0,0.26,0.0,0.0,0.0,0.0,0.0,0.0,0.0,0.0,0.0,0.0,0.0,0.0,0.0,0.0,0.0,0.0,0.0,0.0,0.0,0.0,0.0,0.0,0.65,0.0,0.0,0.0,0.0,0.0,0.0,0.0,0.0,0.0,1583.0,2.0,193
84554,0.09,0.0,0.0,0.0,0.0,0.0,0.26,0.0,0.0,0.0,0.0,0.0,0.0,0.0,0.0,0.0,0.0,0.0,0.0,0.0,0.0,0.0,0.0,0.0,0.0,0.0,0.0,0.0,0.0,0.65,0.0,0.0,0.0,0.0,0.0,0.0,0.0,0.0,0.0,1598.0,2.0,193
92785,0.09,0.0,0.0,0.0,0.0,0.0,0.26,0.0,0.0,0.0,0.0,0.0,0.0,0.0,0.0,0.0,0.0,0.0,0.0,0.0,0.0,0.0,0.0,0.0,0.0,0.0,0.0,0.0,0.0,0.65,0.0,0.0,0.0,0.0,0.0,0.0,0.0,0.0,0.0,1701.0,1.6464037262230695,193
92786,0.09,0.0,0.0,0.0,0.0,0.0,0.26,0.0,0.0,0.0,0.0,0.0,0.0,0.0,0.0,0.0,0.0,0.0,0.0,0.0,0.0,0.0,0.0,0.0,0.0,0.0,0.0,0.0,0.0,0.65,0.0,0.0,0.0,0.0,0.0,0.0,0.0,0.0,0.0,1640.0,1.899273187317604,193
92787,0.09,0.0,0.0,0.0,0.0,0.0,0.26,0.0,0.0,0.0,0.0,0.0,0.0,0.0,0.0,0.0,0.0,0.0,0.0,0.0,0.0,0.0,0.0,0.0,0.0,0.0,0.0,0.0,0.0,0.65,0.0,0.0,0.0,0.0,0.0,0.0,0.0,0.0,0.0,1578.0,1.2201080880400552,193
92788,0.09,0.0,0.0,0.0,0.0,0.0,0.26,0.0,0.0,0.0,0.0,0.0,0.0,0.0,0.0,0.0,0.0,0.0,0.0,0.0,0.0,0.0,0.0,0.0,0.0,0.0,0.0,0.0,0.0,0.65,0.0,0.0,0.0,0.0,0.0,0.0,0.0,0.0,0.0,1516.0,2.6546577546495245,193
92789,0.09,0.0,0.0,0.0,0.0,0.0,0.26,0.0,0.0,0.0,0.0,0.0,0.0,0.0,0.0,0.0,0.0,0.0,0.0,0.0,0.0,0.0,0.0,0.0,0.0,0.0,0.0,0.0,0.0,0.65,0.0,0.0,0.0,0.0,0.0,0.0,0.0,0.0,0.0,1454.0,3.2182728535714475,193
92790,0.09,0.0,0.0,0.0,0.0,0.0,0.26,0.0,0.0,0.0,0.0,0.0,0.0,0.0,0.0,0.0,0.0,0.0,0.0,0.0,0.0,0.0,0.0,0.0,0.0,0.0,0.0,0.0,0.0,0.65,0.0,0.0,0.0,0.0,0.0,0.0,0.0,0.0,0.0,1393.0,3.872447647789013,193
15180,0.02,0.0,0.0,0.0,0.0,0.0,0.0,0.0,0.0,0.0,0.0,0.0,0.0,0.0,0.0,0.0,0.02,0.0,0.23,0.0,0.0,0.01,0.0,0.0,0.0,0.0,0.0,0.0,0.0,0.72,0.0,0.0,0.0,0.0,0.0,0.0,0.0,0.0,0.0,730.0,11.94,194
15181,0.02,0.0,0.0,0.0,0.0,0.0,0.0,0.0,0.0,0.0,0.0,0.0,0.0,0.0,0.0,0.0,0.02,0.0,0.23,0.0,0.0,0.01,0.0,0.0,0.0,0.0,0.0,0.0,0.0,0.72,0.0,0.0,0.0,0.0,0.0,0.0,0.0,0.0,0.0,729.0,11.53,194
15182,0.02,0.0,0.0,0.0,0.0,0.0,0.0,0.0,0.0,0.0,0.0,0.0,0.0,0.0,0.0,0.0,0.02,0.0,0.23,0.0,0.0,0.01,0.0,0.0,0.0,0.0,0.0,0.0,0.0,0.72,0.0,0.0,0.0,0.0,0.0,0.0,0.0,0.0,0.0,747.0,10.84,194
15183,0.02,0.0,0.0,0.0,0.0,0.0,0.0,0.0,0.0,0.0,0.0,0.0,0.0,0.0,0.0,0.0,0.02,0.0,0.23,0.0,0.0,0.01,0.0,0.0,0.0,0.0,0.0,0.0,0.0,0.72,0.0,0.0,0.0,0.0,0.0,0.0,0.0,0.0,0.0,765.0,10.08,194
15184,0.02,0.0,0.0,0.0,0.0,0.0,0.0,0.0,0.0,0.0,0.0,0.0,0.0,0.0,0.0,0.0,0.02,0.0,0.23,0.0,0.0,0.01,0.0,0.0,0.0,0.0,0.0,0.0,0.0,0.72,0.0,0.0,0.0,0.0,0.0,0.0,0.0,0.0,0.0,769.0,9.92,194
15185,0.02,0.0,0.0,0.0,0.0,0.0,0.0,0.0,0.0,0.0,0.0,0.0,0.0,0.0,0.0,0.0,0.02,0.0,0.23,0.0,0.0,0.01,0.0,0.0,0.0,0.0,0.0,0.0,0.0,0.72,0.0,0.0,0.0,0.0,0.0,0.0,0.0,0.0,0.0,787.0,9.02,194
15186,0.02,0.0,0.0,0.0,0.0,0.0,0.0,0.0,0.0,0.0,0.0,0.0,0.0,0.0,0.0,0.0,0.02,0.0,0.23,0.0,0.0,0.01,0.0,0.0,0.0,0.0,0.0,0.0,0.0,0.72,0.0,0.0,0.0,0.0,0.0,0.0,0.0,0.0,0.0,807.0,8.6,194
15187,0.02,0.0,0.0,0.0,0.0,0.0,0.0,0.0,0.0,0.0,0.0,0.0,0.0,0.0,0.0,0.0,0.02,0.0,0.23,0.0,0.0,0.01,0.0,0.0,0.0,0.0,0.0,0.0,0.0,0.72,0.0,0.0,0.0,0.0,0.0,0.0,0.0,0.0,0.0,823.0,8.35,194
15188,0.02,0.0,0.0,0.0,0.0,0.0,0.0,0.0,0.0,0.0,0.0,0.0,0.0,0.0,0.0,0.0,0.02,0.0,0.23,0.0,0.0,0.01,0.0,0.0,0.0,0.0,0.0,0.0,0.0,0.72,0.0,0.0,0.0,0.0,0.0,0.0,0.0,0.0,0.0,1124.0,3.75,194
15189,0.02,0.0,0.0,0.0,0.0,0.0,0.0,0.0,0.0,0.0,0.0,0.0,0.0,0.0,0.0,0.0,0.02,0.0,0.23,0.0,0.0,0.01,0.0,0.0,0.0,0.0,0.0,0.0,0.0,0.72,0.0,0.0,0.0,0.0,0.0,0.0,0.0,0.0,0.0,1175.0,3.2300000000000004,194
15190,0.02,0.0,0.0,0.0,0.0,0.0,0.0,0.0,0.0,0.0,0.0,0.0,0.0,0.0,0.0,0.0,0.02,0.0,0.23,0.0,0.0,0.01,0.0,0.0,0.0,0.0,0.0,0.0,0.0,0.72,0.0,0.0,0.0,0.0,0.0,0.0,0.0,0.0,0.0,1226.0,2.85,194
15191,0.02,0.0,0.0,0.0,0.0,0.0,0.0,0.0,0.0,0.0,0.0,0.0,0.0,0.0,0.0,0.0,0.02,0.0,0.23,0.0,0.0,0.01,0.0,0.0,0.0,0.0,0.0,0.0,0.0,0.72,0.0,0.0,0.0,0.0,0.0,0.0,0.0,0.0,0.0,1273.0,2.58,194
15192,0.02,0.0,0.0,0.0,0.0,0.0,0.0,0.0,0.0,0.0,0.0,0.0,0.0,0.0,0.0,0.0,0.02,0.0,0.23,0.0,0.0,0.01,0.0,0.0,0.0,0.0,0.0,0.0,0.0,0.72,0.0,0.0,0.0,0.0,0.0,0.0,0.0,0.0,0.0,1324.0,2.31,194
15193,0.02,0.0,0.0,0.0,0.0,0.0,0.0,0.0,0.0,0.0,0.0,0.0,0.0,0.0,0.0,0.0,0.02,0.0,0.23,0.0,0.0,0.01,0.0,0.0,0.0,0.0,0.0,0.0,0.0,0.72,0.0,0.0,0.0,0.0,0.0,0.0,0.0,0.0,0.0,1373.0,2.1,194
15194,0.02,0.0,0.0,0.0,0.0,0.0,0.0,0.0,0.0,0.0,0.0,0.0,0.0,0.0,0.0,0.0,0.02,0.0,0.23,0.0,0.0,0.01,0.0,0.0,0.0,0.0,0.0,0.0,0.0,0.72,0.0,0.0,0.0,0.0,0.0,0.0,0.0,0.0,0.0,1422.0,1.9,194
15195,0.02,0.0,0.0,0.0,0.0,0.0,0.0,0.0,0.0,0.0,0.0,0.0,0.0,0.0,0.0,0.0,0.02,0.0,0.23,0.0,0.0,0.01,0.0,0.0,0.0,0.0,0.0,0.0,0.0,0.72,0.0,0.0,0.0,0.0,0.0,0.0,0.0,0.0,0.0,1474.0,1.7200000000000002,194
15196,0.02,0.0,0.0,0.0,0.0,0.0,0.0,0.0,0.0,0.0,0.0,0.0,0.0,0.0,0.0,0.0,0.02,0.0,0.23,0.0,0.0,0.01,0.0,0.0,0.0,0.0,0.0,0.0,0.0,0.72,0.0,0.0,0.0,0.0,0.0,0.0,0.0,0.0,0.0,1523.0,1.6,194
15393,0.0,0.0,0.0,0.0,0.0,0.0,0.1,0.0,0.0,0.0,0.0,0.0,0.0,0.0,0.0,0.0,0.0,0.0,0.0,0.0,0.0,0.0,0.15,0.0,0.0,0.0,0.0,0.0,0.0,0.75,0.0,0.0,0.0,0.0,0.0,0.0,0.0,0.0,0.0,880.0,10.03,195
15394,0.0,0.0,0.0,0.0,0.0,0.0,0.1,0.0,0.0,0.0,0.0,0.0,0.0,0.0,0.0,0.0,0.0,0.0,0.0,0.0,0.0,0.0,0.15,0.0,0.0,0.0,0.0,0.0,0.0,0.75,0.0,0.0,0.0,0.0,0.0,0.0,0.0,0.0,0.0,877.0,10.23,195
15395,0.0,0.0,0.0,0.0,0.0,0.0,0.1,0.0,0.0,0.0,0.0,0.0,0.0,0.0,0.0,0.0,0.0,0.0,0.0,0.0,0.0,0.0,0.15,0.0,0.0,0.0,0.0,0.0,0.0,0.75,0.0,0.0,0.0,0.0,0.0,0.0,0.0,0.0,0.0,872.0,10.47,195
15396,0.0,0.0,0.0,0.0,0.0,0.0,0.1,0.0,0.0,0.0,0.0,0.0,0.0,0.0,0.0,0.0,0.0,0.0,0.0,0.0,0.0,0.0,0.15,0.0,0.0,0.0,0.0,0.0,0.0,0.75,0.0,0.0,0.0,0.0,0.0,0.0,0.0,0.0,0.0,867.0,10.65,195
15397,0.0,0.0,0.0,0.0,0.0,0.0,0.1,0.0,0.0,0.0,0.0,0.0,0.0,0.0,0.0,0.0,0.0,0.0,0.0,0.0,0.0,0.0,0.15,0.0,0.0,0.0,0.0,0.0,0.0,0.75,0.0,0.0,0.0,0.0,0.0,0.0,0.0,0.0,0.0,861.0,10.97,195
15398,0.0,0.0,0.0,0.0,0.0,0.0,0.1,0.0,0.0,0.0,0.0,0.0,0.0,0.0,0.0,0.0,0.0,0.0,0.0,0.0,0.0,0.0,0.15,0.0,0.0,0.0,0.0,0.0,0.0,0.75,0.0,0.0,0.0,0.0,0.0,0.0,0.0,0.0,0.0,850.0,11.32,195
19566,0.0,0.0,0.0,0.0,0.0,0.0,0.1,0.0,0.0,0.0,0.0,0.0,0.0,0.0,0.0,0.0,0.0,0.0,0.0,0.0,0.0,0.0,0.15,0.0,0.0,0.0,0.0,0.0,0.0,0.75,0.0,0.0,0.0,0.0,0.0,0.0,0.0,0.0,0.0,1270.0,3.0,195
19567,0.0,0.0,0.0,0.0,0.0,0.0,0.1,0.0,0.0,0.0,0.0,0.0,0.0,0.0,0.0,0.0,0.0,0.0,0.0,0.0,0.0,0.0,0.15,0.0,0.0,0.0,0.0,0.0,0.0,0.75,0.0,0.0,0.0,0.0,0.0,0.0,0.0,0.0,0.0,1160.0,4.0,195
19568,0.0,0.0,0.0,0.0,0.0,0.0,0.1,0.0,0.0,0.0,0.0,0.0,0.0,0.0,0.0,0.0,0.0,0.0,0.0,0.0,0.0,0.0,0.15,0.0,0.0,0.0,0.0,0.0,0.0,0.75,0.0,0.0,0.0,0.0,0.0,0.0,0.0,0.0,0.0,1076.0,5.0,195
19569,0.0,0.0,0.0,0.0,0.0,0.0,0.1,0.0,0.0,0.0,0.0,0.0,0.0,0.0,0.0,0.0,0.0,0.0,0.0,0.0,0.0,0.0,0.15,0.0,0.0,0.0,0.0,0.0,0.0,0.75,0.0,0.0,0.0,0.0,0.0,0.0,0.0,0.0,0.0,1012.0,6.0,195
19570,0.0,0.0,0.0,0.0,0.0,0.0,0.1,0.0,0.0,0.0,0.0,0.0,0.0,0.0,0.0,0.0,0.0,0.0,0.0,0.0,0.0,0.0,0.15,0.0,0.0,0.0,0.0,0.0,0.0,0.75,0.0,0.0,0.0,0.0,0.0,0.0,0.0,0.0,0.0,961.0,7.0,195
19571,0.0,0.0,0.0,0.0,0.0,0.0,0.1,0.0,0.0,0.0,0.0,0.0,0.0,0.0,0.0,0.0,0.0,0.0,0.0,0.0,0.0,0.0,0.15,0.0,0.0,0.0,0.0,0.0,0.0,0.75,0.0,0.0,0.0,0.0,0.0,0.0,0.0,0.0,0.0,914.0,8.0,195
19572,0.0,0.0,0.0,0.0,0.0,0.0,0.1,0.0,0.0,0.0,0.0,0.0,0.0,0.0,0.0,0.0,0.0,0.0,0.0,0.0,0.0,0.0,0.15,0.0,0.0,0.0,0.0,0.0,0.0,0.75,0.0,0.0,0.0,0.0,0.0,0.0,0.0,0.0,0.0,885.0,9.0,195
19573,0.0,0.0,0.0,0.0,0.0,0.0,0.1,0.0,0.0,0.0,0.0,0.0,0.0,0.0,0.0,0.0,0.0,0.0,0.0,0.0,0.0,0.0,0.15,0.0,0.0,0.0,0.0,0.0,0.0,0.75,0.0,0.0,0.0,0.0,0.0,0.0,0.0,0.0,0.0,855.0,10.0,195
19574,0.0,0.0,0.0,0.0,0.0,0.0,0.1,0.0,0.0,0.0,0.0,0.0,0.0,0.0,0.0,0.0,0.0,0.0,0.0,0.0,0.0,0.0,0.15,0.0,0.0,0.0,0.0,0.0,0.0,0.75,0.0,0.0,0.0,0.0,0.0,0.0,0.0,0.0,0.0,831.0,11.0,195
19575,0.0,0.0,0.0,0.0,0.0,0.0,0.1,0.0,0.0,0.0,0.0,0.0,0.0,0.0,0.0,0.0,0.0,0.0,0.0,0.0,0.0,0.0,0.15,0.0,0.0,0.0,0.0,0.0,0.0,0.75,0.0,0.0,0.0,0.0,0.0,0.0,0.0,0.0,0.0,807.0,12.0,195
26346,0.0,0.0,0.0,0.0,0.0,0.0,0.1,0.0,0.0,0.0,0.0,0.0,0.0,0.0,0.0,0.0,0.0,0.0,0.0,0.0,0.0,0.0,0.15,0.0,0.0,0.0,0.0,0.0,0.0,0.75,0.0,0.0,0.0,0.0,0.0,0.0,0.0,0.0,0.0,1723.0,1.0,195
26347,0.0,0.0,0.0,0.0,0.0,0.0,0.1,0.0,0.0,0.0,0.0,0.0,0.0,0.0,0.0,0.0,0.0,0.0,0.0,0.0,0.0,0.0,0.15,0.0,0.0,0.0,0.0,0.0,0.0,0.75,0.0,0.0,0.0,0.0,0.0,0.0,0.0,0.0,0.0,1293.0,3.0,195
38289,0.0,0.0,0.0,0.0,0.0,0.0,0.1,0.0,0.0,0.0,0.0,0.0,0.0,0.0,0.0,0.0,0.0,0.0,0.0,0.0,0.0,0.0,0.15,0.0,0.0,0.0,0.0,0.0,0.0,0.75,0.0,0.0,0.0,0.0,0.0,0.0,0.0,0.0,0.0,1693.0,1.0,195
38290,0.0,0.0,0.0,0.0,0.0,0.0,0.1,0.0,0.0,0.0,0.0,0.0,0.0,0.0,0.0,0.0,0.0,0.0,0.0,0.0,0.0,0.0,0.15,0.0,0.0,0.0,0.0,0.0,0.0,0.75,0.0,0.0,0.0,0.0,0.0,0.0,0.0,0.0,0.0,1440.0,2.0,195
38291,0.0,0.0,0.0,0.0,0.0,0.0,0.1,0.0,0.0,0.0,0.0,0.0,0.0,0.0,0.0,0.0,0.0,0.0,0.0,0.0,0.0,0.0,0.15,0.0,0.0,0.0,0.0,0.0,0.0,0.75,0.0,0.0,0.0,0.0,0.0,0.0,0.0,0.0,0.0,1277.0,3.0,195
38292,0.0,0.0,0.0,0.0,0.0,0.0,0.1,0.0,0.0,0.0,0.0,0.0,0.0,0.0,0.0,0.0,0.0,0.0,0.0,0.0,0.0,0.0,0.15,0.0,0.0,0.0,0.0,0.0,0.0,0.75,0.0,0.0,0.0,0.0,0.0,0.0,0.0,0.0,0.0,1161.0,4.0,195
38293,0.0,0.0,0.0,0.0,0.0,0.0,0.1,0.0,0.0,0.0,0.0,0.0,0.0,0.0,0.0,0.0,0.0,0.0,0.0,0.0,0.0,0.0,0.15,0.0,0.0,0.0,0.0,0.0,0.0,0.75,0.0,0.0,0.0,0.0,0.0,0.0,0.0,0.0,0.0,1081.0,5.0,195
38294,0.0,0.0,0.0,0.0,0.0,0.0,0.1,0.0,0.0,0.0,0.0,0.0,0.0,0.0,0.0,0.0,0.0,0.0,0.0,0.0,0.0,0.0,0.15,0.0,0.0,0.0,0.0,0.0,0.0,0.75,0.0,0.0,0.0,0.0,0.0,0.0,0.0,0.0,0.0,1017.0,6.0,195
38295,0.0,0.0,0.0,0.0,0.0,0.0,0.1,0.0,0.0,0.0,0.0,0.0,0.0,0.0,0.0,0.0,0.0,0.0,0.0,0.0,0.0,0.0,0.15,0.0,0.0,0.0,0.0,0.0,0.0,0.75,0.0,0.0,0.0,0.0,0.0,0.0,0.0,0.0,0.0,965.0,7.0,195
38296,0.0,0.0,0.0,0.0,0.0,0.0,0.1,0.0,0.0,0.0,0.0,0.0,0.0,0.0,0.0,0.0,0.0,0.0,0.0,0.0,0.0,0.0,0.15,0.0,0.0,0.0,0.0,0.0,0.0,0.75,0.0,0.0,0.0,0.0,0.0,0.0,0.0,0.0,0.0,925.0,8.0,195
38297,0.0,0.0,0.0,0.0,0.0,0.0,0.1,0.0,0.0,0.0,0.0,0.0,0.0,0.0,0.0,0.0,0.0,0.0,0.0,0.0,0.0,0.0,0.15,0.0,0.0,0.0,0.0,0.0,0.0,0.75,0.0,0.0,0.0,0.0,0.0,0.0,0.0,0.0,0.0,893.0,9.0,195
38298,0.0,0.0,0.0,0.0,0.0,0.0,0.1,0.0,0.0,0.0,0.0,0.0,0.0,0.0,0.0,0.0,0.0,0.0,0.0,0.0,0.0,0.0,0.15,0.0,0.0,0.0,0.0,0.0,0.0,0.75,0.0,0.0,0.0,0.0,0.0,0.0,0.0,0.0,0.0,866.0,10.0,195
38299,0.0,0.0,0.0,0.0,0.0,0.0,0.1,0.0,0.0,0.0,0.0,0.0,0.0,0.0,0.0,0.0,0.0,0.0,0.0,0.0,0.0,0.0,0.15,0.0,0.0,0.0,0.0,0.0,0.0,0.75,0.0,0.0,0.0,0.0,0.0,0.0,0.0,0.0,0.0,840.0,11.0,195
38300,0.0,0.0,0.0,0.0,0.0,0.0,0.1,0.0,0.0,0.0,0.0,0.0,0.0,0.0,0.0,0.0,0.0,0.0,0.0,0.0,0.0,0.0,0.15,0.0,0.0,0.0,0.0,0.0,0.0,0.75,0.0,0.0,0.0,0.0,0.0,0.0,0.0,0.0,0.0,816.0,12.0,195
55399,0.0,0.0,0.0,0.0,0.0,0.0,0.1,0.0,0.0,0.0,0.0,0.0,0.0,0.0,0.0,0.0,0.0,0.0,0.0,0.0,0.0,0.0,0.15,0.0,0.0,0.0,0.0,0.0,0.0,0.75,0.0,0.0,0.0,0.0,0.0,0.0,0.0,0.0,0.0,1375.0,2.16,195
55400,0.0,0.0,0.0,0.0,0.0,0.0,0.1,0.0,0.0,0.0,0.0,0.0,0.0,0.0,0.0,0.0,0.0,0.0,0.0,0.0,0.0,0.0,0.15,0.0,0.0,0.0,0.0,0.0,0.0,0.75,0.0,0.0,0.0,0.0,0.0,0.0,0.0,0.0,0.0,1415.0,2.02,195
55401,0.0,0.0,0.0,0.0,0.0,0.0,0.1,0.0,0.0,0.0,0.0,0.0,0.0,0.0,0.0,0.0,0.0,0.0,0.0,0.0,0.0,0.0,0.15,0.0,0.0,0.0,0.0,0.0,0.0,0.75,0.0,0.0,0.0,0.0,0.0,0.0,0.0,0.0,0.0,1454.0,1.89,195
55402,0.0,0.0,0.0,0.0,0.0,0.0,0.1,0.0,0.0,0.0,0.0,0.0,0.0,0.0,0.0,0.0,0.0,0.0,0.0,0.0,0.0,0.0,0.15,0.0,0.0,0.0,0.0,0.0,0.0,0.75,0.0,0.0,0.0,0.0,0.0,0.0,0.0,0.0,0.0,1498.0,1.7599999999999998,195
55403,0.0,0.0,0.0,0.0,0.0,0.0,0.1,0.0,0.0,0.0,0.0,0.0,0.0,0.0,0.0,0.0,0.0,0.0,0.0,0.0,0.0,0.0,0.15,0.0,0.0,0.0,0.0,0.0,0.0,0.75,0.0,0.0,0.0,0.0,0.0,0.0,0.0,0.0,0.0,1543.0,1.63,195
55404,0.0,0.0,0.0,0.0,0.0,0.0,0.1,0.0,0.0,0.0,0.0,0.0,0.0,0.0,0.0,0.0,0.0,0.0,0.0,0.0,0.0,0.0,0.15,0.0,0.0,0.0,0.0,0.0,0.0,0.75,0.0,0.0,0.0,0.0,0.0,0.0,0.0,0.0,0.0,1588.0,1.4900000000000002,195
55405,0.0,0.0,0.0,0.0,0.0,0.0,0.1,0.0,0.0,0.0,0.0,0.0,0.0,0.0,0.0,0.0,0.0,0.0,0.0,0.0,0.0,0.0,0.15,0.0,0.0,0.0,0.0,0.0,0.0,0.75,0.0,0.0,0.0,0.0,0.0,0.0,0.0,0.0,0.0,1626.0,1.39,195
55406,0.0,0.0,0.0,0.0,0.0,0.0,0.1,0.0,0.0,0.0,0.0,0.0,0.0,0.0,0.0,0.0,0.0,0.0,0.0,0.0,0.0,0.0,0.15,0.0,0.0,0.0,0.0,0.0,0.0,0.75,0.0,0.0,0.0,0.0,0.0,0.0,0.0,0.0,0.0,1671.0,1.2799999999999998,195
19517,0.0,0.0,0.0,0.0,0.0,0.0,0.1,0.0,0.0,0.0,0.0,0.0,0.0,0.0,0.0,0.0,0.0,0.0,0.0,0.0,0.0,0.0,0.2,0.0,0.0,0.0,0.0,0.0,0.0,0.7,0.0,0.0,0.0,0.0,0.0,0.0,0.0,0.0,0.0,1273.0,2.5995,196
19518,0.0,0.0,0.0,0.0,0.0,0.0,0.1,0.0,0.0,0.0,0.0,0.0,0.0,0.0,0.0,0.0,0.0,0.0,0.0,0.0,0.0,0.0,0.2,0.0,0.0,0.0,0.0,0.0,0.0,0.7,0.0,0.0,0.0,0.0,0.0,0.0,0.0,0.0,0.0,1323.0,2.339,196
19519,0.0,0.0,0.0,0.0,0.0,0.0,0.1,0.0,0.0,0.0,0.0,0.0,0.0,0.0,0.0,0.0,0.0,0.0,0.0,0.0,0.0,0.0,0.2,0.0,0.0,0.0,0.0,0.0,0.0,0.7,0.0,0.0,0.0,0.0,0.0,0.0,0.0,0.0,0.0,1373.0,1.996,196
19520,0.0,0.0,0.0,0.0,0.0,0.0,0.1,0.0,0.0,0.0,0.0,0.0,0.0,0.0,0.0,0.0,0.0,0.0,0.0,0.0,0.0,0.0,0.2,0.0,0.0,0.0,0.0,0.0,0.0,0.7,0.0,0.0,0.0,0.0,0.0,0.0,0.0,0.0,0.0,1423.0,1.7990000000000002,196
19521,0.0,0.0,0.0,0.0,0.0,0.0,0.1,0.0,0.0,0.0,0.0,0.0,0.0,0.0,0.0,0.0,0.0,0.0,0.0,0.0,0.0,0.0,0.2,0.0,0.0,0.0,0.0,0.0,0.0,0.7,0.0,0.0,0.0,0.0,0.0,0.0,0.0,0.0,0.0,1473.0,1.5275,196
19522,0.0,0.0,0.0,0.0,0.0,0.0,0.1,0.0,0.0,0.0,0.0,0.0,0.0,0.0,0.0,0.0,0.0,0.0,0.0,0.0,0.0,0.0,0.2,0.0,0.0,0.0,0.0,0.0,0.0,0.7,0.0,0.0,0.0,0.0,0.0,0.0,0.0,0.0,0.0,1523.0,1.376,196
19523,0.0,0.0,0.0,0.0,0.0,0.0,0.1,0.0,0.0,0.0,0.0,0.0,0.0,0.0,0.0,0.0,0.0,0.0,0.0,0.0,0.0,0.0,0.2,0.0,0.0,0.0,0.0,0.0,0.0,0.7,0.0,0.0,0.0,0.0,0.0,0.0,0.0,0.0,0.0,1573.0,1.129,196
19524,0.0,0.0,0.0,0.0,0.0,0.0,0.1,0.0,0.0,0.0,0.0,0.0,0.0,0.0,0.0,0.0,0.0,0.0,0.0,0.0,0.0,0.0,0.2,0.0,0.0,0.0,0.0,0.0,0.0,0.7,0.0,0.0,0.0,0.0,0.0,0.0,0.0,0.0,0.0,1623.0,1.0379999999999998,196
19525,0.0,0.0,0.0,0.0,0.0,0.0,0.1,0.0,0.0,0.0,0.0,0.0,0.0,0.0,0.0,0.0,0.0,0.0,0.0,0.0,0.0,0.0,0.2,0.0,0.0,0.0,0.0,0.0,0.0,0.7,0.0,0.0,0.0,0.0,0.0,0.0,0.0,0.0,0.0,1673.0,0.8939999999999999,196
19526,0.0,0.0,0.0,0.0,0.0,0.0,0.1,0.0,0.0,0.0,0.0,0.0,0.0,0.0,0.0,0.0,0.0,0.0,0.0,0.0,0.0,0.0,0.2,0.0,0.0,0.0,0.0,0.0,0.0,0.7,0.0,0.0,0.0,0.0,0.0,0.0,0.0,0.0,0.0,1723.0,0.764,196
26340,0.0,0.0,0.0,0.0,0.0,0.0,0.1,0.0,0.0,0.0,0.0,0.0,0.0,0.0,0.0,0.0,0.0,0.0,0.0,0.0,0.0,0.0,0.2,0.0,0.0,0.0,0.0,0.0,0.0,0.7,0.0,0.0,0.0,0.0,0.0,0.0,0.0,0.0,0.0,1593.0,1.0,196
26341,0.0,0.0,0.0,0.0,0.0,0.0,0.1,0.0,0.0,0.0,0.0,0.0,0.0,0.0,0.0,0.0,0.0,0.0,0.0,0.0,0.0,0.0,0.2,0.0,0.0,0.0,0.0,0.0,0.0,0.7,0.0,0.0,0.0,0.0,0.0,0.0,0.0,0.0,0.0,1203.0,3.0,196
36556,0.0,0.0,0.0,0.0,0.0,0.0,0.1,0.0,0.0,0.0,0.0,0.0,0.0,0.0,0.0,0.0,0.0,0.0,0.0,0.0,0.0,0.0,0.2,0.0,0.0,0.0,0.0,0.0,0.0,0.7,0.0,0.0,0.0,0.0,0.0,0.0,0.0,0.0,0.0,783.0,11.937016107464814,196
36557,0.0,0.0,0.0,0.0,0.0,0.0,0.1,0.0,0.0,0.0,0.0,0.0,0.0,0.0,0.0,0.0,0.0,0.0,0.0,0.0,0.0,0.0,0.2,0.0,0.0,0.0,0.0,0.0,0.0,0.7,0.0,0.0,0.0,0.0,0.0,0.0,0.0,0.0,0.0,786.0,11.886490725172482,196
36558,0.0,0.0,0.0,0.0,0.0,0.0,0.1,0.0,0.0,0.0,0.0,0.0,0.0,0.0,0.0,0.0,0.0,0.0,0.0,0.0,0.0,0.0,0.2,0.0,0.0,0.0,0.0,0.0,0.0,0.7,0.0,0.0,0.0,0.0,0.0,0.0,0.0,0.0,0.0,788.0,11.860079651702979,196
36559,0.0,0.0,0.0,0.0,0.0,0.0,0.1,0.0,0.0,0.0,0.0,0.0,0.0,0.0,0.0,0.0,0.0,0.0,0.0,0.0,0.0,0.0,0.2,0.0,0.0,0.0,0.0,0.0,0.0,0.7,0.0,0.0,0.0,0.0,0.0,0.0,0.0,0.0,0.0,798.0,11.260071387985075,196
36777,0.0,0.0,0.0,0.0,0.0,0.0,0.1,0.0,0.0,0.0,0.0,0.0,0.0,0.0,0.0,0.0,0.0,0.0,0.0,0.0,0.0,0.0,0.2,0.0,0.0,0.0,0.0,0.0,0.0,0.7,0.0,0.0,0.0,0.0,0.0,0.0,0.0,0.0,0.0,792.0,12.0,196
36778,0.0,0.0,0.0,0.0,0.0,0.0,0.1,0.0,0.0,0.0,0.0,0.0,0.0,0.0,0.0,0.0,0.0,0.0,0.0,0.0,0.0,0.0,0.2,0.0,0.0,0.0,0.0,0.0,0.0,0.7,0.0,0.0,0.0,0.0,0.0,0.0,0.0,0.0,0.0,818.0,11.0,196
36779,0.0,0.0,0.0,0.0,0.0,0.0,0.1,0.0,0.0,0.0,0.0,0.0,0.0,0.0,0.0,0.0,0.0,0.0,0.0,0.0,0.0,0.0,0.2,0.0,0.0,0.0,0.0,0.0,0.0,0.7,0.0,0.0,0.0,0.0,0.0,0.0,0.0,0.0,0.0,843.0,10.0,196
36780,0.0,0.0,0.0,0.0,0.0,0.0,0.1,0.0,0.0,0.0,0.0,0.0,0.0,0.0,0.0,0.0,0.0,0.0,0.0,0.0,0.0,0.0,0.2,0.0,0.0,0.0,0.0,0.0,0.0,0.7,0.0,0.0,0.0,0.0,0.0,0.0,0.0,0.0,0.0,869.0,9.0,196
36781,0.0,0.0,0.0,0.0,0.0,0.0,0.1,0.0,0.0,0.0,0.0,0.0,0.0,0.0,0.0,0.0,0.0,0.0,0.0,0.0,0.0,0.0,0.2,0.0,0.0,0.0,0.0,0.0,0.0,0.7,0.0,0.0,0.0,0.0,0.0,0.0,0.0,0.0,0.0,897.0,8.0,196
36782,0.0,0.0,0.0,0.0,0.0,0.0,0.1,0.0,0.0,0.0,0.0,0.0,0.0,0.0,0.0,0.0,0.0,0.0,0.0,0.0,0.0,0.0,0.2,0.0,0.0,0.0,0.0,0.0,0.0,0.7,0.0,0.0,0.0,0.0,0.0,0.0,0.0,0.0,0.0,931.0,7.0,196
36783,0.0,0.0,0.0,0.0,0.0,0.0,0.1,0.0,0.0,0.0,0.0,0.0,0.0,0.0,0.0,0.0,0.0,0.0,0.0,0.0,0.0,0.0,0.2,0.0,0.0,0.0,0.0,0.0,0.0,0.7,0.0,0.0,0.0,0.0,0.0,0.0,0.0,0.0,0.0,943.0,6.65,196
36784,0.0,0.0,0.0,0.0,0.0,0.0,0.1,0.0,0.0,0.0,0.0,0.0,0.0,0.0,0.0,0.0,0.0,0.0,0.0,0.0,0.0,0.0,0.2,0.0,0.0,0.0,0.0,0.0,0.0,0.7,0.0,0.0,0.0,0.0,0.0,0.0,0.0,0.0,0.0,975.0,6.0,196
36785,0.0,0.0,0.0,0.0,0.0,0.0,0.1,0.0,0.0,0.0,0.0,0.0,0.0,0.0,0.0,0.0,0.0,0.0,0.0,0.0,0.0,0.0,0.2,0.0,0.0,0.0,0.0,0.0,0.0,0.7,0.0,0.0,0.0,0.0,0.0,0.0,0.0,0.0,0.0,1032.0,5.0,196
36786,0.0,0.0,0.0,0.0,0.0,0.0,0.1,0.0,0.0,0.0,0.0,0.0,0.0,0.0,0.0,0.0,0.0,0.0,0.0,0.0,0.0,0.0,0.2,0.0,0.0,0.0,0.0,0.0,0.0,0.7,0.0,0.0,0.0,0.0,0.0,0.0,0.0,0.0,0.0,1066.0,4.5,196
36787,0.0,0.0,0.0,0.0,0.0,0.0,0.1,0.0,0.0,0.0,0.0,0.0,0.0,0.0,0.0,0.0,0.0,0.0,0.0,0.0,0.0,0.0,0.2,0.0,0.0,0.0,0.0,0.0,0.0,0.7,0.0,0.0,0.0,0.0,0.0,0.0,0.0,0.0,0.0,1106.0,4.0,196
36788,0.0,0.0,0.0,0.0,0.0,0.0,0.1,0.0,0.0,0.0,0.0,0.0,0.0,0.0,0.0,0.0,0.0,0.0,0.0,0.0,0.0,0.0,0.2,0.0,0.0,0.0,0.0,0.0,0.0,0.7,0.0,0.0,0.0,0.0,0.0,0.0,0.0,0.0,0.0,1161.0,3.5,196
36789,0.0,0.0,0.0,0.0,0.0,0.0,0.1,0.0,0.0,0.0,0.0,0.0,0.0,0.0,0.0,0.0,0.0,0.0,0.0,0.0,0.0,0.0,0.2,0.0,0.0,0.0,0.0,0.0,0.0,0.7,0.0,0.0,0.0,0.0,0.0,0.0,0.0,0.0,0.0,1209.0,3.0,196
36790,0.0,0.0,0.0,0.0,0.0,0.0,0.1,0.0,0.0,0.0,0.0,0.0,0.0,0.0,0.0,0.0,0.0,0.0,0.0,0.0,0.0,0.0,0.2,0.0,0.0,0.0,0.0,0.0,0.0,0.7,0.0,0.0,0.0,0.0,0.0,0.0,0.0,0.0,0.0,1277.0,2.5,196
36791,0.0,0.0,0.0,0.0,0.0,0.0,0.1,0.0,0.0,0.0,0.0,0.0,0.0,0.0,0.0,0.0,0.0,0.0,0.0,0.0,0.0,0.0,0.2,0.0,0.0,0.0,0.0,0.0,0.0,0.7,0.0,0.0,0.0,0.0,0.0,0.0,0.0,0.0,0.0,1360.0,2.0,196
36792,0.0,0.0,0.0,0.0,0.0,0.0,0.1,0.0,0.0,0.0,0.0,0.0,0.0,0.0,0.0,0.0,0.0,0.0,0.0,0.0,0.0,0.0,0.2,0.0,0.0,0.0,0.0,0.0,0.0,0.7,0.0,0.0,0.0,0.0,0.0,0.0,0.0,0.0,0.0,1467.0,1.5,196
36793,0.0,0.0,0.0,0.0,0.0,0.0,0.1,0.0,0.0,0.0,0.0,0.0,0.0,0.0,0.0,0.0,0.0,0.0,0.0,0.0,0.0,0.0,0.2,0.0,0.0,0.0,0.0,0.0,0.0,0.7,0.0,0.0,0.0,0.0,0.0,0.0,0.0,0.0,0.0,1598.0,1.0,196
37908,0.0,0.0,0.0,0.0,0.0,0.0,0.1,0.0,0.0,0.0,0.0,0.0,0.0,0.0,0.0,0.0,0.0,0.0,0.0,0.0,0.0,0.0,0.2,0.0,0.0,0.0,0.0,0.0,0.0,0.7,0.0,0.0,0.0,0.0,0.0,0.0,0.0,0.0,0.0,863.0,8.3,196
37909,0.0,0.0,0.0,0.0,0.0,0.0,0.1,0.0,0.0,0.0,0.0,0.0,0.0,0.0,0.0,0.0,0.0,0.0,0.0,0.0,0.0,0.0,0.2,0.0,0.0,0.0,0.0,0.0,0.0,0.7,0.0,0.0,0.0,0.0,0.0,0.0,0.0,0.0,0.0,833.0,9.53,196
37910,0.0,0.0,0.0,0.0,0.0,0.0,0.1,0.0,0.0,0.0,0.0,0.0,0.0,0.0,0.0,0.0,0.0,0.0,0.0,0.0,0.0,0.0,0.2,0.0,0.0,0.0,0.0,0.0,0.0,0.7,0.0,0.0,0.0,0.0,0.0,0.0,0.0,0.0,0.0,828.0,9.879999999999999,196
37911,0.0,0.0,0.0,0.0,0.0,0.0,0.1,0.0,0.0,0.0,0.0,0.0,0.0,0.0,0.0,0.0,0.0,0.0,0.0,0.0,0.0,0.0,0.2,0.0,0.0,0.0,0.0,0.0,0.0,0.7,0.0,0.0,0.0,0.0,0.0,0.0,0.0,0.0,0.0,877.0,8.15,196
37912,0.0,0.0,0.0,0.0,0.0,0.0,0.1,0.0,0.0,0.0,0.0,0.0,0.0,0.0,0.0,0.0,0.0,0.0,0.0,0.0,0.0,0.0,0.2,0.0,0.0,0.0,0.0,0.0,0.0,0.7,0.0,0.0,0.0,0.0,0.0,0.0,0.0,0.0,0.0,876.0,8.02,196
37913,0.0,0.0,0.0,0.0,0.0,0.0,0.1,0.0,0.0,0.0,0.0,0.0,0.0,0.0,0.0,0.0,0.0,0.0,0.0,0.0,0.0,0.0,0.2,0.0,0.0,0.0,0.0,0.0,0.0,0.7,0.0,0.0,0.0,0.0,0.0,0.0,0.0,0.0,0.0,850.0,8.89,196
37914,0.0,0.0,0.0,0.0,0.0,0.0,0.1,0.0,0.0,0.0,0.0,0.0,0.0,0.0,0.0,0.0,0.0,0.0,0.0,0.0,0.0,0.0,0.2,0.0,0.0,0.0,0.0,0.0,0.0,0.7,0.0,0.0,0.0,0.0,0.0,0.0,0.0,0.0,0.0,781.0,11.58,196
37915,0.0,0.0,0.0,0.0,0.0,0.0,0.1,0.0,0.0,0.0,0.0,0.0,0.0,0.0,0.0,0.0,0.0,0.0,0.0,0.0,0.0,0.0,0.2,0.0,0.0,0.0,0.0,0.0,0.0,0.7,0.0,0.0,0.0,0.0,0.0,0.0,0.0,0.0,0.0,809.0,10.445,196
37916,0.0,0.0,0.0,0.0,0.0,0.0,0.1,0.0,0.0,0.0,0.0,0.0,0.0,0.0,0.0,0.0,0.0,0.0,0.0,0.0,0.0,0.0,0.2,0.0,0.0,0.0,0.0,0.0,0.0,0.7,0.0,0.0,0.0,0.0,0.0,0.0,0.0,0.0,0.0,851.0,8.75,196
37917,0.0,0.0,0.0,0.0,0.0,0.0,0.1,0.0,0.0,0.0,0.0,0.0,0.0,0.0,0.0,0.0,0.0,0.0,0.0,0.0,0.0,0.0,0.2,0.0,0.0,0.0,0.0,0.0,0.0,0.7,0.0,0.0,0.0,0.0,0.0,0.0,0.0,0.0,0.0,871.0,8.21,196
37918,0.0,0.0,0.0,0.0,0.0,0.0,0.1,0.0,0.0,0.0,0.0,0.0,0.0,0.0,0.0,0.0,0.0,0.0,0.0,0.0,0.0,0.0,0.2,0.0,0.0,0.0,0.0,0.0,0.0,0.7,0.0,0.0,0.0,0.0,0.0,0.0,0.0,0.0,0.0,775.0,11.83,196
38139,0.0,0.0,0.0,0.0,0.0,0.0,0.1,0.0,0.0,0.0,0.0,0.0,0.0,0.0,0.0,0.0,0.0,0.0,0.0,0.0,0.0,0.0,0.2,0.0,0.0,0.0,0.0,0.0,0.0,0.7,0.0,0.0,0.0,0.0,0.0,0.0,0.0,0.0,0.0,789.0,12.0,196
38351,0.0,0.0,0.0,0.0,0.0,0.0,0.1,0.0,0.0,0.0,0.0,0.0,0.0,0.0,0.0,0.0,0.0,0.0,0.0,0.0,0.0,0.0,0.2,0.0,0.0,0.0,0.0,0.0,0.0,0.7,0.0,0.0,0.0,0.0,0.0,0.0,0.0,0.0,0.0,1583.0,1.0,196
38352,0.0,0.0,0.0,0.0,0.0,0.0,0.1,0.0,0.0,0.0,0.0,0.0,0.0,0.0,0.0,0.0,0.0,0.0,0.0,0.0,0.0,0.0,0.2,0.0,0.0,0.0,0.0,0.0,0.0,0.7,0.0,0.0,0.0,0.0,0.0,0.0,0.0,0.0,0.0,1354.0,2.0,196
38353,0.0,0.0,0.0,0.0,0.0,0.0,0.1,0.0,0.0,0.0,0.0,0.0,0.0,0.0,0.0,0.0,0.0,0.0,0.0,0.0,0.0,0.0,0.2,0.0,0.0,0.0,0.0,0.0,0.0,0.7,0.0,0.0,0.0,0.0,0.0,0.0,0.0,0.0,0.0,1197.0,3.0,196
38354,0.0,0.0,0.0,0.0,0.0,0.0,0.1,0.0,0.0,0.0,0.0,0.0,0.0,0.0,0.0,0.0,0.0,0.0,0.0,0.0,0.0,0.0,0.2,0.0,0.0,0.0,0.0,0.0,0.0,0.7,0.0,0.0,0.0,0.0,0.0,0.0,0.0,0.0,0.0,1099.0,4.0,196
38355,0.0,0.0,0.0,0.0,0.0,0.0,0.1,0.0,0.0,0.0,0.0,0.0,0.0,0.0,0.0,0.0,0.0,0.0,0.0,0.0,0.0,0.0,0.2,0.0,0.0,0.0,0.0,0.0,0.0,0.7,0.0,0.0,0.0,0.0,0.0,0.0,0.0,0.0,0.0,965.0,6.0,196
38356,0.0,0.0,0.0,0.0,0.0,0.0,0.1,0.0,0.0,0.0,0.0,0.0,0.0,0.0,0.0,0.0,0.0,0.0,0.0,0.0,0.0,0.0,0.2,0.0,0.0,0.0,0.0,0.0,0.0,0.7,0.0,0.0,0.0,0.0,0.0,0.0,0.0,0.0,0.0,923.0,7.0,196
38357,0.0,0.0,0.0,0.0,0.0,0.0,0.1,0.0,0.0,0.0,0.0,0.0,0.0,0.0,0.0,0.0,0.0,0.0,0.0,0.0,0.0,0.0,0.2,0.0,0.0,0.0,0.0,0.0,0.0,0.7,0.0,0.0,0.0,0.0,0.0,0.0,0.0,0.0,0.0,888.0,8.0,196
38358,0.0,0.0,0.0,0.0,0.0,0.0,0.1,0.0,0.0,0.0,0.0,0.0,0.0,0.0,0.0,0.0,0.0,0.0,0.0,0.0,0.0,0.0,0.2,0.0,0.0,0.0,0.0,0.0,0.0,0.7,0.0,0.0,0.0,0.0,0.0,0.0,0.0,0.0,0.0,854.0,9.0,196
38359,0.0,0.0,0.0,0.0,0.0,0.0,0.1,0.0,0.0,0.0,0.0,0.0,0.0,0.0,0.0,0.0,0.0,0.0,0.0,0.0,0.0,0.0,0.2,0.0,0.0,0.0,0.0,0.0,0.0,0.7,0.0,0.0,0.0,0.0,0.0,0.0,0.0,0.0,0.0,807.0,11.0,196
38510,0.0,0.0,0.0,0.0,0.0,0.0,0.1,0.0,0.0,0.0,0.0,0.0,0.0,0.0,0.0,0.0,0.0,0.0,0.0,0.0,0.0,0.0,0.2,0.0,0.0,0.0,0.0,0.0,0.0,0.7,0.0,0.0,0.0,0.0,0.0,0.0,0.0,0.0,0.0,1619.0,1.0,196
38511,0.0,0.0,0.0,0.0,0.0,0.0,0.1,0.0,0.0,0.0,0.0,0.0,0.0,0.0,0.0,0.0,0.0,0.0,0.0,0.0,0.0,0.0,0.2,0.0,0.0,0.0,0.0,0.0,0.0,0.7,0.0,0.0,0.0,0.0,0.0,0.0,0.0,0.0,0.0,1370.0,2.0,196
38512,0.0,0.0,0.0,0.0,0.0,0.0,0.1,0.0,0.0,0.0,0.0,0.0,0.0,0.0,0.0,0.0,0.0,0.0,0.0,0.0,0.0,0.0,0.2,0.0,0.0,0.0,0.0,0.0,0.0,0.7,0.0,0.0,0.0,0.0,0.0,0.0,0.0,0.0,0.0,1208.0,3.0,196
38513,0.0,0.0,0.0,0.0,0.0,0.0,0.1,0.0,0.0,0.0,0.0,0.0,0.0,0.0,0.0,0.0,0.0,0.0,0.0,0.0,0.0,0.0,0.2,0.0,0.0,0.0,0.0,0.0,0.0,0.7,0.0,0.0,0.0,0.0,0.0,0.0,0.0,0.0,0.0,1027.0,5.0,196
38514,0.0,0.0,0.0,0.0,0.0,0.0,0.1,0.0,0.0,0.0,0.0,0.0,0.0,0.0,0.0,0.0,0.0,0.0,0.0,0.0,0.0,0.0,0.2,0.0,0.0,0.0,0.0,0.0,0.0,0.7,0.0,0.0,0.0,0.0,0.0,0.0,0.0,0.0,0.0,973.0,6.0,196
38515,0.0,0.0,0.0,0.0,0.0,0.0,0.1,0.0,0.0,0.0,0.0,0.0,0.0,0.0,0.0,0.0,0.0,0.0,0.0,0.0,0.0,0.0,0.2,0.0,0.0,0.0,0.0,0.0,0.0,0.7,0.0,0.0,0.0,0.0,0.0,0.0,0.0,0.0,0.0,929.0,7.0,196
38516,0.0,0.0,0.0,0.0,0.0,0.0,0.1,0.0,0.0,0.0,0.0,0.0,0.0,0.0,0.0,0.0,0.0,0.0,0.0,0.0,0.0,0.0,0.2,0.0,0.0,0.0,0.0,0.0,0.0,0.7,0.0,0.0,0.0,0.0,0.0,0.0,0.0,0.0,0.0,893.0,8.0,196
38517,0.0,0.0,0.0,0.0,0.0,0.0,0.1,0.0,0.0,0.0,0.0,0.0,0.0,0.0,0.0,0.0,0.0,0.0,0.0,0.0,0.0,0.0,0.2,0.0,0.0,0.0,0.0,0.0,0.0,0.7,0.0,0.0,0.0,0.0,0.0,0.0,0.0,0.0,0.0,839.0,10.0,196
38518,0.0,0.0,0.0,0.0,0.0,0.0,0.1,0.0,0.0,0.0,0.0,0.0,0.0,0.0,0.0,0.0,0.0,0.0,0.0,0.0,0.0,0.0,0.2,0.0,0.0,0.0,0.0,0.0,0.0,0.7,0.0,0.0,0.0,0.0,0.0,0.0,0.0,0.0,0.0,817.0,11.0,196
38519,0.0,0.0,0.0,0.0,0.0,0.0,0.1,0.0,0.0,0.0,0.0,0.0,0.0,0.0,0.0,0.0,0.0,0.0,0.0,0.0,0.0,0.0,0.2,0.0,0.0,0.0,0.0,0.0,0.0,0.7,0.0,0.0,0.0,0.0,0.0,0.0,0.0,0.0,0.0,799.0,12.0,196
38619,0.0,0.0,0.0,0.0,0.0,0.0,0.1,0.0,0.0,0.0,0.0,0.0,0.0,0.0,0.0,0.0,0.0,0.0,0.0,0.0,0.0,0.0,0.2,0.0,0.0,0.0,0.0,0.0,0.0,0.7,0.0,0.0,0.0,0.0,0.0,0.0,0.0,0.0,0.0,873.0,8.84,196
38620,0.0,0.0,0.0,0.0,0.0,0.0,0.1,0.0,0.0,0.0,0.0,0.0,0.0,0.0,0.0,0.0,0.0,0.0,0.0,0.0,0.0,0.0,0.2,0.0,0.0,0.0,0.0,0.0,0.0,0.7,0.0,0.0,0.0,0.0,0.0,0.0,0.0,0.0,0.0,1073.0,4.4,196
38621,0.0,0.0,0.0,0.0,0.0,0.0,0.1,0.0,0.0,0.0,0.0,0.0,0.0,0.0,0.0,0.0,0.0,0.0,0.0,0.0,0.0,0.0,0.2,0.0,0.0,0.0,0.0,0.0,0.0,0.7,0.0,0.0,0.0,0.0,0.0,0.0,0.0,0.0,0.0,1173.0,3.35,196
83614,0.0,0.0,0.0,0.0,0.0,0.0,0.1,0.0,0.0,0.0,0.0,0.0,0.0,0.0,0.0,0.0,0.0,0.0,0.0,0.0,0.0,0.0,0.2,0.0,0.0,0.0,0.0,0.0,0.0,0.7,0.0,0.0,0.0,0.0,0.0,0.0,0.0,0.0,0.0,1421.0,1.6800000000000002,196
83615,0.0,0.0,0.0,0.0,0.0,0.0,0.1,0.0,0.0,0.0,0.0,0.0,0.0,0.0,0.0,0.0,0.0,0.0,0.0,0.0,0.0,0.0,0.2,0.0,0.0,0.0,0.0,0.0,0.0,0.7,0.0,0.0,0.0,0.0,0.0,0.0,0.0,0.0,0.0,1461.0,1.4900000000000002,196
83616,0.0,0.0,0.0,0.0,0.0,0.0,0.1,0.0,0.0,0.0,0.0,0.0,0.0,0.0,0.0,0.0,0.0,0.0,0.0,0.0,0.0,0.0,0.2,0.0,0.0,0.0,0.0,0.0,0.0,0.7,0.0,0.0,0.0,0.0,0.0,0.0,0.0,0.0,0.0,1501.0,1.34,196
83617,0.0,0.0,0.0,0.0,0.0,0.0,0.1,0.0,0.0,0.0,0.0,0.0,0.0,0.0,0.0,0.0,0.0,0.0,0.0,0.0,0.0,0.0,0.2,0.0,0.0,0.0,0.0,0.0,0.0,0.7,0.0,0.0,0.0,0.0,0.0,0.0,0.0,0.0,0.0,1537.0,1.2000000000000002,196
83618,0.0,0.0,0.0,0.0,0.0,0.0,0.1,0.0,0.0,0.0,0.0,0.0,0.0,0.0,0.0,0.0,0.0,0.0,0.0,0.0,0.0,0.0,0.2,0.0,0.0,0.0,0.0,0.0,0.0,0.7,0.0,0.0,0.0,0.0,0.0,0.0,0.0,0.0,0.0,1568.0,1.11,196
83619,0.0,0.0,0.0,0.0,0.0,0.0,0.1,0.0,0.0,0.0,0.0,0.0,0.0,0.0,0.0,0.0,0.0,0.0,0.0,0.0,0.0,0.0,0.2,0.0,0.0,0.0,0.0,0.0,0.0,0.7,0.0,0.0,0.0,0.0,0.0,0.0,0.0,0.0,0.0,1605.0,0.98,196
83620,0.0,0.0,0.0,0.0,0.0,0.0,0.1,0.0,0.0,0.0,0.0,0.0,0.0,0.0,0.0,0.0,0.0,0.0,0.0,0.0,0.0,0.0,0.2,0.0,0.0,0.0,0.0,0.0,0.0,0.7,0.0,0.0,0.0,0.0,0.0,0.0,0.0,0.0,0.0,1643.0,0.8600000000000001,196
83621,0.0,0.0,0.0,0.0,0.0,0.0,0.1,0.0,0.0,0.0,0.0,0.0,0.0,0.0,0.0,0.0,0.0,0.0,0.0,0.0,0.0,0.0,0.2,0.0,0.0,0.0,0.0,0.0,0.0,0.7,0.0,0.0,0.0,0.0,0.0,0.0,0.0,0.0,0.0,1678.0,0.75,196
15403,0.0,0.0,0.0,0.0,0.0,0.0,0.1,0.0,0.0,0.0,0.0,0.0,0.0,0.0,0.0,0.0,0.0,0.0,0.0,0.0,0.0,0.0,0.25,0.0,0.0,0.0,0.0,0.0,0.0,0.65,0.0,0.0,0.0,0.0,0.0,0.0,0.0,0.0,0.0,842.0,9.59,197
15404,0.0,0.0,0.0,0.0,0.0,0.0,0.1,0.0,0.0,0.0,0.0,0.0,0.0,0.0,0.0,0.0,0.0,0.0,0.0,0.0,0.0,0.0,0.25,0.0,0.0,0.0,0.0,0.0,0.0,0.65,0.0,0.0,0.0,0.0,0.0,0.0,0.0,0.0,0.0,839.0,9.86,197
15405,0.0,0.0,0.0,0.0,0.0,0.0,0.1,0.0,0.0,0.0,0.0,0.0,0.0,0.0,0.0,0.0,0.0,0.0,0.0,0.0,0.0,0.0,0.25,0.0,0.0,0.0,0.0,0.0,0.0,0.65,0.0,0.0,0.0,0.0,0.0,0.0,0.0,0.0,0.0,834.0,10.25,197
15406,0.0,0.0,0.0,0.0,0.0,0.0,0.1,0.0,0.0,0.0,0.0,0.0,0.0,0.0,0.0,0.0,0.0,0.0,0.0,0.0,0.0,0.0,0.25,0.0,0.0,0.0,0.0,0.0,0.0,0.65,0.0,0.0,0.0,0.0,0.0,0.0,0.0,0.0,0.0,821.0,10.56,197
15407,0.0,0.0,0.0,0.0,0.0,0.0,0.1,0.0,0.0,0.0,0.0,0.0,0.0,0.0,0.0,0.0,0.0,0.0,0.0,0.0,0.0,0.0,0.25,0.0,0.0,0.0,0.0,0.0,0.0,0.65,0.0,0.0,0.0,0.0,0.0,0.0,0.0,0.0,0.0,813.0,11.1,197
38391,0.0,0.0,0.0,0.0,0.0,0.0,0.1,0.0,0.0,0.0,0.0,0.0,0.0,0.0,0.0,0.0,0.0,0.0,0.0,0.0,0.0,0.0,0.25,0.0,0.0,0.0,0.0,0.0,0.0,0.65,0.0,0.0,0.0,0.0,0.0,0.0,0.0,0.0,0.0,1548.0,1.0,197
38392,0.0,0.0,0.0,0.0,0.0,0.0,0.1,0.0,0.0,0.0,0.0,0.0,0.0,0.0,0.0,0.0,0.0,0.0,0.0,0.0,0.0,0.0,0.25,0.0,0.0,0.0,0.0,0.0,0.0,0.65,0.0,0.0,0.0,0.0,0.0,0.0,0.0,0.0,0.0,1311.0,2.0,197
38393,0.0,0.0,0.0,0.0,0.0,0.0,0.1,0.0,0.0,0.0,0.0,0.0,0.0,0.0,0.0,0.0,0.0,0.0,0.0,0.0,0.0,0.0,0.25,0.0,0.0,0.0,0.0,0.0,0.0,0.65,0.0,0.0,0.0,0.0,0.0,0.0,0.0,0.0,0.0,1161.0,3.0,197
38394,0.0,0.0,0.0,0.0,0.0,0.0,0.1,0.0,0.0,0.0,0.0,0.0,0.0,0.0,0.0,0.0,0.0,0.0,0.0,0.0,0.0,0.0,0.25,0.0,0.0,0.0,0.0,0.0,0.0,0.65,0.0,0.0,0.0,0.0,0.0,0.0,0.0,0.0,0.0,1059.0,4.0,197
38395,0.0,0.0,0.0,0.0,0.0,0.0,0.1,0.0,0.0,0.0,0.0,0.0,0.0,0.0,0.0,0.0,0.0,0.0,0.0,0.0,0.0,0.0,0.25,0.0,0.0,0.0,0.0,0.0,0.0,0.65,0.0,0.0,0.0,0.0,0.0,0.0,0.0,0.0,0.0,998.0,5.0,197
38396,0.0,0.0,0.0,0.0,0.0,0.0,0.1,0.0,0.0,0.0,0.0,0.0,0.0,0.0,0.0,0.0,0.0,0.0,0.0,0.0,0.0,0.0,0.25,0.0,0.0,0.0,0.0,0.0,0.0,0.65,0.0,0.0,0.0,0.0,0.0,0.0,0.0,0.0,0.0,943.0,6.0,197
38397,0.0,0.0,0.0,0.0,0.0,0.0,0.1,0.0,0.0,0.0,0.0,0.0,0.0,0.0,0.0,0.0,0.0,0.0,0.0,0.0,0.0,0.0,0.25,0.0,0.0,0.0,0.0,0.0,0.0,0.65,0.0,0.0,0.0,0.0,0.0,0.0,0.0,0.0,0.0,900.0,7.0,197
38398,0.0,0.0,0.0,0.0,0.0,0.0,0.1,0.0,0.0,0.0,0.0,0.0,0.0,0.0,0.0,0.0,0.0,0.0,0.0,0.0,0.0,0.0,0.25,0.0,0.0,0.0,0.0,0.0,0.0,0.65,0.0,0.0,0.0,0.0,0.0,0.0,0.0,0.0,0.0,861.0,8.0,197
38399,0.0,0.0,0.0,0.0,0.0,0.0,0.1,0.0,0.0,0.0,0.0,0.0,0.0,0.0,0.0,0.0,0.0,0.0,0.0,0.0,0.0,0.0,0.25,0.0,0.0,0.0,0.0,0.0,0.0,0.65,0.0,0.0,0.0,0.0,0.0,0.0,0.0,0.0,0.0,829.0,9.0,197
38400,0.0,0.0,0.0,0.0,0.0,0.0,0.1,0.0,0.0,0.0,0.0,0.0,0.0,0.0,0.0,0.0,0.0,0.0,0.0,0.0,0.0,0.0,0.25,0.0,0.0,0.0,0.0,0.0,0.0,0.65,0.0,0.0,0.0,0.0,0.0,0.0,0.0,0.0,0.0,805.0,10.0,197
38401,0.0,0.0,0.0,0.0,0.0,0.0,0.1,0.0,0.0,0.0,0.0,0.0,0.0,0.0,0.0,0.0,0.0,0.0,0.0,0.0,0.0,0.0,0.25,0.0,0.0,0.0,0.0,0.0,0.0,0.65,0.0,0.0,0.0,0.0,0.0,0.0,0.0,0.0,0.0,785.0,11.0,197
38402,0.0,0.0,0.0,0.0,0.0,0.0,0.1,0.0,0.0,0.0,0.0,0.0,0.0,0.0,0.0,0.0,0.0,0.0,0.0,0.0,0.0,0.0,0.25,0.0,0.0,0.0,0.0,0.0,0.0,0.65,0.0,0.0,0.0,0.0,0.0,0.0,0.0,0.0,0.0,765.0,12.0,197
15408,0.0,0.0,0.0,0.0,0.0,0.0,0.1,0.0,0.0,0.0,0.0,0.0,0.0,0.0,0.0,0.0,0.0,0.0,0.0,0.0,0.0,0.0,0.3,0.0,0.0,0.0,0.0,0.0,0.0,0.6,0.0,0.0,0.0,0.0,0.0,0.0,0.0,0.0,0.0,829.0,8.969999999999999,198
15411,0.0,0.0,0.0,0.0,0.0,0.0,0.1,0.0,0.0,0.0,0.0,0.0,0.0,0.0,0.0,0.0,0.0,0.0,0.0,0.0,0.0,0.0,0.3,0.0,0.0,0.0,0.0,0.0,0.0,0.6,0.0,0.0,0.0,0.0,0.0,0.0,0.0,0.0,0.0,806.0,9.985,198
