Repository: R3sten/glass_dynamics

# GlassDynamics: Ridge Regression for Glass Viscosity Prediction

## Bachelor's thesis in physics

### Università degli Studi di Trieste

The main goal of this project is to develop a reliable and interpretable predictive model for glass viscosity, moving beyond "black-box" machine learning to provide physically meaningful insights for materials science applications.


This repository implements a workflow that bridges the gap between empirical models and modern data science techniques.

File: data/viscosity_raw_data.csv (part 32 of 81)
,Al2O3,As2O3,B2O3,BaO,BeO,Bi2O3,CaO,CdO,CoO,Cs2O,CuO,Fe2O3,FeO,Ga2O3,GeO2,HfO2,K2O,La2O3,Li2O,MgO,MnO,MoO3,Na2O,Nb2O5,NiO,P2O5,PbO,Rb2O,Sb2O3,SiO2,SrO,Ta2O5,TeO2,TiO2,Tl2O,WO3,Y2O3,ZnO,ZrO2,T,log_visc,ID
38428,0.0,0.0,0.0,0.0,0.0,0.0,0.1,0.0,0.0,0.0,0.0,0.0,0.0,0.0,0.0,0.0,0.0,0.0,0.0,0.0,0.0,0.0,0.3,0.0,0.0,0.0,0.0,0.0,0.0,0.6,0.0,0.0,0.0,0.0,0.0,0.0,0.0,0.0,0.0,1433.0,1.0,198
38429,0.0,0.0,0.0,0.0,0.0,0.0,0.1,0.0,0.0,0.0,0.0,0.0,0.0,0.0,0.0,0.0,0.0,0.0,0.0,0.0,0.0,0.0,0.3,0.0,0.0,0.0,0.0,0.0,0.0,0.6,0.0,0.0,0.0,0.0,0.0,0.0,0.0,0.0,0.0,1233.0,2.0,198
38430,0.0,0.0,0.0,0.0,0.0,0.0,0.1,0.0,0.0,0.0,0.0,0.0,0.0,0.0,0.0,0.0,0.0,0.0,0.0,0.0,0.0,0.0,0.3,0.0,0.0,0.0,0.0,0.0,0.0,0.6,0.0,0.0,0.0,0.0,0.0,0.0,0.0,0.0,0.0,1118.0,3.0,198
38431,0.0,0.0,0.0,0.0,0.0,0.0,0.1,0.0,0.0,0.0,0.0,0.0,0.0,0.0,0.0,0.0,0.0,0.0,0.0,0.0,0.0,0.0,0.3,0.0,0.0,0.0,0.0,0.0,0.0,0.6,0.0,0.0,0.0,0.0,0.0,0.0,0.0,0.0,0.0,833.0,8.0,198
38432,0.0,0.0,0.0,0.0,0.0,0.0,0.1,0.0,0.0,0.0,0.0,0.0,0.0,0.0,0.0,0.0,0.0,0.0,0.0,0.0,0.0,0.0,0.3,0.0,0.0,0.0,0.0,0.0,0.0,0.6,0.0,0.0,0.0,0.0,0.0,0.0,0.0,0.0,0.0,779.0,10.0,198
38433,0.0,0.0,0.0,0.0,0.0,0.0,0.1,0.0,0.0,0.0,0.0,0.0,0.0,0.0,0.0,0.0,0.0,0.0,0.0,0.0,0.0,0.0,0.3,0.0,0.0,0.0,0.0,0.0,0.0,0.6,0.0,0.0,0.0,0.0,0.0,0.0,0.0,0.0,0.0,756.0,11.325,198
38434,0.0,0.0,0.0,0.0,0.0,0.0,0.1,0.0,0.0,0.0,0.0,0.0,0.0,0.0,0.0,0.0,0.0,0.0,0.0,0.0,0.0,0.0,0.3,0.0,0.0,0.0,0.0,0.0,0.0,0.6,0.0,0.0,0.0,0.0,0.0,0.0,0.0,0.0,0.0,738.0,12.0,198
38528,0.0,0.0,0.0,0.0,0.0,0.0,0.1,0.0,0.0,0.0,0.0,0.0,0.0,0.0,0.0,0.0,0.0,0.0,0.0,0.0,0.0,0.0,0.3,0.0,0.0,0.0,0.0,0.0,0.0,0.6,0.0,0.0,0.0,0.0,0.0,0.0,0.0,0.0,0.0,1438.0,1.0,198
38529,0.0,0.0,0.0,0.0,0.0,0.0,0.1,0.0,0.0,0.0,0.0,0.0,0.0,0.0,0.0,0.0,0.0,0.0,0.0,0.0,0.0,0.0,0.3,0.0,0.0,0.0,0.0,0.0,0.0,0.6,0.0,0.0,0.0,0.0,0.0,0.0,0.0,0.0,0.0,1238.0,2.0,198
38530,0.0,0.0,0.0,0.0,0.0,0.0,0.1,0.0,0.0,0.0,0.0,0.0,0.0,0.0,0.0,0.0,0.0,0.0,0.0,0.0,0.0,0.0,0.3,0.0,0.0,0.0,0.0,0.0,0.0,0.6,0.0,0.0,0.0,0.0,0.0,0.0,0.0,0.0,0.0,932.0,5.0,198
38531,0.0,0.0,0.0,0.0,0.0,0.0,0.1,0.0,0.0,0.0,0.0,0.0,0.0,0.0,0.0,0.0,0.0,0.0,0.0,0.0,0.0,0.0,0.3,0.0,0.0,0.0,0.0,0.0,0.0,0.6,0.0,0.0,0.0,0.0,0.0,0.0,0.0,0.0,0.0,889.0,6.0,198
38532,0.0,0.0,0.0,0.0,0.0,0.0,0.1,0.0,0.0,0.0,0.0,0.0,0.0,0.0,0.0,0.0,0.0,0.0,0.0,0.0,0.0,0.0,0.3,0.0,0.0,0.0,0.0,0.0,0.0,0.6,0.0,0.0,0.0,0.0,0.0,0.0,0.0,0.0,0.0,857.0,7.0,198
38533,0.0,0.0,0.0,0.0,0.0,0.0,0.1,0.0,0.0,0.0,0.0,0.0,0.0,0.0,0.0,0.0,0.0,0.0,0.0,0.0,0.0,0.0,0.3,0.0,0.0,0.0,0.0,0.0,0.0,0.6,0.0,0.0,0.0,0.0,0.0,0.0,0.0,0.0,0.0,782.0,10.0,198
38534,0.0,0.0,0.0,0.0,0.0,0.0,0.1,0.0,0.0,0.0,0.0,0.0,0.0,0.0,0.0,0.0,0.0,0.0,0.0,0.0,0.0,0.0,0.3,0.0,0.0,0.0,0.0,0.0,0.0,0.6,0.0,0.0,0.0,0.0,0.0,0.0,0.0,0.0,0.0,765.0,11.0,198
38535,0.0,0.0,0.0,0.0,0.0,0.0,0.1,0.0,0.0,0.0,0.0,0.0,0.0,0.0,0.0,0.0,0.0,0.0,0.0,0.0,0.0,0.0,0.3,0.0,0.0,0.0,0.0,0.0,0.0,0.6,0.0,0.0,0.0,0.0,0.0,0.0,0.0,0.0,0.0,752.0,12.0,198
59933,0.0,0.0,0.0,0.0,0.0,0.0,0.1,0.0,0.0,0.0,0.0,0.0,0.0,0.0,0.0,0.0,0.0,0.0,0.0,0.0,0.0,0.0,0.3,0.0,0.0,0.0,0.0,0.0,0.0,0.6,0.0,0.0,0.0,0.0,0.0,0.0,0.0,0.0,0.0,762.0,11.24,198
59934,0.0,0.0,0.0,0.0,0.0,0.0,0.1,0.0,0.0,0.0,0.0,0.0,0.0,0.0,0.0,0.0,0.0,0.0,0.0,0.0,0.0,0.0,0.3,0.0,0.0,0.0,0.0,0.0,0.0,0.6,0.0,0.0,0.0,0.0,0.0,0.0,0.0,0.0,0.0,766.0,11.03,198
59935,0.0,0.0,0.0,0.0,0.0,0.0,0.1,0.0,0.0,0.0,0.0,0.0,0.0,0.0,0.0,0.0,0.0,0.0,0.0,0.0,0.0,0.0,0.3,0.0,0.0,0.0,0.0,0.0,0.0,0.6,0.0,0.0,0.0,0.0,0.0,0.0,0.0,0.0,0.0,773.0,10.65,198
59936,0.0,0.0,0.0,0.0,0.0,0.0,0.1,0.0,0.0,0.0,0.0,0.0,0.0,0.0,0.0,0.0,0.0,0.0,0.0,0.0,0.0,0.0,0.3,0.0,0.0,0.0,0.0,0.0,0.0,0.6,0.0,0.0,0.0,0.0,0.0,0.0,0.0,0.0,0.0,781.0,10.22,198
59937,0.0,0.0,0.0,0.0,0.0,0.0,0.1,0.0,0.0,0.0,0.0,0.0,0.0,0.0,0.0,0.0,0.0,0.0,0.0,0.0,0.0,0.0,0.3,0.0,0.0,0.0,0.0,0.0,0.0,0.6,0.0,0.0,0.0,0.0,0.0,0.0,0.0,0.0,0.0,784.0,10.13,198
59938,0.0,0.0,0.0,0.0,0.0,0.0,0.1,0.0,0.0,0.0,0.0,0.0,0.0,0.0,0.0,0.0,0.0,0.0,0.0,0.0,0.0,0.0,0.3,0.0,0.0,0.0,0.0,0.0,0.0,0.6,0.0,0.0,0.0,0.0,0.0,0.0,0.0,0.0,0.0,796.0,9.52,198
59939,0.0,0.0,0.0,0.0,0.0,0.0,0.1,0.0,0.0,0.0,0.0,0.0,0.0,0.0,0.0,0.0,0.0,0.0,0.0,0.0,0.0,0.0,0.3,0.0,0.0,0.0,0.0,0.0,0.0,0.6,0.0,0.0,0.0,0.0,0.0,0.0,0.0,0.0,0.0,808.0,9.02,198
59940,0.0,0.0,0.0,0.0,0.0,0.0,0.1,0.0,0.0,0.0,0.0,0.0,0.0,0.0,0.0,0.0,0.0,0.0,0.0,0.0,0.0,0.0,0.3,0.0,0.0,0.0,0.0,0.0,0.0,0.6,0.0,0.0,0.0,0.0,0.0,0.0,0.0,0.0,0.0,818.0,8.69,198
15444,0.04,0.0,0.0,0.0,0.0,0.0,0.0,0.0,0.0,0.0,0.0,0.0,0.0,0.0,0.0,0.0,0.0,0.0,0.0,0.0,0.0,0.0,0.25,0.0,0.0,0.0,0.0,0.0,0.0,0.71,0.0,0.0,0.0,0.0,0.0,0.0,0.0,0.0,0.0,1449.0,1.86,199
15445,0.04,0.0,0.0,0.0,0.0,0.0,0.0,0.0,0.0,0.0,0.0,0.0,0.0,0.0,0.0,0.0,0.0,0.0,0.0,0.0,0.0,0.0,0.25,0.0,0.0,0.0,0.0,0.0,0.0,0.71,0.0,0.0,0.0,0.0,0.0,0.0,0.0,0.0,0.0,1500.0,1.65,199
15446,0.04,0.0,0.0,0.0,0.0,0.0,0.0,0.0,0.0,0.0,0.0,0.0,0.0,0.0,0.0,0.0,0.0,0.0,0.0,0.0,0.0,0.0,0.25,0.0,0.0,0.0,0.0,0.0,0.0,0.71,0.0,0.0,0.0,0.0,0.0,0.0,0.0,0.0,0.0,1592.0,1.31,199
15447,0.04,0.0,0.0,0.0,0.0,0.0,0.0,0.0,0.0,0.0,0.0,0.0,0.0,0.0,0.0,0.0,0.0,0.0,0.0,0.0,0.0,0.0,0.25,0.0,0.0,0.0,0.0,0.0,0.0,0.71,0.0,0.0,0.0,0.0,0.0,0.0,0.0,0.0,0.0,1650.0,1.12,199
39480,0.04,0.0,0.0,0.0,0.0,0.0,0.0,0.0,0.0,0.0,0.0,0.0,0.0,0.0,0.0,0.0,0.0,0.0,0.0,0.0,0.0,0.0,0.25,0.0,0.0,0.0,0.0,0.0,0.0,0.71,0.0,0.0,0.0,0.0,0.0,0.0,0.0,0.0,0.0,866.0,7.5,199
39481,0.04,0.0,0.0,0.0,0.0,0.0,0.0,0.0,0.0,0.0,0.0,0.0,0.0,0.0,0.0,0.0,0.0,0.0,0.0,0.0,0.0,0.0,0.25,0.0,0.0,0.0,0.0,0.0,0.0,0.71,0.0,0.0,0.0,0.0,0.0,0.0,0.0,0.0,0.0,824.0,8.6,199
39482,0.04,0.0,0.0,0.0,0.0,0.0,0.0,0.0,0.0,0.0,0.0,0.0,0.0,0.0,0.0,0.0,0.0,0.0,0.0,0.0,0.0,0.0,0.25,0.0,0.0,0.0,0.0,0.0,0.0,0.71,0.0,0.0,0.0,0.0,0.0,0.0,0.0,0.0,0.0,805.0,9.4,199
39483,0.04,0.0,0.0,0.0,0.0,0.0,0.0,0.0,0.0,0.0,0.0,0.0,0.0,0.0,0.0,0.0,0.0,0.0,0.0,0.0,0.0,0.0,0.25,0.0,0.0,0.0,0.0,0.0,0.0,0.71,0.0,0.0,0.0,0.0,0.0,0.0,0.0,0.0,0.0,769.0,11.0,199
39484,0.04,0.0,0.0,0.0,0.0,0.0,0.0,0.0,0.0,0.0,0.0,0.0,0.0,0.0,0.0,0.0,0.0,0.0,0.0,0.0,0.0,0.0,0.25,0.0,0.0,0.0,0.0,0.0,0.0,0.71,0.0,0.0,0.0,0.0,0.0,0.0,0.0,0.0,0.0,755.0,11.5,199
15561,0.0,0.0,0.1,0.0,0.0,0.0,0.0,0.0,0.0,0.0,0.0,0.0,0.0,0.0,0.0,0.0,0.0,0.0,0.0,0.0,0.0,0.0,0.1,0.0,0.0,0.0,0.0,0.0,0.0,0.8,0.0,0.0,0.0,0.0,0.0,0.0,0.0,0.0,0.0,1290.0,2.48,200
15562,0.0,0.0,0.1,0.0,0.0,0.0,0.0,0.0,0.0,0.0,0.0,0.0,0.0,0.0,0.0,0.0,0.0,0.0,0.0,0.0,0.0,0.0,0.1,0.0,0.0,0.0,0.0,0.0,0.0,0.8,0.0,0.0,0.0,0.0,0.0,0.0,0.0,0.0,0.0,1355.0,1.91,200
15563,0.0,0.0,0.1,0.0,0.0,0.0,0.0,0.0,0.0,0.0,0.0,0.0,0.0,0.0,0.0,0.0,0.0,0.0,0.0,0.0,0.0,0.0,0.1,0.0,0.0,0.0,0.0,0.0,0.0,0.8,0.0,0.0,0.0,0.0,0.0,0.0,0.0,0.0,0.0,1427.0,1.43,200
15564,0.0,0.0,0.1,0.0,0.0,0.0,0.0,0.0,0.0,0.0,0.0,0.0,0.0,0.0,0.0,0.0,0.0,0.0,0.0,0.0,0.0,0.0,0.1,0.0,0.0,0.0,0.0,0.0,0.0,0.8,0.0,0.0,0.0,0.0,0.0,0.0,0.0,0.0,0.0,1505.0,1.04,200
15565,0.0,0.0,0.1,0.0,0.0,0.0,0.0,0.0,0.0,0.0,0.0,0.0,0.0,0.0,0.0,0.0,0.0,0.0,0.0,0.0,0.0,0.0,0.1,0.0,0.0,0.0,0.0,0.0,0.0,0.8,0.0,0.0,0.0,0.0,0.0,0.0,0.0,0.0,0.0,1585.0,0.7,200
15566,0.0,0.0,0.1,0.0,0.0,0.0,0.0,0.0,0.0,0.0,0.0,0.0,0.0,0.0,0.0,0.0,0.0,0.0,0.0,0.0,0.0,0.0,0.1,0.0,0.0,0.0,0.0,0.0,0.0,0.8,0.0,0.0,0.0,0.0,0.0,0.0,0.0,0.0,0.0,1666.0,0.39,200
15567,0.0,0.0,0.1,0.0,0.0,0.0,0.0,0.0,0.0,0.0,0.0,0.0,0.0,0.0,0.0,0.0,0.0,0.0,0.0,0.0,0.0,0.0,0.1,0.0,0.0,0.0,0.0,0.0,0.0,0.8,0.0,0.0,0.0,0.0,0.0,0.0,0.0,0.0,0.0,1748.0,0.12,200
37202,0.0,0.0,0.1,0.0,0.0,0.0,0.0,0.0,0.0,0.0,0.0,0.0,0.0,0.0,0.0,0.0,0.0,0.0,0.0,0.0,0.0,0.0,0.1,0.0,0.0,0.0,0.0,0.0,0.0,0.8,0.0,0.0,0.0,0.0,0.0,0.0,0.0,0.0,0.0,899.0,10.9,200
37203,0.0,0.0,0.1,0.0,0.0,0.0,0.0,0.0,0.0,0.0,0.0,0.0,0.0,0.0,0.0,0.0,0.0,0.0,0.0,0.0,0.0,0.0,0.1,0.0,0.0,0.0,0.0,0.0,0.0,0.8,0.0,0.0,0.0,0.0,0.0,0.0,0.0,0.0,0.0,910.0,10.5,200
37204,0.0,0.0,0.1,0.0,0.0,0.0,0.0,0.0,0.0,0.0,0.0,0.0,0.0,0.0,0.0,0.0,0.0,0.0,0.0,0.0,0.0,0.0,0.1,0.0,0.0,0.0,0.0,0.0,0.0,0.8,0.0,0.0,0.0,0.0,0.0,0.0,0.0,0.0,0.0,920.0,9.7,200
37205,0.0,0.0,0.1,0.0,0.0,0.0,0.0,0.0,0.0,0.0,0.0,0.0,0.0,0.0,0.0,0.0,0.0,0.0,0.0,0.0,0.0,0.0,0.1,0.0,0.0,0.0,0.0,0.0,0.0,0.8,0.0,0.0,0.0,0.0,0.0,0.0,0.0,0.0,0.0,931.0,9.3,200
37206,0.0,0.0,0.1,0.0,0.0,0.0,0.0,0.0,0.0,0.0,0.0,0.0,0.0,0.0,0.0,0.0,0.0,0.0,0.0,0.0,0.0,0.0,0.1,0.0,0.0,0.0,0.0,0.0,0.0,0.8,0.0,0.0,0.0,0.0,0.0,0.0,0.0,0.0,0.0,939.0,9.1,200
37207,0.0,0.0,0.1,0.0,0.0,0.0,0.0,0.0,0.0,0.0,0.0,0.0,0.0,0.0,0.0,0.0,0.0,0.0,0.0,0.0,0.0,0.0,0.1,0.0,0.0,0.0,0.0,0.0,0.0,0.8,0.0,0.0,0.0,0.0,0.0,0.0,0.0,0.0,0.0,953.0,8.6,200
37208,0.0,0.0,0.1,0.0,0.0,0.0,0.0,0.0,0.0,0.0,0.0,0.0,0.0,0.0,0.0,0.0,0.0,0.0,0.0,0.0,0.0,0.0,0.1,0.0,0.0,0.0,0.0,0.0,0.0,0.8,0.0,0.0,0.0,0.0,0.0,0.0,0.0,0.0,0.0,963.0,8.4,200
37209,0.0,0.0,0.1,0.0,0.0,0.0,0.0,0.0,0.0,0.0,0.0,0.0,0.0,0.0,0.0,0.0,0.0,0.0,0.0,0.0,0.0,0.0,0.1,0.0,0.0,0.0,0.0,0.0,0.0,0.8,0.0,0.0,0.0,0.0,0.0,0.0,0.0,0.0,0.0,973.0,8.1,200
37210,0.0,0.0,0.1,0.0,0.0,0.0,0.0,0.0,0.0,0.0,0.0,0.0,0.0,0.0,0.0,0.0,0.0,0.0,0.0,0.0,0.0,0.0,0.1,0.0,0.0,0.0,0.0,0.0,0.0,0.8,0.0,0.0,0.0,0.0,0.0,0.0,0.0,0.0,0.0,983.0,8.0,200
37211,0.0,0.0,0.1,0.0,0.0,0.0,0.0,0.0,0.0,0.0,0.0,0.0,0.0,0.0,0.0,0.0,0.0,0.0,0.0,0.0,0.0,0.0,0.1,0.0,0.0,0.0,0.0,0.0,0.0,0.8,0.0,0.0,0.0,0.0,0.0,0.0,0.0,0.0,0.0,1003.0,7.5,200
15659,0.0,0.0,0.0,0.0,0.0,0.0,0.0,0.0,0.0,0.0,0.0,0.0,0.0,0.0,0.0,0.0,0.0,0.0,0.0,0.0,0.0,0.0,0.5,0.0,0.0,0.5,0.0,0.0,0.0,0.0,0.0,0.0,0.0,0.0,0.0,0.0,0.0,0.0,0.0,971.0,-0.5,201
15660,0.0,0.0,0.0,0.0,0.0,0.0,0.0,0.0,0.0,0.0,0.0,0.0,0.0,0.0,0.0,0.0,0.0,0.0,0.0,0.0,0.0,0.0,0.5,0.0,0.0,0.5,0.0,0.0,0.0,0.0,0.0,0.0,0.0,0.0,0.0,0.0,0.0,0.0,0.0,943.0,-0.09999999999999998,201
15661,0.0,0.0,0.0,0.0,0.0,0.0,0.0,0.0,0.0,0.0,0.0,0.0,0.0,0.0,0.0,0.0,0.0,0.0,0.0,0.0,0.0,0.0,0.5,0.0,0.0,0.5,0.0,0.0,0.0,0.0,0.0,0.0,0.0,0.0,0.0,0.0,0.0,0.0,0.0,877.0,0.2,201
15662,0.0,0.0,0.0,0.0,0.0,0.0,0.0,0.0,0.0,0.0,0.0,0.0,0.0,0.0,0.0,0.0,0.0,0.0,0.0,0.0,0.0,0.0,0.5,0.0,0.0,0.5,0.0,0.0,0.0,0.0,0.0,0.0,0.0,0.0,0.0,0.0,0.0,0.0,0.0,840.0,0.30000000000000004,201
15663,0.0,0.0,0.0,0.0,0.0,0.0,0.0,0.0,0.0,0.0,0.0,0.0,0.0,0.0,0.0,0.0,0.0,0.0,0.0,0.0,0.0,0.0,0.5,0.0,0.0,0.5,0.0,0.0,0.0,0.0,0.0,0.0,0.0,0.0,0.0,0.0,0.0,0.0,0.0,794.0,0.5,201
15664,0.0,0.0,0.0,0.0,0.0,0.0,0.0,0.0,0.0,0.0,0.0,0.0,0.0,0.0,0.0,0.0,0.0,0.0,0.0,0.0,0.0,0.0,0.5,0.0,0.0,0.5,0.0,0.0,0.0,0.0,0.0,0.0,0.0,0.0,0.0,0.0,0.0,0.0,0.0,565.0,9.149999999999999,201
15665,0.0,0.0,0.0,0.0,0.0,0.0,0.0,0.0,0.0,0.0,0.0,0.0,0.0,0.0,0.0,0.0,0.0,0.0,0.0,0.0,0.0,0.0,0.5,0.0,0.0,0.5,0.0,0.0,0.0,0.0,0.0,0.0,0.0,0.0,0.0,0.0,0.0,0.0,0.0,559.0,9.2,201
15666,0.0,0.0,0.0,0.0,0.0,0.0,0.0,0.0,0.0,0.0,0.0,0.0,0.0,0.0,0.0,0.0,0.0,0.0,0.0,0.0,0.0,0.0,0.5,0.0,0.0,0.5,0.0,0.0,0.0,0.0,0.0,0.0,0.0,0.0,0.0,0.0,0.0,0.0,0.0,556.0,10.2,201
15668,0.0,0.0,0.0,0.0,0.0,0.0,0.0,0.0,0.0,0.0,0.0,0.0,0.0,0.0,0.0,0.0,0.0,0.0,0.0,0.0,0.0,0.0,0.5,0.0,0.0,0.5,0.0,0.0,0.0,0.0,0.0,0.0,0.0,0.0,0.0,0.0,0.0,0.0,0.0,1042.0,-0.41500000000000004,201
15669,0.0,0.0,0.0,0.0,0.0,0.0,0.0,0.0,0.0,0.0,0.0,0.0,0.0,0.0,0.0,0.0,0.0,0.0,0.0,0.0,0.0,0.0,0.5,0.0,0.0,0.5,0.0,0.0,0.0,0.0,0.0,0.0,0.0,0.0,0.0,0.0,0.0,0.0,0.0,752.0,0.8999999999999999,201
15670,0.0,0.0,0.0,0.0,0.0,0.0,0.0,0.0,0.0,0.0,0.0,0.0,0.0,0.0,0.0,0.0,0.0,0.0,0.0,0.0,0.0,0.0,0.5,0.0,0.0,0.5,0.0,0.0,0.0,0.0,0.0,0.0,0.0,0.0,0.0,0.0,0.0,0.0,0.0,543.0,11.2,201
22301,0.0,0.0,0.0,0.0,0.0,0.0,0.0,0.0,0.0,0.0,0.0,0.0,0.0,0.0,0.0,0.0,0.0,0.0,0.0,0.0,0.0,0.0,0.5,0.0,0.0,0.5,0.0,0.0,0.0,0.0,0.0,0.0,0.0,0.0,0.0,0.0,0.0,0.0,0.0,577.0,8.7,201
28589,0.0,0.0,0.0,0.0,0.0,0.0,0.0,0.0,0.0,0.0,0.0,0.0,0.0,0.0,0.0,0.0,0.0,0.0,0.0,0.0,0.0,0.0,0.5,0.0,0.0,0.5,0.0,0.0,0.0,0.0,0.0,0.0,0.0,0.0,0.0,0.0,0.0,0.0,0.0,723.0,1.045,201
28590,0.0,0.0,0.0,0.0,0.0,0.0,0.0,0.0,0.0,0.0,0.0,0.0,0.0,0.0,0.0,0.0,0.0,0.0,0.0,0.0,0.0,0.0,0.5,0.0,0.0,0.5,0.0,0.0,0.0,0.0,0.0,0.0,0.0,0.0,0.0,0.0,0.0,0.0,0.0,764.0,0.5800000000000001,201
28591,0.0,0.0,0.0,0.0,0.0,0.0,0.0,0.0,0.0,0.0,0.0,0.0,0.0,0.0,0.0,0.0,0.0,0.0,0.0,0.0,0.0,0.0,0.5,0.0,0.0,0.5,0.0,0.0,0.0,0.0,0.0,0.0,0.0,0.0,0.0,0.0,0.0,0.0,0.0,804.0,0.3200000000000001,201
28592,0.0,0.0,0.0,0.0,0.0,0.0,0.0,0.0,0.0,0.0,0.0,0.0,0.0,0.0,0.0,0.0,0.0,0.0,0.0,0.0,0.0,0.0,0.5,0.0,0.0,0.5,0.0,0.0,0.0,0.0,0.0,0.0,0.0,0.0,0.0,0.0,0.0,0.0,0.0,845.0,0.21,201
28593,0.0,0.0,0.0,0.0,0.0,0.0,0.0,0.0,0.0,0.0,0.0,0.0,0.0,0.0,0.0,0.0,0.0,0.0,0.0,0.0,0.0,0.0,0.5,0.0,0.0,0.5,0.0,0.0,0.0,0.0,0.0,0.0,0.0,0.0,0.0,0.0,0.0,0.0,0.0,744.0,0.77,201
28594,0.0,0.0,0.0,0.0,0.0,0.0,0.0,0.0,0.0,0.0,0.0,0.0,0.0,0.0,0.0,0.0,0.0,0.0,0.0,0.0,0.0,0.0,0.5,0.0,0.0,0.5,0.0,0.0,0.0,0.0,0.0,0.0,0.0,0.0,0.0,0.0,0.0,0.0,0.0,784.0,0.3899999999999999,201
58102,0.0,0.0,0.0,0.0,0.0,0.0,0.0,0.0,0.0,0.0,0.0,0.0,0.0,0.0,0.0,0.0,0.0,0.0,0.0,0.0,0.0,0.0,0.5,0.0,0.0,0.5,0.0,0.0,0.0,0.0,0.0,0.0,0.0,0.0,0.0,0.0,0.0,0.0,0.0,580.0,8.025,201
58103,0.0,0.0,0.0,0.0,0.0,0.0,0.0,0.0,0.0,0.0,0.0,0.0,0.0,0.0,0.0,0.0,0.0,0.0,0.0,0.0,0.0,0.0,0.5,0.0,0.0,0.5,0.0,0.0,0.0,0.0,0.0,0.0,0.0,0.0,0.0,0.0,0.0,0.0,0.0,575.0,8.88,201
58104,0.0,0.0,0.0,0.0,0.0,0.0,0.0,0.0,0.0,0.0,0.0,0.0,0.0,0.0,0.0,0.0,0.0,0.0,0.0,0.0,0.0,0.0,0.5,0.0,0.0,0.5,0.0,0.0,0.0,0.0,0.0,0.0,0.0,0.0,0.0,0.0,0.0,0.0,0.0,568.0,9.53,201
58105,0.0,0.0,0.0,0.0,0.0,0.0,0.0,0.0,0.0,0.0,0.0,0.0,0.0,0.0,0.0,0.0,0.0,0.0,0.0,0.0,0.0,0.0,0.5,0.0,0.0,0.5,0.0,0.0,0.0,0.0,0.0,0.0,0.0,0.0,0.0,0.0,0.0,0.0,0.0,562.0,10.3,201
63360,0.0,0.0,0.0,0.0,0.0,0.0,0.0,0.0,0.0,0.0,0.0,0.0,0.0,0.0,0.0,0.0,0.0,0.0,0.0,0.0,0.0,0.0,0.5,0.0,0.0,0.5,0.0,0.0,0.0,0.0,0.0,0.0,0.0,0.0,0.0,0.0,0.0,0.0,0.0,1189.0,0.4,201
63361,0.0,0.0,0.0,0.0,0.0,0.0,0.0,0.0,0.0,0.0,0.0,0.0,0.0,0.0,0.0,0.0,0.0,0.0,0.0,0.0,0.0,0.0,0.5,0.0,0.0,0.5,0.0,0.0,0.0,0.0,0.0,0.0,0.0,0.0,0.0,0.0,0.0,0.0,0.0,1227.0,-0.0,201
63362,0.0,0.0,0.0,0.0,0.0,0.0,0.0,0.0,0.0,0.0,0.0,0.0,0.0,0.0,0.0,0.0,0.0,0.0,0.0,0.0,0.0,0.0,0.5,0.0,0.0,0.5,0.0,0.0,0.0,0.0,0.0,0.0,0.0,0.0,0.0,0.0,0.0,0.0,0.0,1268.0,-0.5,201
63363,0.0,0.0,0.0,0.0,0.0,0.0,0.0,0.0,0.0,0.0,0.0,0.0,0.0,0.0,0.0,0.0,0.0,0.0,0.0,0.0,0.0,0.0,0.5,0.0,0.0,0.5,0.0,0.0,0.0,0.0,0.0,0.0,0.0,0.0,0.0,0.0,0.0,0.0,0.0,1310.0,-0.7,201
73160,0.0,0.0,0.0,0.0,0.0,0.0,0.0,0.0,0.0,0.0,0.0,0.0,0.0,0.0,0.0,0.0,0.0,0.0,0.0,0.0,0.0,0.0,0.5,0.0,0.0,0.5,0.0,0.0,0.0,0.0,0.0,0.0,0.0,0.0,0.0,0.0,0.0,0.0,0.0,573.0,8.8,201
73161,0.0,0.0,0.0,0.0,0.0,0.0,0.0,0.0,0.0,0.0,0.0,0.0,0.0,0.0,0.0,0.0,0.0,0.0,0.0,0.0,0.0,0.0,0.5,0.0,0.0,0.5,0.0,0.0,0.0,0.0,0.0,0.0,0.0,0.0,0.0,0.0,0.0,0.0,0.0,826.0,0.6000000000000001,201
73162,0.0,0.0,0.0,0.0,0.0,0.0,0.0,0.0,0.0,0.0,0.0,0.0,0.0,0.0,0.0,0.0,0.0,0.0,0.0,0.0,0.0,0.0,0.5,0.0,0.0,0.5,0.0,0.0,0.0,0.0,0.0,0.0,0.0,0.0,0.0,0.0,0.0,0.0,0.0,876.0,0.3999999999999999,201
73163,0.0,0.0,0.0,0.0,0.0,0.0,0.0,0.0,0.0,0.0,0.0,0.0,0.0,0.0,0.0,0.0,0.0,0.0,0.0,0.0,0.0,0.0,0.5,0.0,0.0,0.5,0.0,0.0,0.0,0.0,0.0,0.0,0.0,0.0,0.0,0.0,0.0,0.0,0.0,925.0,0.10000000000000007,201
73164,0.0,0.0,0.0,0.0,0.0,0.0,0.0,0.0,0.0,0.0,0.0,0.0,0.0,0.0,0.0,0.0,0.0,0.0,0.0,0.0,0.0,0.0,0.5,0.0,0.0,0.5,0.0,0.0,0.0,0.0,0.0,0.0,0.0,0.0,0.0,0.0,0.0,0.0,0.0,975.0,-0.09999999999999998,201
73165,0.0,0.0,0.0,0.0,0.0,0.0,0.0,0.0,0.0,0.0,0.0,0.0,0.0,0.0,0.0,0.0,0.0,0.0,0.0,0.0,0.0,0.0,0.5,0.0,0.0,0.5,0.0,0.0,0.0,0.0,0.0,0.0,0.0,0.0,0.0,0.0,0.0,0.0,0.0,1030.0,-0.30000000000000004,201
89891,0.0,0.0,0.0,0.0,0.0,0.0,0.0,0.0,0.0,0.0,0.0,0.0,0.0,0.0,0.0,0.0,0.0,0.0,0.0,0.0,0.0,0.0,0.5,0.0,0.0,0.5,0.0,0.0,0.0,0.0,0.0,0.0,0.0,0.0,0.0,0.0,0.0,0.0,0.0,548.0,11.64,201
89892,0.0,0.0,0.0,0.0,0.0,0.0,0.0,0.0,0.0,0.0,0.0,0.0,0.0,0.0,0.0,0.0,0.0,0.0,0.0,0.0,0.0,0.0,0.5,0.0,0.0,0.5,0.0,0.0,0.0,0.0,0.0,0.0,0.0,0.0,0.0,0.0,0.0,0.0,0.0,564.0,8.58,201
89893,0.0,0.0,0.0,0.0,0.0,0.0,0.0,0.0,0.0,0.0,0.0,0.0,0.0,0.0,0.0,0.0,0.0,0.0,0.0,0.0,0.0,0.0,0.5,0.0,0.0,0.5,0.0,0.0,0.0,0.0,0.0,0.0,0.0,0.0,0.0,0.0,0.0,0.0,0.0,569.0,8.32,201
90410,0.0,0.0,0.0,0.0,0.0,0.0,0.0,0.0,0.0,0.0,0.0,0.0,0.0,0.0,0.0,0.0,0.0,0.0,0.0,0.0,0.0,0.0,0.5,0.0,0.0,0.5,0.0,0.0,0.0,0.0,0.0,0.0,0.0,0.0,0.0,0.0,0.0,0.0,0.0,1120.0,-0.33,201
90411,0.0,0.0,0.0,0.0,0.0,0.0,0.0,0.0,0.0,0.0,0.0,0.0,0.0,0.0,0.0,0.0,0.0,0.0,0.0,0.0,0.0,0.0,0.5,0.0,0.0,0.5,0.0,0.0,0.0,0.0,0.0,0.0,0.0,0.0,0.0,0.0,0.0,0.0,0.0,1080.0,-0.21,201
90412,0.0,0.0,0.0,0.0,0.0,0.0,0.0,0.0,0.0,0.0,0.0,0.0,0.0,0.0,0.0,0.0,0.0,0.0,0.0,0.0,0.0,0.0,0.5,0.0,0.0,0.5,0.0,0.0,0.0,0.0,0.0,0.0,0.0,0.0,0.0,0.0,0.0,0.0,0.0,1005.0,0.1399999999999999,201
90413,0.0,0.0,0.0,0.0,0.0,0.0,0.0,0.0,0.0,0.0,0.0,0.0,0.0,0.0,0.0,0.0,0.0,0.0,0.0,0.0,0.0,0.0,0.5,0.0,0.0,0.5,0.0,0.0,0.0,0.0,0.0,0.0,0.0,0.0,0.0,0.0,0.0,0.0,0.0,967.0,0.3200000000000001,201
90414,0.0,0.0,0.0,0.0,0.0,0.0,0.0,0.0,0.0,0.0,0.0,0.0,0.0,0.0,0.0,0.0,0.0,0.0,0.0,0.0,0.0,0.0,0.5,0.0,0.0,0.5,0.0,0.0,0.0,0.0,0.0,0.0,0.0,0.0,0.0,0.0,0.0,0.0,0.0,930.0,0.54,201
90415,0.0,0.0,0.0,0.0,0.0,0.0,0.0,0.0,0.0,0.0,0.0,0.0,0.0,0.0,0.0,0.0,0.0,0.0,0.0,0.0,0.0,0.0,0.5,0.0,0.0,0.5,0.0,0.0,0.0,0.0,0.0,0.0,0.0,0.0,0.0,0.0,0.0,0.0,0.0,893.0,0.73,201
90416,0.0,0.0,0.0,0.0,0.0,0.0,0.0,0.0,0.0,0.0,0.0,0.0,0.0,0.0,0.0,0.0,0.0,0.0,0.0,0.0,0.0,0.0,0.5,0.0,0.0,0.5,0.0,0.0,0.0,0.0,0.0,0.0,0.0,0.0,0.0,0.0,0.0,0.0,0.0,578.0,8.0,201
90417,0.0,0.0,0.0,0.0,0.0,0.0,0.0,0.0,0.0,0.0,0.0,0.0,0.0,0.0,0.0,0.0,0.0,0.0,0.0,0.0,0.0,0.0,0.5,0.0,0.0,0.5,0.0,0.0,0.0,0.0,0.0,0.0,0.0,0.0,0.0,0.0,0.0,0.0,0.0,546.0,10.4,201
91712,0.0,0.0,0.0,0.0,0.0,0.0,0.0,0.0,0.0,0.0,0.0,0.0,0.0,0.0,0.0,0.0,0.0,0.0,0.0,0.0,0.0,0.0,0.5,0.0,0.0,0.5,0.0,0.0,0.0,0.0,0.0,0.0,0.0,0.0,0.0,0.0,0.0,0.0,0.0,1057.0,-0.53,201
91713,0.0,0.0,0.0,0.0,0.0,0.0,0.0,0.0,0.0,0.0,0.0,0.0,0.0,0.0,0.0,0.0,0.0,0.0,0.0,0.0,0.0,0.0,0.5,0.0,0.0,0.5,0.0,0.0,0.0,0.0,0.0,0.0,0.0,0.0,0.0,0.0,0.0,0.0,0.0,990.0,-0.17500000000000004,201
91714,0.0,0.0,0.0,0.0,0.0,0.0,0.0,0.0,0.0,0.0,0.0,0.0,0.0,0.0,0.0,0.0,0.0,0.0,0.0,0.0,0.0,0.0,0.5,0.0,0.0,0.5,0.0,0.0,0.0,0.0,0.0,0.0,0.0,0.0,0.0,0.0,0.0,0.0,0.0,918.0,0.08000000000000007,201
91715,0.0,0.0,0.0,0.0,0.0,0.0,0.0,0.0,0.0,0.0,0.0,0.0,0.0,0.0,0.0,0.0,0.0,0.0,0.0,0.0,0.0,0.0,0.5,0.0,0.0,0.5,0.0,0.0,0.0,0.0,0.0,0.0,0.0,0.0,0.0,0.0,0.0,0.0,0.0,884.0,0.25,201
96152,0.0,0.0,0.0,0.0,0.0,0.0,0.0,0.0,0.0,0.0,0.0,0.0,0.0,0.0,0.0,0.0,0.0,0.0,0.0,0.0,0.0,0.0,0.5,0.0,0.0,0.5,0.0,0.0,0.0,0.0,0.0,0.0,0.0,0.0,0.0,0.0,0.0,0.0,0.0,1053.0,-0.52,201
96153,0.0,0.0,0.0,0.0,0.0,0.0,0.0,0.0,0.0,0.0,0.0,0.0,0.0,0.0,0.0,0.0,0.0,0.0,0.0,0.0,0.0,0.0,0.5,0.0,0.0,0.5,0.0,0.0,0.0,0.0,0.0,0.0,0.0,0.0,0.0,0.0,0.0,0.0,0.0,917.0,0.09000000000000008,201
96154,0.0,0.0,0.0,0.0,0.0,0.0,0.0,0.0,0.0,0.0,0.0,0.0,0.0,0.0,0.0,0.0,0.0,0.0,0.0,0.0,0.0,0.0,0.5,0.0,0.0,0.5,0.0,0.0,0.0,0.0,0.0,0.0,0.0,0.0,0.0,0.0,0.0,0.0,0.0,885.0,0.25,201
15836,0.0,0.0,0.0,0.0,0.0,0.0,0.0,0.0,0.0,0.0,0.0,0.0,0.0,0.0,0.0,0.0,0.0,0.0,0.0,0.0,0.0,0.0,0.0,0.0,0.0,0.0,0.44,0.0,0.0,0.56,0.0,0.0,0.0,0.0,0.0,0.0,0.0,0.0,0.0,1173.0,1.0635606273598313,202
15837,0.0,0.0,0.0,0.0,0.0,0.0,0.0,0.0,0.0,0.0,0.0,0.0,0.0,0.0,0.0,0.0,0.0,0.0,0.0,0.0,0.0,0.0,0.0,0.0,0.0,0.0,0.44,0.0,0.0,0.56,0.0,0.0,0.0,0.0,0.0,0.0,0.0,0.0,0.0,1223.0,0.3600000000000001,202
15838,0.0,0.0,0.0,0.0,0.0,0.0,0.0,0.0,0.0,0.0,0.0,0.0,0.0,0.0,0.0,0.0,0.0,0.0,0.0,0.0,0.0,0.0,0.0,0.0,0.0,0.0,0.44,0.0,0.0,0.56,0.0,0.0,0.0,0.0,0.0,0.0,0.0,0.0,0.0,1273.0,0.68,202
15839,0.0,0.0,0.0,0.0,0.0,0.0,0.0,0.0,0.0,0.0,0.0,0.0,0.0,0.0,0.0,0.0,0.0,0.0,0.0,0.0,0.0,0.0,0.0,0.0,0.0,0.0,0.44,0.0,0.0,0.56,0.0,0.0,0.0,0.0,0.0,0.0,0.0,0.0,0.0,1323.0,-0.040000000000000036,202
15840,0.0,0.0,0.0,0.0,0.0,0.0,0.0,0.0,0.0,0.0,0.0,0.0,0.0,0.0,0.0,0.0,0.0,0.0,0.0,0.0,0.0,0.0,0.0,0.0,0.0,0.0,0.44,0.0,0.0,0.56,0.0,0.0,0.0,0.0,0.0,0.0,0.0,0.0,0.0,1373.0,-0.22,202
31851,0.0,0.0,0.0,0.0,0.0,0.0,0.0,0.0,0.0,0.0,0.0,0.0,0.0,0.0,0.0,0.0,0.0,0.0,0.0,0.0,0.0,0.0,0.0,0.0,0.0,0.0,0.44,0.0,0.0,0.56,0.0,0.0,0.0,0.0,0.0,0.0,0.0,0.0,0.0,834.0,6.698970004336019,202
31852,0.0,0.0,0.0,0.0,0.0,0.0,0.0,0.0,0.0,0.0,0.0,0.0,0.0,0.0,0.0,0.0,0.0,0.0,0.0,0.0,0.0,0.0,0.0,0.0,0.0,0.0,0.44,0.0,0.0,0.56,0.0,0.0,0.0,0.0,0.0,0.0,0.0,0.0,0.0,1149.0,1.4771212547196626,202
31853,0.0,0.0,0.0,0.0,0.0,0.0,0.0,0.0,0.0,0.0,0.0,0.0,0.0,0.0,0.0,0.0,0.0,0.0,0.0,0.0,0.0,0.0,0.0,0.0,0.0,0.0,0.44,0.0,0.0,0.56,0.0,0.0,0.0,0.0,0.0,0.0,0.0,0.0,0.0,836.0,6.698970004336019,202
32038,0.0,0.0,0.0,0.0,0.0,0.0,0.0,0.0,0.0,0.0,0.0,0.0,0.0,0.0,0.0,0.0,0.0,0.0,0.0,0.0,0.0,0.0,0.0,0.0,0.0,0.0,0.44,0.0,0.0,0.56,0.0,0.0,0.0,0.0,0.0,0.0,0.0,0.0,0.0,853.0,6.698970004336019,202
32039,0.0,0.0,0.0,0.0,0.0,0.0,0.0,0.0,0.0,0.0,0.0,0.0,0.0,0.0,0.0,0.0,0.0,0.0,0.0,0.0,0.0,0.0,0.0,0.0,0.0,0.0,0.44,0.0,0.0,0.56,0.0,0.0,0.0,0.0,0.0,0.0,0.0,0.0,0.0,1171.0,1.4771212547196626,202
32149,0.0,0.0,0.0,0.0,0.0,0.0,0.0,0.0,0.0,0.0,0.0,0.0,0.0,0.0,0.0,0.0,0.0,0.0,0.0,0.0,0.0,0.0,0.0,0.0,0.0,0.0,0.44,0.0,0.0,0.56,0.0,0.0,0.0,0.0,0.0,0.0,0.0,0.0,0.0,838.0,6.698970004336019,202
40438,0.0,0.0,0.0,0.0,0.0,0.0,0.0,0.0,0.0,0.0,0.0,0.0,0.0,0.0,0.0,0.0,0.0,0.0,0.0,0.0,0.0,0.0,0.0,0.0,0.0,0.0,0.44,0.0,0.0,0.56,0.0,0.0,0.0,0.0,0.0,0.0,0.0,0.0,0.0,1073.0,2.51,202
96174,0.0,0.0,0.0,0.0,0.0,0.0,0.0,0.0,0.0,0.0,0.0,0.0,0.0,0.0,0.0,0.0,0.0,0.0,0.0,0.0,0.0,0.0,0.0,0.0,0.0,0.0,0.44,0.0,0.0,0.56,0.0,0.0,0.0,0.0,0.0,0.0,0.0,0.0,0.0,751.0,9.0,202
96175,0.0,0.0,0.0,0.0,0.0,0.0,0.0,0.0,0.0,0.0,0.0,0.0,0.0,0.0,0.0,0.0,0.0,0.0,0.0,0.0,0.0,0.0,0.0,0.0,0.0,0.0,0.44,0.0,0.0,0.56,0.0,0.0,0.0,0.0,0.0,0.0,0.0,0.0,0.0,732.0,10.0,202
96176,0.0,0.0,0.0,0.0,0.0,0.0,0.0,0.0,0.0,0.0,0.0,0.0,0.0,0.0,0.0,0.0,0.0,0.0,0.0,0.0,0.0,0.0,0.0,0.0,0.0,0.0,0.44,0.0,0.0,0.56,0.0,0.0,0.0,0.0,0.0,0.0,0.0,0.0,0.0,715.0,11.0,202
96177,0.0,0.0,0.0,0.0,0.0,0.0,0.0,0.0,0.0,0.0,0.0,0.0,0.0,0.0,0.0,0.0,0.0,0.0,0.0,0.0,0.0,0.0,0.0,0.0,0.0,0.0,0.44,0.0,0.0,0.56,0.0,0.0,0.0,0.0,0.0,0.0,0.0,0.0,0.0,699.0,12.0,202
15841,0.0,0.0,0.0,0.0,0.0,0.0,0.0,0.0,0.0,0.0,0.0,0.0,0.0,0.0,0.0,0.0,0.0,0.0,0.0,0.0,0.0,0.0,0.0,0.0,0.0,0.0,0.47,0.0,0.0,0.53,0.0,0.0,0.0,0.0,0.0,0.0,0.0,0.0,0.0,1173.0,0.22,203
15842,0.0,0.0,0.0,0.0,0.0,0.0,0.0,0.0,0.0,0.0,0.0,0.0,0.0,0.0,0.0,0.0,0.0,0.0,0.0,0.0,0.0,0.0,0.0,0.0,0.0,0.0,0.47,0.0,0.0,0.53,0.0,0.0,0.0,0.0,0.0,0.0,0.0,0.0,0.0,1223.0,-0.010000000000000007,203
15843,0.0,0.0,0.0,0.0,0.0,0.0,0.0,0.0,0.0,0.0,0.0,0.0,0.0,0.0,0.0,0.0,0.0,0.0,0.0,0.0,0.0,0.0,0.0,0.0,0.0,0.0,0.47,0.0,0.0,0.53,0.0,0.0,0.0,0.0,0.0,0.0,0.0,0.0,0.0,1273.0,-0.18999999999999995,203
15844,0.0,0.0,0.0,0.0,0.0,0.0,0.0,0.0,0.0,0.0,0.0,0.0,0.0,0.0,0.0,0.0,0.0,0.0,0.0,0.0,0.0,0.0,0.0,0.0,0.0,0.0,0.47,0.0,0.0,0.53,0.0,0.0,0.0,0.0,0.0,0.0,0.0,0.0,0.0,1323.0,-0.37,203
15845,0.0,0.0,0.0,0.0,0.0,0.0,0.0,0.0,0.0,0.0,0.0,0.0,0.0,0.0,0.0,0.0,0.0,0.0,0.0,0.0,0.0,0.0,0.0,0.0,0.0,0.0,0.47,0.0,0.0,0.53,0.0,0.0,0.0,0.0,0.0,0.0,0.0,0.0,0.0,1373.0,-0.53,203
32052,0.0,0.0,0.0,0.0,0.0,0.0,0.0,0.0,0.0,0.0,0.0,0.0,0.0,0.0,0.0,0.0,0.0,0.0,0.0,0.0,0.0,0.0,0.0,0.0,0.0,0.0,0.47,0.0,0.0,0.53,0.0,0.0,0.0,0.0,0.0,0.0,0.0,0.0,0.0,812.0,6.698970004336019,203
32053,0.0,0.0,0.0,0.0,0.0,0.0,0.0,0.0,0.0,0.0,0.0,0.0,0.0,0.0,0.0,0.0,0.0,0.0,0.0,0.0,0.0,0.0,0.0,0.0,0.0,0.0,0.47,0.0,0.0,0.53,0.0,0.0,0.0,0.0,0.0,0.0,0.0,0.0,0.0,1057.0,1.4771212547196626,203
32154,0.0,0.0,0.0,0.0,0.0,0.0,0.0,0.0,0.0,0.0,0.0,0.0,0.0,0.0,0.0,0.0,0.0,0.0,0.0,0.0,0.0,0.0,0.0,0.0,0.0,0.0,0.47,0.0,0.0,0.53,0.0,0.0,0.0,0.0,0.0,0.0,0.0,0.0,0.0,820.0,6.698970004336019,203
32155,0.0,0.0,0.0,0.0,0.0,0.0,0.0,0.0,0.0,0.0,0.0,0.0,0.0,0.0,0.0,0.0,0.0,0.0,0.0,0.0,0.0,0.0,0.0,0.0,0.0,0.0,0.47,0.0,0.0,0.53,0.0,0.0,0.0,0.0,0.0,0.0,0.0,0.0,0.0,1060.0,1.4771212547196626,203
94138,0.0,0.0,0.0,0.0,0.0,0.0,0.0,0.0,0.0,0.0,0.0,0.0,0.0,0.0,0.0,0.0,0.0,0.0,0.0,0.0,0.0,0.0,0.0,0.0,0.0,0.0,0.47,0.0,0.0,0.53,0.0,0.0,0.0,0.0,0.0,0.0,0.0,0.0,0.0,1269.0,0.04139268515822492,203
94139,0.0,0.0,0.0,0.0,0.0,0.0,0.0,0.0,0.0,0.0,0.0,0.0,0.0,0.0,0.0,0.0,0.0,0.0,0.0,0.0,0.0,0.0,0.0,0.0,0.0,0.0,0.47,0.0,0.0,0.53,0.0,0.0,0.0,0.0,0.0,0.0,0.0,0.0,0.0,1266.0,0.045322978786657364,203
94140,0.0,0.0,0.0,0.0,0.0,0.0,0.0,0.0,0.0,0.0,0.0,0.0,0.0,0.0,0.0,0.0,0.0,0.0,0.0,0.0,0.0,0.0,0.0,0.0,0.0,0.0,0.47,0.0,0.0,0.53,0.0,0.0,0.0,0.0,0.0,0.0,0.0,0.0,0.0,1260.0,0.06069784035361181,203
94141,0.0,0.0,0.0,0.0,0.0,0.0,0.0,0.0,0.0,0.0,0.0,0.0,0.0,0.0,0.0,0.0,0.0,0.0,0.0,0.0,0.0,0.0,0.0,0.0,0.0,0.0,0.47,0.0,0.0,0.53,0.0,0.0,0.0,0.0,0.0,0.0,0.0,0.0,0.0,1220.0,0.21748394421390627,203
94142,0.0,0.0,0.0,0.0,0.0,0.0,0.0,0.0,0.0,0.0,0.0,0.0,0.0,0.0,0.0,0.0,0.0,0.0,0.0,0.0,0.0,0.0,0.0,0.0,0.0,0.0,0.47,0.0,0.0,0.53,0.0,0.0,0.0,0.0,0.0,0.0,0.0,0.0,0.0,1219.0,0.22788670461367344,203
94143,0.0,0.0,0.0,0.0,0.0,0.0,0.0,0.0,0.0,0.0,0.0,0.0,0.0,0.0,0.0,0.0,0.0,0.0,0.0,0.0,0.0,0.0,0.0,0.0,0.0,0.0,0.47,0.0,0.0,0.53,0.0,0.0,0.0,0.0,0.0,0.0,0.0,0.0,0.0,1193.0,0.3138672203691535,203
94144,0.0,0.0,0.0,0.0,0.0,0.0,0.0,0.0,0.0,0.0,0.0,0.0,0.0,0.0,0.0,0.0,0.0,0.0,0.0,0.0,0.0,0.0,0.0,0.0,0.0,0.0,0.47,0.0,0.0,0.53,0.0,0.0,0.0,0.0,0.0,0.0,0.0,0.0,0.0,1190.0,0.3521825181113625,203
94145,0.0,0.0,0.0,0.0,0.0,0.0,0.0,0.0,0.0,0.0,0.0,0.0,0.0,0.0,0.0,0.0,0.0,0.0,0.0,0.0,0.0,0.0,0.0,0.0,0.0,0.0,0.47,0.0,0.0,0.53,0.0,0.0,0.0,0.0,0.0,0.0,0.0,0.0,0.0,1167.0,0.4668676203541096,203
94146,0.0,0.0,0.0,0.0,0.0,0.0,0.0,0.0,0.0,0.0,0.0,0.0,0.0,0.0,0.0,0.0,0.0,0.0,0.0,0.0,0.0,0.0,0.0,0.0,0.0,0.0,0.47,0.0,0.0,0.53,0.0,0.0,0.0,0.0,0.0,0.0,0.0,0.0,0.0,1165.0,0.469822015978163,203
94147,0.0,0.0,0.0,0.0,0.0,0.0,0.0,0.0,0.0,0.0,0.0,0.0,0.0,0.0,0.0,0.0,0.0,0.0,0.0,0.0,0.0,0.0,0.0,0.0,0.0,0.0,0.47,0.0,0.0,0.53,0.0,0.0,0.0,0.0,0.0,0.0,0.0,0.0,0.0,1164.0,0.4742162640762553,203
94148,0.0,0.0,0.0,0.0,0.0,0.0,0.0,0.0,0.0,0.0,0.0,0.0,0.0,0.0,0.0,0.0,0.0,0.0,0.0,0.0,0.0,0.0,0.0,0.0,0.0,0.0,0.47,0.0,0.0,0.53,0.0,0.0,0.0,0.0,0.0,0.0,0.0,0.0,0.0,1137.0,0.6263403673750423,203
94149,0.0,0.0,0.0,0.0,0.0,0.0,0.0,0.0,0.0,0.0,0.0,0.0,0.0,0.0,0.0,0.0,0.0,0.0,0.0,0.0,0.0,0.0,0.0,0.0,0.0,0.0,0.47,0.0,0.0,0.53,0.0,0.0,0.0,0.0,0.0,0.0,0.0,0.0,0.0,1134.0,0.6211762817750353,203
94150,0.0,0.0,0.0,0.0,0.0,0.0,0.0,0.0,0.0,0.0,0.0,0.0,0.0,0.0,0.0,0.0,0.0,0.0,0.0,0.0,0.0,0.0,0.0,0.0,0.0,0.0,0.47,0.0,0.0,0.53,0.0,0.0,0.0,0.0,0.0,0.0,0.0,0.0,0.0,1105.0,0.8543060418010806,203
94151,0.0,0.0,0.0,0.0,0.0,0.0,0.0,0.0,0.0,0.0,0.0,0.0,0.0,0.0,0.0,0.0,0.0,0.0,0.0,0.0,0.0,0.0,0.0,0.0,0.0,0.0,0.47,0.0,0.0,0.53,0.0,0.0,0.0,0.0,0.0,0.0,0.0,0.0,0.0,1099.0,0.8567288903828827,203
94152,0.0,0.0,0.0,0.0,0.0,0.0,0.0,0.0,0.0,0.0,0.0,0.0,0.0,0.0,0.0,0.0,0.0,0.0,0.0,0.0,0.0,0.0,0.0,0.0,0.0,0.0,0.47,0.0,0.0,0.53,0.0,0.0,0.0,0.0,0.0,0.0,0.0,0.0,0.0,1090.0,0.9614210940664484,203
94153,0.0,0.0,0.0,0.0,0.0,0.0,0.0,0.0,0.0,0.0,0.0,0.0,0.0,0.0,0.0,0.0,0.0,0.0,0.0,0.0,0.0,0.0,0.0,0.0,0.0,0.0,0.47,0.0,0.0,0.53,0.0,0.0,0.0,0.0,0.0,0.0,0.0,0.0,0.0,1094.0,0.9334872878487056,203
94154,0.0,0.0,0.0,0.0,0.0,0.0,0.0,0.0,0.0,0.0,0.0,0.0,0.0,0.0,0.0,0.0,0.0,0.0,0.0,0.0,0.0,0.0,0.0,0.0,0.0,0.0,0.47,0.0,0.0,0.53,0.0,0.0,0.0,0.0,0.0,0.0,0.0,0.0,0.0,1089.0,0.9523080096621253,203
94155,0.0,0.0,0.0,0.0,0.0,0.0,0.0,0.0,0.0,0.0,0.0,0.0,0.0,0.0,0.0,0.0,0.0,0.0,0.0,0.0,0.0,0.0,0.0,0.0,0.0,0.0,0.47,0.0,0.0,0.53,0.0,0.0,0.0,0.0,0.0,0.0,0.0,0.0,0.0,1079.0,0.9726655922661108,203
94156,0.0,0.0,0.0,0.0,0.0,0.0,0.0,0.0,0.0,0.0,0.0,0.0,0.0,0.0,0.0,0.0,0.0,0.0,0.0,0.0,0.0,0.0,0.0,0.0,0.0,0.0,0.47,0.0,0.0,0.53,0.0,0.0,0.0,0.0,0.0,0.0,0.0,0.0,0.0,1077.0,1.0453229787866576,203
94157,0.0,0.0,0.0,0.0,0.0,0.0,0.0,0.0,0.0,0.0,0.0,0.0,0.0,0.0,0.0,0.0,0.0,0.0,0.0,0.0,0.0,0.0,0.0,0.0,0.0,0.0,0.47,0.0,0.0,0.53,0.0,0.0,0.0,0.0,0.0,0.0,0.0,0.0,0.0,1072.0,1.0791812460476249,203
94300,0.0,0.0,0.0,0.0,0.0,0.0,0.0,0.0,0.0,0.0,0.0,0.0,0.0,0.0,0.0,0.0,0.0,0.0,0.0,0.0,0.0,0.0,0.0,0.0,0.0,0.0,0.47,0.0,0.0,0.53,0.0,0.0,0.0,0.0,0.0,0.0,0.0,0.0,0.0,1391.0,0.0,203
94301,0.0,0.0,0.0,0.0,0.0,0.0,0.0,0.0,0.0,0.0,0.0,0.0,0.0,0.0,0.0,0.0,0.0,0.0,0.0,0.0,0.0,0.0,0.0,0.0,0.0,0.0,0.47,0.0,0.0,0.53,0.0,0.0,0.0,0.0,0.0,0.0,0.0,0.0,0.0,1141.0,1.0,203
94302,0.0,0.0,0.0,0.0,0.0,0.0,0.0,0.0,0.0,0.0,0.0,0.0,0.0,0.0,0.0,0.0,0.0,0.0,0.0,0.0,0.0,0.0,0.0,0.0,0.0,0.0,0.47,0.0,0.0,0.53,0.0,0.0,0.0,0.0,0.0,0.0,0.0,0.0,0.0,1022.0,2.0,203
94303,0.0,0.0,0.0,0.0,0.0,0.0,0.0,0.0,0.0,0.0,0.0,0.0,0.0,0.0,0.0,0.0,0.0,0.0,0.0,0.0,0.0,0.0,0.0,0.0,0.0,0.0,0.47,0.0,0.0,0.53,0.0,0.0,0.0,0.0,0.0,0.0,0.0,0.0,0.0,946.0,3.0,203
94304,0.0,0.0,0.0,0.0,0.0,0.0,0.0,0.0,0.0,0.0,0.0,0.0,0.0,0.0,0.0,0.0,0.0,0.0,0.0,0.0,0.0,0.0,0.0,0.0,0.0,0.0,0.47,0.0,0.0,0.53,0.0,0.0,0.0,0.0,0.0,0.0,0.0,0.0,0.0,884.0,4.0,203
94305,0.0,0.0,0.0,0.0,0.0,0.0,0.0,0.0,0.0,0.0,0.0,0.0,0.0,0.0,0.0,0.0,0.0,0.0,0.0,0.0,0.0,0.0,0.0,0.0,0.0,0.0,0.47,0.0,0.0,0.53,0.0,0.0,0.0,0.0,0.0,0.0,0.0,0.0,0.0,847.0,5.0,203
94306,0.0,0.0,0.0,0.0,0.0,0.0,0.0,0.0,0.0,0.0,0.0,0.0,0.0,0.0,0.0,0.0,0.0,0.0,0.0,0.0,0.0,0.0,0.0,0.0,0.0,0.0,0.47,0.0,0.0,0.53,0.0,0.0,0.0,0.0,0.0,0.0,0.0,0.0,0.0,817.0,6.0,203
94307,0.0,0.0,0.0,0.0,0.0,0.0,0.0,0.0,0.0,0.0,0.0,0.0,0.0,0.0,0.0,0.0,0.0,0.0,0.0,0.0,0.0,0.0,0.0,0.0,0.0,0.0,0.47,0.0,0.0,0.53,0.0,0.0,0.0,0.0,0.0,0.0,0.0,0.0,0.0,789.0,7.0,203
94308,0.0,0.0,0.0,0.0,0.0,0.0,0.0,0.0,0.0,0.0,0.0,0.0,0.0,0.0,0.0,0.0,0.0,0.0,0.0,0.0,0.0,0.0,0.0,0.0,0.0,0.0,0.47,0.0,0.0,0.53,0.0,0.0,0.0,0.0,0.0,0.0,0.0,0.0,0.0,765.0,8.0,203
94309,0.0,0.0,0.0,0.0,0.0,0.0,0.0,0.0,0.0,0.0,0.0,0.0,0.0,0.0,0.0,0.0,0.0,0.0,0.0,0.0,0.0,0.0,0.0,0.0,0.0,0.0,0.47,0.0,0.0,0.53,0.0,0.0,0.0,0.0,0.0,0.0,0.0,0.0,0.0,744.0,9.0,203
94310,0.0,0.0,0.0,0.0,0.0,0.0,0.0,0.0,0.0,0.0,0.0,0.0,0.0,0.0,0.0,0.0,0.0,0.0,0.0,0.0,0.0,0.0,0.0,0.0,0.0,0.0,0.47,0.0,0.0,0.53,0.0,0.0,0.0,0.0,0.0,0.0,0.0,0.0,0.0,726.0,10.0,203
94311,0.0,0.0,0.0,0.0,0.0,0.0,0.0,0.0,0.0,0.0,0.0,0.0,0.0,0.0,0.0,0.0,0.0,0.0,0.0,0.0,0.0,0.0,0.0,0.0,0.0,0.0,0.47,0.0,0.0,0.53,0.0,0.0,0.0,0.0,0.0,0.0,0.0,0.0,0.0,709.0,11.0,203
94312,0.0,0.0,0.0,0.0,0.0,0.0,0.0,0.0,0.0,0.0,0.0,0.0,0.0,0.0,0.0,0.0,0.0,0.0,0.0,0.0,0.0,0.0,0.0,0.0,0.0,0.0,0.47,0.0,0.0,0.53,0.0,0.0,0.0,0.0,0.0,0.0,0.0,0.0,0.0,693.0,12.0,203
15852,0.0,0.0,0.0,0.0,0.0,0.0,0.33,0.0,0.0,0.0,0.0,0.0,0.0,0.0,0.0,0.0,0.0,0.0,0.0,0.0,0.0,0.0,0.16,0.0,0.0,0.0,0.0,0.0,0.0,0.51,0.0,0.0,0.0,0.0,0.0,0.0,0.0,0.0,0.0,842.0,11.33,204
15853,0.0,0.0,0.0,0.0,0.0,0.0,0.33,0.0,0.0,0.0,0.0,0.0,0.0,0.0,0.0,0.0,0.0,0.0,0.0,0.0,0.0,0.0,0.16,0.0,0.0,0.0,0.0,0.0,0.0,0.51,0.0,0.0,0.0,0.0,0.0,0.0,0.0,0.0,0.0,862.0,10.675,204
15854,0.0,0.0,0.0,0.0,0.0,0.0,0.33,0.0,0.0,0.0,0.0,0.0,0.0,0.0,0.0,0.0,0.0,0.0,0.0,0.0,0.0,0.0,0.16,0.0,0.0,0.0,0.0,0.0,0.0,0.51,0.0,0.0,0.0,0.0,0.0,0.0,0.0,0.0,0.0,880.0,9.66,204
15855,0.0,0.0,0.0,0.0,0.0,0.0,0.33,0.0,0.0,0.0,0.0,0.0,0.0,0.0,0.0,0.0,0.0,0.0,0.0,0.0,0.0,0.0,0.16,0.0,0.0,0.0,0.0,0.0,0.0,0.51,0.0,0.0,0.0,0.0,0.0,0.0,0.0,0.0,0.0,900.0,8.91,204
15856,0.0,0.0,0.0,0.0,0.0,0.0,0.33,0.0,0.0,0.0,0.0,0.0,0.0,0.0,0.0,0.0,0.0,0.0,0.0,0.0,0.0,0.0,0.16,0.0,0.0,0.0,0.0,0.0,0.0,0.51,0.0,0.0,0.0,0.0,0.0,0.0,0.0,0.0,0.0,915.0,8.55,204
15857,0.0,0.0,0.0,0.0,0.0,0.0,0.33,0.0,0.0,0.0,0.0,0.0,0.0,0.0,0.0,0.0,0.0,0.0,0.0,0.0,0.0,0.0,0.16,0.0,0.0,0.0,0.0,0.0,0.0,0.51,0.0,0.0,0.0,0.0,0.0,0.0,0.0,0.0,0.0,1535.0,-0.11,204
15858,0.0,0.0,0.0,0.0,0.0,0.0,0.33,0.0,0.0,0.0,0.0,0.0,0.0,0.0,0.0,0.0,0.0,0.0,0.0,0.0,0.0,0.0,0.16,0.0,0.0,0.0,0.0,0.0,0.0,0.51,0.0,0.0,0.0,0.0,0.0,0.0,0.0,0.0,0.0,1557.0,-0.18000000000000005,204
15859,0.0,0.0,0.0,0.0,0.0,0.0,0.33,0.0,0.0,0.0,0.0,0.0,0.0,0.0,0.0,0.0,0.0,0.0,0.0,0.0,0.0,0.0,0.16,0.0,0.0,0.0,0.0,0.0,0.0,0.51,0.0,0.0,0.0,0.0,0.0,0.0,0.0,0.0,0.0,1576.0,-0.21,204
15860,0.0,0.0,0.0,0.0,0.0,0.0,0.33,0.0,0.0,0.0,0.0,0.0,0.0,0.0,0.0,0.0,0.0,0.0,0.0,0.0,0.0,0.0,0.16,0.0,0.0,0.0,0.0,0.0,0.0,0.51,0.0,0.0,0.0,0.0,0.0,0.0,0.0,0.0,0.0,1611.0,-0.24,204
15861,0.0,0.0,0.0,0.0,0.0,0.0,0.33,0.0,0.0,0.0,0.0,0.0,0.0,0.0,0.0,0.0,0.0,0.0,0.0,0.0,0.0,0.0,0.16,0.0,0.0,0.0,0.0,0.0,0.0,0.51,0.0,0.0,0.0,0.0,0.0,0.0,0.0,0.0,0.0,1641.0,-0.30000000000000004,204
50563,0.0,0.0,0.0,0.0,0.0,0.0,0.33,0.0,0.0,0.0,0.0,0.0,0.0,0.0,0.0,0.0,0.0,0.0,0.0,0.0,0.0,0.0,0.16,0.0,0.0,0.0,0.0,0.0,0.0,0.51,0.0,0.0,0.0,0.0,0.0,0.0,0.0,0.0,0.0,837.0,12.0,204
50564,0.0,0.0,0.0,0.0,0.0,0.0,0.33,0.0,0.0,0.0,0.0,0.0,0.0,0.0,0.0,0.0,0.0,0.0,0.0,0.0,0.0,0.0,0.16,0.0,0.0,0.0,0.0,0.0,0.0,0.51,0.0,0.0,0.0,0.0,0.0,0.0,0.0,0.0,0.0,843.0,12.0,204
50565,0.0,0.0,0.0,0.0,0.0,0.0,0.33,0.0,0.0,0.0,0.0,0.0,0.0,0.0,0.0,0.0,0.0,0.0,0.0,0.0,0.0,0.0,0.16,0.0,0.0,0.0,0.0,0.0,0.0,0.51,0.0,0.0,0.0,0.0,0.0,0.0,0.0,0.0,0.0,839.0,12.0,204
50816,0.0,0.0,0.0,0.0,0.0,0.0,0.33,0.0,0.0,0.0,0.0,0.0,0.0,0.0,0.0,0.0,0.0,0.0,0.0,0.0,0.0,0.0,0.16,0.0,0.0,0.0,0.0,0.0,0.0,0.51,0.0,0.0,0.0,0.0,0.0,0.0,0.0,0.0,0.0,866.0,10.56,204
50817,0.0,0.0,0.0,0.0,0.0,0.0,0.33,0.0,0.0,0.0,0.0,0.0,0.0,0.0,0.0,0.0,0.0,0.0,0.0,0.0,0.0,0.0,0.16,0.0,0.0,0.0,0.0,0.0,0.0,0.51,0.0,0.0,0.0,0.0,0.0,0.0,0.0,0.0,0.0,871.0,10.26,204
50818,0.0,0.0,0.0,0.0,0.0,0.0,0.33,0.0,0.0,0.0,0.0,0.0,0.0,0.0,0.0,0.0,0.0,0.0,0.0,0.0,0.0,0.0,0.16,0.0,0.0,0.0,0.0,0.0,0.0,0.51,0.0,0.0,0.0,0.0,0.0,0.0,0.0,0.0,0.0,877.0,9.94,204
50819,0.0,0.0,0.0,0.0,0.0,0.0,0.33,0.0,0.0,0.0,0.0,0.0,0.0,0.0,0.0,0.0,0.0,0.0,0.0,0.0,0.0,0.0,0.16,0.0,0.0,0.0,0.0,0.0,0.0,0.51,0.0,0.0,0.0,0.0,0.0,0.0,0.0,0.0,0.0,883.0,9.64,204
50820,0.0,0.0,0.0,0.0,0.0,0.0,0.33,0.0,0.0,0.0,0.0,0.0,0.0,0.0,0.0,0.0,0.0,0.0,0.0,0.0,0.0,0.0,0.16,0.0,0.0,0.0,0.0,0.0,0.0,0.51,0.0,0.0,0.0,0.0,0.0,0.0,0.0,0.0,0.0,889.0,9.34,204
50821,0.0,0.0,0.0,0.0,0.0,0.0,0.33,0.0,0.0,0.0,0.0,0.0,0.0,0.0,0.0,0.0,0.0,0.0,0.0,0.0,0.0,0.0,0.16,0.0,0.0,0.0,0.0,0.0,0.0,0.51,0.0,0.0,0.0,0.0,0.0,0.0,0.0,0.0,0.0,895.0,9.08,204
50822,0.0,0.0,0.0,0.0,0.0,0.0,0.33,0.0,0.0,0.0,0.0,0.0,0.0,0.0,0.0,0.0,0.0,0.0,0.0,0.0,0.0,0.0,0.16,0.0,0.0,0.0,0.0,0.0,0.0,0.51,0.0,0.0,0.0,0.0,0.0,0.0,0.0,0.0,0.0,898.0,8.97,204
50823,0.0,0.0,0.0,0.0,0.0,0.0,0.33,0.0,0.0,0.0,0.0,0.0,0.0,0.0,0.0,0.0,0.0,0.0,0.0,0.0,0.0,0.0,0.16,0.0,0.0,0.0,0.0,0.0,0.0,0.51,0.0,0.0,0.0,0.0,0.0,0.0,0.0,0.0,0.0,901.0,8.83,204
50824,0.0,0.0,0.0,0.0,0.0,0.0,0.33,0.0,0.0,0.0,0.0,0.0,0.0,0.0,0.0,0.0,0.0,0.0,0.0,0.0,0.0,0.0,0.16,0.0,0.0,0.0,0.0,0.0,0.0,0.51,0.0,0.0,0.0,0.0,0.0,0.0,0.0,0.0,0.0,907.0,8.56,204
50825,0.0,0.0,0.0,0.0,0.0,0.0,0.33,0.0,0.0,0.0,0.0,0.0,0.0,0.0,0.0,0.0,0.0,0.0,0.0,0.0,0.0,0.0,0.16,0.0,0.0,0.0,0.0,0.0,0.0,0.51,0.0,0.0,0.0,0.0,0.0,0.0,0.0,0.0,0.0,913.0,8.35,204
50826,0.0,0.0,0.0,0.0,0.0,0.0,0.33,0.0,0.0,0.0,0.0,0.0,0.0,0.0,0.0,0.0,0.0,0.0,0.0,0.0,0.0,0.0,0.16,0.0,0.0,0.0,0.0,0.0,0.0,0.51,0.0,0.0,0.0,0.0,0.0,0.0,0.0,0.0,0.0,919.0,8.08,204
50827,0.0,0.0,0.0,0.0,0.0,0.0,0.33,0.0,0.0,0.0,0.0,0.0,0.0,0.0,0.0,0.0,0.0,0.0,0.0,0.0,0.0,0.0,0.16,0.0,0.0,0.0,0.0,0.0,0.0,0.51,0.0,0.0,0.0,0.0,0.0,0.0,0.0,0.0,0.0,926.0,7.86,204
50828,0.0,0.0,0.0,0.0,0.0,0.0,0.33,0.0,0.0,0.0,0.0,0.0,0.0,0.0,0.0,0.0,0.0,0.0,0.0,0.0,0.0,0.0,0.16,0.0,0.0,0.0,0.0,0.0,0.0,0.51,0.0,0.0,0.0,0.0,0.0,0.0,0.0,0.0,0.0,932.0,7.66,204
50829,0.0,0.0,0.0,0.0,0.0,0.0,0.33,0.0,0.0,0.0,0.0,0.0,0.0,0.0,0.0,0.0,0.0,0.0,0.0,0.0,0.0,0.0,0.16,0.0,0.0,0.0,0.0,0.0,0.0,0.51,0.0,0.0,0.0,0.0,0.0,0.0,0.0,0.0,0.0,937.0,7.43,204
50830,0.0,0.0,0.0,0.0,0.0,0.0,0.33,0.0,0.0,0.0,0.0,0.0,0.0,0.0,0.0,0.0,0.0,0.0,0.0,0.0,0.0,0.0,0.16,0.0,0.0,0.0,0.0,0.0,0.0,0.51,0.0,0.0,0.0,0.0,0.0,0.0,0.0,0.0,0.0,944.0,7.23,204
50831,0.0,0.0,0.0,0.0,0.0,0.0,0.33,0.0,0.0,0.0,0.0,0.0,0.0,0.0,0.0,0.0,0.0,0.0,0.0,0.0,0.0,0.0,0.16,0.0,0.0,0.0,0.0,0.0,0.0,0.51,0.0,0.0,0.0,0.0,0.0,0.0,0.0,0.0,0.0,949.0,7.04,204
50832,0.0,0.0,0.0,0.0,0.0,0.0,0.33,0.0,0.0,0.0,0.0,0.0,0.0,0.0,0.0,0.0,0.0,0.0,0.0,0.0,0.0,0.0,0.16,0.0,0.0,0.0,0.0,0.0,0.0,0.51,0.0,0.0,0.0,0.0,0.0,0.0,0.0,0.0,0.0,851.0,11.26,204
50833,0.0,0.0,0.0,0.0,0.0,0.0,0.33,0.0,0.0,0.0,0.0,0.0,0.0,0.0,0.0,0.0,0.0,0.0,0.0,0.0,0.0,0.0,0.16,0.0,0.0,0.0,0.0,0.0,0.0,0.51,0.0,0.0,0.0,0.0,0.0,0.0,0.0,0.0,0.0,857.0,10.96,204
50834,0.0,0.0,0.0,0.0,0.0,0.0,0.33,0.0,0.0,0.0,0.0,0.0,0.0,0.0,0.0,0.0,0.0,0.0,0.0,0.0,0.0,0.0,0.16,0.0,0.0,0.0,0.0,0.0,0.0,0.51,0.0,0.0,0.0,0.0,0.0,0.0,0.0,0.0,0.0,863.0,10.64,204
50835,0.0,0.0,0.0,0.0,0.0,0.0,0.33,0.0,0.0,0.0,0.0,0.0,0.0,0.0,0.0,0.0,0.0,0.0,0.0,0.0,0.0,0.0,0.16,0.0,0.0,0.0,0.0,0.0,0.0,0.51,0.0,0.0,0.0,0.0,0.0,0.0,0.0,0.0,0.0,869.0,10.37,204
50836,0.0,0.0,0.0,0.0,0.0,0.0,0.33,0.0,0.0,0.0,0.0,0.0,0.0,0.0,0.0,0.0,0.0,0.0,0.0,0.0,0.0,0.0,0.16,0.0,0.0,0.0,0.0,0.0,0.0,0.51,0.0,0.0,0.0,0.0,0.0,0.0,0.0,0.0,0.0,875.0,10.09,204
50837,0.0,0.0,0.0,0.0,0.0,0.0,0.33,0.0,0.0,0.0,0.0,0.0,0.0,0.0,0.0,0.0,0.0,0.0,0.0,0.0,0.0,0.0,0.16,0.0,0.0,0.0,0.0,0.0,0.0,0.51,0.0,0.0,0.0,0.0,0.0,0.0,0.0,0.0,0.0,881.0,9.83,204
50838,0.0,0.0,0.0,0.0,0.0,0.0,0.33,0.0,0.0,0.0,0.0,0.0,0.0,0.0,0.0,0.0,0.0,0.0,0.0,0.0,0.0,0.0,0.16,0.0,0.0,0.0,0.0,0.0,0.0,0.51,0.0,0.0,0.0,0.0,0.0,0.0,0.0,0.0,0.0,887.0,9.58,204
50839,0.0,0.0,0.0,0.0,0.0,0.0,0.33,0.0,0.0,0.0,0.0,0.0,0.0,0.0,0.0,0.0,0.0,0.0,0.0,0.0,0.0,0.0,0.16,0.0,0.0,0.0,0.0,0.0,0.0,0.51,0.0,0.0,0.0,0.0,0.0,0.0,0.0,0.0,0.0,893.0,9.31,204
50840,0.0,0.0,0.0,0.0,0.0,0.0,0.33,0.0,0.0,0.0,0.0,0.0,0.0,0.0,0.0,0.0,0.0,0.0,0.0,0.0,0.0,0.0,0.16,0.0,0.0,0.0,0.0,0.0,0.0,0.51,0.0,0.0,0.0,0.0,0.0,0.0,0.0,0.0,0.0,899.0,9.05,204
50841,0.0,0.0,0.0,0.0,0.0,0.0,0.33,0.0,0.0,0.0,0.0,0.0,0.0,0.0,0.0,0.0,0.0,0.0,0.0,0.0,0.0,0.0,0.16,0.0,0.0,0.0,0.0,0.0,0.0,0.51,0.0,0.0,0.0,0.0,0.0,0.0,0.0,0.0,0.0,905.0,8.85,204
50842,0.0,0.0,0.0,0.0,0.0,0.0,0.33,0.0,0.0,0.0,0.0,0.0,0.0,0.0,0.0,0.0,0.0,0.0,0.0,0.0,0.0,0.0,0.16,0.0,0.0,0.0,0.0,0.0,0.0,0.51,0.0,0.0,0.0,0.0,0.0,0.0,0.0,0.0,0.0,911.0,8.61,204
50843,0.0,0.0,0.0,0.0,0.0,0.0,0.33,0.0,0.0,0.0,0.0,0.0,0.0,0.0,0.0,0.0,0.0,0.0,0.0,0.0,0.0,0.0,0.16,0.0,0.0,0.0,0.0,0.0,0.0,0.51,0.0,0.0,0.0,0.0,0.0,0.0,0.0,0.0,0.0,917.0,8.39,204
50844,0.0,0.0,0.0,0.0,0.0,0.0,0.33,0.0,0.0,0.0,0.0,0.0,0.0,0.0,0.0,0.0,0.0,0.0,0.0,0.0,0.0,0.0,0.16,0.0,0.0,0.0,0.0,0.0,0.0,0.51,0.0,0.0,0.0,0.0,0.0,0.0,0.0,0.0,0.0,923.0,8.16,204
50845,0.0,0.0,0.0,0.0,0.0,0.0,0.33,0.0,0.0,0.0,0.0,0.0,0.0,0.0,0.0,0.0,0.0,0.0,0.0,0.0,0.0,0.0,0.16,0.0,0.0,0.0,0.0,0.0,0.0,0.51,0.0,0.0,0.0,0.0,0.0,0.0,0.0,0.0,0.0,929.0,7.98,204
50846,0.0,0.0,0.0,0.0,0.0,0.0,0.33,0.0,0.0,0.0,0.0,0.0,0.0,0.0,0.0,0.0,0.0,0.0,0.0,0.0,0.0,0.0,0.16,0.0,0.0,0.0,0.0,0.0,0.0,0.51,0.0,0.0,0.0,0.0,0.0,0.0,0.0,0.0,0.0,935.0,7.79,204
50847,0.0,0.0,0.0,0.0,0.0,0.0,0.33,0.0,0.0,0.0,0.0,0.0,0.0,0.0,0.0,0.0,0.0,0.0,0.0,0.0,0.0,0.0,0.16,0.0,0.0,0.0,0.0,0.0,0.0,0.51,0.0,0.0,0.0,0.0,0.0,0.0,0.0,0.0,0.0,941.0,7.58,204
50848,0.0,0.0,0.0,0.0,0.0,0.0,0.33,0.0,0.0,0.0,0.0,0.0,0.0,0.0,0.0,0.0,0.0,0.0,0.0,0.0,0.0,0.0,0.16,0.0,0.0,0.0,0.0,0.0,0.0,0.51,0.0,0.0,0.0,0.0,0.0,0.0,0.0,0.0,0.0,947.0,7.39,204
50849,0.0,0.0,0.0,0.0,0.0,0.0,0.33,0.0,0.0,0.0,0.0,0.0,0.0,0.0,0.0,0.0,0.0,0.0,0.0,0.0,0.0,0.0,0.16,0.0,0.0,0.0,0.0,0.0,0.0,0.51,0.0,0.0,0.0,0.0,0.0,0.0,0.0,0.0,0.0,954.0,7.22,204
50850,0.0,0.0,0.0,0.0,0.0,0.0,0.33,0.0,0.0,0.0,0.0,0.0,0.0,0.0,0.0,0.0,0.0,0.0,0.0,0.0,0.0,0.0,0.16,0.0,0.0,0.0,0.0,0.0,0.0,0.51,0.0,0.0,0.0,0.0,0.0,0.0,0.0,0.0,0.0,959.0,7.04,204
50851,0.0,0.0,0.0,0.0,0.0,0.0,0.33,0.0,0.0,0.0,0.0,0.0,0.0,0.0,0.0,0.0,0.0,0.0,0.0,0.0,0.0,0.0,0.16,0.0,0.0,0.0,0.0,0.0,0.0,0.51,0.0,0.0,0.0,0.0,0.0,0.0,0.0,0.0,0.0,965.0,6.87,204
50852,0.0,0.0,0.0,0.0,0.0,0.0,0.33,0.0,0.0,0.0,0.0,0.0,0.0,0.0,0.0,0.0,0.0,0.0,0.0,0.0,0.0,0.0,0.16,0.0,0.0,0.0,0.0,0.0,0.0,0.51,0.0,0.0,0.0,0.0,0.0,0.0,0.0,0.0,0.0,971.0,6.7,204
16267,0.02,0.0,0.02,0.0,0.0,0.0,0.08,0.0,0.0,0.0,0.0,0.0,0.0,0.0,0.0,0.0,0.0,0.0,0.0,0.0,0.0,0.0,0.14,0.0,0.0,0.0,0.0,0.0,0.0,0.69,0.0,0.0,0.0,0.0,0.0,0.0,0.0,0.05,0.0,1382.0,1.99,205
16268,0.02,0.0,0.02,0.0,0.0,0.0,0.08,0.0,0.0,0.0,0.0,0.0,0.0,0.0,0.0,0.0,0.0,0.0,0.0,0.0,0.0,0.0,0.14,0.0,0.0,0.0,0.0,0.0,0.0,0.69,0.0,0.0,0.0,0.0,0.0,0.0,0.0,0.05,0.0,1476.0,1.58,205
16269,0.02,0.0,0.02,0.0,0.0,0.0,0.08,0.0,0.0,0.0,0.0,0.0,0.0,0.0,0.0,0.0,0.0,0.0,0.0,0.0,0.0,0.0,0.14,0.0,0.0,0.0,0.0,0.0,0.0,0.69,0.0,0.0,0.0,0.0,0.0,0.0,0.0,0.05,0.0,1523.0,1.25,205
16270,0.02,0.0,0.02,0.0,0.0,0.0,0.08,0.0,0.0,0.0,0.0,0.0,0.0,0.0,0.0,0.0,0.0,0.0,0.0,0.0,0.0,0.0,0.14,0.0,0.0,0.0,0.0,0.0,0.0,0.69,0.0,0.0,0.0,0.0,0.0,0.0,0.0,0.05,0.0,1093.0,4.35,205
16271,0.02,0.0,0.02,0.0,0.0,0.0,0.08,0.0,0.0,0.0,0.0,0.0,0.0,0.0,0.0,0.0,0.0,0.0,0.0,0.0,0.0,0.0,0.14,0.0,0.0,0.0,0.0,0.0,0.0,0.69,0.0,0.0,0.0,0.0,0.0,0.0,0.0,0.05,0.0,1113.0,4.19,205
16272,0.02,0.0,0.02,0.0,0.0,0.0,0.08,0.0,0.0,0.0,0.0,0.0,0.0,0.0,0.0,0.0,0.0,0.0,0.0,0.0,0.0,0.0,0.14,0.0,0.0,0.0,0.0,0.0,0.0,0.69,0.0,0.0,0.0,0.0,0.0,0.0,0.0,0.05,0.0,1610.0,0.8200000000000001,205
16273,0.02,0.0,0.02,0.0,0.0,0.0,0.08,0.0,0.0,0.0,0.0,0.0,0.0,0.0,0.0,0.0,0.0,0.0,0.0,0.0,0.0,0.0,0.14,0.0,0.0,0.0,0.0,0.0,0.0,0.69,0.0,0.0,0.0,0.0,0.0,0.0,0.0,0.05,0.0,1253.0,2.74,205
16274,0.02,0.0,0.02,0.0,0.0,0.0,0.08,0.0,0.0,0.0,0.0,0.0,0.0,0.0,0.0,0.0,0.0,0.0,0.0,0.0,0.0,0.0,0.14,0.0,0.0,0.0,0.0,0.0,0.0,0.69,0.0,0.0,0.0,0.0,0.0,0.0,0.0,0.05,0.0,1168.0,3.53,205
16275,0.02,0.0,0.02,0.0,0.0,0.0,0.08,0.0,0.0,0.0,0.0,0.0,0.0,0.0,0.0,0.0,0.0,0.0,0.0,0.0,0.0,0.0,0.14,0.0,0.0,0.0,0.0,0.0,0.0,0.69,0.0,0.0,0.0,0.0,0.0,0.0,0.0,0.05,0.0,1088.0,4.42,205
16276,0.02,0.0,0.02,0.0,0.0,0.0,0.08,0.0,0.0,0.0,0.0,0.0,0.0,0.0,0.0,0.0,0.0,0.0,0.0,0.0,0.0,0.0,0.14,0.0,0.0,0.0,0.0,0.0,0.0,0.69,0.0,0.0,0.0,0.0,0.0,0.0,0.0,0.05,0.0,1089.0,4.42,205
16277,0.02,0.0,0.02,0.0,0.0,0.0,0.08,0.0,0.0,0.0,0.0,0.0,0.0,0.0,0.0,0.0,0.0,0.0,0.0,0.0,0.0,0.0,0.14,0.0,0.0,0.0,0.0,0.0,0.0,0.69,0.0,0.0,0.0,0.0,0.0,0.0,0.0,0.05,0.0,1186.0,3.41,205
