Repository: R3sten/glass_dynamics

# GlassDynamics: Ridge Regression for Glass Viscosity Prediction

## Bachelor's thesis in physics

### Università degli Studi di Trieste

The main goal of this project is to develop a reliable and interpretable predictive model for glass viscosity, moving beyond "black-box" machine learning to provide physically meaningful insights for materials science applications.


This repository implements a workflow that bridges the gap between empirical models and modern data science techniques.

File: data/viscosity_raw_data.csv (part 33 of 81)
,Al2O3,As2O3,B2O3,BaO,BeO,Bi2O3,CaO,CdO,CoO,Cs2O,CuO,Fe2O3,FeO,Ga2O3,GeO2,HfO2,K2O,La2O3,Li2O,MgO,MnO,MoO3,Na2O,Nb2O5,NiO,P2O5,PbO,Rb2O,Sb2O3,SiO2,SrO,Ta2O5,TeO2,TiO2,Tl2O,WO3,Y2O3,ZnO,ZrO2,T,log_visc,ID
16278,0.02,0.0,0.02,0.0,0.0,0.0,0.08,0.0,0.0,0.0,0.0,0.0,0.0,0.0,0.0,0.0,0.0,0.0,0.0,0.0,0.0,0.0,0.14,0.0,0.0,0.0,0.0,0.0,0.0,0.69,0.0,0.0,0.0,0.0,0.0,0.0,0.0,0.05,0.0,1385.0,2.04,205
16279,0.02,0.0,0.02,0.0,0.0,0.0,0.08,0.0,0.0,0.0,0.0,0.0,0.0,0.0,0.0,0.0,0.0,0.0,0.0,0.0,0.0,0.0,0.14,0.0,0.0,0.0,0.0,0.0,0.0,0.69,0.0,0.0,0.0,0.0,0.0,0.0,0.0,0.05,0.0,1213.0,3.1100000000000003,205
16280,0.02,0.0,0.02,0.0,0.0,0.0,0.08,0.0,0.0,0.0,0.0,0.0,0.0,0.0,0.0,0.0,0.0,0.0,0.0,0.0,0.0,0.0,0.14,0.0,0.0,0.0,0.0,0.0,0.0,0.69,0.0,0.0,0.0,0.0,0.0,0.0,0.0,0.05,0.0,1453.0,1.56,205
16281,0.02,0.0,0.02,0.0,0.0,0.0,0.08,0.0,0.0,0.0,0.0,0.0,0.0,0.0,0.0,0.0,0.0,0.0,0.0,0.0,0.0,0.0,0.14,0.0,0.0,0.0,0.0,0.0,0.0,0.69,0.0,0.0,0.0,0.0,0.0,0.0,0.0,0.05,0.0,1574.0,1.0099999999999998,205
16282,0.02,0.0,0.02,0.0,0.0,0.0,0.08,0.0,0.0,0.0,0.0,0.0,0.0,0.0,0.0,0.0,0.0,0.0,0.0,0.0,0.0,0.0,0.14,0.0,0.0,0.0,0.0,0.0,0.0,0.69,0.0,0.0,0.0,0.0,0.0,0.0,0.0,0.05,0.0,1315.0,2.35,205
16283,0.02,0.0,0.02,0.0,0.0,0.0,0.08,0.0,0.0,0.0,0.0,0.0,0.0,0.0,0.0,0.0,0.0,0.0,0.0,0.0,0.0,0.0,0.14,0.0,0.0,0.0,0.0,0.0,0.0,0.69,0.0,0.0,0.0,0.0,0.0,0.0,0.0,0.05,0.0,1005.0,5.84,205
16284,0.02,0.0,0.02,0.0,0.0,0.0,0.08,0.0,0.0,0.0,0.0,0.0,0.0,0.0,0.0,0.0,0.0,0.0,0.0,0.0,0.0,0.0,0.14,0.0,0.0,0.0,0.0,0.0,0.0,0.69,0.0,0.0,0.0,0.0,0.0,0.0,0.0,0.05,0.0,1011.0,5.74,205
16285,0.02,0.0,0.02,0.0,0.0,0.0,0.08,0.0,0.0,0.0,0.0,0.0,0.0,0.0,0.0,0.0,0.0,0.0,0.0,0.0,0.0,0.0,0.14,0.0,0.0,0.0,0.0,0.0,0.0,0.69,0.0,0.0,0.0,0.0,0.0,0.0,0.0,0.05,0.0,1007.0,5.78,205
16286,0.02,0.0,0.02,0.0,0.0,0.0,0.08,0.0,0.0,0.0,0.0,0.0,0.0,0.0,0.0,0.0,0.0,0.0,0.0,0.0,0.0,0.0,0.14,0.0,0.0,0.0,0.0,0.0,0.0,0.69,0.0,0.0,0.0,0.0,0.0,0.0,0.0,0.05,0.0,1053.0,5.03,205
16287,0.02,0.0,0.02,0.0,0.0,0.0,0.08,0.0,0.0,0.0,0.0,0.0,0.0,0.0,0.0,0.0,0.0,0.0,0.0,0.0,0.0,0.0,0.14,0.0,0.0,0.0,0.0,0.0,0.0,0.69,0.0,0.0,0.0,0.0,0.0,0.0,0.0,0.05,0.0,1359.0,2.04,205
16288,0.02,0.0,0.02,0.0,0.0,0.0,0.08,0.0,0.0,0.0,0.0,0.0,0.0,0.0,0.0,0.0,0.0,0.0,0.0,0.0,0.0,0.0,0.14,0.0,0.0,0.0,0.0,0.0,0.0,0.69,0.0,0.0,0.0,0.0,0.0,0.0,0.0,0.05,0.0,1470.0,1.42,205
16289,0.02,0.0,0.02,0.0,0.0,0.0,0.08,0.0,0.0,0.0,0.0,0.0,0.0,0.0,0.0,0.0,0.0,0.0,0.0,0.0,0.0,0.0,0.14,0.0,0.0,0.0,0.0,0.0,0.0,0.69,0.0,0.0,0.0,0.0,0.0,0.0,0.0,0.05,0.0,1455.0,1.52,205
16290,0.02,0.0,0.02,0.0,0.0,0.0,0.08,0.0,0.0,0.0,0.0,0.0,0.0,0.0,0.0,0.0,0.0,0.0,0.0,0.0,0.0,0.0,0.14,0.0,0.0,0.0,0.0,0.0,0.0,0.69,0.0,0.0,0.0,0.0,0.0,0.0,0.0,0.05,0.0,1086.0,4.5,205
16291,0.02,0.0,0.02,0.0,0.0,0.0,0.08,0.0,0.0,0.0,0.0,0.0,0.0,0.0,0.0,0.0,0.0,0.0,0.0,0.0,0.0,0.0,0.14,0.0,0.0,0.0,0.0,0.0,0.0,0.69,0.0,0.0,0.0,0.0,0.0,0.0,0.0,0.05,0.0,1439.0,1.6,205
50721,0.02,0.0,0.02,0.0,0.0,0.0,0.08,0.0,0.0,0.0,0.0,0.0,0.0,0.0,0.0,0.0,0.0,0.0,0.0,0.0,0.0,0.0,0.14,0.0,0.0,0.0,0.0,0.0,0.0,0.69,0.0,0.0,0.0,0.0,0.0,0.0,0.0,0.05,0.0,823.0,12.0,205
50722,0.02,0.0,0.02,0.0,0.0,0.0,0.08,0.0,0.0,0.0,0.0,0.0,0.0,0.0,0.0,0.0,0.0,0.0,0.0,0.0,0.0,0.0,0.14,0.0,0.0,0.0,0.0,0.0,0.0,0.69,0.0,0.0,0.0,0.0,0.0,0.0,0.0,0.05,0.0,847.0,10.78,205
50723,0.02,0.0,0.02,0.0,0.0,0.0,0.08,0.0,0.0,0.0,0.0,0.0,0.0,0.0,0.0,0.0,0.0,0.0,0.0,0.0,0.0,0.0,0.14,0.0,0.0,0.0,0.0,0.0,0.0,0.69,0.0,0.0,0.0,0.0,0.0,0.0,0.0,0.05,0.0,871.0,9.86,205
50724,0.02,0.0,0.02,0.0,0.0,0.0,0.08,0.0,0.0,0.0,0.0,0.0,0.0,0.0,0.0,0.0,0.0,0.0,0.0,0.0,0.0,0.0,0.14,0.0,0.0,0.0,0.0,0.0,0.0,0.69,0.0,0.0,0.0,0.0,0.0,0.0,0.0,0.05,0.0,897.0,8.95,205
50725,0.02,0.0,0.02,0.0,0.0,0.0,0.08,0.0,0.0,0.0,0.0,0.0,0.0,0.0,0.0,0.0,0.0,0.0,0.0,0.0,0.0,0.0,0.14,0.0,0.0,0.0,0.0,0.0,0.0,0.69,0.0,0.0,0.0,0.0,0.0,0.0,0.0,0.05,0.0,921.0,8.2,205
50726,0.02,0.0,0.02,0.0,0.0,0.0,0.08,0.0,0.0,0.0,0.0,0.0,0.0,0.0,0.0,0.0,0.0,0.0,0.0,0.0,0.0,0.0,0.14,0.0,0.0,0.0,0.0,0.0,0.0,0.69,0.0,0.0,0.0,0.0,0.0,0.0,0.0,0.05,0.0,946.0,7.449999999999998,205
16516,0.12,0.0,0.0,0.0,0.0,0.0,0.0,0.0,0.0,0.0,0.0,0.0,0.0,0.0,0.0,0.0,0.0,0.0,0.0,0.0,0.0,0.0,0.12,0.0,0.0,0.0,0.0,0.0,0.0,0.75,0.0,0.0,0.0,0.0,0.0,0.0,0.0,0.0,0.0,2003.0,2.226808000541161,206
16517,0.12,0.0,0.0,0.0,0.0,0.0,0.0,0.0,0.0,0.0,0.0,0.0,0.0,0.0,0.0,0.0,0.0,0.0,0.0,0.0,0.0,0.0,0.12,0.0,0.0,0.0,0.0,0.0,0.0,0.75,0.0,0.0,0.0,0.0,0.0,0.0,0.0,0.0,0.0,1993.0,2.287609228007617,206
16518,0.12,0.0,0.0,0.0,0.0,0.0,0.0,0.0,0.0,0.0,0.0,0.0,0.0,0.0,0.0,0.0,0.0,0.0,0.0,0.0,0.0,0.0,0.12,0.0,0.0,0.0,0.0,0.0,0.0,0.75,0.0,0.0,0.0,0.0,0.0,0.0,0.0,0.0,0.0,1940.0,2.530814137873438,206
16519,0.12,0.0,0.0,0.0,0.0,0.0,0.0,0.0,0.0,0.0,0.0,0.0,0.0,0.0,0.0,0.0,0.0,0.0,0.0,0.0,0.0,0.0,0.12,0.0,0.0,0.0,0.0,0.0,0.0,0.75,0.0,0.0,0.0,0.0,0.0,0.0,0.0,0.0,0.0,1924.0,2.6393877583492507,206
16520,0.12,0.0,0.0,0.0,0.0,0.0,0.0,0.0,0.0,0.0,0.0,0.0,0.0,0.0,0.0,0.0,0.0,0.0,0.0,0.0,0.0,0.0,0.12,0.0,0.0,0.0,0.0,0.0,0.0,0.75,0.0,0.0,0.0,0.0,0.0,0.0,0.0,0.0,0.0,1887.0,2.8478491096628114,206
16521,0.12,0.0,0.0,0.0,0.0,0.0,0.0,0.0,0.0,0.0,0.0,0.0,0.0,0.0,0.0,0.0,0.0,0.0,0.0,0.0,0.0,0.0,0.12,0.0,0.0,0.0,0.0,0.0,0.0,0.75,0.0,0.0,0.0,0.0,0.0,0.0,0.0,0.0,0.0,1856.0,2.969451564595722,206
16522,0.12,0.0,0.0,0.0,0.0,0.0,0.0,0.0,0.0,0.0,0.0,0.0,0.0,0.0,0.0,0.0,0.0,0.0,0.0,0.0,0.0,0.0,0.12,0.0,0.0,0.0,0.0,0.0,0.0,0.75,0.0,0.0,0.0,0.0,0.0,0.0,0.0,0.0,0.0,1811.0,3.2908294812041285,206
16523,0.12,0.0,0.0,0.0,0.0,0.0,0.0,0.0,0.0,0.0,0.0,0.0,0.0,0.0,0.0,0.0,0.0,0.0,0.0,0.0,0.0,0.0,0.12,0.0,0.0,0.0,0.0,0.0,0.0,0.75,0.0,0.0,0.0,0.0,0.0,0.0,0.0,0.0,0.0,1761.0,3.6252362322696317,206
16524,0.12,0.0,0.0,0.0,0.0,0.0,0.0,0.0,0.0,0.0,0.0,0.0,0.0,0.0,0.0,0.0,0.0,0.0,0.0,0.0,0.0,0.0,0.12,0.0,0.0,0.0,0.0,0.0,0.0,0.75,0.0,0.0,0.0,0.0,0.0,0.0,0.0,0.0,0.0,1710.0,3.9466141488780377,206
16525,0.12,0.0,0.0,0.0,0.0,0.0,0.0,0.0,0.0,0.0,0.0,0.0,0.0,0.0,0.0,0.0,0.0,0.0,0.0,0.0,0.0,0.0,0.12,0.0,0.0,0.0,0.0,0.0,0.0,0.75,0.0,0.0,0.0,0.0,0.0,0.0,0.0,0.0,0.0,1682.0,4.189819058743859,206
16526,0.12,0.0,0.0,0.0,0.0,0.0,0.0,0.0,0.0,0.0,0.0,0.0,0.0,0.0,0.0,0.0,0.0,0.0,0.0,0.0,0.0,0.0,0.12,0.0,0.0,0.0,0.0,0.0,0.0,0.75,0.0,0.0,0.0,0.0,0.0,0.0,0.0,0.0,0.0,1612.0,4.7413730507609895,206
16527,0.12,0.0,0.0,0.0,0.0,0.0,0.0,0.0,0.0,0.0,0.0,0.0,0.0,0.0,0.0,0.0,0.0,0.0,0.0,0.0,0.0,0.0,0.12,0.0,0.0,0.0,0.0,0.0,0.0,0.75,0.0,0.0,0.0,0.0,0.0,0.0,0.0,0.0,0.0,1565.0,5.2060681463974685,206
16528,0.12,0.0,0.0,0.0,0.0,0.0,0.0,0.0,0.0,0.0,0.0,0.0,0.0,0.0,0.0,0.0,0.0,0.0,0.0,0.0,0.0,0.0,0.12,0.0,0.0,0.0,0.0,0.0,0.0,0.75,0.0,0.0,0.0,0.0,0.0,0.0,0.0,0.0,0.0,1500.0,5.840138089976215,206
16529,0.12,0.0,0.0,0.0,0.0,0.0,0.0,0.0,0.0,0.0,0.0,0.0,0.0,0.0,0.0,0.0,0.0,0.0,0.0,0.0,0.0,0.0,0.12,0.0,0.0,0.0,0.0,0.0,0.0,0.75,0.0,0.0,0.0,0.0,0.0,0.0,0.0,0.0,0.0,1433.0,6.504608647288192,206
19596,0.12,0.0,0.0,0.0,0.0,0.0,0.0,0.0,0.0,0.0,0.0,0.0,0.0,0.0,0.0,0.0,0.0,0.0,0.0,0.0,0.0,0.0,0.12,0.0,0.0,0.0,0.0,0.0,0.0,0.75,0.0,0.0,0.0,0.0,0.0,0.0,0.0,0.0,0.0,2660.0,0.31000000000000005,206
19597,0.12,0.0,0.0,0.0,0.0,0.0,0.0,0.0,0.0,0.0,0.0,0.0,0.0,0.0,0.0,0.0,0.0,0.0,0.0,0.0,0.0,0.0,0.12,0.0,0.0,0.0,0.0,0.0,0.0,0.75,0.0,0.0,0.0,0.0,0.0,0.0,0.0,0.0,0.0,2494.0,0.5800000000000001,206
19598,0.12,0.0,0.0,0.0,0.0,0.0,0.0,0.0,0.0,0.0,0.0,0.0,0.0,0.0,0.0,0.0,0.0,0.0,0.0,0.0,0.0,0.0,0.12,0.0,0.0,0.0,0.0,0.0,0.0,0.75,0.0,0.0,0.0,0.0,0.0,0.0,0.0,0.0,0.0,2364.0,0.99,206
19599,0.12,0.0,0.0,0.0,0.0,0.0,0.0,0.0,0.0,0.0,0.0,0.0,0.0,0.0,0.0,0.0,0.0,0.0,0.0,0.0,0.0,0.0,0.12,0.0,0.0,0.0,0.0,0.0,0.0,0.75,0.0,0.0,0.0,0.0,0.0,0.0,0.0,0.0,0.0,2217.0,1.5299999999999998,206
19600,0.12,0.0,0.0,0.0,0.0,0.0,0.0,0.0,0.0,0.0,0.0,0.0,0.0,0.0,0.0,0.0,0.0,0.0,0.0,0.0,0.0,0.0,0.12,0.0,0.0,0.0,0.0,0.0,0.0,0.75,0.0,0.0,0.0,0.0,0.0,0.0,0.0,0.0,0.0,1946.0,2.48,206
19601,0.12,0.0,0.0,0.0,0.0,0.0,0.0,0.0,0.0,0.0,0.0,0.0,0.0,0.0,0.0,0.0,0.0,0.0,0.0,0.0,0.0,0.0,0.12,0.0,0.0,0.0,0.0,0.0,0.0,0.75,0.0,0.0,0.0,0.0,0.0,0.0,0.0,0.0,0.0,1855.0,3.03,206
19602,0.12,0.0,0.0,0.0,0.0,0.0,0.0,0.0,0.0,0.0,0.0,0.0,0.0,0.0,0.0,0.0,0.0,0.0,0.0,0.0,0.0,0.0,0.12,0.0,0.0,0.0,0.0,0.0,0.0,0.75,0.0,0.0,0.0,0.0,0.0,0.0,0.0,0.0,0.0,1805.0,3.38,206
19603,0.12,0.0,0.0,0.0,0.0,0.0,0.0,0.0,0.0,0.0,0.0,0.0,0.0,0.0,0.0,0.0,0.0,0.0,0.0,0.0,0.0,0.0,0.12,0.0,0.0,0.0,0.0,0.0,0.0,0.75,0.0,0.0,0.0,0.0,0.0,0.0,0.0,0.0,0.0,1764.0,3.65,206
19604,0.12,0.0,0.0,0.0,0.0,0.0,0.0,0.0,0.0,0.0,0.0,0.0,0.0,0.0,0.0,0.0,0.0,0.0,0.0,0.0,0.0,0.0,0.12,0.0,0.0,0.0,0.0,0.0,0.0,0.75,0.0,0.0,0.0,0.0,0.0,0.0,0.0,0.0,0.0,1695.0,4.0649999999999995,206
19605,0.12,0.0,0.0,0.0,0.0,0.0,0.0,0.0,0.0,0.0,0.0,0.0,0.0,0.0,0.0,0.0,0.0,0.0,0.0,0.0,0.0,0.0,0.12,0.0,0.0,0.0,0.0,0.0,0.0,0.75,0.0,0.0,0.0,0.0,0.0,0.0,0.0,0.0,0.0,1653.0,4.39,206
19606,0.12,0.0,0.0,0.0,0.0,0.0,0.0,0.0,0.0,0.0,0.0,0.0,0.0,0.0,0.0,0.0,0.0,0.0,0.0,0.0,0.0,0.0,0.12,0.0,0.0,0.0,0.0,0.0,0.0,0.75,0.0,0.0,0.0,0.0,0.0,0.0,0.0,0.0,0.0,1550.0,5.2,206
19607,0.12,0.0,0.0,0.0,0.0,0.0,0.0,0.0,0.0,0.0,0.0,0.0,0.0,0.0,0.0,0.0,0.0,0.0,0.0,0.0,0.0,0.0,0.12,0.0,0.0,0.0,0.0,0.0,0.0,0.75,0.0,0.0,0.0,0.0,0.0,0.0,0.0,0.0,0.0,1504.0,5.69,206
19608,0.12,0.0,0.0,0.0,0.0,0.0,0.0,0.0,0.0,0.0,0.0,0.0,0.0,0.0,0.0,0.0,0.0,0.0,0.0,0.0,0.0,0.0,0.12,0.0,0.0,0.0,0.0,0.0,0.0,0.75,0.0,0.0,0.0,0.0,0.0,0.0,0.0,0.0,0.0,1447.0,6.24,206
19609,0.12,0.0,0.0,0.0,0.0,0.0,0.0,0.0,0.0,0.0,0.0,0.0,0.0,0.0,0.0,0.0,0.0,0.0,0.0,0.0,0.0,0.0,0.12,0.0,0.0,0.0,0.0,0.0,0.0,0.75,0.0,0.0,0.0,0.0,0.0,0.0,0.0,0.0,0.0,1397.0,6.78,206
19610,0.12,0.0,0.0,0.0,0.0,0.0,0.0,0.0,0.0,0.0,0.0,0.0,0.0,0.0,0.0,0.0,0.0,0.0,0.0,0.0,0.0,0.0,0.12,0.0,0.0,0.0,0.0,0.0,0.0,0.75,0.0,0.0,0.0,0.0,0.0,0.0,0.0,0.0,0.0,1350.0,7.41,206
19611,0.12,0.0,0.0,0.0,0.0,0.0,0.0,0.0,0.0,0.0,0.0,0.0,0.0,0.0,0.0,0.0,0.0,0.0,0.0,0.0,0.0,0.0,0.12,0.0,0.0,0.0,0.0,0.0,0.0,0.75,0.0,0.0,0.0,0.0,0.0,0.0,0.0,0.0,0.0,1300.0,8.12,206
19612,0.12,0.0,0.0,0.0,0.0,0.0,0.0,0.0,0.0,0.0,0.0,0.0,0.0,0.0,0.0,0.0,0.0,0.0,0.0,0.0,0.0,0.0,0.12,0.0,0.0,0.0,0.0,0.0,0.0,0.75,0.0,0.0,0.0,0.0,0.0,0.0,0.0,0.0,0.0,1247.0,8.88,206
19613,0.12,0.0,0.0,0.0,0.0,0.0,0.0,0.0,0.0,0.0,0.0,0.0,0.0,0.0,0.0,0.0,0.0,0.0,0.0,0.0,0.0,0.0,0.12,0.0,0.0,0.0,0.0,0.0,0.0,0.75,0.0,0.0,0.0,0.0,0.0,0.0,0.0,0.0,0.0,1198.0,9.515,206
19614,0.12,0.0,0.0,0.0,0.0,0.0,0.0,0.0,0.0,0.0,0.0,0.0,0.0,0.0,0.0,0.0,0.0,0.0,0.0,0.0,0.0,0.0,0.12,0.0,0.0,0.0,0.0,0.0,0.0,0.75,0.0,0.0,0.0,0.0,0.0,0.0,0.0,0.0,0.0,1149.0,10.62,206
19615,0.12,0.0,0.0,0.0,0.0,0.0,0.0,0.0,0.0,0.0,0.0,0.0,0.0,0.0,0.0,0.0,0.0,0.0,0.0,0.0,0.0,0.0,0.12,0.0,0.0,0.0,0.0,0.0,0.0,0.75,0.0,0.0,0.0,0.0,0.0,0.0,0.0,0.0,0.0,1098.0,11.68,206
20018,0.12,0.0,0.0,0.0,0.0,0.0,0.0,0.0,0.0,0.0,0.0,0.0,0.0,0.0,0.0,0.0,0.0,0.0,0.0,0.0,0.0,0.0,0.12,0.0,0.0,0.0,0.0,0.0,0.0,0.75,0.0,0.0,0.0,0.0,0.0,0.0,0.0,0.0,0.0,1873.0,2.21,206
20299,0.12,0.0,0.0,0.0,0.0,0.0,0.0,0.0,0.0,0.0,0.0,0.0,0.0,0.0,0.0,0.0,0.0,0.0,0.0,0.0,0.0,0.0,0.12,0.0,0.0,0.0,0.0,0.0,0.0,0.75,0.0,0.0,0.0,0.0,0.0,0.0,0.0,0.0,0.0,1667.0,4.31,206
20300,0.12,0.0,0.0,0.0,0.0,0.0,0.0,0.0,0.0,0.0,0.0,0.0,0.0,0.0,0.0,0.0,0.0,0.0,0.0,0.0,0.0,0.0,0.12,0.0,0.0,0.0,0.0,0.0,0.0,0.75,0.0,0.0,0.0,0.0,0.0,0.0,0.0,0.0,0.0,1642.0,4.48,206
20301,0.12,0.0,0.0,0.0,0.0,0.0,0.0,0.0,0.0,0.0,0.0,0.0,0.0,0.0,0.0,0.0,0.0,0.0,0.0,0.0,0.0,0.0,0.12,0.0,0.0,0.0,0.0,0.0,0.0,0.75,0.0,0.0,0.0,0.0,0.0,0.0,0.0,0.0,0.0,1623.0,4.64,206
20302,0.12,0.0,0.0,0.0,0.0,0.0,0.0,0.0,0.0,0.0,0.0,0.0,0.0,0.0,0.0,0.0,0.0,0.0,0.0,0.0,0.0,0.0,0.12,0.0,0.0,0.0,0.0,0.0,0.0,0.75,0.0,0.0,0.0,0.0,0.0,0.0,0.0,0.0,0.0,1595.0,4.87,206
20303,0.12,0.0,0.0,0.0,0.0,0.0,0.0,0.0,0.0,0.0,0.0,0.0,0.0,0.0,0.0,0.0,0.0,0.0,0.0,0.0,0.0,0.0,0.12,0.0,0.0,0.0,0.0,0.0,0.0,0.75,0.0,0.0,0.0,0.0,0.0,0.0,0.0,0.0,0.0,1567.0,5.03,206
20304,0.12,0.0,0.0,0.0,0.0,0.0,0.0,0.0,0.0,0.0,0.0,0.0,0.0,0.0,0.0,0.0,0.0,0.0,0.0,0.0,0.0,0.0,0.12,0.0,0.0,0.0,0.0,0.0,0.0,0.75,0.0,0.0,0.0,0.0,0.0,0.0,0.0,0.0,0.0,1248.0,8.82,206
20305,0.12,0.0,0.0,0.0,0.0,0.0,0.0,0.0,0.0,0.0,0.0,0.0,0.0,0.0,0.0,0.0,0.0,0.0,0.0,0.0,0.0,0.0,0.12,0.0,0.0,0.0,0.0,0.0,0.0,0.75,0.0,0.0,0.0,0.0,0.0,0.0,0.0,0.0,0.0,1239.0,8.82,206
20306,0.12,0.0,0.0,0.0,0.0,0.0,0.0,0.0,0.0,0.0,0.0,0.0,0.0,0.0,0.0,0.0,0.0,0.0,0.0,0.0,0.0,0.0,0.12,0.0,0.0,0.0,0.0,0.0,0.0,0.75,0.0,0.0,0.0,0.0,0.0,0.0,0.0,0.0,0.0,1227.0,8.79,206
20307,0.12,0.0,0.0,0.0,0.0,0.0,0.0,0.0,0.0,0.0,0.0,0.0,0.0,0.0,0.0,0.0,0.0,0.0,0.0,0.0,0.0,0.0,0.12,0.0,0.0,0.0,0.0,0.0,0.0,0.75,0.0,0.0,0.0,0.0,0.0,0.0,0.0,0.0,0.0,1217.0,9.12,206
20308,0.12,0.0,0.0,0.0,0.0,0.0,0.0,0.0,0.0,0.0,0.0,0.0,0.0,0.0,0.0,0.0,0.0,0.0,0.0,0.0,0.0,0.0,0.12,0.0,0.0,0.0,0.0,0.0,0.0,0.75,0.0,0.0,0.0,0.0,0.0,0.0,0.0,0.0,0.0,1209.0,9.08,206
20309,0.12,0.0,0.0,0.0,0.0,0.0,0.0,0.0,0.0,0.0,0.0,0.0,0.0,0.0,0.0,0.0,0.0,0.0,0.0,0.0,0.0,0.0,0.12,0.0,0.0,0.0,0.0,0.0,0.0,0.75,0.0,0.0,0.0,0.0,0.0,0.0,0.0,0.0,0.0,1183.0,9.57,206
20310,0.12,0.0,0.0,0.0,0.0,0.0,0.0,0.0,0.0,0.0,0.0,0.0,0.0,0.0,0.0,0.0,0.0,0.0,0.0,0.0,0.0,0.0,0.12,0.0,0.0,0.0,0.0,0.0,0.0,0.75,0.0,0.0,0.0,0.0,0.0,0.0,0.0,0.0,0.0,1175.0,9.8,206
20311,0.12,0.0,0.0,0.0,0.0,0.0,0.0,0.0,0.0,0.0,0.0,0.0,0.0,0.0,0.0,0.0,0.0,0.0,0.0,0.0,0.0,0.0,0.12,0.0,0.0,0.0,0.0,0.0,0.0,0.75,0.0,0.0,0.0,0.0,0.0,0.0,0.0,0.0,0.0,1168.0,9.805,206
20312,0.12,0.0,0.0,0.0,0.0,0.0,0.0,0.0,0.0,0.0,0.0,0.0,0.0,0.0,0.0,0.0,0.0,0.0,0.0,0.0,0.0,0.0,0.12,0.0,0.0,0.0,0.0,0.0,0.0,0.75,0.0,0.0,0.0,0.0,0.0,0.0,0.0,0.0,0.0,1166.0,9.83,206
20313,0.12,0.0,0.0,0.0,0.0,0.0,0.0,0.0,0.0,0.0,0.0,0.0,0.0,0.0,0.0,0.0,0.0,0.0,0.0,0.0,0.0,0.0,0.12,0.0,0.0,0.0,0.0,0.0,0.0,0.75,0.0,0.0,0.0,0.0,0.0,0.0,0.0,0.0,0.0,1153.0,9.84,206
20314,0.12,0.0,0.0,0.0,0.0,0.0,0.0,0.0,0.0,0.0,0.0,0.0,0.0,0.0,0.0,0.0,0.0,0.0,0.0,0.0,0.0,0.0,0.12,0.0,0.0,0.0,0.0,0.0,0.0,0.75,0.0,0.0,0.0,0.0,0.0,0.0,0.0,0.0,0.0,1143.0,10.03,206
20315,0.12,0.0,0.0,0.0,0.0,0.0,0.0,0.0,0.0,0.0,0.0,0.0,0.0,0.0,0.0,0.0,0.0,0.0,0.0,0.0,0.0,0.0,0.12,0.0,0.0,0.0,0.0,0.0,0.0,0.75,0.0,0.0,0.0,0.0,0.0,0.0,0.0,0.0,0.0,1140.0,10.434999999999999,206
20316,0.12,0.0,0.0,0.0,0.0,0.0,0.0,0.0,0.0,0.0,0.0,0.0,0.0,0.0,0.0,0.0,0.0,0.0,0.0,0.0,0.0,0.0,0.12,0.0,0.0,0.0,0.0,0.0,0.0,0.75,0.0,0.0,0.0,0.0,0.0,0.0,0.0,0.0,0.0,1133.0,10.33,206
20317,0.12,0.0,0.0,0.0,0.0,0.0,0.0,0.0,0.0,0.0,0.0,0.0,0.0,0.0,0.0,0.0,0.0,0.0,0.0,0.0,0.0,0.0,0.12,0.0,0.0,0.0,0.0,0.0,0.0,0.75,0.0,0.0,0.0,0.0,0.0,0.0,0.0,0.0,0.0,1119.0,10.56,206
20318,0.12,0.0,0.0,0.0,0.0,0.0,0.0,0.0,0.0,0.0,0.0,0.0,0.0,0.0,0.0,0.0,0.0,0.0,0.0,0.0,0.0,0.0,0.12,0.0,0.0,0.0,0.0,0.0,0.0,0.75,0.0,0.0,0.0,0.0,0.0,0.0,0.0,0.0,0.0,1115.0,10.69,206
20319,0.12,0.0,0.0,0.0,0.0,0.0,0.0,0.0,0.0,0.0,0.0,0.0,0.0,0.0,0.0,0.0,0.0,0.0,0.0,0.0,0.0,0.0,0.12,0.0,0.0,0.0,0.0,0.0,0.0,0.75,0.0,0.0,0.0,0.0,0.0,0.0,0.0,0.0,0.0,1104.0,10.85,206
20320,0.12,0.0,0.0,0.0,0.0,0.0,0.0,0.0,0.0,0.0,0.0,0.0,0.0,0.0,0.0,0.0,0.0,0.0,0.0,0.0,0.0,0.0,0.12,0.0,0.0,0.0,0.0,0.0,0.0,0.75,0.0,0.0,0.0,0.0,0.0,0.0,0.0,0.0,0.0,1096.0,11.344999999999999,206
20321,0.12,0.0,0.0,0.0,0.0,0.0,0.0,0.0,0.0,0.0,0.0,0.0,0.0,0.0,0.0,0.0,0.0,0.0,0.0,0.0,0.0,0.0,0.12,0.0,0.0,0.0,0.0,0.0,0.0,0.75,0.0,0.0,0.0,0.0,0.0,0.0,0.0,0.0,0.0,1088.0,10.82,206
20322,0.12,0.0,0.0,0.0,0.0,0.0,0.0,0.0,0.0,0.0,0.0,0.0,0.0,0.0,0.0,0.0,0.0,0.0,0.0,0.0,0.0,0.0,0.12,0.0,0.0,0.0,0.0,0.0,0.0,0.75,0.0,0.0,0.0,0.0,0.0,0.0,0.0,0.0,0.0,1087.0,11.135000000000002,206
20323,0.12,0.0,0.0,0.0,0.0,0.0,0.0,0.0,0.0,0.0,0.0,0.0,0.0,0.0,0.0,0.0,0.0,0.0,0.0,0.0,0.0,0.0,0.12,0.0,0.0,0.0,0.0,0.0,0.0,0.75,0.0,0.0,0.0,0.0,0.0,0.0,0.0,0.0,0.0,1075.0,11.54,206
20324,0.12,0.0,0.0,0.0,0.0,0.0,0.0,0.0,0.0,0.0,0.0,0.0,0.0,0.0,0.0,0.0,0.0,0.0,0.0,0.0,0.0,0.0,0.12,0.0,0.0,0.0,0.0,0.0,0.0,0.75,0.0,0.0,0.0,0.0,0.0,0.0,0.0,0.0,0.0,1074.0,11.309999999999999,206
20325,0.12,0.0,0.0,0.0,0.0,0.0,0.0,0.0,0.0,0.0,0.0,0.0,0.0,0.0,0.0,0.0,0.0,0.0,0.0,0.0,0.0,0.0,0.12,0.0,0.0,0.0,0.0,0.0,0.0,0.75,0.0,0.0,0.0,0.0,0.0,0.0,0.0,0.0,0.0,1068.0,11.41,206
28646,0.12,0.0,0.0,0.0,0.0,0.0,0.0,0.0,0.0,0.0,0.0,0.0,0.0,0.0,0.0,0.0,0.0,0.0,0.0,0.0,0.0,0.0,0.12,0.0,0.0,0.0,0.0,0.0,0.0,0.75,0.0,0.0,0.0,0.0,0.0,0.0,0.0,0.0,0.0,1093.0,11.81,206
28647,0.12,0.0,0.0,0.0,0.0,0.0,0.0,0.0,0.0,0.0,0.0,0.0,0.0,0.0,0.0,0.0,0.0,0.0,0.0,0.0,0.0,0.0,0.12,0.0,0.0,0.0,0.0,0.0,0.0,0.75,0.0,0.0,0.0,0.0,0.0,0.0,0.0,0.0,0.0,1103.0,11.21,206
28648,0.12,0.0,0.0,0.0,0.0,0.0,0.0,0.0,0.0,0.0,0.0,0.0,0.0,0.0,0.0,0.0,0.0,0.0,0.0,0.0,0.0,0.0,0.12,0.0,0.0,0.0,0.0,0.0,0.0,0.75,0.0,0.0,0.0,0.0,0.0,0.0,0.0,0.0,0.0,1114.0,11.32,206
28649,0.12,0.0,0.0,0.0,0.0,0.0,0.0,0.0,0.0,0.0,0.0,0.0,0.0,0.0,0.0,0.0,0.0,0.0,0.0,0.0,0.0,0.0,0.12,0.0,0.0,0.0,0.0,0.0,0.0,0.75,0.0,0.0,0.0,0.0,0.0,0.0,0.0,0.0,0.0,1124.0,11.11,206
28650,0.12,0.0,0.0,0.0,0.0,0.0,0.0,0.0,0.0,0.0,0.0,0.0,0.0,0.0,0.0,0.0,0.0,0.0,0.0,0.0,0.0,0.0,0.12,0.0,0.0,0.0,0.0,0.0,0.0,0.75,0.0,0.0,0.0,0.0,0.0,0.0,0.0,0.0,0.0,1134.0,10.88,206
28651,0.12,0.0,0.0,0.0,0.0,0.0,0.0,0.0,0.0,0.0,0.0,0.0,0.0,0.0,0.0,0.0,0.0,0.0,0.0,0.0,0.0,0.0,0.12,0.0,0.0,0.0,0.0,0.0,0.0,0.75,0.0,0.0,0.0,0.0,0.0,0.0,0.0,0.0,0.0,1145.0,10.65,206
28652,0.12,0.0,0.0,0.0,0.0,0.0,0.0,0.0,0.0,0.0,0.0,0.0,0.0,0.0,0.0,0.0,0.0,0.0,0.0,0.0,0.0,0.0,0.12,0.0,0.0,0.0,0.0,0.0,0.0,0.75,0.0,0.0,0.0,0.0,0.0,0.0,0.0,0.0,0.0,1155.0,10.45,206
28653,0.12,0.0,0.0,0.0,0.0,0.0,0.0,0.0,0.0,0.0,0.0,0.0,0.0,0.0,0.0,0.0,0.0,0.0,0.0,0.0,0.0,0.0,0.12,0.0,0.0,0.0,0.0,0.0,0.0,0.75,0.0,0.0,0.0,0.0,0.0,0.0,0.0,0.0,0.0,1171.0,10.15,206
28654,0.12,0.0,0.0,0.0,0.0,0.0,0.0,0.0,0.0,0.0,0.0,0.0,0.0,0.0,0.0,0.0,0.0,0.0,0.0,0.0,0.0,0.0,0.12,0.0,0.0,0.0,0.0,0.0,0.0,0.75,0.0,0.0,0.0,0.0,0.0,0.0,0.0,0.0,0.0,1186.0,9.89,206
28655,0.12,0.0,0.0,0.0,0.0,0.0,0.0,0.0,0.0,0.0,0.0,0.0,0.0,0.0,0.0,0.0,0.0,0.0,0.0,0.0,0.0,0.0,0.12,0.0,0.0,0.0,0.0,0.0,0.0,0.75,0.0,0.0,0.0,0.0,0.0,0.0,0.0,0.0,0.0,1199.0,9.65,206
28656,0.12,0.0,0.0,0.0,0.0,0.0,0.0,0.0,0.0,0.0,0.0,0.0,0.0,0.0,0.0,0.0,0.0,0.0,0.0,0.0,0.0,0.0,0.12,0.0,0.0,0.0,0.0,0.0,0.0,0.75,0.0,0.0,0.0,0.0,0.0,0.0,0.0,0.0,0.0,1213.0,9.41,206
28657,0.12,0.0,0.0,0.0,0.0,0.0,0.0,0.0,0.0,0.0,0.0,0.0,0.0,0.0,0.0,0.0,0.0,0.0,0.0,0.0,0.0,0.0,0.12,0.0,0.0,0.0,0.0,0.0,0.0,0.75,0.0,0.0,0.0,0.0,0.0,0.0,0.0,0.0,0.0,1228.0,9.16,206
28658,0.12,0.0,0.0,0.0,0.0,0.0,0.0,0.0,0.0,0.0,0.0,0.0,0.0,0.0,0.0,0.0,0.0,0.0,0.0,0.0,0.0,0.0,0.12,0.0,0.0,0.0,0.0,0.0,0.0,0.75,0.0,0.0,0.0,0.0,0.0,0.0,0.0,0.0,0.0,1243.0,8.91,206
32580,0.12,0.0,0.0,0.0,0.0,0.0,0.0,0.0,0.0,0.0,0.0,0.0,0.0,0.0,0.0,0.0,0.0,0.0,0.0,0.0,0.0,0.0,0.12,0.0,0.0,0.0,0.0,0.0,0.0,0.75,0.0,0.0,0.0,0.0,0.0,0.0,0.0,0.0,0.0,1095.0,11.35,206
32581,0.12,0.0,0.0,0.0,0.0,0.0,0.0,0.0,0.0,0.0,0.0,0.0,0.0,0.0,0.0,0.0,0.0,0.0,0.0,0.0,0.0,0.0,0.12,0.0,0.0,0.0,0.0,0.0,0.0,0.75,0.0,0.0,0.0,0.0,0.0,0.0,0.0,0.0,0.0,1097.0,11.71,206
46649,0.12,0.0,0.0,0.0,0.0,0.0,0.0,0.0,0.0,0.0,0.0,0.0,0.0,0.0,0.0,0.0,0.0,0.0,0.0,0.0,0.0,0.0,0.12,0.0,0.0,0.0,0.0,0.0,0.0,0.75,0.0,0.0,0.0,0.0,0.0,0.0,0.0,0.0,0.0,1698.0,4.06,206
46650,0.12,0.0,0.0,0.0,0.0,0.0,0.0,0.0,0.0,0.0,0.0,0.0,0.0,0.0,0.0,0.0,0.0,0.0,0.0,0.0,0.0,0.0,0.12,0.0,0.0,0.0,0.0,0.0,0.0,0.75,0.0,0.0,0.0,0.0,0.0,0.0,0.0,0.0,0.0,1673.0,4.25,206
46651,0.12,0.0,0.0,0.0,0.0,0.0,0.0,0.0,0.0,0.0,0.0,0.0,0.0,0.0,0.0,0.0,0.0,0.0,0.0,0.0,0.0,0.0,0.12,0.0,0.0,0.0,0.0,0.0,0.0,0.75,0.0,0.0,0.0,0.0,0.0,0.0,0.0,0.0,0.0,1648.0,4.45,206
46652,0.12,0.0,0.0,0.0,0.0,0.0,0.0,0.0,0.0,0.0,0.0,0.0,0.0,0.0,0.0,0.0,0.0,0.0,0.0,0.0,0.0,0.0,0.12,0.0,0.0,0.0,0.0,0.0,0.0,0.75,0.0,0.0,0.0,0.0,0.0,0.0,0.0,0.0,0.0,1598.0,4.85,206
46653,0.12,0.0,0.0,0.0,0.0,0.0,0.0,0.0,0.0,0.0,0.0,0.0,0.0,0.0,0.0,0.0,0.0,0.0,0.0,0.0,0.0,0.0,0.12,0.0,0.0,0.0,0.0,0.0,0.0,0.75,0.0,0.0,0.0,0.0,0.0,0.0,0.0,0.0,0.0,1573.0,5.04,206
47775,0.12,0.0,0.0,0.0,0.0,0.0,0.0,0.0,0.0,0.0,0.0,0.0,0.0,0.0,0.0,0.0,0.0,0.0,0.0,0.0,0.0,0.0,0.12,0.0,0.0,0.0,0.0,0.0,0.0,0.75,0.0,0.0,0.0,0.0,0.0,0.0,0.0,0.0,0.0,1246.0,8.78,206
47776,0.12,0.0,0.0,0.0,0.0,0.0,0.0,0.0,0.0,0.0,0.0,0.0,0.0,0.0,0.0,0.0,0.0,0.0,0.0,0.0,0.0,0.0,0.12,0.0,0.0,0.0,0.0,0.0,0.0,0.75,0.0,0.0,0.0,0.0,0.0,0.0,0.0,0.0,0.0,1238.0,8.78,206
47777,0.12,0.0,0.0,0.0,0.0,0.0,0.0,0.0,0.0,0.0,0.0,0.0,0.0,0.0,0.0,0.0,0.0,0.0,0.0,0.0,0.0,0.0,0.12,0.0,0.0,0.0,0.0,0.0,0.0,0.75,0.0,0.0,0.0,0.0,0.0,0.0,0.0,0.0,0.0,1236.0,8.64,206
47778,0.12,0.0,0.0,0.0,0.0,0.0,0.0,0.0,0.0,0.0,0.0,0.0,0.0,0.0,0.0,0.0,0.0,0.0,0.0,0.0,0.0,0.0,0.12,0.0,0.0,0.0,0.0,0.0,0.0,0.75,0.0,0.0,0.0,0.0,0.0,0.0,0.0,0.0,0.0,1226.0,8.75,206
47779,0.12,0.0,0.0,0.0,0.0,0.0,0.0,0.0,0.0,0.0,0.0,0.0,0.0,0.0,0.0,0.0,0.0,0.0,0.0,0.0,0.0,0.0,0.12,0.0,0.0,0.0,0.0,0.0,0.0,0.75,0.0,0.0,0.0,0.0,0.0,0.0,0.0,0.0,0.0,1216.0,9.12,206
47780,0.12,0.0,0.0,0.0,0.0,0.0,0.0,0.0,0.0,0.0,0.0,0.0,0.0,0.0,0.0,0.0,0.0,0.0,0.0,0.0,0.0,0.0,0.12,0.0,0.0,0.0,0.0,0.0,0.0,0.75,0.0,0.0,0.0,0.0,0.0,0.0,0.0,0.0,0.0,1212.0,8.98,206
47781,0.12,0.0,0.0,0.0,0.0,0.0,0.0,0.0,0.0,0.0,0.0,0.0,0.0,0.0,0.0,0.0,0.0,0.0,0.0,0.0,0.0,0.0,0.12,0.0,0.0,0.0,0.0,0.0,0.0,0.75,0.0,0.0,0.0,0.0,0.0,0.0,0.0,0.0,0.0,1196.0,9.285,206
47782,0.12,0.0,0.0,0.0,0.0,0.0,0.0,0.0,0.0,0.0,0.0,0.0,0.0,0.0,0.0,0.0,0.0,0.0,0.0,0.0,0.0,0.0,0.12,0.0,0.0,0.0,0.0,0.0,0.0,0.75,0.0,0.0,0.0,0.0,0.0,0.0,0.0,0.0,0.0,1184.0,9.56,206
47783,0.12,0.0,0.0,0.0,0.0,0.0,0.0,0.0,0.0,0.0,0.0,0.0,0.0,0.0,0.0,0.0,0.0,0.0,0.0,0.0,0.0,0.0,0.12,0.0,0.0,0.0,0.0,0.0,0.0,0.75,0.0,0.0,0.0,0.0,0.0,0.0,0.0,0.0,0.0,1182.0,9.67,206
47784,0.12,0.0,0.0,0.0,0.0,0.0,0.0,0.0,0.0,0.0,0.0,0.0,0.0,0.0,0.0,0.0,0.0,0.0,0.0,0.0,0.0,0.0,0.12,0.0,0.0,0.0,0.0,0.0,0.0,0.75,0.0,0.0,0.0,0.0,0.0,0.0,0.0,0.0,0.0,1176.0,9.78,206
47785,0.12,0.0,0.0,0.0,0.0,0.0,0.0,0.0,0.0,0.0,0.0,0.0,0.0,0.0,0.0,0.0,0.0,0.0,0.0,0.0,0.0,0.0,0.12,0.0,0.0,0.0,0.0,0.0,0.0,0.75,0.0,0.0,0.0,0.0,0.0,0.0,0.0,0.0,0.0,1164.0,9.61,206
47786,0.12,0.0,0.0,0.0,0.0,0.0,0.0,0.0,0.0,0.0,0.0,0.0,0.0,0.0,0.0,0.0,0.0,0.0,0.0,0.0,0.0,0.0,0.12,0.0,0.0,0.0,0.0,0.0,0.0,0.75,0.0,0.0,0.0,0.0,0.0,0.0,0.0,0.0,0.0,1152.0,9.84,206
47787,0.12,0.0,0.0,0.0,0.0,0.0,0.0,0.0,0.0,0.0,0.0,0.0,0.0,0.0,0.0,0.0,0.0,0.0,0.0,0.0,0.0,0.0,0.12,0.0,0.0,0.0,0.0,0.0,0.0,0.75,0.0,0.0,0.0,0.0,0.0,0.0,0.0,0.0,0.0,1141.0,10.07,206
47788,0.12,0.0,0.0,0.0,0.0,0.0,0.0,0.0,0.0,0.0,0.0,0.0,0.0,0.0,0.0,0.0,0.0,0.0,0.0,0.0,0.0,0.0,0.12,0.0,0.0,0.0,0.0,0.0,0.0,0.75,0.0,0.0,0.0,0.0,0.0,0.0,0.0,0.0,0.0,1139.0,10.32,206
47789,0.12,0.0,0.0,0.0,0.0,0.0,0.0,0.0,0.0,0.0,0.0,0.0,0.0,0.0,0.0,0.0,0.0,0.0,0.0,0.0,0.0,0.0,0.12,0.0,0.0,0.0,0.0,0.0,0.0,0.75,0.0,0.0,0.0,0.0,0.0,0.0,0.0,0.0,0.0,1131.0,10.26,206
47790,0.12,0.0,0.0,0.0,0.0,0.0,0.0,0.0,0.0,0.0,0.0,0.0,0.0,0.0,0.0,0.0,0.0,0.0,0.0,0.0,0.0,0.0,0.12,0.0,0.0,0.0,0.0,0.0,0.0,0.75,0.0,0.0,0.0,0.0,0.0,0.0,0.0,0.0,0.0,1121.0,10.55,206
47791,0.12,0.0,0.0,0.0,0.0,0.0,0.0,0.0,0.0,0.0,0.0,0.0,0.0,0.0,0.0,0.0,0.0,0.0,0.0,0.0,0.0,0.0,0.12,0.0,0.0,0.0,0.0,0.0,0.0,0.75,0.0,0.0,0.0,0.0,0.0,0.0,0.0,0.0,0.0,1118.0,10.66,206
47792,0.12,0.0,0.0,0.0,0.0,0.0,0.0,0.0,0.0,0.0,0.0,0.0,0.0,0.0,0.0,0.0,0.0,0.0,0.0,0.0,0.0,0.0,0.12,0.0,0.0,0.0,0.0,0.0,0.0,0.75,0.0,0.0,0.0,0.0,0.0,0.0,0.0,0.0,0.0,1111.0,10.66,206
47793,0.12,0.0,0.0,0.0,0.0,0.0,0.0,0.0,0.0,0.0,0.0,0.0,0.0,0.0,0.0,0.0,0.0,0.0,0.0,0.0,0.0,0.0,0.12,0.0,0.0,0.0,0.0,0.0,0.0,0.75,0.0,0.0,0.0,0.0,0.0,0.0,0.0,0.0,0.0,1091.0,10.84,206
47794,0.12,0.0,0.0,0.0,0.0,0.0,0.0,0.0,0.0,0.0,0.0,0.0,0.0,0.0,0.0,0.0,0.0,0.0,0.0,0.0,0.0,0.0,0.12,0.0,0.0,0.0,0.0,0.0,0.0,0.75,0.0,0.0,0.0,0.0,0.0,0.0,0.0,0.0,0.0,1076.0,11.16,206
47795,0.12,0.0,0.0,0.0,0.0,0.0,0.0,0.0,0.0,0.0,0.0,0.0,0.0,0.0,0.0,0.0,0.0,0.0,0.0,0.0,0.0,0.0,0.12,0.0,0.0,0.0,0.0,0.0,0.0,0.75,0.0,0.0,0.0,0.0,0.0,0.0,0.0,0.0,0.0,1070.0,11.35,206
51273,0.12,0.0,0.0,0.0,0.0,0.0,0.0,0.0,0.0,0.0,0.0,0.0,0.0,0.0,0.0,0.0,0.0,0.0,0.0,0.0,0.0,0.0,0.12,0.0,0.0,0.0,0.0,0.0,0.0,0.75,0.0,0.0,0.0,0.0,0.0,0.0,0.0,0.0,0.0,1894.0,2.716,206
51274,0.12,0.0,0.0,0.0,0.0,0.0,0.0,0.0,0.0,0.0,0.0,0.0,0.0,0.0,0.0,0.0,0.0,0.0,0.0,0.0,0.0,0.0,0.12,0.0,0.0,0.0,0.0,0.0,0.0,0.75,0.0,0.0,0.0,0.0,0.0,0.0,0.0,0.0,0.0,1869.0,2.855,206
51275,0.12,0.0,0.0,0.0,0.0,0.0,0.0,0.0,0.0,0.0,0.0,0.0,0.0,0.0,0.0,0.0,0.0,0.0,0.0,0.0,0.0,0.0,0.12,0.0,0.0,0.0,0.0,0.0,0.0,0.75,0.0,0.0,0.0,0.0,0.0,0.0,0.0,0.0,0.0,1820.0,3.1519999999999997,206
51276,0.12,0.0,0.0,0.0,0.0,0.0,0.0,0.0,0.0,0.0,0.0,0.0,0.0,0.0,0.0,0.0,0.0,0.0,0.0,0.0,0.0,0.0,0.12,0.0,0.0,0.0,0.0,0.0,0.0,0.75,0.0,0.0,0.0,0.0,0.0,0.0,0.0,0.0,0.0,1770.0,3.465,206
51277,0.12,0.0,0.0,0.0,0.0,0.0,0.0,0.0,0.0,0.0,0.0,0.0,0.0,0.0,0.0,0.0,0.0,0.0,0.0,0.0,0.0,0.0,0.12,0.0,0.0,0.0,0.0,0.0,0.0,0.75,0.0,0.0,0.0,0.0,0.0,0.0,0.0,0.0,0.0,1721.0,3.81,206
51278,0.12,0.0,0.0,0.0,0.0,0.0,0.0,0.0,0.0,0.0,0.0,0.0,0.0,0.0,0.0,0.0,0.0,0.0,0.0,0.0,0.0,0.0,0.12,0.0,0.0,0.0,0.0,0.0,0.0,0.75,0.0,0.0,0.0,0.0,0.0,0.0,0.0,0.0,0.0,1672.0,4.1819999999999995,206
51279,0.12,0.0,0.0,0.0,0.0,0.0,0.0,0.0,0.0,0.0,0.0,0.0,0.0,0.0,0.0,0.0,0.0,0.0,0.0,0.0,0.0,0.0,0.12,0.0,0.0,0.0,0.0,0.0,0.0,0.75,0.0,0.0,0.0,0.0,0.0,0.0,0.0,0.0,0.0,1622.0,4.569,206
51280,0.12,0.0,0.0,0.0,0.0,0.0,0.0,0.0,0.0,0.0,0.0,0.0,0.0,0.0,0.0,0.0,0.0,0.0,0.0,0.0,0.0,0.0,0.12,0.0,0.0,0.0,0.0,0.0,0.0,0.75,0.0,0.0,0.0,0.0,0.0,0.0,0.0,0.0,0.0,1180.0,9.81,206
51281,0.12,0.0,0.0,0.0,0.0,0.0,0.0,0.0,0.0,0.0,0.0,0.0,0.0,0.0,0.0,0.0,0.0,0.0,0.0,0.0,0.0,0.0,0.12,0.0,0.0,0.0,0.0,0.0,0.0,0.75,0.0,0.0,0.0,0.0,0.0,0.0,0.0,0.0,0.0,1148.0,10.38,206
51282,0.12,0.0,0.0,0.0,0.0,0.0,0.0,0.0,0.0,0.0,0.0,0.0,0.0,0.0,0.0,0.0,0.0,0.0,0.0,0.0,0.0,0.0,0.12,0.0,0.0,0.0,0.0,0.0,0.0,0.75,0.0,0.0,0.0,0.0,0.0,0.0,0.0,0.0,0.0,1122.0,10.95,206
52024,0.12,0.0,0.0,0.0,0.0,0.0,0.0,0.0,0.0,0.0,0.0,0.0,0.0,0.0,0.0,0.0,0.0,0.0,0.0,0.0,0.0,0.0,0.12,0.0,0.0,0.0,0.0,0.0,0.0,0.75,0.0,0.0,0.0,0.0,0.0,0.0,0.0,0.0,0.0,1772.0,3.47,206
52025,0.12,0.0,0.0,0.0,0.0,0.0,0.0,0.0,0.0,0.0,0.0,0.0,0.0,0.0,0.0,0.0,0.0,0.0,0.0,0.0,0.0,0.0,0.12,0.0,0.0,0.0,0.0,0.0,0.0,0.75,0.0,0.0,0.0,0.0,0.0,0.0,0.0,0.0,0.0,1823.0,3.1455,206
53138,0.12,0.0,0.0,0.0,0.0,0.0,0.0,0.0,0.0,0.0,0.0,0.0,0.0,0.0,0.0,0.0,0.0,0.0,0.0,0.0,0.0,0.0,0.12,0.0,0.0,0.0,0.0,0.0,0.0,0.75,0.0,0.0,0.0,0.0,0.0,0.0,0.0,0.0,0.0,1848.0,2.9989999999999997,206
53139,0.12,0.0,0.0,0.0,0.0,0.0,0.0,0.0,0.0,0.0,0.0,0.0,0.0,0.0,0.0,0.0,0.0,0.0,0.0,0.0,0.0,0.0,0.12,0.0,0.0,0.0,0.0,0.0,0.0,0.75,0.0,0.0,0.0,0.0,0.0,0.0,0.0,0.0,0.0,1798.0,3.313,206
53140,0.12,0.0,0.0,0.0,0.0,0.0,0.0,0.0,0.0,0.0,0.0,0.0,0.0,0.0,0.0,0.0,0.0,0.0,0.0,0.0,0.0,0.0,0.12,0.0,0.0,0.0,0.0,0.0,0.0,0.75,0.0,0.0,0.0,0.0,0.0,0.0,0.0,0.0,0.0,1773.0,3.46,206
53141,0.12,0.0,0.0,0.0,0.0,0.0,0.0,0.0,0.0,0.0,0.0,0.0,0.0,0.0,0.0,0.0,0.0,0.0,0.0,0.0,0.0,0.0,0.12,0.0,0.0,0.0,0.0,0.0,0.0,0.75,0.0,0.0,0.0,0.0,0.0,0.0,0.0,0.0,0.0,1748.0,3.624,206
53142,0.12,0.0,0.0,0.0,0.0,0.0,0.0,0.0,0.0,0.0,0.0,0.0,0.0,0.0,0.0,0.0,0.0,0.0,0.0,0.0,0.0,0.0,0.12,0.0,0.0,0.0,0.0,0.0,0.0,0.75,0.0,0.0,0.0,0.0,0.0,0.0,0.0,0.0,0.0,1723.0,3.775,206
79691,0.12,0.0,0.0,0.0,0.0,0.0,0.0,0.0,0.0,0.0,0.0,0.0,0.0,0.0,0.0,0.0,0.0,0.0,0.0,0.0,0.0,0.0,0.12,0.0,0.0,0.0,0.0,0.0,0.0,0.75,0.0,0.0,0.0,0.0,0.0,0.0,0.0,0.0,0.0,2173.0,0.75,206
16530,0.12,0.0,0.0,0.0,0.0,0.0,0.0,0.0,0.0,0.0,0.0,0.0,0.0,0.0,0.0,0.0,0.12,0.0,0.0,0.0,0.0,0.0,0.0,0.0,0.0,0.0,0.0,0.0,0.0,0.75,0.0,0.0,0.0,0.0,0.0,0.0,0.0,0.0,0.0,2098.0,1.883715359837592,207
16531,0.12,0.0,0.0,0.0,0.0,0.0,0.0,0.0,0.0,0.0,0.0,0.0,0.0,0.0,0.0,0.0,0.12,0.0,0.0,0.0,0.0,0.0,0.0,0.0,0.0,0.0,0.0,0.0,0.0,0.75,0.0,0.0,0.0,0.0,0.0,0.0,0.0,0.0,0.0,2095.0,2.014003704408568,207
16532,0.12,0.0,0.0,0.0,0.0,0.0,0.0,0.0,0.0,0.0,0.0,0.0,0.0,0.0,0.0,0.0,0.12,0.0,0.0,0.0,0.0,0.0,0.0,0.0,0.0,0.0,0.0,0.0,0.0,0.75,0.0,0.0,0.0,0.0,0.0,0.0,0.0,0.0,0.0,2067.0,2.0704619870559906,207
16533,0.12,0.0,0.0,0.0,0.0,0.0,0.0,0.0,0.0,0.0,0.0,0.0,0.0,0.0,0.0,0.0,0.12,0.0,0.0,0.0,0.0,0.0,0.0,0.0,0.0,0.0,0.0,0.0,0.0,0.75,0.0,0.0,0.0,0.0,0.0,0.0,0.0,0.0,0.0,2022.0,2.244179779817291,207
16534,0.12,0.0,0.0,0.0,0.0,0.0,0.0,0.0,0.0,0.0,0.0,0.0,0.0,0.0,0.0,0.0,0.12,0.0,0.0,0.0,0.0,0.0,0.0,0.0,0.0,0.0,0.0,0.0,0.0,0.75,0.0,0.0,0.0,0.0,0.0,0.0,0.0,0.0,0.0,1948.0,2.7045319306347384,207
16535,0.12,0.0,0.0,0.0,0.0,0.0,0.0,0.0,0.0,0.0,0.0,0.0,0.0,0.0,0.0,0.0,0.12,0.0,0.0,0.0,0.0,0.0,0.0,0.0,0.0,0.0,0.0,0.0,0.0,0.75,0.0,0.0,0.0,0.0,0.0,0.0,0.0,0.0,0.0,1934.0,2.9651086197766894,207
16536,0.12,0.0,0.0,0.0,0.0,0.0,0.0,0.0,0.0,0.0,0.0,0.0,0.0,0.0,0.0,0.0,0.12,0.0,0.0,0.0,0.0,0.0,0.0,0.0,0.0,0.0,0.0,0.0,0.0,0.75,0.0,0.0,0.0,0.0,0.0,0.0,0.0,0.0,0.0,1854.0,3.4124319361370388,207
16537,0.12,0.0,0.0,0.0,0.0,0.0,0.0,0.0,0.0,0.0,0.0,0.0,0.0,0.0,0.0,0.0,0.12,0.0,0.0,0.0,0.0,0.0,0.0,0.0,0.0,0.0,0.0,0.0,0.0,0.75,0.0,0.0,0.0,0.0,0.0,0.0,0.0,0.0,0.0,1848.0,3.4688902187844617,207
16538,0.12,0.0,0.0,0.0,0.0,0.0,0.0,0.0,0.0,0.0,0.0,0.0,0.0,0.0,0.0,0.0,0.12,0.0,0.0,0.0,0.0,0.0,0.0,0.0,0.0,0.0,0.0,0.0,0.0,0.75,0.0,0.0,0.0,0.0,0.0,0.0,0.0,0.0,0.0,1818.0,3.7511816320215754,207
16539,0.12,0.0,0.0,0.0,0.0,0.0,0.0,0.0,0.0,0.0,0.0,0.0,0.0,0.0,0.0,0.0,0.12,0.0,0.0,0.0,0.0,0.0,0.0,0.0,0.0,0.0,0.0,0.0,0.0,0.75,0.0,0.0,0.0,0.0,0.0,0.0,0.0,0.0,0.0,1761.0,4.055187769353852,207
16540,0.12,0.0,0.0,0.0,0.0,0.0,0.0,0.0,0.0,0.0,0.0,0.0,0.0,0.0,0.0,0.0,0.12,0.0,0.0,0.0,0.0,0.0,0.0,0.0,0.0,0.0,0.0,0.0,0.0,0.75,0.0,0.0,0.0,0.0,0.0,0.0,0.0,0.0,0.0,1716.0,4.385251575600323,207
16541,0.12,0.0,0.0,0.0,0.0,0.0,0.0,0.0,0.0,0.0,0.0,0.0,0.0,0.0,0.0,0.0,0.12,0.0,0.0,0.0,0.0,0.0,0.0,0.0,0.0,0.0,0.0,0.0,0.0,0.75,0.0,0.0,0.0,0.0,0.0,0.0,0.0,0.0,0.0,1655.0,4.862975505693901,207
16542,0.12,0.0,0.0,0.0,0.0,0.0,0.0,0.0,0.0,0.0,0.0,0.0,0.0,0.0,0.0,0.0,0.12,0.0,0.0,0.0,0.0,0.0,0.0,0.0,0.0,0.0,0.0,0.0,0.0,0.75,0.0,0.0,0.0,0.0,0.0,0.0,0.0,0.0,0.0,1615.0,5.223439925673599,207
19616,0.12,0.0,0.0,0.0,0.0,0.0,0.0,0.0,0.0,0.0,0.0,0.0,0.0,0.0,0.0,0.0,0.12,0.0,0.0,0.0,0.0,0.0,0.0,0.0,0.0,0.0,0.0,0.0,0.0,0.75,0.0,0.0,0.0,0.0,0.0,0.0,0.0,0.0,0.0,2667.0,0.010000000000000007,207
19617,0.12,0.0,0.0,0.0,0.0,0.0,0.0,0.0,0.0,0.0,0.0,0.0,0.0,0.0,0.0,0.0,0.12,0.0,0.0,0.0,0.0,0.0,0.0,0.0,0.0,0.0,0.0,0.0,0.0,0.75,0.0,0.0,0.0,0.0,0.0,0.0,0.0,0.0,0.0,2513.0,0.3899999999999999,207
19618,0.12,0.0,0.0,0.0,0.0,0.0,0.0,0.0,0.0,0.0,0.0,0.0,0.0,0.0,0.0,0.0,0.12,0.0,0.0,0.0,0.0,0.0,0.0,0.0,0.0,0.0,0.0,0.0,0.0,0.75,0.0,0.0,0.0,0.0,0.0,0.0,0.0,0.0,0.0,2347.0,0.8200000000000001,207
19619,0.12,0.0,0.0,0.0,0.0,0.0,0.0,0.0,0.0,0.0,0.0,0.0,0.0,0.0,0.0,0.0,0.12,0.0,0.0,0.0,0.0,0.0,0.0,0.0,0.0,0.0,0.0,0.0,0.0,0.75,0.0,0.0,0.0,0.0,0.0,0.0,0.0,0.0,0.0,2217.0,1.4500000000000002,207
19620,0.12,0.0,0.0,0.0,0.0,0.0,0.0,0.0,0.0,0.0,0.0,0.0,0.0,0.0,0.0,0.0,0.12,0.0,0.0,0.0,0.0,0.0,0.0,0.0,0.0,0.0,0.0,0.0,0.0,0.75,0.0,0.0,0.0,0.0,0.0,0.0,0.0,0.0,0.0,2058.0,2.18,207
19621,0.12,0.0,0.0,0.0,0.0,0.0,0.0,0.0,0.0,0.0,0.0,0.0,0.0,0.0,0.0,0.0,0.12,0.0,0.0,0.0,0.0,0.0,0.0,0.0,0.0,0.0,0.0,0.0,0.0,0.75,0.0,0.0,0.0,0.0,0.0,0.0,0.0,0.0,0.0,1946.0,2.73,207
19622,0.12,0.0,0.0,0.0,0.0,0.0,0.0,0.0,0.0,0.0,0.0,0.0,0.0,0.0,0.0,0.0,0.12,0.0,0.0,0.0,0.0,0.0,0.0,0.0,0.0,0.0,0.0,0.0,0.0,0.75,0.0,0.0,0.0,0.0,0.0,0.0,0.0,0.0,0.0,1855.0,3.41,207
19623,0.12,0.0,0.0,0.0,0.0,0.0,0.0,0.0,0.0,0.0,0.0,0.0,0.0,0.0,0.0,0.0,0.12,0.0,0.0,0.0,0.0,0.0,0.0,0.0,0.0,0.0,0.0,0.0,0.0,0.75,0.0,0.0,0.0,0.0,0.0,0.0,0.0,0.0,0.0,1802.0,3.79,207
19624,0.12,0.0,0.0,0.0,0.0,0.0,0.0,0.0,0.0,0.0,0.0,0.0,0.0,0.0,0.0,0.0,0.12,0.0,0.0,0.0,0.0,0.0,0.0,0.0,0.0,0.0,0.0,0.0,0.0,0.75,0.0,0.0,0.0,0.0,0.0,0.0,0.0,0.0,0.0,1748.0,4.2,207
19625,0.12,0.0,0.0,0.0,0.0,0.0,0.0,0.0,0.0,0.0,0.0,0.0,0.0,0.0,0.0,0.0,0.12,0.0,0.0,0.0,0.0,0.0,0.0,0.0,0.0,0.0,0.0,0.0,0.0,0.75,0.0,0.0,0.0,0.0,0.0,0.0,0.0,0.0,0.0,1695.0,4.69,207
19626,0.12,0.0,0.0,0.0,0.0,0.0,0.0,0.0,0.0,0.0,0.0,0.0,0.0,0.0,0.0,0.0,0.12,0.0,0.0,0.0,0.0,0.0,0.0,0.0,0.0,0.0,0.0,0.0,0.0,0.75,0.0,0.0,0.0,0.0,0.0,0.0,0.0,0.0,0.0,1653.0,5.12,207
19627,0.12,0.0,0.0,0.0,0.0,0.0,0.0,0.0,0.0,0.0,0.0,0.0,0.0,0.0,0.0,0.0,0.12,0.0,0.0,0.0,0.0,0.0,0.0,0.0,0.0,0.0,0.0,0.0,0.0,0.75,0.0,0.0,0.0,0.0,0.0,0.0,0.0,0.0,0.0,1605.0,5.64,207
19628,0.12,0.0,0.0,0.0,0.0,0.0,0.0,0.0,0.0,0.0,0.0,0.0,0.0,0.0,0.0,0.0,0.12,0.0,0.0,0.0,0.0,0.0,0.0,0.0,0.0,0.0,0.0,0.0,0.0,0.75,0.0,0.0,0.0,0.0,0.0,0.0,0.0,0.0,0.0,1548.0,6.26,207
19629,0.12,0.0,0.0,0.0,0.0,0.0,0.0,0.0,0.0,0.0,0.0,0.0,0.0,0.0,0.0,0.0,0.12,0.0,0.0,0.0,0.0,0.0,0.0,0.0,0.0,0.0,0.0,0.0,0.0,0.75,0.0,0.0,0.0,0.0,0.0,0.0,0.0,0.0,0.0,1495.0,6.86,207
19630,0.12,0.0,0.0,0.0,0.0,0.0,0.0,0.0,0.0,0.0,0.0,0.0,0.0,0.0,0.0,0.0,0.12,0.0,0.0,0.0,0.0,0.0,0.0,0.0,0.0,0.0,0.0,0.0,0.0,0.75,0.0,0.0,0.0,0.0,0.0,0.0,0.0,0.0,0.0,1441.0,7.6,207
19631,0.12,0.0,0.0,0.0,0.0,0.0,0.0,0.0,0.0,0.0,0.0,0.0,0.0,0.0,0.0,0.0,0.12,0.0,0.0,0.0,0.0,0.0,0.0,0.0,0.0,0.0,0.0,0.0,0.0,0.75,0.0,0.0,0.0,0.0,0.0,0.0,0.0,0.0,0.0,1404.0,8.28,207
19632,0.12,0.0,0.0,0.0,0.0,0.0,0.0,0.0,0.0,0.0,0.0,0.0,0.0,0.0,0.0,0.0,0.12,0.0,0.0,0.0,0.0,0.0,0.0,0.0,0.0,0.0,0.0,0.0,0.0,0.75,0.0,0.0,0.0,0.0,0.0,0.0,0.0,0.0,0.0,1348.0,9.07,207
19633,0.12,0.0,0.0,0.0,0.0,0.0,0.0,0.0,0.0,0.0,0.0,0.0,0.0,0.0,0.0,0.0,0.12,0.0,0.0,0.0,0.0,0.0,0.0,0.0,0.0,0.0,0.0,0.0,0.0,0.75,0.0,0.0,0.0,0.0,0.0,0.0,0.0,0.0,0.0,1299.0,9.96,207
19634,0.12,0.0,0.0,0.0,0.0,0.0,0.0,0.0,0.0,0.0,0.0,0.0,0.0,0.0,0.0,0.0,0.12,0.0,0.0,0.0,0.0,0.0,0.0,0.0,0.0,0.0,0.0,0.0,0.0,0.75,0.0,0.0,0.0,0.0,0.0,0.0,0.0,0.0,0.0,1245.0,10.92,207
19635,0.12,0.0,0.0,0.0,0.0,0.0,0.0,0.0,0.0,0.0,0.0,0.0,0.0,0.0,0.0,0.0,0.12,0.0,0.0,0.0,0.0,0.0,0.0,0.0,0.0,0.0,0.0,0.0,0.0,0.75,0.0,0.0,0.0,0.0,0.0,0.0,0.0,0.0,0.0,1199.0,11.9,207
46690,0.12,0.0,0.0,0.0,0.0,0.0,0.0,0.0,0.0,0.0,0.0,0.0,0.0,0.0,0.0,0.0,0.12,0.0,0.0,0.0,0.0,0.0,0.0,0.0,0.0,0.0,0.0,0.0,0.0,0.75,0.0,0.0,0.0,0.0,0.0,0.0,0.0,0.0,0.0,1698.0,5.74,207
16977,0.0,0.0,0.0,0.15,0.0,0.0,0.0,0.0,0.0,0.0,0.0,0.0,0.0,0.0,0.0,0.0,0.0,0.0,0.0,0.0,0.0,0.0,0.15,0.0,0.0,0.0,0.0,0.0,0.0,0.7,0.0,0.0,0.0,0.0,0.0,0.0,0.0,0.0,0.0,1273.0,2.42,208
38969,0.0,0.0,0.0,0.15,0.0,0.0,0.0,0.0,0.0,0.0,0.0,0.0,0.0,0.0,0.0,0.0,0.0,0.0,0.0,0.0,0.0,0.0,0.15,0.0,0.0,0.0,0.0,0.0,0.0,0.7,0.0,0.0,0.0,0.0,0.0,0.0,0.0,0.0,0.0,1593.0,1.0,208
38970,0.0,0.0,0.0,0.15,0.0,0.0,0.0,0.0,0.0,0.0,0.0,0.0,0.0,0.0,0.0,0.0,0.0,0.0,0.0,0.0,0.0,0.0,0.15,0.0,0.0,0.0,0.0,0.0,0.0,0.7,0.0,0.0,0.0,0.0,0.0,0.0,0.0,0.0,0.0,1358.0,2.0,208
38971,0.0,0.0,0.0,0.15,0.0,0.0,0.0,0.0,0.0,0.0,0.0,0.0,0.0,0.0,0.0,0.0,0.0,0.0,0.0,0.0,0.0,0.0,0.15,0.0,0.0,0.0,0.0,0.0,0.0,0.7,0.0,0.0,0.0,0.0,0.0,0.0,0.0,0.0,0.0,856.0,8.0,208
38972,0.0,0.0,0.0,0.15,0.0,0.0,0.0,0.0,0.0,0.0,0.0,0.0,0.0,0.0,0.0,0.0,0.0,0.0,0.0,0.0,0.0,0.0,0.15,0.0,0.0,0.0,0.0,0.0,0.0,0.7,0.0,0.0,0.0,0.0,0.0,0.0,0.0,0.0,0.0,831.0,9.0,208
38973,0.0,0.0,0.0,0.15,0.0,0.0,0.0,0.0,0.0,0.0,0.0,0.0,0.0,0.0,0.0,0.0,0.0,0.0,0.0,0.0,0.0,0.0,0.15,0.0,0.0,0.0,0.0,0.0,0.0,0.7,0.0,0.0,0.0,0.0,0.0,0.0,0.0,0.0,0.0,807.0,10.0,208
38974,0.0,0.0,0.0,0.15,0.0,0.0,0.0,0.0,0.0,0.0,0.0,0.0,0.0,0.0,0.0,0.0,0.0,0.0,0.0,0.0,0.0,0.0,0.15,0.0,0.0,0.0,0.0,0.0,0.0,0.7,0.0,0.0,0.0,0.0,0.0,0.0,0.0,0.0,0.0,786.0,11.0,208
38975,0.0,0.0,0.0,0.15,0.0,0.0,0.0,0.0,0.0,0.0,0.0,0.0,0.0,0.0,0.0,0.0,0.0,0.0,0.0,0.0,0.0,0.0,0.15,0.0,0.0,0.0,0.0,0.0,0.0,0.7,0.0,0.0,0.0,0.0,0.0,0.0,0.0,0.0,0.0,769.0,12.0,208
42041,0.0,0.0,0.0,0.15,0.0,0.0,0.0,0.0,0.0,0.0,0.0,0.0,0.0,0.0,0.0,0.0,0.0,0.0,0.0,0.0,0.0,0.0,0.15,0.0,0.0,0.0,0.0,0.0,0.0,0.7,0.0,0.0,0.0,0.0,0.0,0.0,0.0,0.0,0.0,1573.0,0.8300000000000001,208
17156,0.0,0.0,0.0,0.0,0.0,0.0,0.4,0.0,0.0,0.0,0.0,0.0,0.0,0.0,0.0,0.0,0.0,0.0,0.0,0.0,0.0,0.0,0.0,0.0,0.0,0.0,0.0,0.0,0.0,0.6,0.0,0.0,0.0,0.0,0.0,0.0,0.0,0.0,0.0,1673.0,0.376576957056512,209
17157,0.0,0.0,0.0,0.0,0.0,0.0,0.4,0.0,0.0,0.0,0.0,0.0,0.0,0.0,0.0,0.0,0.0,0.0,0.0,0.0,0.0,0.0,0.0,0.0,0.0,0.0,0.0,0.0,0.0,0.6,0.0,0.0,0.0,0.0,0.0,0.0,0.0,0.0,0.0,1773.0,0.07188200730612536,209
17158,0.0,0.0,0.0,0.0,0.0,0.0,0.4,0.0,0.0,0.0,0.0,0.0,0.0,0.0,0.0,0.0,0.0,0.0,0.0,0.0,0.0,0.0,0.0,0.0,0.0,0.0,0.0,0.0,0.0,0.6,0.0,0.0,0.0,0.0,0.0,0.0,0.0,0.0,0.0,1873.0,-0.2027324591692836,209
17159,0.0,0.0,0.0,0.0,0.0,0.0,0.4,0.0,0.0,0.0,0.0,0.0,0.0,0.0,0.0,0.0,0.0,0.0,0.0,0.0,0.0,0.0,0.0,0.0,0.0,0.0,0.0,0.0,0.0,0.6,0.0,0.0,0.0,0.0,0.0,0.0,0.0,0.0,0.0,1973.0,-0.4497716469449059,209
17217,0.0,0.0,0.0,0.0,0.0,0.0,0.4,0.0,0.0,0.0,0.0,0.0,0.0,0.0,0.0,0.0,0.0,0.0,0.0,0.0,0.0,0.0,0.0,0.0,0.0,0.0,0.0,0.0,0.0,0.6,0.0,0.0,0.0,0.0,0.0,0.0,0.0,0.0,0.0,1823.0,-0.11450559311971237,209
21871,0.0,0.0,0.0,0.0,0.0,0.0,0.4,0.0,0.0,0.0,0.0,0.0,0.0,0.0,0.0,0.0,0.0,0.0,0.0,0.0,0.0,0.0,0.0,0.0,0.0,0.0,0.0,0.0,0.0,0.6,0.0,0.0,0.0,0.0,0.0,0.0,0.0,0.0,0.0,1523.0,0.52,209
54734,0.0,0.0,0.0,0.0,0.0,0.0,0.4,0.0,0.0,0.0,0.0,0.0,0.0,0.0,0.0,0.0,0.0,0.0,0.0,0.0,0.0,0.0,0.0,0.0,0.0,0.0,0.0,0.0,0.0,0.6,0.0,0.0,0.0,0.0,0.0,0.0,0.0,0.0,0.0,1723.0,0.7899999999999999,209
59882,0.0,0.0,0.0,0.0,0.0,0.0,0.4,0.0,0.0,0.0,0.0,0.0,0.0,0.0,0.0,0.0,0.0,0.0,0.0,0.0,0.0,0.0,0.0,0.0,0.0,0.0,0.0,0.0,0.0,0.6,0.0,0.0,0.0,0.0,0.0,0.0,0.0,0.0,0.0,1033.0,11.71,209
59883,0.0,0.0,0.0,0.0,0.0,0.0,0.4,0.0,0.0,0.0,0.0,0.0,0.0,0.0,0.0,0.0,0.0,0.0,0.0,0.0,0.0,0.0,0.0,0.0,0.0,0.0,0.0,0.0,0.0,0.6,0.0,0.0,0.0,0.0,0.0,0.0,0.0,0.0,0.0,1044.0,11.09,209
59884,0.0,0.0,0.0,0.0,0.0,0.0,0.4,0.0,0.0,0.0,0.0,0.0,0.0,0.0,0.0,0.0,0.0,0.0,0.0,0.0,0.0,0.0,0.0,0.0,0.0,0.0,0.0,0.0,0.0,0.6,0.0,0.0,0.0,0.0,0.0,0.0,0.0,0.0,0.0,1053.0,10.53,209
59885,0.0,0.0,0.0,0.0,0.0,0.0,0.4,0.0,0.0,0.0,0.0,0.0,0.0,0.0,0.0,0.0,0.0,0.0,0.0,0.0,0.0,0.0,0.0,0.0,0.0,0.0,0.0,0.0,0.0,0.6,0.0,0.0,0.0,0.0,0.0,0.0,0.0,0.0,0.0,1064.0,9.99,209
59886,0.0,0.0,0.0,0.0,0.0,0.0,0.4,0.0,0.0,0.0,0.0,0.0,0.0,0.0,0.0,0.0,0.0,0.0,0.0,0.0,0.0,0.0,0.0,0.0,0.0,0.0,0.0,0.0,0.0,0.6,0.0,0.0,0.0,0.0,0.0,0.0,0.0,0.0,0.0,1075.0,9.5,209
59887,0.0,0.0,0.0,0.0,0.0,0.0,0.4,0.0,0.0,0.0,0.0,0.0,0.0,0.0,0.0,0.0,0.0,0.0,0.0,0.0,0.0,0.0,0.0,0.0,0.0,0.0,0.0,0.0,0.0,0.6,0.0,0.0,0.0,0.0,0.0,0.0,0.0,0.0,0.0,1086.0,9.06,209
59889,0.0,0.0,0.0,0.0,0.0,0.0,0.4,0.0,0.0,0.0,0.0,0.0,0.0,0.0,0.0,0.0,0.0,0.0,0.0,0.0,0.0,0.0,0.0,0.0,0.0,0.0,0.0,0.0,0.0,0.6,0.0,0.0,0.0,0.0,0.0,0.0,0.0,0.0,0.0,1738.0,0.95,209
59890,0.0,0.0,0.0,0.0,0.0,0.0,0.4,0.0,0.0,0.0,0.0,0.0,0.0,0.0,0.0,0.0,0.0,0.0,0.0,0.0,0.0,0.0,0.0,0.0,0.0,0.0,0.0,0.0,0.0,0.6,0.0,0.0,0.0,0.0,0.0,0.0,0.0,0.0,0.0,1750.0,0.23,209
59891,0.0,0.0,0.0,0.0,0.0,0.0,0.4,0.0,0.0,0.0,0.0,0.0,0.0,0.0,0.0,0.0,0.0,0.0,0.0,0.0,0.0,0.0,0.0,0.0,0.0,0.0,0.0,0.0,0.0,0.6,0.0,0.0,0.0,0.0,0.0,0.0,0.0,0.0,0.0,1751.0,0.3500000000000001,209
59892,0.0,0.0,0.0,0.0,0.0,0.0,0.4,0.0,0.0,0.0,0.0,0.0,0.0,0.0,0.0,0.0,0.0,0.0,0.0,0.0,0.0,0.0,0.0,0.0,0.0,0.0,0.0,0.0,0.0,0.6,0.0,0.0,0.0,0.0,0.0,0.0,0.0,0.0,0.0,1754.0,0.3600000000000001,209
59893,0.0,0.0,0.0,0.0,0.0,0.0,0.4,0.0,0.0,0.0,0.0,0.0,0.0,0.0,0.0,0.0,0.0,0.0,0.0,0.0,0.0,0.0,0.0,0.0,0.0,0.0,0.0,0.0,0.0,0.6,0.0,0.0,0.0,0.0,0.0,0.0,0.0,0.0,0.0,1760.0,0.21,209
59894,0.0,0.0,0.0,0.0,0.0,0.0,0.4,0.0,0.0,0.0,0.0,0.0,0.0,0.0,0.0,0.0,0.0,0.0,0.0,0.0,0.0,0.0,0.0,0.0,0.0,0.0,0.0,0.0,0.0,0.6,0.0,0.0,0.0,0.0,0.0,0.0,0.0,0.0,0.0,1772.0,0.16999999999999993,209
59895,0.0,0.0,0.0,0.0,0.0,0.0,0.4,0.0,0.0,0.0,0.0,0.0,0.0,0.0,0.0,0.0,0.0,0.0,0.0,0.0,0.0,0.0,0.0,0.0,0.0,0.0,0.0,0.0,0.0,0.6,0.0,0.0,0.0,0.0,0.0,0.0,0.0,0.0,0.0,1786.0,0.1200000000000001,209
59896,0.0,0.0,0.0,0.0,0.0,0.0,0.4,0.0,0.0,0.0,0.0,0.0,0.0,0.0,0.0,0.0,0.0,0.0,0.0,0.0,0.0,0.0,0.0,0.0,0.0,0.0,0.0,0.0,0.0,0.6,0.0,0.0,0.0,0.0,0.0,0.0,0.0,0.0,0.0,1810.0,0.06000000000000005,209
17171,0.08,0.0,0.0,0.0,0.0,0.0,0.03,0.0,0.0,0.0,0.0,0.0,0.04,0.0,0.0,0.0,0.02,0.0,0.0,0.04,0.0,0.0,0.02,0.0,0.0,0.0,0.0,0.0,0.0,0.77,0.0,0.0,0.0,0.01,0.0,0.0,0.0,0.0,0.0,1773.0,2.31,210
17172,0.08,0.0,0.0,0.0,0.0,0.0,0.03,0.0,0.0,0.0,0.0,0.0,0.04,0.0,0.0,0.0,0.02,0.0,0.0,0.04,0.0,0.0,0.02,0.0,0.0,0.0,0.0,0.0,0.0,0.77,0.0,0.0,0.0,0.01,0.0,0.0,0.0,0.0,0.0,1742.0,2.41,210
17173,0.08,0.0,0.0,0.0,0.0,0.0,0.03,0.0,0.0,0.0,0.0,0.0,0.04,0.0,0.0,0.0,0.02,0.0,0.0,0.04,0.0,0.0,0.02,0.0,0.0,0.0,0.0,0.0,0.0,0.77,0.0,0.0,0.0,0.01,0.0,0.0,0.0,0.0,0.0,1724.0,2.55,210
17174,0.08,0.0,0.0,0.0,0.0,0.0,0.03,0.0,0.0,0.0,0.0,0.0,0.04,0.0,0.0,0.0,0.02,0.0,0.0,0.04,0.0,0.0,0.02,0.0,0.0,0.0,0.0,0.0,0.0,0.77,0.0,0.0,0.0,0.01,0.0,0.0,0.0,0.0,0.0,1664.0,2.81,210
17175,0.08,0.0,0.0,0.0,0.0,0.0,0.03,0.0,0.0,0.0,0.0,0.0,0.04,0.0,0.0,0.0,0.02,0.0,0.0,0.04,0.0,0.0,0.02,0.0,0.0,0.0,0.0,0.0,0.0,0.77,0.0,0.0,0.0,0.01,0.0,0.0,0.0,0.0,0.0,1639.0,2.98,210
17176,0.08,0.0,0.0,0.0,0.0,0.0,0.03,0.0,0.0,0.0,0.0,0.0,0.04,0.0,0.0,0.0,0.02,0.0,0.0,0.04,0.0,0.0,0.02,0.0,0.0,0.0,0.0,0.0,0.0,0.77,0.0,0.0,0.0,0.01,0.0,0.0,0.0,0.0,0.0,1608.0,3.21,210
17177,0.08,0.0,0.0,0.0,0.0,0.0,0.03,0.0,0.0,0.0,0.0,0.0,0.04,0.0,0.0,0.0,0.02,0.0,0.0,0.04,0.0,0.0,0.02,0.0,0.0,0.0,0.0,0.0,0.0,0.77,0.0,0.0,0.0,0.01,0.0,0.0,0.0,0.0,0.0,1587.0,3.4000000000000004,210
17178,0.08,0.0,0.0,0.0,0.0,0.0,0.03,0.0,0.0,0.0,0.0,0.0,0.04,0.0,0.0,0.0,0.02,0.0,0.0,0.04,0.0,0.0,0.02,0.0,0.0,0.0,0.0,0.0,0.0,0.77,0.0,0.0,0.0,0.01,0.0,0.0,0.0,0.0,0.0,1529.0,3.93,210
17179,0.08,0.0,0.0,0.0,0.0,0.0,0.03,0.0,0.0,0.0,0.0,0.0,0.04,0.0,0.0,0.0,0.02,0.0,0.0,0.04,0.0,0.0,0.02,0.0,0.0,0.0,0.0,0.0,0.0,0.77,0.0,0.0,0.0,0.01,0.0,0.0,0.0,0.0,0.0,1214.0,7.8599999999999985,210
17180,0.08,0.0,0.0,0.0,0.0,0.0,0.03,0.0,0.0,0.0,0.0,0.0,0.04,0.0,0.0,0.0,0.02,0.0,0.0,0.04,0.0,0.0,0.02,0.0,0.0,0.0,0.0,0.0,0.0,0.77,0.0,0.0,0.0,0.01,0.0,0.0,0.0,0.0,0.0,1178.0,8.32,210
17181,0.08,0.0,0.0,0.0,0.0,0.0,0.03,0.0,0.0,0.0,0.0,0.0,0.04,0.0,0.0,0.0,0.02,0.0,0.0,0.04,0.0,0.0,0.02,0.0,0.0,0.0,0.0,0.0,0.0,0.77,0.0,0.0,0.0,0.01,0.0,0.0,0.0,0.0,0.0,1151.0,8.85,210
