Repository: R3sten/glass_dynamics

# GlassDynamics: Ridge Regression for Glass Viscosity Prediction

## Bachelor's thesis in physics

### Università degli Studi di Trieste

The main goal of this project is to develop a reliable and interpretable predictive model for glass viscosity, moving beyond "black-box" machine learning to provide physically meaningful insights for materials science applications.


This repository implements a workflow that bridges the gap between empirical models and modern data science techniques.

File: data/viscosity_raw_data.csv (part 34 of 81)
,Al2O3,As2O3,B2O3,BaO,BeO,Bi2O3,CaO,CdO,CoO,Cs2O,CuO,Fe2O3,FeO,Ga2O3,GeO2,HfO2,K2O,La2O3,Li2O,MgO,MnO,MoO3,Na2O,Nb2O5,NiO,P2O5,PbO,Rb2O,Sb2O3,SiO2,SrO,Ta2O5,TeO2,TiO2,Tl2O,WO3,Y2O3,ZnO,ZrO2,T,log_visc,ID
17182,0.08,0.0,0.0,0.0,0.0,0.0,0.03,0.0,0.0,0.0,0.0,0.0,0.04,0.0,0.0,0.0,0.02,0.0,0.0,0.04,0.0,0.0,0.02,0.0,0.0,0.0,0.0,0.0,0.0,0.77,0.0,0.0,0.0,0.01,0.0,0.0,0.0,0.0,0.0,1117.0,9.57,210
17183,0.08,0.0,0.0,0.0,0.0,0.0,0.03,0.0,0.0,0.0,0.0,0.0,0.04,0.0,0.0,0.0,0.02,0.0,0.0,0.04,0.0,0.0,0.02,0.0,0.0,0.0,0.0,0.0,0.0,0.77,0.0,0.0,0.0,0.01,0.0,0.0,0.0,0.0,0.0,1094.0,9.71,210
17184,0.08,0.0,0.0,0.0,0.0,0.0,0.03,0.0,0.0,0.0,0.0,0.0,0.04,0.0,0.0,0.0,0.02,0.0,0.0,0.04,0.0,0.0,0.02,0.0,0.0,0.0,0.0,0.0,0.0,0.77,0.0,0.0,0.0,0.01,0.0,0.0,0.0,0.0,0.0,1088.0,10.03,210
17185,0.08,0.0,0.0,0.0,0.0,0.0,0.03,0.0,0.0,0.0,0.0,0.0,0.04,0.0,0.0,0.0,0.02,0.0,0.0,0.04,0.0,0.0,0.02,0.0,0.0,0.0,0.0,0.0,0.0,0.77,0.0,0.0,0.0,0.01,0.0,0.0,0.0,0.0,0.0,1065.0,10.53,210
17186,0.08,0.0,0.0,0.0,0.0,0.0,0.03,0.0,0.0,0.0,0.0,0.0,0.04,0.0,0.0,0.0,0.02,0.0,0.0,0.04,0.0,0.0,0.02,0.0,0.0,0.0,0.0,0.0,0.0,0.77,0.0,0.0,0.0,0.01,0.0,0.0,0.0,0.0,0.0,1032.0,11.29,210
17187,0.08,0.0,0.0,0.0,0.0,0.0,0.03,0.0,0.0,0.0,0.0,0.0,0.04,0.0,0.0,0.0,0.02,0.0,0.0,0.04,0.0,0.0,0.02,0.0,0.0,0.0,0.0,0.0,0.0,0.77,0.0,0.0,0.0,0.01,0.0,0.0,0.0,0.0,0.0,1010.0,11.88,210
17297,0.0,0.0,0.0,0.0,0.0,0.0,0.0,0.0,0.0,0.0,0.0,0.0,0.0,0.0,0.0,0.0,0.0,0.0,0.0,0.1,0.0,0.0,0.3,0.0,0.0,0.0,0.0,0.0,0.0,0.6,0.0,0.0,0.0,0.0,0.0,0.0,0.0,0.0,0.0,1008.0,3.31,211
17298,0.0,0.0,0.0,0.0,0.0,0.0,0.0,0.0,0.0,0.0,0.0,0.0,0.0,0.0,0.0,0.0,0.0,0.0,0.0,0.1,0.0,0.0,0.3,0.0,0.0,0.0,0.0,0.0,0.0,0.6,0.0,0.0,0.0,0.0,0.0,0.0,0.0,0.0,0.0,1001.0,3.41,211
17299,0.0,0.0,0.0,0.0,0.0,0.0,0.0,0.0,0.0,0.0,0.0,0.0,0.0,0.0,0.0,0.0,0.0,0.0,0.0,0.1,0.0,0.0,0.3,0.0,0.0,0.0,0.0,0.0,0.0,0.6,0.0,0.0,0.0,0.0,0.0,0.0,0.0,0.0,0.0,993.0,3.4800000000000004,211
17300,0.0,0.0,0.0,0.0,0.0,0.0,0.0,0.0,0.0,0.0,0.0,0.0,0.0,0.0,0.0,0.0,0.0,0.0,0.0,0.1,0.0,0.0,0.3,0.0,0.0,0.0,0.0,0.0,0.0,0.6,0.0,0.0,0.0,0.0,0.0,0.0,0.0,0.0,0.0,984.0,3.62,211
17301,0.0,0.0,0.0,0.0,0.0,0.0,0.0,0.0,0.0,0.0,0.0,0.0,0.0,0.0,0.0,0.0,0.0,0.0,0.0,0.1,0.0,0.0,0.3,0.0,0.0,0.0,0.0,0.0,0.0,0.6,0.0,0.0,0.0,0.0,0.0,0.0,0.0,0.0,0.0,979.0,3.78,211
17302,0.0,0.0,0.0,0.0,0.0,0.0,0.0,0.0,0.0,0.0,0.0,0.0,0.0,0.0,0.0,0.0,0.0,0.0,0.0,0.1,0.0,0.0,0.3,0.0,0.0,0.0,0.0,0.0,0.0,0.6,0.0,0.0,0.0,0.0,0.0,0.0,0.0,0.0,0.0,971.0,3.88,211
17303,0.0,0.0,0.0,0.0,0.0,0.0,0.0,0.0,0.0,0.0,0.0,0.0,0.0,0.0,0.0,0.0,0.0,0.0,0.0,0.1,0.0,0.0,0.3,0.0,0.0,0.0,0.0,0.0,0.0,0.6,0.0,0.0,0.0,0.0,0.0,0.0,0.0,0.0,0.0,962.0,3.98,211
17304,0.0,0.0,0.0,0.0,0.0,0.0,0.0,0.0,0.0,0.0,0.0,0.0,0.0,0.0,0.0,0.0,0.0,0.0,0.0,0.1,0.0,0.0,0.3,0.0,0.0,0.0,0.0,0.0,0.0,0.6,0.0,0.0,0.0,0.0,0.0,0.0,0.0,0.0,0.0,953.0,4.12,211
17305,0.0,0.0,0.0,0.0,0.0,0.0,0.0,0.0,0.0,0.0,0.0,0.0,0.0,0.0,0.0,0.0,0.0,0.0,0.0,0.1,0.0,0.0,0.3,0.0,0.0,0.0,0.0,0.0,0.0,0.6,0.0,0.0,0.0,0.0,0.0,0.0,0.0,0.0,0.0,947.0,4.22,211
17306,0.0,0.0,0.0,0.0,0.0,0.0,0.0,0.0,0.0,0.0,0.0,0.0,0.0,0.0,0.0,0.0,0.0,0.0,0.0,0.1,0.0,0.0,0.3,0.0,0.0,0.0,0.0,0.0,0.0,0.6,0.0,0.0,0.0,0.0,0.0,0.0,0.0,0.0,0.0,938.0,4.33,211
17307,0.0,0.0,0.0,0.0,0.0,0.0,0.0,0.0,0.0,0.0,0.0,0.0,0.0,0.0,0.0,0.0,0.0,0.0,0.0,0.1,0.0,0.0,0.3,0.0,0.0,0.0,0.0,0.0,0.0,0.6,0.0,0.0,0.0,0.0,0.0,0.0,0.0,0.0,0.0,931.0,4.47,211
17308,0.0,0.0,0.0,0.0,0.0,0.0,0.0,0.0,0.0,0.0,0.0,0.0,0.0,0.0,0.0,0.0,0.0,0.0,0.0,0.1,0.0,0.0,0.3,0.0,0.0,0.0,0.0,0.0,0.0,0.6,0.0,0.0,0.0,0.0,0.0,0.0,0.0,0.0,0.0,925.0,4.57,211
17309,0.0,0.0,0.0,0.0,0.0,0.0,0.0,0.0,0.0,0.0,0.0,0.0,0.0,0.0,0.0,0.0,0.0,0.0,0.0,0.1,0.0,0.0,0.3,0.0,0.0,0.0,0.0,0.0,0.0,0.6,0.0,0.0,0.0,0.0,0.0,0.0,0.0,0.0,0.0,917.0,4.78,211
17310,0.0,0.0,0.0,0.0,0.0,0.0,0.0,0.0,0.0,0.0,0.0,0.0,0.0,0.0,0.0,0.0,0.0,0.0,0.0,0.1,0.0,0.0,0.3,0.0,0.0,0.0,0.0,0.0,0.0,0.6,0.0,0.0,0.0,0.0,0.0,0.0,0.0,0.0,0.0,909.0,4.95,211
17311,0.0,0.0,0.0,0.0,0.0,0.0,0.0,0.0,0.0,0.0,0.0,0.0,0.0,0.0,0.0,0.0,0.0,0.0,0.0,0.1,0.0,0.0,0.3,0.0,0.0,0.0,0.0,0.0,0.0,0.6,0.0,0.0,0.0,0.0,0.0,0.0,0.0,0.0,0.0,903.0,5.09,211
17312,0.0,0.0,0.0,0.0,0.0,0.0,0.0,0.0,0.0,0.0,0.0,0.0,0.0,0.0,0.0,0.0,0.0,0.0,0.0,0.1,0.0,0.0,0.3,0.0,0.0,0.0,0.0,0.0,0.0,0.6,0.0,0.0,0.0,0.0,0.0,0.0,0.0,0.0,0.0,898.0,5.29,211
17313,0.0,0.0,0.0,0.0,0.0,0.0,0.0,0.0,0.0,0.0,0.0,0.0,0.0,0.0,0.0,0.0,0.0,0.0,0.0,0.1,0.0,0.0,0.3,0.0,0.0,0.0,0.0,0.0,0.0,0.6,0.0,0.0,0.0,0.0,0.0,0.0,0.0,0.0,0.0,892.0,5.4,211
17314,0.0,0.0,0.0,0.0,0.0,0.0,0.0,0.0,0.0,0.0,0.0,0.0,0.0,0.0,0.0,0.0,0.0,0.0,0.0,0.1,0.0,0.0,0.3,0.0,0.0,0.0,0.0,0.0,0.0,0.6,0.0,0.0,0.0,0.0,0.0,0.0,0.0,0.0,0.0,885.0,5.57,211
17315,0.0,0.0,0.0,0.0,0.0,0.0,0.0,0.0,0.0,0.0,0.0,0.0,0.0,0.0,0.0,0.0,0.0,0.0,0.0,0.1,0.0,0.0,0.3,0.0,0.0,0.0,0.0,0.0,0.0,0.6,0.0,0.0,0.0,0.0,0.0,0.0,0.0,0.0,0.0,880.0,5.71,211
17316,0.0,0.0,0.0,0.0,0.0,0.0,0.0,0.0,0.0,0.0,0.0,0.0,0.0,0.0,0.0,0.0,0.0,0.0,0.0,0.1,0.0,0.0,0.3,0.0,0.0,0.0,0.0,0.0,0.0,0.6,0.0,0.0,0.0,0.0,0.0,0.0,0.0,0.0,0.0,875.0,5.88,211
17317,0.0,0.0,0.0,0.0,0.0,0.0,0.0,0.0,0.0,0.0,0.0,0.0,0.0,0.0,0.0,0.0,0.0,0.0,0.0,0.1,0.0,0.0,0.3,0.0,0.0,0.0,0.0,0.0,0.0,0.6,0.0,0.0,0.0,0.0,0.0,0.0,0.0,0.0,0.0,871.0,6.02,211
17318,0.0,0.0,0.0,0.0,0.0,0.0,0.0,0.0,0.0,0.0,0.0,0.0,0.0,0.0,0.0,0.0,0.0,0.0,0.0,0.1,0.0,0.0,0.3,0.0,0.0,0.0,0.0,0.0,0.0,0.6,0.0,0.0,0.0,0.0,0.0,0.0,0.0,0.0,0.0,866.0,6.16,211
17319,0.0,0.0,0.0,0.0,0.0,0.0,0.0,0.0,0.0,0.0,0.0,0.0,0.0,0.0,0.0,0.0,0.0,0.0,0.0,0.1,0.0,0.0,0.3,0.0,0.0,0.0,0.0,0.0,0.0,0.6,0.0,0.0,0.0,0.0,0.0,0.0,0.0,0.0,0.0,861.0,6.29,211
17320,0.0,0.0,0.0,0.0,0.0,0.0,0.0,0.0,0.0,0.0,0.0,0.0,0.0,0.0,0.0,0.0,0.0,0.0,0.0,0.1,0.0,0.0,0.3,0.0,0.0,0.0,0.0,0.0,0.0,0.6,0.0,0.0,0.0,0.0,0.0,0.0,0.0,0.0,0.0,854.0,6.43,211
17321,0.0,0.0,0.0,0.0,0.0,0.0,0.0,0.0,0.0,0.0,0.0,0.0,0.0,0.0,0.0,0.0,0.0,0.0,0.0,0.1,0.0,0.0,0.3,0.0,0.0,0.0,0.0,0.0,0.0,0.6,0.0,0.0,0.0,0.0,0.0,0.0,0.0,0.0,0.0,849.0,6.6,211
17322,0.0,0.0,0.0,0.0,0.0,0.0,0.0,0.0,0.0,0.0,0.0,0.0,0.0,0.0,0.0,0.0,0.0,0.0,0.0,0.1,0.0,0.0,0.3,0.0,0.0,0.0,0.0,0.0,0.0,0.6,0.0,0.0,0.0,0.0,0.0,0.0,0.0,0.0,0.0,842.0,6.86,211
17323,0.0,0.0,0.0,0.0,0.0,0.0,0.0,0.0,0.0,0.0,0.0,0.0,0.0,0.0,0.0,0.0,0.0,0.0,0.0,0.1,0.0,0.0,0.3,0.0,0.0,0.0,0.0,0.0,0.0,0.6,0.0,0.0,0.0,0.0,0.0,0.0,0.0,0.0,0.0,835.0,6.999999999999999,211
17324,0.0,0.0,0.0,0.0,0.0,0.0,0.0,0.0,0.0,0.0,0.0,0.0,0.0,0.0,0.0,0.0,0.0,0.0,0.0,0.1,0.0,0.0,0.3,0.0,0.0,0.0,0.0,0.0,0.0,0.6,0.0,0.0,0.0,0.0,0.0,0.0,0.0,0.0,0.0,827.0,7.17,211
17325,0.0,0.0,0.0,0.0,0.0,0.0,0.0,0.0,0.0,0.0,0.0,0.0,0.0,0.0,0.0,0.0,0.0,0.0,0.0,0.1,0.0,0.0,0.3,0.0,0.0,0.0,0.0,0.0,0.0,0.6,0.0,0.0,0.0,0.0,0.0,0.0,0.0,0.0,0.0,832.0,7.210000000000001,211
17326,0.0,0.0,0.0,0.0,0.0,0.0,0.0,0.0,0.0,0.0,0.0,0.0,0.0,0.0,0.0,0.0,0.0,0.0,0.0,0.1,0.0,0.0,0.3,0.0,0.0,0.0,0.0,0.0,0.0,0.6,0.0,0.0,0.0,0.0,0.0,0.0,0.0,0.0,0.0,822.0,7.34,211
17327,0.0,0.0,0.0,0.0,0.0,0.0,0.0,0.0,0.0,0.0,0.0,0.0,0.0,0.0,0.0,0.0,0.0,0.0,0.0,0.1,0.0,0.0,0.3,0.0,0.0,0.0,0.0,0.0,0.0,0.6,0.0,0.0,0.0,0.0,0.0,0.0,0.0,0.0,0.0,818.0,7.449999999999998,211
17328,0.0,0.0,0.0,0.0,0.0,0.0,0.0,0.0,0.0,0.0,0.0,0.0,0.0,0.0,0.0,0.0,0.0,0.0,0.0,0.1,0.0,0.0,0.3,0.0,0.0,0.0,0.0,0.0,0.0,0.6,0.0,0.0,0.0,0.0,0.0,0.0,0.0,0.0,0.0,812.0,7.66,211
17329,0.0,0.0,0.0,0.0,0.0,0.0,0.0,0.0,0.0,0.0,0.0,0.0,0.0,0.0,0.0,0.0,0.0,0.0,0.0,0.1,0.0,0.0,0.3,0.0,0.0,0.0,0.0,0.0,0.0,0.6,0.0,0.0,0.0,0.0,0.0,0.0,0.0,0.0,0.0,808.0,7.789999999999999,211
17330,0.0,0.0,0.0,0.0,0.0,0.0,0.0,0.0,0.0,0.0,0.0,0.0,0.0,0.0,0.0,0.0,0.0,0.0,0.0,0.1,0.0,0.0,0.3,0.0,0.0,0.0,0.0,0.0,0.0,0.6,0.0,0.0,0.0,0.0,0.0,0.0,0.0,0.0,0.0,803.0,7.93,211
17331,0.0,0.0,0.0,0.0,0.0,0.0,0.0,0.0,0.0,0.0,0.0,0.0,0.0,0.0,0.0,0.0,0.0,0.0,0.0,0.1,0.0,0.0,0.3,0.0,0.0,0.0,0.0,0.0,0.0,0.6,0.0,0.0,0.0,0.0,0.0,0.0,0.0,0.0,0.0,799.0,8.1,211
17332,0.0,0.0,0.0,0.0,0.0,0.0,0.0,0.0,0.0,0.0,0.0,0.0,0.0,0.0,0.0,0.0,0.0,0.0,0.0,0.1,0.0,0.0,0.3,0.0,0.0,0.0,0.0,0.0,0.0,0.6,0.0,0.0,0.0,0.0,0.0,0.0,0.0,0.0,0.0,794.0,8.28,211
17333,0.0,0.0,0.0,0.0,0.0,0.0,0.0,0.0,0.0,0.0,0.0,0.0,0.0,0.0,0.0,0.0,0.0,0.0,0.0,0.1,0.0,0.0,0.3,0.0,0.0,0.0,0.0,0.0,0.0,0.6,0.0,0.0,0.0,0.0,0.0,0.0,0.0,0.0,0.0,789.0,8.38,211
17334,0.0,0.0,0.0,0.0,0.0,0.0,0.0,0.0,0.0,0.0,0.0,0.0,0.0,0.0,0.0,0.0,0.0,0.0,0.0,0.1,0.0,0.0,0.3,0.0,0.0,0.0,0.0,0.0,0.0,0.6,0.0,0.0,0.0,0.0,0.0,0.0,0.0,0.0,0.0,784.0,8.59,211
17335,0.0,0.0,0.0,0.0,0.0,0.0,0.0,0.0,0.0,0.0,0.0,0.0,0.0,0.0,0.0,0.0,0.0,0.0,0.0,0.1,0.0,0.0,0.3,0.0,0.0,0.0,0.0,0.0,0.0,0.6,0.0,0.0,0.0,0.0,0.0,0.0,0.0,0.0,0.0,779.0,8.76,211
17336,0.0,0.0,0.0,0.0,0.0,0.0,0.0,0.0,0.0,0.0,0.0,0.0,0.0,0.0,0.0,0.0,0.0,0.0,0.0,0.1,0.0,0.0,0.3,0.0,0.0,0.0,0.0,0.0,0.0,0.6,0.0,0.0,0.0,0.0,0.0,0.0,0.0,0.0,0.0,772.0,8.97,211
38501,0.0,0.0,0.0,0.0,0.0,0.0,0.0,0.0,0.0,0.0,0.0,0.0,0.0,0.0,0.0,0.0,0.0,0.0,0.0,0.1,0.0,0.0,0.3,0.0,0.0,0.0,0.0,0.0,0.0,0.6,0.0,0.0,0.0,0.0,0.0,0.0,0.0,0.0,0.0,1493.0,1.0,211
38502,0.0,0.0,0.0,0.0,0.0,0.0,0.0,0.0,0.0,0.0,0.0,0.0,0.0,0.0,0.0,0.0,0.0,0.0,0.0,0.1,0.0,0.0,0.3,0.0,0.0,0.0,0.0,0.0,0.0,0.6,0.0,0.0,0.0,0.0,0.0,0.0,0.0,0.0,0.0,1277.0,2.0,211
38503,0.0,0.0,0.0,0.0,0.0,0.0,0.0,0.0,0.0,0.0,0.0,0.0,0.0,0.0,0.0,0.0,0.0,0.0,0.0,0.1,0.0,0.0,0.3,0.0,0.0,0.0,0.0,0.0,0.0,0.6,0.0,0.0,0.0,0.0,0.0,0.0,0.0,0.0,0.0,1121.0,3.0,211
38504,0.0,0.0,0.0,0.0,0.0,0.0,0.0,0.0,0.0,0.0,0.0,0.0,0.0,0.0,0.0,0.0,0.0,0.0,0.0,0.1,0.0,0.0,0.3,0.0,0.0,0.0,0.0,0.0,0.0,0.6,0.0,0.0,0.0,0.0,0.0,0.0,0.0,0.0,0.0,915.0,5.0,211
38505,0.0,0.0,0.0,0.0,0.0,0.0,0.0,0.0,0.0,0.0,0.0,0.0,0.0,0.0,0.0,0.0,0.0,0.0,0.0,0.1,0.0,0.0,0.3,0.0,0.0,0.0,0.0,0.0,0.0,0.6,0.0,0.0,0.0,0.0,0.0,0.0,0.0,0.0,0.0,868.0,6.0,211
38506,0.0,0.0,0.0,0.0,0.0,0.0,0.0,0.0,0.0,0.0,0.0,0.0,0.0,0.0,0.0,0.0,0.0,0.0,0.0,0.1,0.0,0.0,0.3,0.0,0.0,0.0,0.0,0.0,0.0,0.6,0.0,0.0,0.0,0.0,0.0,0.0,0.0,0.0,0.0,830.0,7.0,211
38507,0.0,0.0,0.0,0.0,0.0,0.0,0.0,0.0,0.0,0.0,0.0,0.0,0.0,0.0,0.0,0.0,0.0,0.0,0.0,0.1,0.0,0.0,0.3,0.0,0.0,0.0,0.0,0.0,0.0,0.6,0.0,0.0,0.0,0.0,0.0,0.0,0.0,0.0,0.0,749.0,10.0,211
38508,0.0,0.0,0.0,0.0,0.0,0.0,0.0,0.0,0.0,0.0,0.0,0.0,0.0,0.0,0.0,0.0,0.0,0.0,0.0,0.1,0.0,0.0,0.3,0.0,0.0,0.0,0.0,0.0,0.0,0.6,0.0,0.0,0.0,0.0,0.0,0.0,0.0,0.0,0.0,732.0,11.0,211
38509,0.0,0.0,0.0,0.0,0.0,0.0,0.0,0.0,0.0,0.0,0.0,0.0,0.0,0.0,0.0,0.0,0.0,0.0,0.0,0.1,0.0,0.0,0.3,0.0,0.0,0.0,0.0,0.0,0.0,0.6,0.0,0.0,0.0,0.0,0.0,0.0,0.0,0.0,0.0,719.0,12.0,211
61777,0.0,0.0,0.0,0.0,0.0,0.0,0.0,0.0,0.0,0.0,0.0,0.0,0.0,0.0,0.0,0.0,0.0,0.0,0.0,0.1,0.0,0.0,0.3,0.0,0.0,0.0,0.0,0.0,0.0,0.6,0.0,0.0,0.0,0.0,0.0,0.0,0.0,0.0,0.0,776.0,9.5,211
61778,0.0,0.0,0.0,0.0,0.0,0.0,0.0,0.0,0.0,0.0,0.0,0.0,0.0,0.0,0.0,0.0,0.0,0.0,0.0,0.1,0.0,0.0,0.3,0.0,0.0,0.0,0.0,0.0,0.0,0.6,0.0,0.0,0.0,0.0,0.0,0.0,0.0,0.0,0.0,817.0,8.1,211
61779,0.0,0.0,0.0,0.0,0.0,0.0,0.0,0.0,0.0,0.0,0.0,0.0,0.0,0.0,0.0,0.0,0.0,0.0,0.0,0.1,0.0,0.0,0.3,0.0,0.0,0.0,0.0,0.0,0.0,0.6,0.0,0.0,0.0,0.0,0.0,0.0,0.0,0.0,0.0,834.0,7.4,211
61780,0.0,0.0,0.0,0.0,0.0,0.0,0.0,0.0,0.0,0.0,0.0,0.0,0.0,0.0,0.0,0.0,0.0,0.0,0.0,0.1,0.0,0.0,0.3,0.0,0.0,0.0,0.0,0.0,0.0,0.6,0.0,0.0,0.0,0.0,0.0,0.0,0.0,0.0,0.0,1471.0,0.9,211
61781,0.0,0.0,0.0,0.0,0.0,0.0,0.0,0.0,0.0,0.0,0.0,0.0,0.0,0.0,0.0,0.0,0.0,0.0,0.0,0.1,0.0,0.0,0.3,0.0,0.0,0.0,0.0,0.0,0.0,0.6,0.0,0.0,0.0,0.0,0.0,0.0,0.0,0.0,0.0,1574.0,0.4,211
61782,0.0,0.0,0.0,0.0,0.0,0.0,0.0,0.0,0.0,0.0,0.0,0.0,0.0,0.0,0.0,0.0,0.0,0.0,0.0,0.1,0.0,0.0,0.3,0.0,0.0,0.0,0.0,0.0,0.0,0.6,0.0,0.0,0.0,0.0,0.0,0.0,0.0,0.0,0.0,1671.0,0.2,211
34343,0.0,0.0,0.8,0.0,0.0,0.0,0.0,0.0,0.0,0.0,0.0,0.0,0.0,0.0,0.0,0.0,0.2,0.0,0.0,0.0,0.0,0.0,0.0,0.0,0.0,0.0,0.0,0.0,0.0,0.0,0.0,0.0,0.0,0.0,0.0,0.0,0.0,0.0,0.0,1170.0,0.16700000000000004,212
34344,0.0,0.0,0.8,0.0,0.0,0.0,0.0,0.0,0.0,0.0,0.0,0.0,0.0,0.0,0.0,0.0,0.2,0.0,0.0,0.0,0.0,0.0,0.0,0.0,0.0,0.0,0.0,0.0,0.0,0.0,0.0,0.0,0.0,0.0,0.0,0.0,0.0,0.0,0.0,1072.0,0.897,212
84126,0.0,0.0,0.8,0.0,0.0,0.0,0.0,0.0,0.0,0.0,0.0,0.0,0.0,0.0,0.0,0.0,0.2,0.0,0.0,0.0,0.0,0.0,0.0,0.0,0.0,0.0,0.0,0.0,0.0,0.0,0.0,0.0,0.0,0.0,0.0,0.0,0.0,0.0,0.0,675.0,11.9,212
84127,0.0,0.0,0.8,0.0,0.0,0.0,0.0,0.0,0.0,0.0,0.0,0.0,0.0,0.0,0.0,0.0,0.2,0.0,0.0,0.0,0.0,0.0,0.0,0.0,0.0,0.0,0.0,0.0,0.0,0.0,0.0,0.0,0.0,0.0,0.0,0.0,0.0,0.0,0.0,683.0,11.2,212
88826,0.0,0.0,0.8,0.0,0.0,0.0,0.0,0.0,0.0,0.0,0.0,0.0,0.0,0.0,0.0,0.0,0.2,0.0,0.0,0.0,0.0,0.0,0.0,0.0,0.0,0.0,0.0,0.0,0.0,0.0,0.0,0.0,0.0,0.0,0.0,0.0,0.0,0.0,0.0,1299.0,-0.47,212
88827,0.0,0.0,0.8,0.0,0.0,0.0,0.0,0.0,0.0,0.0,0.0,0.0,0.0,0.0,0.0,0.0,0.2,0.0,0.0,0.0,0.0,0.0,0.0,0.0,0.0,0.0,0.0,0.0,0.0,0.0,0.0,0.0,0.0,0.0,0.0,0.0,0.0,0.0,0.0,1250.0,-0.30000000000000004,212
88828,0.0,0.0,0.8,0.0,0.0,0.0,0.0,0.0,0.0,0.0,0.0,0.0,0.0,0.0,0.0,0.0,0.2,0.0,0.0,0.0,0.0,0.0,0.0,0.0,0.0,0.0,0.0,0.0,0.0,0.0,0.0,0.0,0.0,0.0,0.0,0.0,0.0,0.0,0.0,1205.0,-0.09999999999999998,212
88829,0.0,0.0,0.8,0.0,0.0,0.0,0.0,0.0,0.0,0.0,0.0,0.0,0.0,0.0,0.0,0.0,0.2,0.0,0.0,0.0,0.0,0.0,0.0,0.0,0.0,0.0,0.0,0.0,0.0,0.0,0.0,0.0,0.0,0.0,0.0,0.0,0.0,0.0,0.0,1190.0,0.010000000000000007,212
88830,0.0,0.0,0.8,0.0,0.0,0.0,0.0,0.0,0.0,0.0,0.0,0.0,0.0,0.0,0.0,0.0,0.2,0.0,0.0,0.0,0.0,0.0,0.0,0.0,0.0,0.0,0.0,0.0,0.0,0.0,0.0,0.0,0.0,0.0,0.0,0.0,0.0,0.0,0.0,1149.0,0.21499999999999997,212
88831,0.0,0.0,0.8,0.0,0.0,0.0,0.0,0.0,0.0,0.0,0.0,0.0,0.0,0.0,0.0,0.0,0.2,0.0,0.0,0.0,0.0,0.0,0.0,0.0,0.0,0.0,0.0,0.0,0.0,0.0,0.0,0.0,0.0,0.0,0.0,0.0,0.0,0.0,0.0,1136.0,0.35,212
88832,0.0,0.0,0.8,0.0,0.0,0.0,0.0,0.0,0.0,0.0,0.0,0.0,0.0,0.0,0.0,0.0,0.2,0.0,0.0,0.0,0.0,0.0,0.0,0.0,0.0,0.0,0.0,0.0,0.0,0.0,0.0,0.0,0.0,0.0,0.0,0.0,0.0,0.0,0.0,1111.0,0.48,212
88833,0.0,0.0,0.8,0.0,0.0,0.0,0.0,0.0,0.0,0.0,0.0,0.0,0.0,0.0,0.0,0.0,0.2,0.0,0.0,0.0,0.0,0.0,0.0,0.0,0.0,0.0,0.0,0.0,0.0,0.0,0.0,0.0,0.0,0.0,0.0,0.0,0.0,0.0,0.0,1099.0,0.56,212
88834,0.0,0.0,0.8,0.0,0.0,0.0,0.0,0.0,0.0,0.0,0.0,0.0,0.0,0.0,0.0,0.0,0.2,0.0,0.0,0.0,0.0,0.0,0.0,0.0,0.0,0.0,0.0,0.0,0.0,0.0,0.0,0.0,0.0,0.0,0.0,0.0,0.0,0.0,0.0,1087.0,0.6200000000000001,212
88835,0.0,0.0,0.8,0.0,0.0,0.0,0.0,0.0,0.0,0.0,0.0,0.0,0.0,0.0,0.0,0.0,0.2,0.0,0.0,0.0,0.0,0.0,0.0,0.0,0.0,0.0,0.0,0.0,0.0,0.0,0.0,0.0,0.0,0.0,0.0,0.0,0.0,0.0,0.0,1075.0,0.72,212
88836,0.0,0.0,0.8,0.0,0.0,0.0,0.0,0.0,0.0,0.0,0.0,0.0,0.0,0.0,0.0,0.0,0.2,0.0,0.0,0.0,0.0,0.0,0.0,0.0,0.0,0.0,0.0,0.0,0.0,0.0,0.0,0.0,0.0,0.0,0.0,0.0,0.0,0.0,0.0,1064.0,0.8899999999999999,212
88837,0.0,0.0,0.8,0.0,0.0,0.0,0.0,0.0,0.0,0.0,0.0,0.0,0.0,0.0,0.0,0.0,0.2,0.0,0.0,0.0,0.0,0.0,0.0,0.0,0.0,0.0,0.0,0.0,0.0,0.0,0.0,0.0,0.0,0.0,0.0,0.0,0.0,0.0,0.0,1042.0,1.02,212
88838,0.0,0.0,0.8,0.0,0.0,0.0,0.0,0.0,0.0,0.0,0.0,0.0,0.0,0.0,0.0,0.0,0.2,0.0,0.0,0.0,0.0,0.0,0.0,0.0,0.0,0.0,0.0,0.0,0.0,0.0,0.0,0.0,0.0,0.0,0.0,0.0,0.0,0.0,0.0,1031.0,1.21,212
88839,0.0,0.0,0.8,0.0,0.0,0.0,0.0,0.0,0.0,0.0,0.0,0.0,0.0,0.0,0.0,0.0,0.2,0.0,0.0,0.0,0.0,0.0,0.0,0.0,0.0,0.0,0.0,0.0,0.0,0.0,0.0,0.0,0.0,0.0,0.0,0.0,0.0,0.0,0.0,1010.0,1.41,212
88840,0.0,0.0,0.8,0.0,0.0,0.0,0.0,0.0,0.0,0.0,0.0,0.0,0.0,0.0,0.0,0.0,0.2,0.0,0.0,0.0,0.0,0.0,0.0,0.0,0.0,0.0,0.0,0.0,0.0,0.0,0.0,0.0,0.0,0.0,0.0,0.0,0.0,0.0,0.0,980.0,1.7000000000000002,212
88901,0.0,0.0,0.8,0.0,0.0,0.0,0.0,0.0,0.0,0.0,0.0,0.0,0.0,0.0,0.0,0.0,0.2,0.0,0.0,0.0,0.0,0.0,0.0,0.0,0.0,0.0,0.0,0.0,0.0,0.0,0.0,0.0,0.0,0.0,0.0,0.0,0.0,0.0,0.0,973.0,1.98,212
88902,0.0,0.0,0.8,0.0,0.0,0.0,0.0,0.0,0.0,0.0,0.0,0.0,0.0,0.0,0.0,0.0,0.2,0.0,0.0,0.0,0.0,0.0,0.0,0.0,0.0,0.0,0.0,0.0,0.0,0.0,0.0,0.0,0.0,0.0,0.0,0.0,0.0,0.0,0.0,1073.0,0.93,212
88903,0.0,0.0,0.8,0.0,0.0,0.0,0.0,0.0,0.0,0.0,0.0,0.0,0.0,0.0,0.0,0.0,0.2,0.0,0.0,0.0,0.0,0.0,0.0,0.0,0.0,0.0,0.0,0.0,0.0,0.0,0.0,0.0,0.0,0.0,0.0,0.0,0.0,0.0,0.0,1173.0,0.2,212
91480,0.0,0.0,0.8,0.0,0.0,0.0,0.0,0.0,0.0,0.0,0.0,0.0,0.0,0.0,0.0,0.0,0.2,0.0,0.0,0.0,0.0,0.0,0.0,0.0,0.0,0.0,0.0,0.0,0.0,0.0,0.0,0.0,0.0,0.0,0.0,0.0,0.0,0.0,0.0,782.0,6.6,212
91481,0.0,0.0,0.8,0.0,0.0,0.0,0.0,0.0,0.0,0.0,0.0,0.0,0.0,0.0,0.0,0.0,0.2,0.0,0.0,0.0,0.0,0.0,0.0,0.0,0.0,0.0,0.0,0.0,0.0,0.0,0.0,0.0,0.0,0.0,0.0,0.0,0.0,0.0,0.0,710.0,10.5,212
94453,0.0,0.0,0.8,0.0,0.0,0.0,0.0,0.0,0.0,0.0,0.0,0.0,0.0,0.0,0.0,0.0,0.2,0.0,0.0,0.0,0.0,0.0,0.0,0.0,0.0,0.0,0.0,0.0,0.0,0.0,0.0,0.0,0.0,0.0,0.0,0.0,0.0,0.0,0.0,696.0,11.0,212
94601,0.0,0.0,0.8,0.0,0.0,0.0,0.0,0.0,0.0,0.0,0.0,0.0,0.0,0.0,0.0,0.0,0.2,0.0,0.0,0.0,0.0,0.0,0.0,0.0,0.0,0.0,0.0,0.0,0.0,0.0,0.0,0.0,0.0,0.0,0.0,0.0,0.0,0.0,0.0,733.0,8.46,212
94602,0.0,0.0,0.8,0.0,0.0,0.0,0.0,0.0,0.0,0.0,0.0,0.0,0.0,0.0,0.0,0.0,0.2,0.0,0.0,0.0,0.0,0.0,0.0,0.0,0.0,0.0,0.0,0.0,0.0,0.0,0.0,0.0,0.0,0.0,0.0,0.0,0.0,0.0,0.0,763.0,7.08,212
94603,0.0,0.0,0.8,0.0,0.0,0.0,0.0,0.0,0.0,0.0,0.0,0.0,0.0,0.0,0.0,0.0,0.2,0.0,0.0,0.0,0.0,0.0,0.0,0.0,0.0,0.0,0.0,0.0,0.0,0.0,0.0,0.0,0.0,0.0,0.0,0.0,0.0,0.0,0.0,793.0,5.75,212
94720,0.0,0.0,0.8,0.0,0.0,0.0,0.0,0.0,0.0,0.0,0.0,0.0,0.0,0.0,0.0,0.0,0.2,0.0,0.0,0.0,0.0,0.0,0.0,0.0,0.0,0.0,0.0,0.0,0.0,0.0,0.0,0.0,0.0,0.0,0.0,0.0,0.0,0.0,0.0,748.0,7.655,212
94721,0.0,0.0,0.8,0.0,0.0,0.0,0.0,0.0,0.0,0.0,0.0,0.0,0.0,0.0,0.0,0.0,0.2,0.0,0.0,0.0,0.0,0.0,0.0,0.0,0.0,0.0,0.0,0.0,0.0,0.0,0.0,0.0,0.0,0.0,0.0,0.0,0.0,0.0,0.0,798.0,5.585,212
94741,0.0,0.0,0.8,0.0,0.0,0.0,0.0,0.0,0.0,0.0,0.0,0.0,0.0,0.0,0.0,0.0,0.2,0.0,0.0,0.0,0.0,0.0,0.0,0.0,0.0,0.0,0.0,0.0,0.0,0.0,0.0,0.0,0.0,0.0,0.0,0.0,0.0,0.0,0.0,723.0,8.84,212
17357,0.0,0.0,0.0,0.0,0.0,0.0,0.0,0.0,0.0,0.0,0.0,0.0,0.0,0.0,0.0,0.0,0.0,0.0,0.0,0.0,0.0,0.0,0.0,0.0,0.0,0.0,0.53,0.0,0.0,0.47,0.0,0.0,0.0,0.0,0.0,0.0,0.0,0.0,0.0,1373.0,-0.49,213
17358,0.0,0.0,0.0,0.0,0.0,0.0,0.0,0.0,0.0,0.0,0.0,0.0,0.0,0.0,0.0,0.0,0.0,0.0,0.0,0.0,0.0,0.0,0.0,0.0,0.0,0.0,0.53,0.0,0.0,0.47,0.0,0.0,0.0,0.0,0.0,0.0,0.0,0.0,0.0,1323.0,-0.36,213
17359,0.0,0.0,0.0,0.0,0.0,0.0,0.0,0.0,0.0,0.0,0.0,0.0,0.0,0.0,0.0,0.0,0.0,0.0,0.0,0.0,0.0,0.0,0.0,0.0,0.0,0.0,0.53,0.0,0.0,0.47,0.0,0.0,0.0,0.0,0.0,0.0,0.0,0.0,0.0,1273.0,-0.21,213
17360,0.0,0.0,0.0,0.0,0.0,0.0,0.0,0.0,0.0,0.0,0.0,0.0,0.0,0.0,0.0,0.0,0.0,0.0,0.0,0.0,0.0,0.0,0.0,0.0,0.0,0.0,0.53,0.0,0.0,0.47,0.0,0.0,0.0,0.0,0.0,0.0,0.0,0.0,0.0,1223.0,-0.020000000000000014,213
17361,0.0,0.0,0.0,0.0,0.0,0.0,0.0,0.0,0.0,0.0,0.0,0.0,0.0,0.0,0.0,0.0,0.0,0.0,0.0,0.0,0.0,0.0,0.0,0.0,0.0,0.0,0.53,0.0,0.0,0.47,0.0,0.0,0.0,0.0,0.0,0.0,0.0,0.0,0.0,1173.0,0.15999999999999992,213
31803,0.0,0.0,0.0,0.0,0.0,0.0,0.0,0.0,0.0,0.0,0.0,0.0,0.0,0.0,0.0,0.0,0.0,0.0,0.0,0.0,0.0,0.0,0.0,0.0,0.0,0.0,0.53,0.0,0.0,0.47,0.0,0.0,0.0,0.0,0.0,0.0,0.0,0.0,0.0,775.0,6.698970004336019,213
31804,0.0,0.0,0.0,0.0,0.0,0.0,0.0,0.0,0.0,0.0,0.0,0.0,0.0,0.0,0.0,0.0,0.0,0.0,0.0,0.0,0.0,0.0,0.0,0.0,0.0,0.0,0.53,0.0,0.0,0.47,0.0,0.0,0.0,0.0,0.0,0.0,0.0,0.0,0.0,1001.0,1.4771212547196626,213
32161,0.0,0.0,0.0,0.0,0.0,0.0,0.0,0.0,0.0,0.0,0.0,0.0,0.0,0.0,0.0,0.0,0.0,0.0,0.0,0.0,0.0,0.0,0.0,0.0,0.0,0.0,0.53,0.0,0.0,0.47,0.0,0.0,0.0,0.0,0.0,0.0,0.0,0.0,0.0,771.0,6.698970004336019,213
32162,0.0,0.0,0.0,0.0,0.0,0.0,0.0,0.0,0.0,0.0,0.0,0.0,0.0,0.0,0.0,0.0,0.0,0.0,0.0,0.0,0.0,0.0,0.0,0.0,0.0,0.0,0.53,0.0,0.0,0.47,0.0,0.0,0.0,0.0,0.0,0.0,0.0,0.0,0.0,1004.0,1.4771212547196626,213
32319,0.0,0.0,0.0,0.0,0.0,0.0,0.0,0.0,0.0,0.0,0.0,0.0,0.0,0.0,0.0,0.0,0.0,0.0,0.0,0.0,0.0,0.0,0.0,0.0,0.0,0.0,0.53,0.0,0.0,0.47,0.0,0.0,0.0,0.0,0.0,0.0,0.0,0.0,0.0,706.0,9.0,213
32320,0.0,0.0,0.0,0.0,0.0,0.0,0.0,0.0,0.0,0.0,0.0,0.0,0.0,0.0,0.0,0.0,0.0,0.0,0.0,0.0,0.0,0.0,0.0,0.0,0.0,0.0,0.53,0.0,0.0,0.47,0.0,0.0,0.0,0.0,0.0,0.0,0.0,0.0,0.0,690.0,10.0,213
32321,0.0,0.0,0.0,0.0,0.0,0.0,0.0,0.0,0.0,0.0,0.0,0.0,0.0,0.0,0.0,0.0,0.0,0.0,0.0,0.0,0.0,0.0,0.0,0.0,0.0,0.0,0.53,0.0,0.0,0.47,0.0,0.0,0.0,0.0,0.0,0.0,0.0,0.0,0.0,676.0,11.0,213
32322,0.0,0.0,0.0,0.0,0.0,0.0,0.0,0.0,0.0,0.0,0.0,0.0,0.0,0.0,0.0,0.0,0.0,0.0,0.0,0.0,0.0,0.0,0.0,0.0,0.0,0.0,0.53,0.0,0.0,0.47,0.0,0.0,0.0,0.0,0.0,0.0,0.0,0.0,0.0,663.0,12.0,213
17566,0.12,0.0,0.0,0.0,0.0,0.0,0.0,0.0,0.0,0.0,0.0,0.0,0.0,0.0,0.0,0.0,0.0,0.0,0.0,0.0,0.0,0.0,0.13,0.0,0.0,0.0,0.0,0.0,0.0,0.75,0.0,0.0,0.0,0.0,0.0,0.0,0.0,0.0,0.0,1730.0,2.2137791660840636,214
17567,0.12,0.0,0.0,0.0,0.0,0.0,0.0,0.0,0.0,0.0,0.0,0.0,0.0,0.0,0.0,0.0,0.0,0.0,0.0,0.0,0.0,0.0,0.13,0.0,0.0,0.0,0.0,0.0,0.0,0.75,0.0,0.0,0.0,0.0,0.0,0.0,0.0,0.0,0.0,1667.0,2.6393877583492507,214
17568,0.12,0.0,0.0,0.0,0.0,0.0,0.0,0.0,0.0,0.0,0.0,0.0,0.0,0.0,0.0,0.0,0.0,0.0,0.0,0.0,0.0,0.0,0.13,0.0,0.0,0.0,0.0,0.0,0.0,0.75,0.0,0.0,0.0,0.0,0.0,0.0,0.0,0.0,0.0,1614.0,2.630701868711185,214
17569,0.12,0.0,0.0,0.0,0.0,0.0,0.0,0.0,0.0,0.0,0.0,0.0,0.0,0.0,0.0,0.0,0.0,0.0,0.0,0.0,0.0,0.0,0.13,0.0,0.0,0.0,0.0,0.0,0.0,0.75,0.0,0.0,0.0,0.0,0.0,0.0,0.0,0.0,0.0,1583.0,2.969451564595722,214
17570,0.12,0.0,0.0,0.0,0.0,0.0,0.0,0.0,0.0,0.0,0.0,0.0,0.0,0.0,0.0,0.0,0.0,0.0,0.0,0.0,0.0,0.0,0.13,0.0,0.0,0.0,0.0,0.0,0.0,0.75,0.0,0.0,0.0,0.0,0.0,0.0,0.0,0.0,0.0,1566.0,3.2039705848234776,214
17571,0.12,0.0,0.0,0.0,0.0,0.0,0.0,0.0,0.0,0.0,0.0,0.0,0.0,0.0,0.0,0.0,0.0,0.0,0.0,0.0,0.0,0.0,0.13,0.0,0.0,0.0,0.0,0.0,0.0,0.75,0.0,0.0,0.0,0.0,0.0,0.0,0.0,0.0,0.0,1468.0,3.6252362322696317,214
17572,0.12,0.0,0.0,0.0,0.0,0.0,0.0,0.0,0.0,0.0,0.0,0.0,0.0,0.0,0.0,0.0,0.0,0.0,0.0,0.0,0.0,0.0,0.13,0.0,0.0,0.0,0.0,0.0,0.0,0.75,0.0,0.0,0.0,0.0,0.0,0.0,0.0,0.0,0.0,1437.0,3.9466141488780377,214
32964,0.12,0.0,0.0,0.0,0.0,0.0,0.0,0.0,0.0,0.0,0.0,0.0,0.0,0.0,0.0,0.0,0.0,0.0,0.0,0.0,0.0,0.0,0.13,0.0,0.0,0.0,0.0,0.0,0.0,0.75,0.0,0.0,0.0,0.0,0.0,0.0,0.0,0.0,0.0,1147.0,10.18,214
32965,0.12,0.0,0.0,0.0,0.0,0.0,0.0,0.0,0.0,0.0,0.0,0.0,0.0,0.0,0.0,0.0,0.0,0.0,0.0,0.0,0.0,0.0,0.13,0.0,0.0,0.0,0.0,0.0,0.0,0.75,0.0,0.0,0.0,0.0,0.0,0.0,0.0,0.0,0.0,1117.0,10.83,214
32966,0.12,0.0,0.0,0.0,0.0,0.0,0.0,0.0,0.0,0.0,0.0,0.0,0.0,0.0,0.0,0.0,0.0,0.0,0.0,0.0,0.0,0.0,0.13,0.0,0.0,0.0,0.0,0.0,0.0,0.75,0.0,0.0,0.0,0.0,0.0,0.0,0.0,0.0,0.0,1194.0,9.35,214
17804,0.0,0.0,0.0,0.18,0.0,0.0,0.0,0.0,0.0,0.0,0.0,0.0,0.0,0.0,0.0,0.0,0.0,0.0,0.0,0.0,0.0,0.0,0.22,0.0,0.0,0.0,0.0,0.0,0.0,0.6,0.0,0.0,0.0,0.0,0.0,0.0,0.0,0.0,0.0,1234.0,2.0,215
17805,0.0,0.0,0.0,0.18,0.0,0.0,0.0,0.0,0.0,0.0,0.0,0.0,0.0,0.0,0.0,0.0,0.0,0.0,0.0,0.0,0.0,0.0,0.22,0.0,0.0,0.0,0.0,0.0,0.0,0.6,0.0,0.0,0.0,0.0,0.0,0.0,0.0,0.0,0.0,1116.0,3.0,215
39022,0.0,0.0,0.0,0.18,0.0,0.0,0.0,0.0,0.0,0.0,0.0,0.0,0.0,0.0,0.0,0.0,0.0,0.0,0.0,0.0,0.0,0.0,0.22,0.0,0.0,0.0,0.0,0.0,0.0,0.6,0.0,0.0,0.0,0.0,0.0,0.0,0.0,0.0,0.0,1413.0,1.0,215
39023,0.0,0.0,0.0,0.18,0.0,0.0,0.0,0.0,0.0,0.0,0.0,0.0,0.0,0.0,0.0,0.0,0.0,0.0,0.0,0.0,0.0,0.0,0.22,0.0,0.0,0.0,0.0,0.0,0.0,0.6,0.0,0.0,0.0,0.0,0.0,0.0,0.0,0.0,0.0,1209.0,2.0,215
39024,0.0,0.0,0.0,0.18,0.0,0.0,0.0,0.0,0.0,0.0,0.0,0.0,0.0,0.0,0.0,0.0,0.0,0.0,0.0,0.0,0.0,0.0,0.22,0.0,0.0,0.0,0.0,0.0,0.0,0.6,0.0,0.0,0.0,0.0,0.0,0.0,0.0,0.0,0.0,867.0,6.0,215
39025,0.0,0.0,0.0,0.18,0.0,0.0,0.0,0.0,0.0,0.0,0.0,0.0,0.0,0.0,0.0,0.0,0.0,0.0,0.0,0.0,0.0,0.0,0.22,0.0,0.0,0.0,0.0,0.0,0.0,0.6,0.0,0.0,0.0,0.0,0.0,0.0,0.0,0.0,0.0,827.0,7.0,215
39026,0.0,0.0,0.0,0.18,0.0,0.0,0.0,0.0,0.0,0.0,0.0,0.0,0.0,0.0,0.0,0.0,0.0,0.0,0.0,0.0,0.0,0.0,0.22,0.0,0.0,0.0,0.0,0.0,0.0,0.6,0.0,0.0,0.0,0.0,0.0,0.0,0.0,0.0,0.0,796.0,8.0,215
39027,0.0,0.0,0.0,0.18,0.0,0.0,0.0,0.0,0.0,0.0,0.0,0.0,0.0,0.0,0.0,0.0,0.0,0.0,0.0,0.0,0.0,0.0,0.22,0.0,0.0,0.0,0.0,0.0,0.0,0.6,0.0,0.0,0.0,0.0,0.0,0.0,0.0,0.0,0.0,772.0,9.0,215
39028,0.0,0.0,0.0,0.18,0.0,0.0,0.0,0.0,0.0,0.0,0.0,0.0,0.0,0.0,0.0,0.0,0.0,0.0,0.0,0.0,0.0,0.0,0.22,0.0,0.0,0.0,0.0,0.0,0.0,0.6,0.0,0.0,0.0,0.0,0.0,0.0,0.0,0.0,0.0,752.0,10.0,215
39029,0.0,0.0,0.0,0.18,0.0,0.0,0.0,0.0,0.0,0.0,0.0,0.0,0.0,0.0,0.0,0.0,0.0,0.0,0.0,0.0,0.0,0.0,0.22,0.0,0.0,0.0,0.0,0.0,0.0,0.6,0.0,0.0,0.0,0.0,0.0,0.0,0.0,0.0,0.0,734.0,11.0,215
19636,0.25,0.0,0.0,0.0,0.0,0.0,0.25,0.0,0.0,0.0,0.0,0.0,0.0,0.0,0.0,0.0,0.0,0.0,0.0,0.0,0.0,0.0,0.0,0.0,0.0,0.0,0.0,0.0,0.0,0.5,0.0,0.0,0.0,0.0,0.0,0.0,0.0,0.0,0.0,2688.0,-0.6699999999999999,216
19637,0.25,0.0,0.0,0.0,0.0,0.0,0.25,0.0,0.0,0.0,0.0,0.0,0.0,0.0,0.0,0.0,0.0,0.0,0.0,0.0,0.0,0.0,0.0,0.0,0.0,0.0,0.0,0.0,0.0,0.5,0.0,0.0,0.0,0.0,0.0,0.0,0.0,0.0,0.0,2519.0,-0.54,216
19638,0.25,0.0,0.0,0.0,0.0,0.0,0.25,0.0,0.0,0.0,0.0,0.0,0.0,0.0,0.0,0.0,0.0,0.0,0.0,0.0,0.0,0.0,0.0,0.0,0.0,0.0,0.0,0.0,0.0,0.5,0.0,0.0,0.0,0.0,0.0,0.0,0.0,0.0,0.0,2353.0,-0.31999999999999995,216
19639,0.25,0.0,0.0,0.0,0.0,0.0,0.25,0.0,0.0,0.0,0.0,0.0,0.0,0.0,0.0,0.0,0.0,0.0,0.0,0.0,0.0,0.0,0.0,0.0,0.0,0.0,0.0,0.0,0.0,0.5,0.0,0.0,0.0,0.0,0.0,0.0,0.0,0.0,0.0,2183.0,-0.06999999999999995,216
19640,0.25,0.0,0.0,0.0,0.0,0.0,0.25,0.0,0.0,0.0,0.0,0.0,0.0,0.0,0.0,0.0,0.0,0.0,0.0,0.0,0.0,0.0,0.0,0.0,0.0,0.0,0.0,0.0,0.0,0.5,0.0,0.0,0.0,0.0,0.0,0.0,0.0,0.0,0.0,2062.0,-0.002820855925138352,216
19641,0.25,0.0,0.0,0.0,0.0,0.0,0.25,0.0,0.0,0.0,0.0,0.0,0.0,0.0,0.0,0.0,0.0,0.0,0.0,0.0,0.0,0.0,0.0,0.0,0.0,0.0,0.0,0.0,0.0,0.5,0.0,0.0,0.0,0.0,0.0,0.0,0.0,0.0,0.0,1949.0,0.47,216
19642,0.25,0.0,0.0,0.0,0.0,0.0,0.25,0.0,0.0,0.0,0.0,0.0,0.0,0.0,0.0,0.0,0.0,0.0,0.0,0.0,0.0,0.0,0.0,0.0,0.0,0.0,0.0,0.0,0.0,0.5,0.0,0.0,0.0,0.0,0.0,0.0,0.0,0.0,0.0,1859.0,0.77,216
19643,0.25,0.0,0.0,0.0,0.0,0.0,0.25,0.0,0.0,0.0,0.0,0.0,0.0,0.0,0.0,0.0,0.0,0.0,0.0,0.0,0.0,0.0,0.0,0.0,0.0,0.0,0.0,0.0,0.0,0.5,0.0,0.0,0.0,0.0,0.0,0.0,0.0,0.0,0.0,1802.0,0.96,216
19644,0.25,0.0,0.0,0.0,0.0,0.0,0.25,0.0,0.0,0.0,0.0,0.0,0.0,0.0,0.0,0.0,0.0,0.0,0.0,0.0,0.0,0.0,0.0,0.0,0.0,0.0,0.0,0.0,0.0,0.5,0.0,0.0,0.0,0.0,0.0,0.0,0.0,0.0,0.0,1761.0,1.13,216
19645,0.25,0.0,0.0,0.0,0.0,0.0,0.25,0.0,0.0,0.0,0.0,0.0,0.0,0.0,0.0,0.0,0.0,0.0,0.0,0.0,0.0,0.0,0.0,0.0,0.0,0.0,0.0,0.0,0.0,0.5,0.0,0.0,0.0,0.0,0.0,0.0,0.0,0.0,0.0,1701.0,1.37,216
19646,0.25,0.0,0.0,0.0,0.0,0.0,0.25,0.0,0.0,0.0,0.0,0.0,0.0,0.0,0.0,0.0,0.0,0.0,0.0,0.0,0.0,0.0,0.0,0.0,0.0,0.0,0.0,0.0,0.0,0.5,0.0,0.0,0.0,0.0,0.0,0.0,0.0,0.0,0.0,1658.0,1.59,216
19647,0.25,0.0,0.0,0.0,0.0,0.0,0.25,0.0,0.0,0.0,0.0,0.0,0.0,0.0,0.0,0.0,0.0,0.0,0.0,0.0,0.0,0.0,0.0,0.0,0.0,0.0,0.0,0.0,0.0,0.5,0.0,0.0,0.0,0.0,0.0,0.0,0.0,0.0,0.0,1597.0,1.86,216
19648,0.25,0.0,0.0,0.0,0.0,0.0,0.25,0.0,0.0,0.0,0.0,0.0,0.0,0.0,0.0,0.0,0.0,0.0,0.0,0.0,0.0,0.0,0.0,0.0,0.0,0.0,0.0,0.0,0.0,0.5,0.0,0.0,0.0,0.0,0.0,0.0,0.0,0.0,0.0,1548.0,2.24,216
19649,0.25,0.0,0.0,0.0,0.0,0.0,0.25,0.0,0.0,0.0,0.0,0.0,0.0,0.0,0.0,0.0,0.0,0.0,0.0,0.0,0.0,0.0,0.0,0.0,0.0,0.0,0.0,0.0,0.0,0.5,0.0,0.0,0.0,0.0,0.0,0.0,0.0,0.0,0.0,1495.0,2.68,216
19650,0.25,0.0,0.0,0.0,0.0,0.0,0.25,0.0,0.0,0.0,0.0,0.0,0.0,0.0,0.0,0.0,0.0,0.0,0.0,0.0,0.0,0.0,0.0,0.0,0.0,0.0,0.0,0.0,0.0,0.5,0.0,0.0,0.0,0.0,0.0,0.0,0.0,0.0,0.0,1447.0,3.1900000000000004,216
19651,0.25,0.0,0.0,0.0,0.0,0.0,0.25,0.0,0.0,0.0,0.0,0.0,0.0,0.0,0.0,0.0,0.0,0.0,0.0,0.0,0.0,0.0,0.0,0.0,0.0,0.0,0.0,0.0,0.0,0.5,0.0,0.0,0.0,0.0,0.0,0.0,0.0,0.0,0.0,1404.0,3.79,216
19652,0.25,0.0,0.0,0.0,0.0,0.0,0.25,0.0,0.0,0.0,0.0,0.0,0.0,0.0,0.0,0.0,0.0,0.0,0.0,0.0,0.0,0.0,0.0,0.0,0.0,0.0,0.0,0.0,0.0,0.5,0.0,0.0,0.0,0.0,0.0,0.0,0.0,0.0,0.0,1348.0,4.5,216
19653,0.25,0.0,0.0,0.0,0.0,0.0,0.25,0.0,0.0,0.0,0.0,0.0,0.0,0.0,0.0,0.0,0.0,0.0,0.0,0.0,0.0,0.0,0.0,0.0,0.0,0.0,0.0,0.0,0.0,0.5,0.0,0.0,0.0,0.0,0.0,0.0,0.0,0.0,0.0,1299.0,5.4,216
19654,0.25,0.0,0.0,0.0,0.0,0.0,0.25,0.0,0.0,0.0,0.0,0.0,0.0,0.0,0.0,0.0,0.0,0.0,0.0,0.0,0.0,0.0,0.0,0.0,0.0,0.0,0.0,0.0,0.0,0.5,0.0,0.0,0.0,0.0,0.0,0.0,0.0,0.0,0.0,1250.0,6.43,216
19655,0.25,0.0,0.0,0.0,0.0,0.0,0.25,0.0,0.0,0.0,0.0,0.0,0.0,0.0,0.0,0.0,0.0,0.0,0.0,0.0,0.0,0.0,0.0,0.0,0.0,0.0,0.0,0.0,0.0,0.5,0.0,0.0,0.0,0.0,0.0,0.0,0.0,0.0,0.0,1199.0,9.21,216
20193,0.25,0.0,0.0,0.0,0.0,0.0,0.25,0.0,0.0,0.0,0.0,0.0,0.0,0.0,0.0,0.0,0.0,0.0,0.0,0.0,0.0,0.0,0.0,0.0,0.0,0.0,0.0,0.0,0.0,0.5,0.0,0.0,0.0,0.0,0.0,0.0,0.0,0.0,0.0,1898.0,0.333,216
20194,0.25,0.0,0.0,0.0,0.0,0.0,0.25,0.0,0.0,0.0,0.0,0.0,0.0,0.0,0.0,0.0,0.0,0.0,0.0,0.0,0.0,0.0,0.0,0.0,0.0,0.0,0.0,0.0,0.0,0.5,0.0,0.0,0.0,0.0,0.0,0.0,0.0,0.0,0.0,1873.0,0.3979400086720377,216
20195,0.25,0.0,0.0,0.0,0.0,0.0,0.25,0.0,0.0,0.0,0.0,0.0,0.0,0.0,0.0,0.0,0.0,0.0,0.0,0.0,0.0,0.0,0.0,0.0,0.0,0.0,0.0,0.0,0.0,0.5,0.0,0.0,0.0,0.0,0.0,0.0,0.0,0.0,0.0,1848.0,0.5129999999999999,216
20196,0.25,0.0,0.0,0.0,0.0,0.0,0.25,0.0,0.0,0.0,0.0,0.0,0.0,0.0,0.0,0.0,0.0,0.0,0.0,0.0,0.0,0.0,0.0,0.0,0.0,0.0,0.0,0.0,0.0,0.5,0.0,0.0,0.0,0.0,0.0,0.0,0.0,0.0,0.0,1823.0,0.605,216
20197,0.25,0.0,0.0,0.0,0.0,0.0,0.25,0.0,0.0,0.0,0.0,0.0,0.0,0.0,0.0,0.0,0.0,0.0,0.0,0.0,0.0,0.0,0.0,0.0,0.0,0.0,0.0,0.0,0.0,0.5,0.0,0.0,0.0,0.0,0.0,0.0,0.0,0.0,0.0,1798.0,0.7110000000000001,216
20198,0.25,0.0,0.0,0.0,0.0,0.0,0.25,0.0,0.0,0.0,0.0,0.0,0.0,0.0,0.0,0.0,0.0,0.0,0.0,0.0,0.0,0.0,0.0,0.0,0.0,0.0,0.0,0.0,0.0,0.5,0.0,0.0,0.0,0.0,0.0,0.0,0.0,0.0,0.0,1773.0,0.842,216
20199,0.25,0.0,0.0,0.0,0.0,0.0,0.25,0.0,0.0,0.0,0.0,0.0,0.0,0.0,0.0,0.0,0.0,0.0,0.0,0.0,0.0,0.0,0.0,0.0,0.0,0.0,0.0,0.0,0.0,0.5,0.0,0.0,0.0,0.0,0.0,0.0,0.0,0.0,0.0,1748.0,0.968,216
20200,0.25,0.0,0.0,0.0,0.0,0.0,0.25,0.0,0.0,0.0,0.0,0.0,0.0,0.0,0.0,0.0,0.0,0.0,0.0,0.0,0.0,0.0,0.0,0.0,0.0,0.0,0.0,0.0,0.0,0.5,0.0,0.0,0.0,0.0,0.0,0.0,0.0,0.0,0.0,1723.0,1.1044999999999998,216
20201,0.25,0.0,0.0,0.0,0.0,0.0,0.25,0.0,0.0,0.0,0.0,0.0,0.0,0.0,0.0,0.0,0.0,0.0,0.0,0.0,0.0,0.0,0.0,0.0,0.0,0.0,0.0,0.0,0.0,0.5,0.0,0.0,0.0,0.0,0.0,0.0,0.0,0.0,0.0,1698.0,1.246,216
20202,0.25,0.0,0.0,0.0,0.0,0.0,0.25,0.0,0.0,0.0,0.0,0.0,0.0,0.0,0.0,0.0,0.0,0.0,0.0,0.0,0.0,0.0,0.0,0.0,0.0,0.0,0.0,0.0,0.0,0.5,0.0,0.0,0.0,0.0,0.0,0.0,0.0,0.0,0.0,1673.0,1.412,216
20203,0.25,0.0,0.0,0.0,0.0,0.0,0.25,0.0,0.0,0.0,0.0,0.0,0.0,0.0,0.0,0.0,0.0,0.0,0.0,0.0,0.0,0.0,0.0,0.0,0.0,0.0,0.0,0.0,0.0,0.5,0.0,0.0,0.0,0.0,0.0,0.0,0.0,0.0,0.0,1648.0,1.5670000000000002,216
20286,0.25,0.0,0.0,0.0,0.0,0.0,0.25,0.0,0.0,0.0,0.0,0.0,0.0,0.0,0.0,0.0,0.0,0.0,0.0,0.0,0.0,0.0,0.0,0.0,0.0,0.0,0.0,0.0,0.0,0.5,0.0,0.0,0.0,0.0,0.0,0.0,0.0,0.0,0.0,1883.0,0.3899999999999999,216
20287,0.25,0.0,0.0,0.0,0.0,0.0,0.25,0.0,0.0,0.0,0.0,0.0,0.0,0.0,0.0,0.0,0.0,0.0,0.0,0.0,0.0,0.0,0.0,0.0,0.0,0.0,0.0,0.0,0.0,0.5,0.0,0.0,0.0,0.0,0.0,0.0,0.0,0.0,0.0,1855.0,0.52,216
20288,0.25,0.0,0.0,0.0,0.0,0.0,0.25,0.0,0.0,0.0,0.0,0.0,0.0,0.0,0.0,0.0,0.0,0.0,0.0,0.0,0.0,0.0,0.0,0.0,0.0,0.0,0.0,0.0,0.0,0.5,0.0,0.0,0.0,0.0,0.0,0.0,0.0,0.0,0.0,1842.0,0.6000000000000001,216
20289,0.25,0.0,0.0,0.0,0.0,0.0,0.25,0.0,0.0,0.0,0.0,0.0,0.0,0.0,0.0,0.0,0.0,0.0,0.0,0.0,0.0,0.0,0.0,0.0,0.0,0.0,0.0,0.0,0.0,0.5,0.0,0.0,0.0,0.0,0.0,0.0,0.0,0.0,0.0,1812.0,0.78,216
20290,0.25,0.0,0.0,0.0,0.0,0.0,0.25,0.0,0.0,0.0,0.0,0.0,0.0,0.0,0.0,0.0,0.0,0.0,0.0,0.0,0.0,0.0,0.0,0.0,0.0,0.0,0.0,0.0,0.0,0.5,0.0,0.0,0.0,0.0,0.0,0.0,0.0,0.0,0.0,1783.0,0.91,216
20291,0.25,0.0,0.0,0.0,0.0,0.0,0.25,0.0,0.0,0.0,0.0,0.0,0.0,0.0,0.0,0.0,0.0,0.0,0.0,0.0,0.0,0.0,0.0,0.0,0.0,0.0,0.0,0.0,0.0,0.5,0.0,0.0,0.0,0.0,0.0,0.0,0.0,0.0,0.0,1764.0,1.04,216
20292,0.25,0.0,0.0,0.0,0.0,0.0,0.25,0.0,0.0,0.0,0.0,0.0,0.0,0.0,0.0,0.0,0.0,0.0,0.0,0.0,0.0,0.0,0.0,0.0,0.0,0.0,0.0,0.0,0.0,0.5,0.0,0.0,0.0,0.0,0.0,0.0,0.0,0.0,0.0,1733.0,1.17,216
20293,0.25,0.0,0.0,0.0,0.0,0.0,0.25,0.0,0.0,0.0,0.0,0.0,0.0,0.0,0.0,0.0,0.0,0.0,0.0,0.0,0.0,0.0,0.0,0.0,0.0,0.0,0.0,0.0,0.0,0.5,0.0,0.0,0.0,0.0,0.0,0.0,0.0,0.0,0.0,1473.0,3.6,216
20294,0.25,0.0,0.0,0.0,0.0,0.0,0.25,0.0,0.0,0.0,0.0,0.0,0.0,0.0,0.0,0.0,0.0,0.0,0.0,0.0,0.0,0.0,0.0,0.0,0.0,0.0,0.0,0.0,0.0,0.5,0.0,0.0,0.0,0.0,0.0,0.0,0.0,0.0,0.0,1214.0,8.46,216
20295,0.25,0.0,0.0,0.0,0.0,0.0,0.25,0.0,0.0,0.0,0.0,0.0,0.0,0.0,0.0,0.0,0.0,0.0,0.0,0.0,0.0,0.0,0.0,0.0,0.0,0.0,0.0,0.0,0.0,0.5,0.0,0.0,0.0,0.0,0.0,0.0,0.0,0.0,0.0,1195.0,8.98,216
20296,0.25,0.0,0.0,0.0,0.0,0.0,0.25,0.0,0.0,0.0,0.0,0.0,0.0,0.0,0.0,0.0,0.0,0.0,0.0,0.0,0.0,0.0,0.0,0.0,0.0,0.0,0.0,0.0,0.0,0.5,0.0,0.0,0.0,0.0,0.0,0.0,0.0,0.0,0.0,1170.0,10.149999999999999,216
20297,0.25,0.0,0.0,0.0,0.0,0.0,0.25,0.0,0.0,0.0,0.0,0.0,0.0,0.0,0.0,0.0,0.0,0.0,0.0,0.0,0.0,0.0,0.0,0.0,0.0,0.0,0.0,0.0,0.0,0.5,0.0,0.0,0.0,0.0,0.0,0.0,0.0,0.0,0.0,1140.0,11.27,216
20298,0.25,0.0,0.0,0.0,0.0,0.0,0.25,0.0,0.0,0.0,0.0,0.0,0.0,0.0,0.0,0.0,0.0,0.0,0.0,0.0,0.0,0.0,0.0,0.0,0.0,0.0,0.0,0.0,0.0,0.5,0.0,0.0,0.0,0.0,0.0,0.0,0.0,0.0,0.0,1124.0,11.715,216
20366,0.25,0.0,0.0,0.0,0.0,0.0,0.25,0.0,0.0,0.0,0.0,0.0,0.0,0.0,0.0,0.0,0.0,0.0,0.0,0.0,0.0,0.0,0.0,0.0,0.0,0.0,0.0,0.0,0.0,0.5,0.0,0.0,0.0,0.0,0.0,0.0,0.0,0.0,0.0,1876.0,0.3899999999999999,216
20367,0.25,0.0,0.0,0.0,0.0,0.0,0.25,0.0,0.0,0.0,0.0,0.0,0.0,0.0,0.0,0.0,0.0,0.0,0.0,0.0,0.0,0.0,0.0,0.0,0.0,0.0,0.0,0.0,0.0,0.5,0.0,0.0,0.0,0.0,0.0,0.0,0.0,0.0,0.0,1832.0,0.56,216
20368,0.25,0.0,0.0,0.0,0.0,0.0,0.25,0.0,0.0,0.0,0.0,0.0,0.0,0.0,0.0,0.0,0.0,0.0,0.0,0.0,0.0,0.0,0.0,0.0,0.0,0.0,0.0,0.0,0.0,0.5,0.0,0.0,0.0,0.0,0.0,0.0,0.0,0.0,0.0,1808.0,0.69,216
20369,0.25,0.0,0.0,0.0,0.0,0.0,0.25,0.0,0.0,0.0,0.0,0.0,0.0,0.0,0.0,0.0,0.0,0.0,0.0,0.0,0.0,0.0,0.0,0.0,0.0,0.0,0.0,0.0,0.0,0.5,0.0,0.0,0.0,0.0,0.0,0.0,0.0,0.0,0.0,1786.0,0.75,216
20370,0.25,0.0,0.0,0.0,0.0,0.0,0.25,0.0,0.0,0.0,0.0,0.0,0.0,0.0,0.0,0.0,0.0,0.0,0.0,0.0,0.0,0.0,0.0,0.0,0.0,0.0,0.0,0.0,0.0,0.5,0.0,0.0,0.0,0.0,0.0,0.0,0.0,0.0,0.0,1757.0,0.95,216
20371,0.25,0.0,0.0,0.0,0.0,0.0,0.25,0.0,0.0,0.0,0.0,0.0,0.0,0.0,0.0,0.0,0.0,0.0,0.0,0.0,0.0,0.0,0.0,0.0,0.0,0.0,0.0,0.0,0.0,0.5,0.0,0.0,0.0,0.0,0.0,0.0,0.0,0.0,0.0,1730.0,1.11,216
20372,0.25,0.0,0.0,0.0,0.0,0.0,0.25,0.0,0.0,0.0,0.0,0.0,0.0,0.0,0.0,0.0,0.0,0.0,0.0,0.0,0.0,0.0,0.0,0.0,0.0,0.0,0.0,0.0,0.0,0.5,0.0,0.0,0.0,0.0,0.0,0.0,0.0,0.0,0.0,1212.0,8.3,216
20373,0.25,0.0,0.0,0.0,0.0,0.0,0.25,0.0,0.0,0.0,0.0,0.0,0.0,0.0,0.0,0.0,0.0,0.0,0.0,0.0,0.0,0.0,0.0,0.0,0.0,0.0,0.0,0.0,0.0,0.5,0.0,0.0,0.0,0.0,0.0,0.0,0.0,0.0,0.0,1196.0,8.86,216
20374,0.25,0.0,0.0,0.0,0.0,0.0,0.25,0.0,0.0,0.0,0.0,0.0,0.0,0.0,0.0,0.0,0.0,0.0,0.0,0.0,0.0,0.0,0.0,0.0,0.0,0.0,0.0,0.0,0.0,0.5,0.0,0.0,0.0,0.0,0.0,0.0,0.0,0.0,0.0,1172.0,9.9,216
20375,0.25,0.0,0.0,0.0,0.0,0.0,0.25,0.0,0.0,0.0,0.0,0.0,0.0,0.0,0.0,0.0,0.0,0.0,0.0,0.0,0.0,0.0,0.0,0.0,0.0,0.0,0.0,0.0,0.0,0.5,0.0,0.0,0.0,0.0,0.0,0.0,0.0,0.0,0.0,1168.0,9.9,216
20376,0.25,0.0,0.0,0.0,0.0,0.0,0.25,0.0,0.0,0.0,0.0,0.0,0.0,0.0,0.0,0.0,0.0,0.0,0.0,0.0,0.0,0.0,0.0,0.0,0.0,0.0,0.0,0.0,0.0,0.5,0.0,0.0,0.0,0.0,0.0,0.0,0.0,0.0,0.0,1138.0,11.315,216
20970,0.25,0.0,0.0,0.0,0.0,0.0,0.25,0.0,0.0,0.0,0.0,0.0,0.0,0.0,0.0,0.0,0.0,0.0,0.0,0.0,0.0,0.0,0.0,0.0,0.0,0.0,0.0,0.0,0.0,0.5,0.0,0.0,0.0,0.0,0.0,0.0,0.0,0.0,0.0,1148.0,11.5,216
20971,0.25,0.0,0.0,0.0,0.0,0.0,0.25,0.0,0.0,0.0,0.0,0.0,0.0,0.0,0.0,0.0,0.0,0.0,0.0,0.0,0.0,0.0,0.0,0.0,0.0,0.0,0.0,0.0,0.0,0.5,0.0,0.0,0.0,0.0,0.0,0.0,0.0,0.0,0.0,1173.0,10.3,216
20972,0.25,0.0,0.0,0.0,0.0,0.0,0.25,0.0,0.0,0.0,0.0,0.0,0.0,0.0,0.0,0.0,0.0,0.0,0.0,0.0,0.0,0.0,0.0,0.0,0.0,0.0,0.0,0.0,0.0,0.5,0.0,0.0,0.0,0.0,0.0,0.0,0.0,0.0,0.0,1198.0,9.1,216
20973,0.25,0.0,0.0,0.0,0.0,0.0,0.25,0.0,0.0,0.0,0.0,0.0,0.0,0.0,0.0,0.0,0.0,0.0,0.0,0.0,0.0,0.0,0.0,0.0,0.0,0.0,0.0,0.0,0.0,0.5,0.0,0.0,0.0,0.0,0.0,0.0,0.0,0.0,0.0,1226.0,8.4,216
20974,0.25,0.0,0.0,0.0,0.0,0.0,0.25,0.0,0.0,0.0,0.0,0.0,0.0,0.0,0.0,0.0,0.0,0.0,0.0,0.0,0.0,0.0,0.0,0.0,0.0,0.0,0.0,0.0,0.0,0.5,0.0,0.0,0.0,0.0,0.0,0.0,0.0,0.0,0.0,1573.0,2.17,216
20975,0.25,0.0,0.0,0.0,0.0,0.0,0.25,0.0,0.0,0.0,0.0,0.0,0.0,0.0,0.0,0.0,0.0,0.0,0.0,0.0,0.0,0.0,0.0,0.0,0.0,0.0,0.0,0.0,0.0,0.5,0.0,0.0,0.0,0.0,0.0,0.0,0.0,0.0,0.0,1618.0,1.7599999999999998,216
20976,0.25,0.0,0.0,0.0,0.0,0.0,0.25,0.0,0.0,0.0,0.0,0.0,0.0,0.0,0.0,0.0,0.0,0.0,0.0,0.0,0.0,0.0,0.0,0.0,0.0,0.0,0.0,0.0,0.0,0.5,0.0,0.0,0.0,0.0,0.0,0.0,0.0,0.0,0.0,1813.0,0.77,216
20977,0.25,0.0,0.0,0.0,0.0,0.0,0.25,0.0,0.0,0.0,0.0,0.0,0.0,0.0,0.0,0.0,0.0,0.0,0.0,0.0,0.0,0.0,0.0,0.0,0.0,0.0,0.0,0.0,0.0,0.5,0.0,0.0,0.0,0.0,0.0,0.0,0.0,0.0,0.0,1853.0,0.6799999999999999,216
20978,0.25,0.0,0.0,0.0,0.0,0.0,0.25,0.0,0.0,0.0,0.0,0.0,0.0,0.0,0.0,0.0,0.0,0.0,0.0,0.0,0.0,0.0,0.0,0.0,0.0,0.0,0.0,0.0,0.0,0.5,0.0,0.0,0.0,0.0,0.0,0.0,0.0,0.0,0.0,1923.0,0.2200540440200276,216
20979,0.25,0.0,0.0,0.0,0.0,0.0,0.25,0.0,0.0,0.0,0.0,0.0,0.0,0.0,0.0,0.0,0.0,0.0,0.0,0.0,0.0,0.0,0.0,0.0,0.0,0.0,0.0,0.0,0.0,0.5,0.0,0.0,0.0,0.0,0.0,0.0,0.0,0.0,0.0,2073.0,-0.25181197299379954,216
28659,0.25,0.0,0.0,0.0,0.0,0.0,0.25,0.0,0.0,0.0,0.0,0.0,0.0,0.0,0.0,0.0,0.0,0.0,0.0,0.0,0.0,0.0,0.0,0.0,0.0,0.0,0.0,0.0,0.0,0.5,0.0,0.0,0.0,0.0,0.0,0.0,0.0,0.0,0.0,1131.0,11.96,216
28660,0.25,0.0,0.0,0.0,0.0,0.0,0.25,0.0,0.0,0.0,0.0,0.0,0.0,0.0,0.0,0.0,0.0,0.0,0.0,0.0,0.0,0.0,0.0,0.0,0.0,0.0,0.0,0.0,0.0,0.5,0.0,0.0,0.0,0.0,0.0,0.0,0.0,0.0,0.0,1151.0,11.08,216
28661,0.25,0.0,0.0,0.0,0.0,0.0,0.25,0.0,0.0,0.0,0.0,0.0,0.0,0.0,0.0,0.0,0.0,0.0,0.0,0.0,0.0,0.0,0.0,0.0,0.0,0.0,0.0,0.0,0.0,0.5,0.0,0.0,0.0,0.0,0.0,0.0,0.0,0.0,0.0,1162.0,10.62,216
28662,0.25,0.0,0.0,0.0,0.0,0.0,0.25,0.0,0.0,0.0,0.0,0.0,0.0,0.0,0.0,0.0,0.0,0.0,0.0,0.0,0.0,0.0,0.0,0.0,0.0,0.0,0.0,0.0,0.0,0.5,0.0,0.0,0.0,0.0,0.0,0.0,0.0,0.0,0.0,1180.0,9.89,216
28663,0.25,0.0,0.0,0.0,0.0,0.0,0.25,0.0,0.0,0.0,0.0,0.0,0.0,0.0,0.0,0.0,0.0,0.0,0.0,0.0,0.0,0.0,0.0,0.0,0.0,0.0,0.0,0.0,0.0,0.5,0.0,0.0,0.0,0.0,0.0,0.0,0.0,0.0,0.0,1194.0,9.38,216
28664,0.25,0.0,0.0,0.0,0.0,0.0,0.25,0.0,0.0,0.0,0.0,0.0,0.0,0.0,0.0,0.0,0.0,0.0,0.0,0.0,0.0,0.0,0.0,0.0,0.0,0.0,0.0,0.0,0.0,0.5,0.0,0.0,0.0,0.0,0.0,0.0,0.0,0.0,0.0,1209.0,8.9,216
32577,0.25,0.0,0.0,0.0,0.0,0.0,0.25,0.0,0.0,0.0,0.0,0.0,0.0,0.0,0.0,0.0,0.0,0.0,0.0,0.0,0.0,0.0,0.0,0.0,0.0,0.0,0.0,0.0,0.0,0.5,0.0,0.0,0.0,0.0,0.0,0.0,0.0,0.0,0.0,1160.0,10.67,216
43297,0.25,0.0,0.0,0.0,0.0,0.0,0.25,0.0,0.0,0.0,0.0,0.0,0.0,0.0,0.0,0.0,0.0,0.0,0.0,0.0,0.0,0.0,0.0,0.0,0.0,0.0,0.0,0.0,0.0,0.5,0.0,0.0,0.0,0.0,0.0,0.0,0.0,0.0,0.0,1973.0,0.02938377768520972,216
43298,0.25,0.0,0.0,0.0,0.0,0.0,0.25,0.0,0.0,0.0,0.0,0.0,0.0,0.0,0.0,0.0,0.0,0.0,0.0,0.0,0.0,0.0,0.0,0.0,0.0,0.0,0.0,0.0,0.0,0.5,0.0,0.0,0.0,0.0,0.0,0.0,0.0,0.0,0.0,2023.0,-0.1366771398795441,216
45652,0.25,0.0,0.0,0.0,0.0,0.0,0.25,0.0,0.0,0.0,0.0,0.0,0.0,0.0,0.0,0.0,0.0,0.0,0.0,0.0,0.0,0.0,0.0,0.0,0.0,0.0,0.0,0.0,0.0,0.5,0.0,0.0,0.0,0.0,0.0,0.0,0.0,0.0,0.0,2449.0,-1.1042306756567803,216
45653,0.25,0.0,0.0,0.0,0.0,0.0,0.25,0.0,0.0,0.0,0.0,0.0,0.0,0.0,0.0,0.0,0.0,0.0,0.0,0.0,0.0,0.0,0.0,0.0,0.0,0.0,0.0,0.0,0.0,0.5,0.0,0.0,0.0,0.0,0.0,0.0,0.0,0.0,0.0,2389.0,-0.9869711655429024,216
45654,0.25,0.0,0.0,0.0,0.0,0.0,0.25,0.0,0.0,0.0,0.0,0.0,0.0,0.0,0.0,0.0,0.0,0.0,0.0,0.0,0.0,0.0,0.0,0.0,0.0,0.0,0.0,0.0,0.0,0.5,0.0,0.0,0.0,0.0,0.0,0.0,0.0,0.0,0.0,2330.0,-0.9044552139812846,216
45655,0.25,0.0,0.0,0.0,0.0,0.0,0.25,0.0,0.0,0.0,0.0,0.0,0.0,0.0,0.0,0.0,0.0,0.0,0.0,0.0,0.0,0.0,0.0,0.0,0.0,0.0,0.0,0.0,0.0,0.5,0.0,0.0,0.0,0.0,0.0,0.0,0.0,0.0,0.0,2284.0,-0.7871957038674067,216
45656,0.25,0.0,0.0,0.0,0.0,0.0,0.25,0.0,0.0,0.0,0.0,0.0,0.0,0.0,0.0,0.0,0.0,0.0,0.0,0.0,0.0,0.0,0.0,0.0,0.0,0.0,0.0,0.0,0.0,0.5,0.0,0.0,0.0,0.0,0.0,0.0,0.0,0.0,0.0,2233.0,-0.6525644144773985,216
45657,0.25,0.0,0.0,0.0,0.0,0.0,0.25,0.0,0.0,0.0,0.0,0.0,0.0,0.0,0.0,0.0,0.0,0.0,0.0,0.0,0.0,0.0,0.0,0.0,0.0,0.0,0.0,0.0,0.0,0.5,0.0,0.0,0.0,0.0,0.0,0.0,0.0,0.0,0.0,2187.0,-0.5526766836396506,216
45658,0.25,0.0,0.0,0.0,0.0,0.0,0.25,0.0,0.0,0.0,0.0,0.0,0.0,0.0,0.0,0.0,0.0,0.0,0.0,0.0,0.0,0.0,0.0,0.0,0.0,0.0,0.0,0.0,0.0,0.5,0.0,0.0,0.0,0.0,0.0,0.0,0.0,0.0,0.0,2149.0,-0.4571318976209352,216
45659,0.25,0.0,0.0,0.0,0.0,0.0,0.25,0.0,0.0,0.0,0.0,0.0,0.0,0.0,0.0,0.0,0.0,0.0,0.0,0.0,0.0,0.0,0.0,0.0,0.0,0.0,0.0,0.0,0.0,0.5,0.0,0.0,0.0,0.0,0.0,0.0,0.0,0.0,0.0,2089.0,-0.31381471859286203,216
45660,0.25,0.0,0.0,0.0,0.0,0.0,0.25,0.0,0.0,0.0,0.0,0.0,0.0,0.0,0.0,0.0,0.0,0.0,0.0,0.0,0.0,0.0,0.0,0.0,0.0,0.0,0.0,0.0,0.0,0.5,0.0,0.0,0.0,0.0,0.0,0.0,0.0,0.0,0.0,2019.0,-0.09666747764123618,216
45661,0.25,0.0,0.0,0.0,0.0,0.0,0.25,0.0,0.0,0.0,0.0,0.0,0.0,0.0,0.0,0.0,0.0,0.0,0.0,0.0,0.0,0.0,0.0,0.0,0.0,0.0,0.0,0.0,0.0,0.5,0.0,0.0,0.0,0.0,0.0,0.0,0.0,0.0,0.0,1972.0,0.046649701386837,216
45662,0.25,0.0,0.0,0.0,0.0,0.0,0.25,0.0,0.0,0.0,0.0,0.0,0.0,0.0,0.0,0.0,0.0,0.0,0.0,0.0,0.0,0.0,0.0,0.0,0.0,0.0,0.0,0.0,0.0,0.5,0.0,0.0,0.0,0.0,0.0,0.0,0.0,0.0,0.0,1939.0,0.13350859776748725,216
45663,0.25,0.0,0.0,0.0,0.0,0.0,0.25,0.0,0.0,0.0,0.0,0.0,0.0,0.0,0.0,0.0,0.0,0.0,0.0,0.0,0.0,0.0,0.0,0.0,0.0,0.0,0.0,0.0,0.0,0.5,0.0,0.0,0.0,0.0,0.0,0.0,0.0,0.0,0.0,1901.0,0.2941975560716905,216
45664,0.25,0.0,0.0,0.0,0.0,0.0,0.25,0.0,0.0,0.0,0.0,0.0,0.0,0.0,0.0,0.0,0.0,0.0,0.0,0.0,0.0,0.0,0.0,0.0,0.0,0.0,0.0,0.0,0.0,0.5,0.0,0.0,0.0,0.0,0.0,0.0,0.0,0.0,0.0,1868.0,0.4288288454616985,216
45665,0.25,0.0,0.0,0.0,0.0,0.0,0.25,0.0,0.0,0.0,0.0,0.0,0.0,0.0,0.0,0.0,0.0,0.0,0.0,0.0,0.0,0.0,0.0,0.0,0.0,0.0,0.0,0.0,0.0,0.5,0.0,0.0,0.0,0.0,0.0,0.0,0.0,0.0,0.0,1829.0,0.5808319141278366,216
46676,0.25,0.0,0.0,0.0,0.0,0.0,0.25,0.0,0.0,0.0,0.0,0.0,0.0,0.0,0.0,0.0,0.0,0.0,0.0,0.0,0.0,0.0,0.0,0.0,0.0,0.0,0.0,0.0,0.0,0.5,0.0,0.0,0.0,0.0,0.0,0.0,0.0,0.0,0.0,1838.0,0.99,216
46677,0.25,0.0,0.0,0.0,0.0,0.0,0.25,0.0,0.0,0.0,0.0,0.0,0.0,0.0,0.0,0.0,0.0,0.0,0.0,0.0,0.0,0.0,0.0,0.0,0.0,0.0,0.0,0.0,0.0,0.5,0.0,0.0,0.0,0.0,0.0,0.0,0.0,0.0,0.0,1828.0,1.0299999999999998,216
52688,0.25,0.0,0.0,0.0,0.0,0.0,0.25,0.0,0.0,0.0,0.0,0.0,0.0,0.0,0.0,0.0,0.0,0.0,0.0,0.0,0.0,0.0,0.0,0.0,0.0,0.0,0.0,0.0,0.0,0.5,0.0,0.0,0.0,0.0,0.0,0.0,0.0,0.0,0.0,1206.0,8.9,216
52689,0.25,0.0,0.0,0.0,0.0,0.0,0.25,0.0,0.0,0.0,0.0,0.0,0.0,0.0,0.0,0.0,0.0,0.0,0.0,0.0,0.0,0.0,0.0,0.0,0.0,0.0,0.0,0.0,0.0,0.5,0.0,0.0,0.0,0.0,0.0,0.0,0.0,0.0,0.0,1183.0,9.79,216
52690,0.25,0.0,0.0,0.0,0.0,0.0,0.25,0.0,0.0,0.0,0.0,0.0,0.0,0.0,0.0,0.0,0.0,0.0,0.0,0.0,0.0,0.0,0.0,0.0,0.0,0.0,0.0,0.0,0.0,0.5,0.0,0.0,0.0,0.0,0.0,0.0,0.0,0.0,0.0,1182.0,9.9,216
