Repository: R3sten/glass_dynamics

# GlassDynamics: Ridge Regression for Glass Viscosity Prediction

## Bachelor's thesis in physics

### Università degli Studi di Trieste

The main goal of this project is to develop a reliable and interpretable predictive model for glass viscosity, moving beyond "black-box" machine learning to provide physically meaningful insights for materials science applications.


This repository implements a workflow that bridges the gap between empirical models and modern data science techniques.

File: data/viscosity_raw_data.csv (part 35 of 81)
,Al2O3,As2O3,B2O3,BaO,BeO,Bi2O3,CaO,CdO,CoO,Cs2O,CuO,Fe2O3,FeO,Ga2O3,GeO2,HfO2,K2O,La2O3,Li2O,MgO,MnO,MoO3,Na2O,Nb2O5,NiO,P2O5,PbO,Rb2O,Sb2O3,SiO2,SrO,Ta2O5,TeO2,TiO2,Tl2O,WO3,Y2O3,ZnO,ZrO2,T,log_visc,ID
52691,0.25,0.0,0.0,0.0,0.0,0.0,0.25,0.0,0.0,0.0,0.0,0.0,0.0,0.0,0.0,0.0,0.0,0.0,0.0,0.0,0.0,0.0,0.0,0.0,0.0,0.0,0.0,0.0,0.0,0.5,0.0,0.0,0.0,0.0,0.0,0.0,0.0,0.0,0.0,1165.0,10.4,216
19658,0.14,0.0,0.0,0.0,0.0,0.0,0.0,0.0,0.0,0.0,0.0,0.0,0.0,0.0,0.0,0.0,0.0,0.0,0.0,0.43,0.0,0.0,0.0,0.0,0.0,0.0,0.0,0.0,0.0,0.43,0.0,0.0,0.0,0.0,0.0,0.0,0.0,0.0,0.0,2370.0,-0.86,217
19659,0.14,0.0,0.0,0.0,0.0,0.0,0.0,0.0,0.0,0.0,0.0,0.0,0.0,0.0,0.0,0.0,0.0,0.0,0.0,0.43,0.0,0.0,0.0,0.0,0.0,0.0,0.0,0.0,0.0,0.43,0.0,0.0,0.0,0.0,0.0,0.0,0.0,0.0,0.0,2222.0,-0.56,217
19660,0.14,0.0,0.0,0.0,0.0,0.0,0.0,0.0,0.0,0.0,0.0,0.0,0.0,0.0,0.0,0.0,0.0,0.0,0.0,0.43,0.0,0.0,0.0,0.0,0.0,0.0,0.0,0.0,0.0,0.43,0.0,0.0,0.0,0.0,0.0,0.0,0.0,0.0,0.0,2053.0,-0.29000000000000004,217
19661,0.14,0.0,0.0,0.0,0.0,0.0,0.0,0.0,0.0,0.0,0.0,0.0,0.0,0.0,0.0,0.0,0.0,0.0,0.0,0.43,0.0,0.0,0.0,0.0,0.0,0.0,0.0,0.0,0.0,0.43,0.0,0.0,0.0,0.0,0.0,0.0,0.0,0.0,0.0,1942.0,0.040000000000000036,217
19662,0.14,0.0,0.0,0.0,0.0,0.0,0.0,0.0,0.0,0.0,0.0,0.0,0.0,0.0,0.0,0.0,0.0,0.0,0.0,0.43,0.0,0.0,0.0,0.0,0.0,0.0,0.0,0.0,0.0,0.43,0.0,0.0,0.0,0.0,0.0,0.0,0.0,0.0,0.0,1859.0,0.3899999999999999,217
19663,0.14,0.0,0.0,0.0,0.0,0.0,0.0,0.0,0.0,0.0,0.0,0.0,0.0,0.0,0.0,0.0,0.0,0.0,0.0,0.43,0.0,0.0,0.0,0.0,0.0,0.0,0.0,0.0,0.0,0.43,0.0,0.0,0.0,0.0,0.0,0.0,0.0,0.0,0.0,1802.0,0.55,217
19664,0.14,0.0,0.0,0.0,0.0,0.0,0.0,0.0,0.0,0.0,0.0,0.0,0.0,0.0,0.0,0.0,0.0,0.0,0.0,0.43,0.0,0.0,0.0,0.0,0.0,0.0,0.0,0.0,0.0,0.43,0.0,0.0,0.0,0.0,0.0,0.0,0.0,0.0,0.0,1761.0,0.8,217
19665,0.14,0.0,0.0,0.0,0.0,0.0,0.0,0.0,0.0,0.0,0.0,0.0,0.0,0.0,0.0,0.0,0.0,0.0,0.0,0.43,0.0,0.0,0.0,0.0,0.0,0.0,0.0,0.0,0.0,0.43,0.0,0.0,0.0,0.0,0.0,0.0,0.0,0.0,0.0,1701.0,1.04,217
19666,0.14,0.0,0.0,0.0,0.0,0.0,0.0,0.0,0.0,0.0,0.0,0.0,0.0,0.0,0.0,0.0,0.0,0.0,0.0,0.43,0.0,0.0,0.0,0.0,0.0,0.0,0.0,0.0,0.0,0.43,0.0,0.0,0.0,0.0,0.0,0.0,0.0,0.0,0.0,1658.0,1.29,217
19667,0.14,0.0,0.0,0.0,0.0,0.0,0.0,0.0,0.0,0.0,0.0,0.0,0.0,0.0,0.0,0.0,0.0,0.0,0.0,0.43,0.0,0.0,0.0,0.0,0.0,0.0,0.0,0.0,0.0,0.43,0.0,0.0,0.0,0.0,0.0,0.0,0.0,0.0,0.0,1605.0,1.59,217
19668,0.14,0.0,0.0,0.0,0.0,0.0,0.0,0.0,0.0,0.0,0.0,0.0,0.0,0.0,0.0,0.0,0.0,0.0,0.0,0.43,0.0,0.0,0.0,0.0,0.0,0.0,0.0,0.0,0.0,0.43,0.0,0.0,0.0,0.0,0.0,0.0,0.0,0.0,0.0,1548.0,1.91,217
19669,0.14,0.0,0.0,0.0,0.0,0.0,0.0,0.0,0.0,0.0,0.0,0.0,0.0,0.0,0.0,0.0,0.0,0.0,0.0,0.43,0.0,0.0,0.0,0.0,0.0,0.0,0.0,0.0,0.0,0.43,0.0,0.0,0.0,0.0,0.0,0.0,0.0,0.0,0.0,1497.0,2.32,217
19670,0.14,0.0,0.0,0.0,0.0,0.0,0.0,0.0,0.0,0.0,0.0,0.0,0.0,0.0,0.0,0.0,0.0,0.0,0.0,0.43,0.0,0.0,0.0,0.0,0.0,0.0,0.0,0.0,0.0,0.43,0.0,0.0,0.0,0.0,0.0,0.0,0.0,0.0,0.0,1443.0,2.76,217
19671,0.14,0.0,0.0,0.0,0.0,0.0,0.0,0.0,0.0,0.0,0.0,0.0,0.0,0.0,0.0,0.0,0.0,0.0,0.0,0.43,0.0,0.0,0.0,0.0,0.0,0.0,0.0,0.0,0.0,0.43,0.0,0.0,0.0,0.0,0.0,0.0,0.0,0.0,0.0,1401.0,3.22,217
19672,0.14,0.0,0.0,0.0,0.0,0.0,0.0,0.0,0.0,0.0,0.0,0.0,0.0,0.0,0.0,0.0,0.0,0.0,0.0,0.43,0.0,0.0,0.0,0.0,0.0,0.0,0.0,0.0,0.0,0.43,0.0,0.0,0.0,0.0,0.0,0.0,0.0,0.0,0.0,1357.0,3.85,217
19673,0.14,0.0,0.0,0.0,0.0,0.0,0.0,0.0,0.0,0.0,0.0,0.0,0.0,0.0,0.0,0.0,0.0,0.0,0.0,0.43,0.0,0.0,0.0,0.0,0.0,0.0,0.0,0.0,0.0,0.43,0.0,0.0,0.0,0.0,0.0,0.0,0.0,0.0,0.0,1295.0,4.55,217
19674,0.14,0.0,0.0,0.0,0.0,0.0,0.0,0.0,0.0,0.0,0.0,0.0,0.0,0.0,0.0,0.0,0.0,0.0,0.0,0.43,0.0,0.0,0.0,0.0,0.0,0.0,0.0,0.0,0.0,0.43,0.0,0.0,0.0,0.0,0.0,0.0,0.0,0.0,0.0,1255.0,5.4,217
19675,0.14,0.0,0.0,0.0,0.0,0.0,0.0,0.0,0.0,0.0,0.0,0.0,0.0,0.0,0.0,0.0,0.0,0.0,0.0,0.43,0.0,0.0,0.0,0.0,0.0,0.0,0.0,0.0,0.0,0.43,0.0,0.0,0.0,0.0,0.0,0.0,0.0,0.0,0.0,1200.0,6.38,217
19676,0.14,0.0,0.0,0.0,0.0,0.0,0.0,0.0,0.0,0.0,0.0,0.0,0.0,0.0,0.0,0.0,0.0,0.0,0.0,0.43,0.0,0.0,0.0,0.0,0.0,0.0,0.0,0.0,0.0,0.43,0.0,0.0,0.0,0.0,0.0,0.0,0.0,0.0,0.0,1155.0,7.65,217
19677,0.14,0.0,0.0,0.0,0.0,0.0,0.0,0.0,0.0,0.0,0.0,0.0,0.0,0.0,0.0,0.0,0.0,0.0,0.0,0.43,0.0,0.0,0.0,0.0,0.0,0.0,0.0,0.0,0.0,0.43,0.0,0.0,0.0,0.0,0.0,0.0,0.0,0.0,0.0,1100.0,9.23,217
19678,0.14,0.0,0.0,0.0,0.0,0.0,0.0,0.0,0.0,0.0,0.0,0.0,0.0,0.0,0.0,0.0,0.0,0.0,0.0,0.43,0.0,0.0,0.0,0.0,0.0,0.0,0.0,0.0,0.0,0.43,0.0,0.0,0.0,0.0,0.0,0.0,0.0,0.0,0.0,1049.0,11.33,217
43471,0.14,0.0,0.0,0.0,0.0,0.0,0.0,0.0,0.0,0.0,0.0,0.0,0.0,0.0,0.0,0.0,0.0,0.0,0.0,0.43,0.0,0.0,0.0,0.0,0.0,0.0,0.0,0.0,0.0,0.43,0.0,0.0,0.0,0.0,0.0,0.0,0.0,0.0,0.0,1673.0,0.9344984512435676,217
43472,0.14,0.0,0.0,0.0,0.0,0.0,0.0,0.0,0.0,0.0,0.0,0.0,0.0,0.0,0.0,0.0,0.0,0.0,0.0,0.43,0.0,0.0,0.0,0.0,0.0,0.0,0.0,0.0,0.0,0.43,0.0,0.0,0.0,0.0,0.0,0.0,0.0,0.0,0.0,1723.0,0.07188200730612547,217
43473,0.14,0.0,0.0,0.0,0.0,0.0,0.0,0.0,0.0,0.0,0.0,0.0,0.0,0.0,0.0,0.0,0.0,0.0,0.0,0.43,0.0,0.0,0.0,0.0,0.0,0.0,0.0,0.0,0.0,0.43,0.0,0.0,0.0,0.0,0.0,0.0,0.0,0.0,0.0,1773.0,-0.09691001300805646,217
43474,0.14,0.0,0.0,0.0,0.0,0.0,0.0,0.0,0.0,0.0,0.0,0.0,0.0,0.0,0.0,0.0,0.0,0.0,0.0,0.43,0.0,0.0,0.0,0.0,0.0,0.0,0.0,0.0,0.0,0.43,0.0,0.0,0.0,0.0,0.0,0.0,0.0,0.0,0.0,1823.0,-0.2218487496163564,217
43475,0.14,0.0,0.0,0.0,0.0,0.0,0.0,0.0,0.0,0.0,0.0,0.0,0.0,0.0,0.0,0.0,0.0,0.0,0.0,0.43,0.0,0.0,0.0,0.0,0.0,0.0,0.0,0.0,0.0,0.43,0.0,0.0,0.0,0.0,0.0,0.0,0.0,0.0,0.0,1873.0,-0.30980391997148626,217
43476,0.14,0.0,0.0,0.0,0.0,0.0,0.0,0.0,0.0,0.0,0.0,0.0,0.0,0.0,0.0,0.0,0.0,0.0,0.0,0.43,0.0,0.0,0.0,0.0,0.0,0.0,0.0,0.0,0.0,0.43,0.0,0.0,0.0,0.0,0.0,0.0,0.0,0.0,0.0,1923.0,-0.4436974992327127,217
43477,0.14,0.0,0.0,0.0,0.0,0.0,0.0,0.0,0.0,0.0,0.0,0.0,0.0,0.0,0.0,0.0,0.0,0.0,0.0,0.43,0.0,0.0,0.0,0.0,0.0,0.0,0.0,0.0,0.0,0.43,0.0,0.0,0.0,0.0,0.0,0.0,0.0,0.0,0.0,1973.0,-0.5086383061657274,217
43478,0.14,0.0,0.0,0.0,0.0,0.0,0.0,0.0,0.0,0.0,0.0,0.0,0.0,0.0,0.0,0.0,0.0,0.0,0.0,0.43,0.0,0.0,0.0,0.0,0.0,0.0,0.0,0.0,0.0,0.43,0.0,0.0,0.0,0.0,0.0,0.0,0.0,0.0,0.0,2023.0,-0.5528419686577808,217
43479,0.14,0.0,0.0,0.0,0.0,0.0,0.0,0.0,0.0,0.0,0.0,0.0,0.0,0.0,0.0,0.0,0.0,0.0,0.0,0.43,0.0,0.0,0.0,0.0,0.0,0.0,0.0,0.0,0.0,0.43,0.0,0.0,0.0,0.0,0.0,0.0,0.0,0.0,0.0,2073.0,-0.6020599913279624,217
19679,0.14,0.0,0.0,0.0,0.0,0.0,0.43,0.0,0.0,0.0,0.0,0.0,0.0,0.0,0.0,0.0,0.0,0.0,0.0,0.0,0.0,0.0,0.0,0.0,0.0,0.0,0.0,0.0,0.0,0.43,0.0,0.0,0.0,0.0,0.0,0.0,0.0,0.0,0.0,2353.0,-0.97,218
19680,0.14,0.0,0.0,0.0,0.0,0.0,0.43,0.0,0.0,0.0,0.0,0.0,0.0,0.0,0.0,0.0,0.0,0.0,0.0,0.0,0.0,0.0,0.0,0.0,0.0,0.0,0.0,0.0,0.0,0.43,0.0,0.0,0.0,0.0,0.0,0.0,0.0,0.0,0.0,2222.0,-0.64,218
19681,0.14,0.0,0.0,0.0,0.0,0.0,0.43,0.0,0.0,0.0,0.0,0.0,0.0,0.0,0.0,0.0,0.0,0.0,0.0,0.0,0.0,0.0,0.0,0.0,0.0,0.0,0.0,0.0,0.0,0.43,0.0,0.0,0.0,0.0,0.0,0.0,0.0,0.0,0.0,1852.0,0.3899999999999999,218
19682,0.14,0.0,0.0,0.0,0.0,0.0,0.43,0.0,0.0,0.0,0.0,0.0,0.0,0.0,0.0,0.0,0.0,0.0,0.0,0.0,0.0,0.0,0.0,0.0,0.0,0.0,0.0,0.0,0.0,0.43,0.0,0.0,0.0,0.0,0.0,0.0,0.0,0.0,0.0,1802.0,0.6599999999999999,218
19683,0.14,0.0,0.0,0.0,0.0,0.0,0.43,0.0,0.0,0.0,0.0,0.0,0.0,0.0,0.0,0.0,0.0,0.0,0.0,0.0,0.0,0.0,0.0,0.0,0.0,0.0,0.0,0.0,0.0,0.43,0.0,0.0,0.0,0.0,0.0,0.0,0.0,0.0,0.0,1754.0,0.8799999999999999,218
19684,0.14,0.0,0.0,0.0,0.0,0.0,0.43,0.0,0.0,0.0,0.0,0.0,0.0,0.0,0.0,0.0,0.0,0.0,0.0,0.0,0.0,0.0,0.0,0.0,0.0,0.0,0.0,0.0,0.0,0.43,0.0,0.0,0.0,0.0,0.0,0.0,0.0,0.0,0.0,1701.0,1.15,218
19685,0.14,0.0,0.0,0.0,0.0,0.0,0.43,0.0,0.0,0.0,0.0,0.0,0.0,0.0,0.0,0.0,0.0,0.0,0.0,0.0,0.0,0.0,0.0,0.0,0.0,0.0,0.0,0.0,0.0,0.43,0.0,0.0,0.0,0.0,0.0,0.0,0.0,0.0,0.0,1653.0,1.48,218
19686,0.14,0.0,0.0,0.0,0.0,0.0,0.43,0.0,0.0,0.0,0.0,0.0,0.0,0.0,0.0,0.0,0.0,0.0,0.0,0.0,0.0,0.0,0.0,0.0,0.0,0.0,0.0,0.0,0.0,0.43,0.0,0.0,0.0,0.0,0.0,0.0,0.0,0.0,0.0,1597.0,1.81,218
19687,0.14,0.0,0.0,0.0,0.0,0.0,0.43,0.0,0.0,0.0,0.0,0.0,0.0,0.0,0.0,0.0,0.0,0.0,0.0,0.0,0.0,0.0,0.0,0.0,0.0,0.0,0.0,0.0,0.0,0.43,0.0,0.0,0.0,0.0,0.0,0.0,0.0,0.0,0.0,1548.0,2.21,218
19688,0.14,0.0,0.0,0.0,0.0,0.0,0.43,0.0,0.0,0.0,0.0,0.0,0.0,0.0,0.0,0.0,0.0,0.0,0.0,0.0,0.0,0.0,0.0,0.0,0.0,0.0,0.0,0.0,0.0,0.43,0.0,0.0,0.0,0.0,0.0,0.0,0.0,0.0,0.0,1497.0,2.62,218
19689,0.14,0.0,0.0,0.0,0.0,0.0,0.43,0.0,0.0,0.0,0.0,0.0,0.0,0.0,0.0,0.0,0.0,0.0,0.0,0.0,0.0,0.0,0.0,0.0,0.0,0.0,0.0,0.0,0.0,0.43,0.0,0.0,0.0,0.0,0.0,0.0,0.0,0.0,0.0,1447.0,3.03,218
19690,0.14,0.0,0.0,0.0,0.0,0.0,0.43,0.0,0.0,0.0,0.0,0.0,0.0,0.0,0.0,0.0,0.0,0.0,0.0,0.0,0.0,0.0,0.0,0.0,0.0,0.0,0.0,0.0,0.0,0.43,0.0,0.0,0.0,0.0,0.0,0.0,0.0,0.0,0.0,1401.0,3.52,218
19691,0.14,0.0,0.0,0.0,0.0,0.0,0.43,0.0,0.0,0.0,0.0,0.0,0.0,0.0,0.0,0.0,0.0,0.0,0.0,0.0,0.0,0.0,0.0,0.0,0.0,0.0,0.0,0.0,0.0,0.43,0.0,0.0,0.0,0.0,0.0,0.0,0.0,0.0,0.0,1348.0,4.12,218
19692,0.14,0.0,0.0,0.0,0.0,0.0,0.43,0.0,0.0,0.0,0.0,0.0,0.0,0.0,0.0,0.0,0.0,0.0,0.0,0.0,0.0,0.0,0.0,0.0,0.0,0.0,0.0,0.0,0.0,0.43,0.0,0.0,0.0,0.0,0.0,0.0,0.0,0.0,0.0,1299.0,4.85,218
19693,0.14,0.0,0.0,0.0,0.0,0.0,0.43,0.0,0.0,0.0,0.0,0.0,0.0,0.0,0.0,0.0,0.0,0.0,0.0,0.0,0.0,0.0,0.0,0.0,0.0,0.0,0.0,0.0,0.0,0.43,0.0,0.0,0.0,0.0,0.0,0.0,0.0,0.0,0.0,1255.0,5.72,218
19694,0.14,0.0,0.0,0.0,0.0,0.0,0.43,0.0,0.0,0.0,0.0,0.0,0.0,0.0,0.0,0.0,0.0,0.0,0.0,0.0,0.0,0.0,0.0,0.0,0.0,0.0,0.0,0.0,0.0,0.43,0.0,0.0,0.0,0.0,0.0,0.0,0.0,0.0,0.0,1200.0,6.84,218
19695,0.14,0.0,0.0,0.0,0.0,0.0,0.43,0.0,0.0,0.0,0.0,0.0,0.0,0.0,0.0,0.0,0.0,0.0,0.0,0.0,0.0,0.0,0.0,0.0,0.0,0.0,0.0,0.0,0.0,0.43,0.0,0.0,0.0,0.0,0.0,0.0,0.0,0.0,0.0,1155.0,8.33,218
19696,0.14,0.0,0.0,0.0,0.0,0.0,0.43,0.0,0.0,0.0,0.0,0.0,0.0,0.0,0.0,0.0,0.0,0.0,0.0,0.0,0.0,0.0,0.0,0.0,0.0,0.0,0.0,0.0,0.0,0.43,0.0,0.0,0.0,0.0,0.0,0.0,0.0,0.0,0.0,1103.0,10.24,218
25429,0.14,0.0,0.0,0.0,0.0,0.0,0.43,0.0,0.0,0.0,0.0,0.0,0.0,0.0,0.0,0.0,0.0,0.0,0.0,0.0,0.0,0.0,0.0,0.0,0.0,0.0,0.0,0.0,0.0,0.43,0.0,0.0,0.0,0.0,0.0,0.0,0.0,0.0,0.0,1145.0,8.4,218
25430,0.14,0.0,0.0,0.0,0.0,0.0,0.43,0.0,0.0,0.0,0.0,0.0,0.0,0.0,0.0,0.0,0.0,0.0,0.0,0.0,0.0,0.0,0.0,0.0,0.0,0.0,0.0,0.0,0.0,0.43,0.0,0.0,0.0,0.0,0.0,0.0,0.0,0.0,0.0,1137.0,8.71,218
25431,0.14,0.0,0.0,0.0,0.0,0.0,0.43,0.0,0.0,0.0,0.0,0.0,0.0,0.0,0.0,0.0,0.0,0.0,0.0,0.0,0.0,0.0,0.0,0.0,0.0,0.0,0.0,0.0,0.0,0.43,0.0,0.0,0.0,0.0,0.0,0.0,0.0,0.0,0.0,1129.0,9.04,218
25432,0.14,0.0,0.0,0.0,0.0,0.0,0.43,0.0,0.0,0.0,0.0,0.0,0.0,0.0,0.0,0.0,0.0,0.0,0.0,0.0,0.0,0.0,0.0,0.0,0.0,0.0,0.0,0.0,0.0,0.43,0.0,0.0,0.0,0.0,0.0,0.0,0.0,0.0,0.0,1120.0,9.39,218
25433,0.14,0.0,0.0,0.0,0.0,0.0,0.43,0.0,0.0,0.0,0.0,0.0,0.0,0.0,0.0,0.0,0.0,0.0,0.0,0.0,0.0,0.0,0.0,0.0,0.0,0.0,0.0,0.0,0.0,0.43,0.0,0.0,0.0,0.0,0.0,0.0,0.0,0.0,0.0,1109.0,9.83,218
25434,0.14,0.0,0.0,0.0,0.0,0.0,0.43,0.0,0.0,0.0,0.0,0.0,0.0,0.0,0.0,0.0,0.0,0.0,0.0,0.0,0.0,0.0,0.0,0.0,0.0,0.0,0.0,0.0,0.0,0.43,0.0,0.0,0.0,0.0,0.0,0.0,0.0,0.0,0.0,1099.0,10.27,218
25435,0.14,0.0,0.0,0.0,0.0,0.0,0.43,0.0,0.0,0.0,0.0,0.0,0.0,0.0,0.0,0.0,0.0,0.0,0.0,0.0,0.0,0.0,0.0,0.0,0.0,0.0,0.0,0.0,0.0,0.43,0.0,0.0,0.0,0.0,0.0,0.0,0.0,0.0,0.0,1092.0,10.64,218
25436,0.14,0.0,0.0,0.0,0.0,0.0,0.43,0.0,0.0,0.0,0.0,0.0,0.0,0.0,0.0,0.0,0.0,0.0,0.0,0.0,0.0,0.0,0.0,0.0,0.0,0.0,0.0,0.0,0.0,0.43,0.0,0.0,0.0,0.0,0.0,0.0,0.0,0.0,0.0,1089.0,10.77,218
25437,0.14,0.0,0.0,0.0,0.0,0.0,0.43,0.0,0.0,0.0,0.0,0.0,0.0,0.0,0.0,0.0,0.0,0.0,0.0,0.0,0.0,0.0,0.0,0.0,0.0,0.0,0.0,0.0,0.0,0.43,0.0,0.0,0.0,0.0,0.0,0.0,0.0,0.0,0.0,1081.0,11.17,218
25438,0.14,0.0,0.0,0.0,0.0,0.0,0.43,0.0,0.0,0.0,0.0,0.0,0.0,0.0,0.0,0.0,0.0,0.0,0.0,0.0,0.0,0.0,0.0,0.0,0.0,0.0,0.0,0.0,0.0,0.43,0.0,0.0,0.0,0.0,0.0,0.0,0.0,0.0,0.0,1079.0,11.25,218
25439,0.14,0.0,0.0,0.0,0.0,0.0,0.43,0.0,0.0,0.0,0.0,0.0,0.0,0.0,0.0,0.0,0.0,0.0,0.0,0.0,0.0,0.0,0.0,0.0,0.0,0.0,0.0,0.0,0.0,0.43,0.0,0.0,0.0,0.0,0.0,0.0,0.0,0.0,0.0,1073.0,11.54,218
25440,0.14,0.0,0.0,0.0,0.0,0.0,0.43,0.0,0.0,0.0,0.0,0.0,0.0,0.0,0.0,0.0,0.0,0.0,0.0,0.0,0.0,0.0,0.0,0.0,0.0,0.0,0.0,0.0,0.0,0.43,0.0,0.0,0.0,0.0,0.0,0.0,0.0,0.0,0.0,1068.0,11.83,218
30915,0.14,0.0,0.0,0.0,0.0,0.0,0.43,0.0,0.0,0.0,0.0,0.0,0.0,0.0,0.0,0.0,0.0,0.0,0.0,0.0,0.0,0.0,0.0,0.0,0.0,0.0,0.0,0.0,0.0,0.43,0.0,0.0,0.0,0.0,0.0,0.0,0.0,0.0,0.0,1623.0,0.8512583487190752,218
30916,0.14,0.0,0.0,0.0,0.0,0.0,0.43,0.0,0.0,0.0,0.0,0.0,0.0,0.0,0.0,0.0,0.0,0.0,0.0,0.0,0.0,0.0,0.0,0.0,0.0,0.0,0.0,0.0,0.0,0.43,0.0,0.0,0.0,0.0,0.0,0.0,0.0,0.0,0.0,1673.0,0.5611013836490559,218
30917,0.14,0.0,0.0,0.0,0.0,0.0,0.43,0.0,0.0,0.0,0.0,0.0,0.0,0.0,0.0,0.0,0.0,0.0,0.0,0.0,0.0,0.0,0.0,0.0,0.0,0.0,0.0,0.0,0.0,0.43,0.0,0.0,0.0,0.0,0.0,0.0,0.0,0.0,0.0,1723.0,0.32633586092875144,218
30918,0.14,0.0,0.0,0.0,0.0,0.0,0.43,0.0,0.0,0.0,0.0,0.0,0.0,0.0,0.0,0.0,0.0,0.0,0.0,0.0,0.0,0.0,0.0,0.0,0.0,0.0,0.0,0.0,0.0,0.43,0.0,0.0,0.0,0.0,0.0,0.0,0.0,0.0,0.0,1773.0,0.15836249209524975,218
30919,0.14,0.0,0.0,0.0,0.0,0.0,0.43,0.0,0.0,0.0,0.0,0.0,0.0,0.0,0.0,0.0,0.0,0.0,0.0,0.0,0.0,0.0,0.0,0.0,0.0,0.0,0.0,0.0,0.0,0.43,0.0,0.0,0.0,0.0,0.0,0.0,0.0,0.0,0.0,1823.0,0.02938377768520972,218
30920,0.14,0.0,0.0,0.0,0.0,0.0,0.43,0.0,0.0,0.0,0.0,0.0,0.0,0.0,0.0,0.0,0.0,0.0,0.0,0.0,0.0,0.0,0.0,0.0,0.0,0.0,0.0,0.0,0.0,0.43,0.0,0.0,0.0,0.0,0.0,0.0,0.0,0.0,0.0,1873.0,-0.09151498112135026,218
32571,0.14,0.0,0.0,0.0,0.0,0.0,0.43,0.0,0.0,0.0,0.0,0.0,0.0,0.0,0.0,0.0,0.0,0.0,0.0,0.0,0.0,0.0,0.0,0.0,0.0,0.0,0.0,0.0,0.0,0.43,0.0,0.0,0.0,0.0,0.0,0.0,0.0,0.0,0.0,1072.0,11.61,218
32572,0.14,0.0,0.0,0.0,0.0,0.0,0.43,0.0,0.0,0.0,0.0,0.0,0.0,0.0,0.0,0.0,0.0,0.0,0.0,0.0,0.0,0.0,0.0,0.0,0.0,0.0,0.0,0.0,0.0,0.43,0.0,0.0,0.0,0.0,0.0,0.0,0.0,0.0,0.0,1085.0,11.0,218
32573,0.14,0.0,0.0,0.0,0.0,0.0,0.43,0.0,0.0,0.0,0.0,0.0,0.0,0.0,0.0,0.0,0.0,0.0,0.0,0.0,0.0,0.0,0.0,0.0,0.0,0.0,0.0,0.0,0.0,0.43,0.0,0.0,0.0,0.0,0.0,0.0,0.0,0.0,0.0,1101.0,10.24,218
32574,0.14,0.0,0.0,0.0,0.0,0.0,0.43,0.0,0.0,0.0,0.0,0.0,0.0,0.0,0.0,0.0,0.0,0.0,0.0,0.0,0.0,0.0,0.0,0.0,0.0,0.0,0.0,0.0,0.0,0.43,0.0,0.0,0.0,0.0,0.0,0.0,0.0,0.0,0.0,1113.0,9.78,218
32575,0.14,0.0,0.0,0.0,0.0,0.0,0.43,0.0,0.0,0.0,0.0,0.0,0.0,0.0,0.0,0.0,0.0,0.0,0.0,0.0,0.0,0.0,0.0,0.0,0.0,0.0,0.0,0.0,0.0,0.43,0.0,0.0,0.0,0.0,0.0,0.0,0.0,0.0,0.0,1114.0,9.65,218
32576,0.14,0.0,0.0,0.0,0.0,0.0,0.43,0.0,0.0,0.0,0.0,0.0,0.0,0.0,0.0,0.0,0.0,0.0,0.0,0.0,0.0,0.0,0.0,0.0,0.0,0.0,0.0,0.0,0.0,0.43,0.0,0.0,0.0,0.0,0.0,0.0,0.0,0.0,0.0,1121.0,9.42,218
51369,0.14,0.0,0.0,0.0,0.0,0.0,0.43,0.0,0.0,0.0,0.0,0.0,0.0,0.0,0.0,0.0,0.0,0.0,0.0,0.0,0.0,0.0,0.0,0.0,0.0,0.0,0.0,0.0,0.0,0.43,0.0,0.0,0.0,0.0,0.0,0.0,0.0,0.0,0.0,1065.0,12.0,218
19697,0.0,0.0,0.0,0.0,0.0,0.0,0.25,0.0,0.0,0.0,0.0,0.0,0.0,0.0,0.0,0.0,0.0,0.0,0.0,0.25,0.0,0.0,0.0,0.0,0.0,0.0,0.0,0.0,0.0,0.5,0.0,0.0,0.0,0.0,0.0,0.0,0.0,0.0,0.0,2066.0,-0.98,219
19698,0.0,0.0,0.0,0.0,0.0,0.0,0.25,0.0,0.0,0.0,0.0,0.0,0.0,0.0,0.0,0.0,0.0,0.0,0.0,0.25,0.0,0.0,0.0,0.0,0.0,0.0,0.0,0.0,0.0,0.5,0.0,0.0,0.0,0.0,0.0,0.0,0.0,0.0,0.0,1953.0,-0.83,219
19699,0.0,0.0,0.0,0.0,0.0,0.0,0.25,0.0,0.0,0.0,0.0,0.0,0.0,0.0,0.0,0.0,0.0,0.0,0.0,0.25,0.0,0.0,0.0,0.0,0.0,0.0,0.0,0.0,0.0,0.5,0.0,0.0,0.0,0.0,0.0,0.0,0.0,0.0,0.0,1855.0,-0.51,219
19700,0.0,0.0,0.0,0.0,0.0,0.0,0.25,0.0,0.0,0.0,0.0,0.0,0.0,0.0,0.0,0.0,0.0,0.0,0.0,0.25,0.0,0.0,0.0,0.0,0.0,0.0,0.0,0.0,0.0,0.5,0.0,0.0,0.0,0.0,0.0,0.0,0.0,0.0,0.0,1795.0,-0.37,219
19701,0.0,0.0,0.0,0.0,0.0,0.0,0.25,0.0,0.0,0.0,0.0,0.0,0.0,0.0,0.0,0.0,0.0,0.0,0.0,0.25,0.0,0.0,0.0,0.0,0.0,0.0,0.0,0.0,0.0,0.5,0.0,0.0,0.0,0.0,0.0,0.0,0.0,0.0,0.0,1754.0,-0.13,219
19702,0.0,0.0,0.0,0.0,0.0,0.0,0.25,0.0,0.0,0.0,0.0,0.0,0.0,0.0,0.0,0.0,0.0,0.0,0.0,0.25,0.0,0.0,0.0,0.0,0.0,0.0,0.0,0.0,0.0,0.5,0.0,0.0,0.0,0.0,0.0,0.0,0.0,0.0,0.0,1695.0,0.010000000000000007,219
19703,0.0,0.0,0.0,0.0,0.0,0.0,0.25,0.0,0.0,0.0,0.0,0.0,0.0,0.0,0.0,0.0,0.0,0.0,0.0,0.25,0.0,0.0,0.0,0.0,0.0,0.0,0.0,0.0,0.0,0.5,0.0,0.0,0.0,0.0,0.0,0.0,0.0,0.0,0.0,1653.0,0.28,219
19704,0.0,0.0,0.0,0.0,0.0,0.0,0.25,0.0,0.0,0.0,0.0,0.0,0.0,0.0,0.0,0.0,0.0,0.0,0.0,0.25,0.0,0.0,0.0,0.0,0.0,0.0,0.0,0.0,0.0,0.5,0.0,0.0,0.0,0.0,0.0,0.0,0.0,0.0,0.0,1600.0,0.5,219
19705,0.0,0.0,0.0,0.0,0.0,0.0,0.25,0.0,0.0,0.0,0.0,0.0,0.0,0.0,0.0,0.0,0.0,0.0,0.0,0.25,0.0,0.0,0.0,0.0,0.0,0.0,0.0,0.0,0.0,0.5,0.0,0.0,0.0,0.0,0.0,0.0,0.0,0.0,0.0,1550.0,0.8300000000000001,219
19706,0.0,0.0,0.0,0.0,0.0,0.0,0.25,0.0,0.0,0.0,0.0,0.0,0.0,0.0,0.0,0.0,0.0,0.0,0.0,0.25,0.0,0.0,0.0,0.0,0.0,0.0,0.0,0.0,0.0,0.5,0.0,0.0,0.0,0.0,0.0,0.0,0.0,0.0,0.0,1497.0,1.13,219
19707,0.0,0.0,0.0,0.0,0.0,0.0,0.25,0.0,0.0,0.0,0.0,0.0,0.0,0.0,0.0,0.0,0.0,0.0,0.0,0.25,0.0,0.0,0.0,0.0,0.0,0.0,0.0,0.0,0.0,0.5,0.0,0.0,0.0,0.0,0.0,0.0,0.0,0.0,0.0,1449.0,1.5099999999999998,219
19708,0.0,0.0,0.0,0.0,0.0,0.0,0.25,0.0,0.0,0.0,0.0,0.0,0.0,0.0,0.0,0.0,0.0,0.0,0.0,0.25,0.0,0.0,0.0,0.0,0.0,0.0,0.0,0.0,0.0,0.5,0.0,0.0,0.0,0.0,0.0,0.0,0.0,0.0,0.0,1399.0,1.94,219
19709,0.0,0.0,0.0,0.0,0.0,0.0,0.25,0.0,0.0,0.0,0.0,0.0,0.0,0.0,0.0,0.0,0.0,0.0,0.0,0.25,0.0,0.0,0.0,0.0,0.0,0.0,0.0,0.0,0.0,0.5,0.0,0.0,0.0,0.0,0.0,0.0,0.0,0.0,0.0,1350.0,2.49,219
19710,0.0,0.0,0.0,0.0,0.0,0.0,0.25,0.0,0.0,0.0,0.0,0.0,0.0,0.0,0.0,0.0,0.0,0.0,0.0,0.25,0.0,0.0,0.0,0.0,0.0,0.0,0.0,0.0,0.0,0.5,0.0,0.0,0.0,0.0,0.0,0.0,0.0,0.0,0.0,1302.0,3.06,219
19711,0.0,0.0,0.0,0.0,0.0,0.0,0.25,0.0,0.0,0.0,0.0,0.0,0.0,0.0,0.0,0.0,0.0,0.0,0.0,0.25,0.0,0.0,0.0,0.0,0.0,0.0,0.0,0.0,0.0,0.5,0.0,0.0,0.0,0.0,0.0,0.0,0.0,0.0,0.0,1252.0,3.79,219
19712,0.0,0.0,0.0,0.0,0.0,0.0,0.25,0.0,0.0,0.0,0.0,0.0,0.0,0.0,0.0,0.0,0.0,0.0,0.0,0.25,0.0,0.0,0.0,0.0,0.0,0.0,0.0,0.0,0.0,0.5,0.0,0.0,0.0,0.0,0.0,0.0,0.0,0.0,0.0,1202.0,4.69,219
19713,0.0,0.0,0.0,0.0,0.0,0.0,0.25,0.0,0.0,0.0,0.0,0.0,0.0,0.0,0.0,0.0,0.0,0.0,0.0,0.25,0.0,0.0,0.0,0.0,0.0,0.0,0.0,0.0,0.0,0.5,0.0,0.0,0.0,0.0,0.0,0.0,0.0,0.0,0.0,1153.0,5.83,219
19714,0.0,0.0,0.0,0.0,0.0,0.0,0.25,0.0,0.0,0.0,0.0,0.0,0.0,0.0,0.0,0.0,0.0,0.0,0.0,0.25,0.0,0.0,0.0,0.0,0.0,0.0,0.0,0.0,0.0,0.5,0.0,0.0,0.0,0.0,0.0,0.0,0.0,0.0,0.0,1101.0,7.19,219
19715,0.0,0.0,0.0,0.0,0.0,0.0,0.25,0.0,0.0,0.0,0.0,0.0,0.0,0.0,0.0,0.0,0.0,0.0,0.0,0.25,0.0,0.0,0.0,0.0,0.0,0.0,0.0,0.0,0.0,0.5,0.0,0.0,0.0,0.0,0.0,0.0,0.0,0.0,0.0,1048.0,9.149999999999999,219
19716,0.0,0.0,0.0,0.0,0.0,0.0,0.25,0.0,0.0,0.0,0.0,0.0,0.0,0.0,0.0,0.0,0.0,0.0,0.0,0.25,0.0,0.0,0.0,0.0,0.0,0.0,0.0,0.0,0.0,0.5,0.0,0.0,0.0,0.0,0.0,0.0,0.0,0.0,0.0,997.0,11.715,219
20129,0.0,0.0,0.0,0.0,0.0,0.0,0.25,0.0,0.0,0.0,0.0,0.0,0.0,0.0,0.0,0.0,0.0,0.0,0.0,0.25,0.0,0.0,0.0,0.0,0.0,0.0,0.0,0.0,0.0,0.5,0.0,0.0,0.0,0.0,0.0,0.0,0.0,0.0,0.0,1873.0,-0.7279093769761875,219
20130,0.0,0.0,0.0,0.0,0.0,0.0,0.25,0.0,0.0,0.0,0.0,0.0,0.0,0.0,0.0,0.0,0.0,0.0,0.0,0.25,0.0,0.0,0.0,0.0,0.0,0.0,0.0,0.0,0.0,0.5,0.0,0.0,0.0,0.0,0.0,0.0,0.0,0.0,0.0,1823.0,-0.45,219
20131,0.0,0.0,0.0,0.0,0.0,0.0,0.25,0.0,0.0,0.0,0.0,0.0,0.0,0.0,0.0,0.0,0.0,0.0,0.0,0.25,0.0,0.0,0.0,0.0,0.0,0.0,0.0,0.0,0.0,0.5,0.0,0.0,0.0,0.0,0.0,0.0,0.0,0.0,0.0,1773.0,-0.5274141357984932,219
20132,0.0,0.0,0.0,0.0,0.0,0.0,0.25,0.0,0.0,0.0,0.0,0.0,0.0,0.0,0.0,0.0,0.0,0.0,0.0,0.25,0.0,0.0,0.0,0.0,0.0,0.0,0.0,0.0,0.0,0.5,0.0,0.0,0.0,0.0,0.0,0.0,0.0,0.0,0.0,1723.0,-0.29960820169159497,219
20133,0.0,0.0,0.0,0.0,0.0,0.0,0.25,0.0,0.0,0.0,0.0,0.0,0.0,0.0,0.0,0.0,0.0,0.0,0.0,0.25,0.0,0.0,0.0,0.0,0.0,0.0,0.0,0.0,0.0,0.5,0.0,0.0,0.0,0.0,0.0,0.0,0.0,0.0,0.0,1673.0,0.414973347970818,219
20134,0.0,0.0,0.0,0.0,0.0,0.0,0.25,0.0,0.0,0.0,0.0,0.0,0.0,0.0,0.0,0.0,0.0,0.0,0.0,0.25,0.0,0.0,0.0,0.0,0.0,0.0,0.0,0.0,0.0,0.5,0.0,0.0,0.0,0.0,0.0,0.0,0.0,0.0,0.0,1648.0,0.08600000000000008,219
20925,0.0,0.0,0.0,0.0,0.0,0.0,0.25,0.0,0.0,0.0,0.0,0.0,0.0,0.0,0.0,0.0,0.0,0.0,0.0,0.25,0.0,0.0,0.0,0.0,0.0,0.0,0.0,0.0,0.0,0.5,0.0,0.0,0.0,0.0,0.0,0.0,0.0,0.0,0.0,998.0,11.6,219
20926,0.0,0.0,0.0,0.0,0.0,0.0,0.25,0.0,0.0,0.0,0.0,0.0,0.0,0.0,0.0,0.0,0.0,0.0,0.0,0.25,0.0,0.0,0.0,0.0,0.0,0.0,0.0,0.0,0.0,0.5,0.0,0.0,0.0,0.0,0.0,0.0,0.0,0.0,0.0,1023.0,10.225,219
20927,0.0,0.0,0.0,0.0,0.0,0.0,0.25,0.0,0.0,0.0,0.0,0.0,0.0,0.0,0.0,0.0,0.0,0.0,0.0,0.25,0.0,0.0,0.0,0.0,0.0,0.0,0.0,0.0,0.0,0.5,0.0,0.0,0.0,0.0,0.0,0.0,0.0,0.0,0.0,1053.0,9.35,219
20928,0.0,0.0,0.0,0.0,0.0,0.0,0.25,0.0,0.0,0.0,0.0,0.0,0.0,0.0,0.0,0.0,0.0,0.0,0.0,0.25,0.0,0.0,0.0,0.0,0.0,0.0,0.0,0.0,0.0,0.5,0.0,0.0,0.0,0.0,0.0,0.0,0.0,0.0,0.0,1068.0,8.6,219
20929,0.0,0.0,0.0,0.0,0.0,0.0,0.25,0.0,0.0,0.0,0.0,0.0,0.0,0.0,0.0,0.0,0.0,0.0,0.0,0.25,0.0,0.0,0.0,0.0,0.0,0.0,0.0,0.0,0.0,0.5,0.0,0.0,0.0,0.0,0.0,0.0,0.0,0.0,0.0,1923.0,-0.64,219
20930,0.0,0.0,0.0,0.0,0.0,0.0,0.25,0.0,0.0,0.0,0.0,0.0,0.0,0.0,0.0,0.0,0.0,0.0,0.0,0.25,0.0,0.0,0.0,0.0,0.0,0.0,0.0,0.0,0.0,0.5,0.0,0.0,0.0,0.0,0.0,0.0,0.0,0.0,0.0,2073.0,-0.875,219
28665,0.0,0.0,0.0,0.0,0.0,0.0,0.25,0.0,0.0,0.0,0.0,0.0,0.0,0.0,0.0,0.0,0.0,0.0,0.0,0.25,0.0,0.0,0.0,0.0,0.0,0.0,0.0,0.0,0.0,0.5,0.0,0.0,0.0,0.0,0.0,0.0,0.0,0.0,0.0,999.0,11.715,219
28666,0.0,0.0,0.0,0.0,0.0,0.0,0.25,0.0,0.0,0.0,0.0,0.0,0.0,0.0,0.0,0.0,0.0,0.0,0.0,0.25,0.0,0.0,0.0,0.0,0.0,0.0,0.0,0.0,0.0,0.5,0.0,0.0,0.0,0.0,0.0,0.0,0.0,0.0,0.0,1003.0,10.855,219
28667,0.0,0.0,0.0,0.0,0.0,0.0,0.25,0.0,0.0,0.0,0.0,0.0,0.0,0.0,0.0,0.0,0.0,0.0,0.0,0.25,0.0,0.0,0.0,0.0,0.0,0.0,0.0,0.0,0.0,0.5,0.0,0.0,0.0,0.0,0.0,0.0,0.0,0.0,0.0,1006.0,11.274999999999999,219
28668,0.0,0.0,0.0,0.0,0.0,0.0,0.25,0.0,0.0,0.0,0.0,0.0,0.0,0.0,0.0,0.0,0.0,0.0,0.0,0.25,0.0,0.0,0.0,0.0,0.0,0.0,0.0,0.0,0.0,0.5,0.0,0.0,0.0,0.0,0.0,0.0,0.0,0.0,0.0,1010.0,11.13,219
28669,0.0,0.0,0.0,0.0,0.0,0.0,0.25,0.0,0.0,0.0,0.0,0.0,0.0,0.0,0.0,0.0,0.0,0.0,0.0,0.25,0.0,0.0,0.0,0.0,0.0,0.0,0.0,0.0,0.0,0.5,0.0,0.0,0.0,0.0,0.0,0.0,0.0,0.0,0.0,1011.0,11.075,219
28670,0.0,0.0,0.0,0.0,0.0,0.0,0.25,0.0,0.0,0.0,0.0,0.0,0.0,0.0,0.0,0.0,0.0,0.0,0.0,0.25,0.0,0.0,0.0,0.0,0.0,0.0,0.0,0.0,0.0,0.5,0.0,0.0,0.0,0.0,0.0,0.0,0.0,0.0,0.0,1016.0,10.82,219
28671,0.0,0.0,0.0,0.0,0.0,0.0,0.25,0.0,0.0,0.0,0.0,0.0,0.0,0.0,0.0,0.0,0.0,0.0,0.0,0.25,0.0,0.0,0.0,0.0,0.0,0.0,0.0,0.0,0.0,0.5,0.0,0.0,0.0,0.0,0.0,0.0,0.0,0.0,0.0,1018.0,10.594999999999999,219
28672,0.0,0.0,0.0,0.0,0.0,0.0,0.25,0.0,0.0,0.0,0.0,0.0,0.0,0.0,0.0,0.0,0.0,0.0,0.0,0.25,0.0,0.0,0.0,0.0,0.0,0.0,0.0,0.0,0.0,0.5,0.0,0.0,0.0,0.0,0.0,0.0,0.0,0.0,0.0,1019.0,9.98,219
28673,0.0,0.0,0.0,0.0,0.0,0.0,0.25,0.0,0.0,0.0,0.0,0.0,0.0,0.0,0.0,0.0,0.0,0.0,0.0,0.25,0.0,0.0,0.0,0.0,0.0,0.0,0.0,0.0,0.0,0.5,0.0,0.0,0.0,0.0,0.0,0.0,0.0,0.0,0.0,1021.0,10.49,219
28674,0.0,0.0,0.0,0.0,0.0,0.0,0.25,0.0,0.0,0.0,0.0,0.0,0.0,0.0,0.0,0.0,0.0,0.0,0.0,0.25,0.0,0.0,0.0,0.0,0.0,0.0,0.0,0.0,0.0,0.5,0.0,0.0,0.0,0.0,0.0,0.0,0.0,0.0,0.0,1026.0,10.32,219
28675,0.0,0.0,0.0,0.0,0.0,0.0,0.25,0.0,0.0,0.0,0.0,0.0,0.0,0.0,0.0,0.0,0.0,0.0,0.0,0.25,0.0,0.0,0.0,0.0,0.0,0.0,0.0,0.0,0.0,0.5,0.0,0.0,0.0,0.0,0.0,0.0,0.0,0.0,0.0,1028.0,10.16,219
28676,0.0,0.0,0.0,0.0,0.0,0.0,0.25,0.0,0.0,0.0,0.0,0.0,0.0,0.0,0.0,0.0,0.0,0.0,0.0,0.25,0.0,0.0,0.0,0.0,0.0,0.0,0.0,0.0,0.0,0.5,0.0,0.0,0.0,0.0,0.0,0.0,0.0,0.0,0.0,1030.0,10.1,219
28677,0.0,0.0,0.0,0.0,0.0,0.0,0.25,0.0,0.0,0.0,0.0,0.0,0.0,0.0,0.0,0.0,0.0,0.0,0.0,0.25,0.0,0.0,0.0,0.0,0.0,0.0,0.0,0.0,0.0,0.5,0.0,0.0,0.0,0.0,0.0,0.0,0.0,0.0,0.0,1031.0,10.09,219
28678,0.0,0.0,0.0,0.0,0.0,0.0,0.25,0.0,0.0,0.0,0.0,0.0,0.0,0.0,0.0,0.0,0.0,0.0,0.0,0.25,0.0,0.0,0.0,0.0,0.0,0.0,0.0,0.0,0.0,0.5,0.0,0.0,0.0,0.0,0.0,0.0,0.0,0.0,0.0,1036.0,9.89,219
28679,0.0,0.0,0.0,0.0,0.0,0.0,0.25,0.0,0.0,0.0,0.0,0.0,0.0,0.0,0.0,0.0,0.0,0.0,0.0,0.25,0.0,0.0,0.0,0.0,0.0,0.0,0.0,0.0,0.0,0.5,0.0,0.0,0.0,0.0,0.0,0.0,0.0,0.0,0.0,1041.0,9.58,219
28680,0.0,0.0,0.0,0.0,0.0,0.0,0.25,0.0,0.0,0.0,0.0,0.0,0.0,0.0,0.0,0.0,0.0,0.0,0.0,0.25,0.0,0.0,0.0,0.0,0.0,0.0,0.0,0.0,0.0,0.5,0.0,0.0,0.0,0.0,0.0,0.0,0.0,0.0,0.0,1047.0,9.36,219
28681,0.0,0.0,0.0,0.0,0.0,0.0,0.25,0.0,0.0,0.0,0.0,0.0,0.0,0.0,0.0,0.0,0.0,0.0,0.0,0.25,0.0,0.0,0.0,0.0,0.0,0.0,0.0,0.0,0.0,0.5,0.0,0.0,0.0,0.0,0.0,0.0,0.0,0.0,0.0,1050.0,9.21,219
28682,0.0,0.0,0.0,0.0,0.0,0.0,0.25,0.0,0.0,0.0,0.0,0.0,0.0,0.0,0.0,0.0,0.0,0.0,0.0,0.25,0.0,0.0,0.0,0.0,0.0,0.0,0.0,0.0,0.0,0.5,0.0,0.0,0.0,0.0,0.0,0.0,0.0,0.0,0.0,1051.0,9.18,219
28683,0.0,0.0,0.0,0.0,0.0,0.0,0.25,0.0,0.0,0.0,0.0,0.0,0.0,0.0,0.0,0.0,0.0,0.0,0.0,0.25,0.0,0.0,0.0,0.0,0.0,0.0,0.0,0.0,0.0,0.5,0.0,0.0,0.0,0.0,0.0,0.0,0.0,0.0,0.0,1052.0,9.385,219
28684,0.0,0.0,0.0,0.0,0.0,0.0,0.25,0.0,0.0,0.0,0.0,0.0,0.0,0.0,0.0,0.0,0.0,0.0,0.0,0.25,0.0,0.0,0.0,0.0,0.0,0.0,0.0,0.0,0.0,0.5,0.0,0.0,0.0,0.0,0.0,0.0,0.0,0.0,0.0,1054.0,9.06,219
28685,0.0,0.0,0.0,0.0,0.0,0.0,0.25,0.0,0.0,0.0,0.0,0.0,0.0,0.0,0.0,0.0,0.0,0.0,0.0,0.25,0.0,0.0,0.0,0.0,0.0,0.0,0.0,0.0,0.0,0.5,0.0,0.0,0.0,0.0,0.0,0.0,0.0,0.0,0.0,1057.0,8.93,219
32579,0.0,0.0,0.0,0.0,0.0,0.0,0.25,0.0,0.0,0.0,0.0,0.0,0.0,0.0,0.0,0.0,0.0,0.0,0.0,0.25,0.0,0.0,0.0,0.0,0.0,0.0,0.0,0.0,0.0,0.5,0.0,0.0,0.0,0.0,0.0,0.0,0.0,0.0,0.0,1005.0,11.38,219
46562,0.0,0.0,0.0,0.0,0.0,0.0,0.25,0.0,0.0,0.0,0.0,0.0,0.0,0.0,0.0,0.0,0.0,0.0,0.0,0.25,0.0,0.0,0.0,0.0,0.0,0.0,0.0,0.0,0.0,0.5,0.0,0.0,0.0,0.0,0.0,0.0,0.0,0.0,0.0,1698.0,0.8300000000000001,219
46563,0.0,0.0,0.0,0.0,0.0,0.0,0.25,0.0,0.0,0.0,0.0,0.0,0.0,0.0,0.0,0.0,0.0,0.0,0.0,0.25,0.0,0.0,0.0,0.0,0.0,0.0,0.0,0.0,0.0,0.5,0.0,0.0,0.0,0.0,0.0,0.0,0.0,0.0,0.0,1688.0,0.8700000000000001,219
51677,0.0,0.0,0.0,0.0,0.0,0.0,0.25,0.0,0.0,0.0,0.0,0.0,0.0,0.0,0.0,0.0,0.0,0.0,0.0,0.25,0.0,0.0,0.0,0.0,0.0,0.0,0.0,0.0,0.0,0.5,0.0,0.0,0.0,0.0,0.0,0.0,0.0,0.0,0.0,1058.0,9.09,219
51678,0.0,0.0,0.0,0.0,0.0,0.0,0.25,0.0,0.0,0.0,0.0,0.0,0.0,0.0,0.0,0.0,0.0,0.0,0.0,0.25,0.0,0.0,0.0,0.0,0.0,0.0,0.0,0.0,0.0,0.5,0.0,0.0,0.0,0.0,0.0,0.0,0.0,0.0,0.0,1037.0,10.0,219
51679,0.0,0.0,0.0,0.0,0.0,0.0,0.25,0.0,0.0,0.0,0.0,0.0,0.0,0.0,0.0,0.0,0.0,0.0,0.0,0.25,0.0,0.0,0.0,0.0,0.0,0.0,0.0,0.0,0.0,0.5,0.0,0.0,0.0,0.0,0.0,0.0,0.0,0.0,0.0,1071.0,8.86,219
51680,0.0,0.0,0.0,0.0,0.0,0.0,0.25,0.0,0.0,0.0,0.0,0.0,0.0,0.0,0.0,0.0,0.0,0.0,0.0,0.25,0.0,0.0,0.0,0.0,0.0,0.0,0.0,0.0,0.0,0.5,0.0,0.0,0.0,0.0,0.0,0.0,0.0,0.0,0.0,1066.0,9.0,219
51681,0.0,0.0,0.0,0.0,0.0,0.0,0.25,0.0,0.0,0.0,0.0,0.0,0.0,0.0,0.0,0.0,0.0,0.0,0.0,0.25,0.0,0.0,0.0,0.0,0.0,0.0,0.0,0.0,0.0,0.5,0.0,0.0,0.0,0.0,0.0,0.0,0.0,0.0,0.0,1062.0,9.2,219
51682,0.0,0.0,0.0,0.0,0.0,0.0,0.25,0.0,0.0,0.0,0.0,0.0,0.0,0.0,0.0,0.0,0.0,0.0,0.0,0.25,0.0,0.0,0.0,0.0,0.0,0.0,0.0,0.0,0.0,0.5,0.0,0.0,0.0,0.0,0.0,0.0,0.0,0.0,0.0,1060.0,9.25,219
51683,0.0,0.0,0.0,0.0,0.0,0.0,0.25,0.0,0.0,0.0,0.0,0.0,0.0,0.0,0.0,0.0,0.0,0.0,0.0,0.25,0.0,0.0,0.0,0.0,0.0,0.0,0.0,0.0,0.0,0.5,0.0,0.0,0.0,0.0,0.0,0.0,0.0,0.0,0.0,1043.0,10.07,219
51684,0.0,0.0,0.0,0.0,0.0,0.0,0.25,0.0,0.0,0.0,0.0,0.0,0.0,0.0,0.0,0.0,0.0,0.0,0.0,0.25,0.0,0.0,0.0,0.0,0.0,0.0,0.0,0.0,0.0,0.5,0.0,0.0,0.0,0.0,0.0,0.0,0.0,0.0,0.0,1033.0,10.54,219
51685,0.0,0.0,0.0,0.0,0.0,0.0,0.25,0.0,0.0,0.0,0.0,0.0,0.0,0.0,0.0,0.0,0.0,0.0,0.0,0.25,0.0,0.0,0.0,0.0,0.0,0.0,0.0,0.0,0.0,0.5,0.0,0.0,0.0,0.0,0.0,0.0,0.0,0.0,0.0,1024.0,11.04,219
19839,0.0,0.0,0.74,0.16,0.0,0.0,0.0,0.0,0.0,0.0,0.0,0.0,0.0,0.0,0.0,0.0,0.0,0.1,0.0,0.0,0.0,0.0,0.0,0.0,0.0,0.0,0.0,0.0,0.0,0.0,0.0,0.0,0.0,0.0,0.0,0.0,0.0,0.0,0.0,1078.0,3.3200000000000003,220
19840,0.0,0.0,0.74,0.16,0.0,0.0,0.0,0.0,0.0,0.0,0.0,0.0,0.0,0.0,0.0,0.0,0.0,0.1,0.0,0.0,0.0,0.0,0.0,0.0,0.0,0.0,0.0,0.0,0.0,0.0,0.0,0.0,0.0,0.0,0.0,0.0,0.0,0.0,0.0,1071.0,3.4000000000000004,220
19841,0.0,0.0,0.74,0.16,0.0,0.0,0.0,0.0,0.0,0.0,0.0,0.0,0.0,0.0,0.0,0.0,0.0,0.1,0.0,0.0,0.0,0.0,0.0,0.0,0.0,0.0,0.0,0.0,0.0,0.0,0.0,0.0,0.0,0.0,0.0,0.0,0.0,0.0,0.0,1065.0,3.5,220
19842,0.0,0.0,0.74,0.16,0.0,0.0,0.0,0.0,0.0,0.0,0.0,0.0,0.0,0.0,0.0,0.0,0.0,0.1,0.0,0.0,0.0,0.0,0.0,0.0,0.0,0.0,0.0,0.0,0.0,0.0,0.0,0.0,0.0,0.0,0.0,0.0,0.0,0.0,0.0,1059.0,3.6,220
19843,0.0,0.0,0.74,0.16,0.0,0.0,0.0,0.0,0.0,0.0,0.0,0.0,0.0,0.0,0.0,0.0,0.0,0.1,0.0,0.0,0.0,0.0,0.0,0.0,0.0,0.0,0.0,0.0,0.0,0.0,0.0,0.0,0.0,0.0,0.0,0.0,0.0,0.0,0.0,1053.0,3.65,220
19844,0.0,0.0,0.74,0.16,0.0,0.0,0.0,0.0,0.0,0.0,0.0,0.0,0.0,0.0,0.0,0.0,0.0,0.1,0.0,0.0,0.0,0.0,0.0,0.0,0.0,0.0,0.0,0.0,0.0,0.0,0.0,0.0,0.0,0.0,0.0,0.0,0.0,0.0,0.0,969.0,6.885,220
19845,0.0,0.0,0.74,0.16,0.0,0.0,0.0,0.0,0.0,0.0,0.0,0.0,0.0,0.0,0.0,0.0,0.0,0.1,0.0,0.0,0.0,0.0,0.0,0.0,0.0,0.0,0.0,0.0,0.0,0.0,0.0,0.0,0.0,0.0,0.0,0.0,0.0,0.0,0.0,963.0,7.1099999999999985,220
19846,0.0,0.0,0.74,0.16,0.0,0.0,0.0,0.0,0.0,0.0,0.0,0.0,0.0,0.0,0.0,0.0,0.0,0.1,0.0,0.0,0.0,0.0,0.0,0.0,0.0,0.0,0.0,0.0,0.0,0.0,0.0,0.0,0.0,0.0,0.0,0.0,0.0,0.0,0.0,959.0,7.34,220
19847,0.0,0.0,0.74,0.16,0.0,0.0,0.0,0.0,0.0,0.0,0.0,0.0,0.0,0.0,0.0,0.0,0.0,0.1,0.0,0.0,0.0,0.0,0.0,0.0,0.0,0.0,0.0,0.0,0.0,0.0,0.0,0.0,0.0,0.0,0.0,0.0,0.0,0.0,0.0,953.0,7.61,220
19848,0.0,0.0,0.74,0.16,0.0,0.0,0.0,0.0,0.0,0.0,0.0,0.0,0.0,0.0,0.0,0.0,0.0,0.1,0.0,0.0,0.0,0.0,0.0,0.0,0.0,0.0,0.0,0.0,0.0,0.0,0.0,0.0,0.0,0.0,0.0,0.0,0.0,0.0,0.0,948.0,7.93,220
19849,0.0,0.0,0.74,0.16,0.0,0.0,0.0,0.0,0.0,0.0,0.0,0.0,0.0,0.0,0.0,0.0,0.0,0.1,0.0,0.0,0.0,0.0,0.0,0.0,0.0,0.0,0.0,0.0,0.0,0.0,0.0,0.0,0.0,0.0,0.0,0.0,0.0,0.0,0.0,943.0,8.195,220
19850,0.0,0.0,0.74,0.16,0.0,0.0,0.0,0.0,0.0,0.0,0.0,0.0,0.0,0.0,0.0,0.0,0.0,0.1,0.0,0.0,0.0,0.0,0.0,0.0,0.0,0.0,0.0,0.0,0.0,0.0,0.0,0.0,0.0,0.0,0.0,0.0,0.0,0.0,0.0,937.0,8.55,220
19851,0.0,0.0,0.74,0.16,0.0,0.0,0.0,0.0,0.0,0.0,0.0,0.0,0.0,0.0,0.0,0.0,0.0,0.1,0.0,0.0,0.0,0.0,0.0,0.0,0.0,0.0,0.0,0.0,0.0,0.0,0.0,0.0,0.0,0.0,0.0,0.0,0.0,0.0,0.0,934.0,8.765,220
19852,0.0,0.0,0.74,0.16,0.0,0.0,0.0,0.0,0.0,0.0,0.0,0.0,0.0,0.0,0.0,0.0,0.0,0.1,0.0,0.0,0.0,0.0,0.0,0.0,0.0,0.0,0.0,0.0,0.0,0.0,0.0,0.0,0.0,0.0,0.0,0.0,0.0,0.0,0.0,929.0,9.03,220
19853,0.0,0.0,0.74,0.16,0.0,0.0,0.0,0.0,0.0,0.0,0.0,0.0,0.0,0.0,0.0,0.0,0.0,0.1,0.0,0.0,0.0,0.0,0.0,0.0,0.0,0.0,0.0,0.0,0.0,0.0,0.0,0.0,0.0,0.0,0.0,0.0,0.0,0.0,0.0,924.0,9.185,220
58209,0.0,0.0,0.74,0.16,0.0,0.0,0.0,0.0,0.0,0.0,0.0,0.0,0.0,0.0,0.0,0.0,0.0,0.1,0.0,0.0,0.0,0.0,0.0,0.0,0.0,0.0,0.0,0.0,0.0,0.0,0.0,0.0,0.0,0.0,0.0,0.0,0.0,0.0,0.0,962.0,7.1400000000000015,220
58210,0.0,0.0,0.74,0.16,0.0,0.0,0.0,0.0,0.0,0.0,0.0,0.0,0.0,0.0,0.0,0.0,0.0,0.1,0.0,0.0,0.0,0.0,0.0,0.0,0.0,0.0,0.0,0.0,0.0,0.0,0.0,0.0,0.0,0.0,0.0,0.0,0.0,0.0,0.0,958.0,7.34,220
58211,0.0,0.0,0.74,0.16,0.0,0.0,0.0,0.0,0.0,0.0,0.0,0.0,0.0,0.0,0.0,0.0,0.0,0.1,0.0,0.0,0.0,0.0,0.0,0.0,0.0,0.0,0.0,0.0,0.0,0.0,0.0,0.0,0.0,0.0,0.0,0.0,0.0,0.0,0.0,949.0,7.84,220
58212,0.0,0.0,0.74,0.16,0.0,0.0,0.0,0.0,0.0,0.0,0.0,0.0,0.0,0.0,0.0,0.0,0.0,0.1,0.0,0.0,0.0,0.0,0.0,0.0,0.0,0.0,0.0,0.0,0.0,0.0,0.0,0.0,0.0,0.0,0.0,0.0,0.0,0.0,0.0,938.0,8.44,220
19854,0.0,0.0,0.34,0.18,0.0,0.0,0.18,0.0,0.0,0.0,0.0,0.0,0.0,0.0,0.0,0.0,0.0,0.0,0.0,0.0,0.0,0.0,0.0,0.0,0.0,0.0,0.0,0.0,0.0,0.0,0.0,0.0,0.0,0.3,0.0,0.0,0.0,0.0,0.0,1065.0,3.73,221
19855,0.0,0.0,0.34,0.18,0.0,0.0,0.18,0.0,0.0,0.0,0.0,0.0,0.0,0.0,0.0,0.0,0.0,0.0,0.0,0.0,0.0,0.0,0.0,0.0,0.0,0.0,0.0,0.0,0.0,0.0,0.0,0.0,0.0,0.3,0.0,0.0,0.0,0.0,0.0,1060.0,3.86,221
19856,0.0,0.0,0.34,0.18,0.0,0.0,0.18,0.0,0.0,0.0,0.0,0.0,0.0,0.0,0.0,0.0,0.0,0.0,0.0,0.0,0.0,0.0,0.0,0.0,0.0,0.0,0.0,0.0,0.0,0.0,0.0,0.0,0.0,0.3,0.0,0.0,0.0,0.0,0.0,1054.0,3.96,221
19857,0.0,0.0,0.34,0.18,0.0,0.0,0.18,0.0,0.0,0.0,0.0,0.0,0.0,0.0,0.0,0.0,0.0,0.0,0.0,0.0,0.0,0.0,0.0,0.0,0.0,0.0,0.0,0.0,0.0,0.0,0.0,0.0,0.0,0.3,0.0,0.0,0.0,0.0,0.0,1040.0,4.08,221
19858,0.0,0.0,0.34,0.18,0.0,0.0,0.18,0.0,0.0,0.0,0.0,0.0,0.0,0.0,0.0,0.0,0.0,0.0,0.0,0.0,0.0,0.0,0.0,0.0,0.0,0.0,0.0,0.0,0.0,0.0,0.0,0.0,0.0,0.3,0.0,0.0,0.0,0.0,0.0,1022.0,4.39,221
19859,0.0,0.0,0.34,0.18,0.0,0.0,0.18,0.0,0.0,0.0,0.0,0.0,0.0,0.0,0.0,0.0,0.0,0.0,0.0,0.0,0.0,0.0,0.0,0.0,0.0,0.0,0.0,0.0,0.0,0.0,0.0,0.0,0.0,0.3,0.0,0.0,0.0,0.0,0.0,936.0,6.55,221
19860,0.0,0.0,0.34,0.18,0.0,0.0,0.18,0.0,0.0,0.0,0.0,0.0,0.0,0.0,0.0,0.0,0.0,0.0,0.0,0.0,0.0,0.0,0.0,0.0,0.0,0.0,0.0,0.0,0.0,0.0,0.0,0.0,0.0,0.3,0.0,0.0,0.0,0.0,0.0,931.0,6.81,221
19861,0.0,0.0,0.34,0.18,0.0,0.0,0.18,0.0,0.0,0.0,0.0,0.0,0.0,0.0,0.0,0.0,0.0,0.0,0.0,0.0,0.0,0.0,0.0,0.0,0.0,0.0,0.0,0.0,0.0,0.0,0.0,0.0,0.0,0.3,0.0,0.0,0.0,0.0,0.0,926.0,6.98,221
19862,0.0,0.0,0.34,0.18,0.0,0.0,0.18,0.0,0.0,0.0,0.0,0.0,0.0,0.0,0.0,0.0,0.0,0.0,0.0,0.0,0.0,0.0,0.0,0.0,0.0,0.0,0.0,0.0,0.0,0.0,0.0,0.0,0.0,0.3,0.0,0.0,0.0,0.0,0.0,921.0,7.27,221
19863,0.0,0.0,0.34,0.18,0.0,0.0,0.18,0.0,0.0,0.0,0.0,0.0,0.0,0.0,0.0,0.0,0.0,0.0,0.0,0.0,0.0,0.0,0.0,0.0,0.0,0.0,0.0,0.0,0.0,0.0,0.0,0.0,0.0,0.3,0.0,0.0,0.0,0.0,0.0,916.0,7.5,221
19864,0.0,0.0,0.34,0.18,0.0,0.0,0.18,0.0,0.0,0.0,0.0,0.0,0.0,0.0,0.0,0.0,0.0,0.0,0.0,0.0,0.0,0.0,0.0,0.0,0.0,0.0,0.0,0.0,0.0,0.0,0.0,0.0,0.0,0.3,0.0,0.0,0.0,0.0,0.0,911.0,7.7799999999999985,221
19865,0.0,0.0,0.34,0.18,0.0,0.0,0.18,0.0,0.0,0.0,0.0,0.0,0.0,0.0,0.0,0.0,0.0,0.0,0.0,0.0,0.0,0.0,0.0,0.0,0.0,0.0,0.0,0.0,0.0,0.0,0.0,0.0,0.0,0.3,0.0,0.0,0.0,0.0,0.0,905.0,7.85,221
19866,0.0,0.0,0.34,0.18,0.0,0.0,0.18,0.0,0.0,0.0,0.0,0.0,0.0,0.0,0.0,0.0,0.0,0.0,0.0,0.0,0.0,0.0,0.0,0.0,0.0,0.0,0.0,0.0,0.0,0.0,0.0,0.0,0.0,0.3,0.0,0.0,0.0,0.0,0.0,901.0,8.06,221
19867,0.0,0.0,0.34,0.18,0.0,0.0,0.18,0.0,0.0,0.0,0.0,0.0,0.0,0.0,0.0,0.0,0.0,0.0,0.0,0.0,0.0,0.0,0.0,0.0,0.0,0.0,0.0,0.0,0.0,0.0,0.0,0.0,0.0,0.3,0.0,0.0,0.0,0.0,0.0,898.0,8.34,221
19868,0.0,0.0,0.34,0.18,0.0,0.0,0.18,0.0,0.0,0.0,0.0,0.0,0.0,0.0,0.0,0.0,0.0,0.0,0.0,0.0,0.0,0.0,0.0,0.0,0.0,0.0,0.0,0.0,0.0,0.0,0.0,0.0,0.0,0.3,0.0,0.0,0.0,0.0,0.0,894.0,8.86,221
19869,0.0,0.0,0.34,0.18,0.0,0.0,0.18,0.0,0.0,0.0,0.0,0.0,0.0,0.0,0.0,0.0,0.0,0.0,0.0,0.0,0.0,0.0,0.0,0.0,0.0,0.0,0.0,0.0,0.0,0.0,0.0,0.0,0.0,0.3,0.0,0.0,0.0,0.0,0.0,889.0,9.3,221
20019,0.0,0.0,0.2,0.0,0.0,0.0,0.0,0.0,0.0,0.0,0.0,0.0,0.0,0.0,0.0,0.0,0.01,0.0,0.0,0.0,0.0,0.0,0.01,0.0,0.0,0.0,0.0,0.0,0.0,0.77,0.0,0.0,0.0,0.0,0.0,0.0,0.0,0.0,0.0,841.0,11.91,222
20020,0.0,0.0,0.2,0.0,0.0,0.0,0.0,0.0,0.0,0.0,0.0,0.0,0.0,0.0,0.0,0.0,0.01,0.0,0.0,0.0,0.0,0.0,0.01,0.0,0.0,0.0,0.0,0.0,0.0,0.77,0.0,0.0,0.0,0.0,0.0,0.0,0.0,0.0,0.0,852.0,11.6,222
20021,0.0,0.0,0.2,0.0,0.0,0.0,0.0,0.0,0.0,0.0,0.0,0.0,0.0,0.0,0.0,0.0,0.01,0.0,0.0,0.0,0.0,0.0,0.01,0.0,0.0,0.0,0.0,0.0,0.0,0.77,0.0,0.0,0.0,0.0,0.0,0.0,0.0,0.0,0.0,861.0,11.21,222
20022,0.0,0.0,0.2,0.0,0.0,0.0,0.0,0.0,0.0,0.0,0.0,0.0,0.0,0.0,0.0,0.0,0.01,0.0,0.0,0.0,0.0,0.0,0.01,0.0,0.0,0.0,0.0,0.0,0.0,0.77,0.0,0.0,0.0,0.0,0.0,0.0,0.0,0.0,0.0,863.0,11.16,222
20023,0.0,0.0,0.2,0.0,0.0,0.0,0.0,0.0,0.0,0.0,0.0,0.0,0.0,0.0,0.0,0.0,0.01,0.0,0.0,0.0,0.0,0.0,0.01,0.0,0.0,0.0,0.0,0.0,0.0,0.77,0.0,0.0,0.0,0.0,0.0,0.0,0.0,0.0,0.0,873.0,10.81,222
20024,0.0,0.0,0.2,0.0,0.0,0.0,0.0,0.0,0.0,0.0,0.0,0.0,0.0,0.0,0.0,0.0,0.01,0.0,0.0,0.0,0.0,0.0,0.01,0.0,0.0,0.0,0.0,0.0,0.0,0.77,0.0,0.0,0.0,0.0,0.0,0.0,0.0,0.0,0.0,884.0,10.49,222
20025,0.0,0.0,0.2,0.0,0.0,0.0,0.0,0.0,0.0,0.0,0.0,0.0,0.0,0.0,0.0,0.0,0.01,0.0,0.0,0.0,0.0,0.0,0.01,0.0,0.0,0.0,0.0,0.0,0.0,0.77,0.0,0.0,0.0,0.0,0.0,0.0,0.0,0.0,0.0,896.0,10.16,222
20026,0.0,0.0,0.2,0.0,0.0,0.0,0.0,0.0,0.0,0.0,0.0,0.0,0.0,0.0,0.0,0.0,0.01,0.0,0.0,0.0,0.0,0.0,0.01,0.0,0.0,0.0,0.0,0.0,0.0,0.77,0.0,0.0,0.0,0.0,0.0,0.0,0.0,0.0,0.0,894.0,10.16,222
20027,0.0,0.0,0.2,0.0,0.0,0.0,0.0,0.0,0.0,0.0,0.0,0.0,0.0,0.0,0.0,0.0,0.01,0.0,0.0,0.0,0.0,0.0,0.01,0.0,0.0,0.0,0.0,0.0,0.0,0.77,0.0,0.0,0.0,0.0,0.0,0.0,0.0,0.0,0.0,904.0,9.83,222
20028,0.0,0.0,0.2,0.0,0.0,0.0,0.0,0.0,0.0,0.0,0.0,0.0,0.0,0.0,0.0,0.0,0.01,0.0,0.0,0.0,0.0,0.0,0.01,0.0,0.0,0.0,0.0,0.0,0.0,0.77,0.0,0.0,0.0,0.0,0.0,0.0,0.0,0.0,0.0,918.0,9.54,222
20029,0.0,0.0,0.2,0.0,0.0,0.0,0.0,0.0,0.0,0.0,0.0,0.0,0.0,0.0,0.0,0.0,0.01,0.0,0.0,0.0,0.0,0.0,0.01,0.0,0.0,0.0,0.0,0.0,0.0,0.77,0.0,0.0,0.0,0.0,0.0,0.0,0.0,0.0,0.0,926.0,9.25,222
20030,0.0,0.0,0.2,0.0,0.0,0.0,0.0,0.0,0.0,0.0,0.0,0.0,0.0,0.0,0.0,0.0,0.01,0.0,0.0,0.0,0.0,0.0,0.01,0.0,0.0,0.0,0.0,0.0,0.0,0.77,0.0,0.0,0.0,0.0,0.0,0.0,0.0,0.0,0.0,938.0,8.91,222
20031,0.0,0.0,0.2,0.0,0.0,0.0,0.0,0.0,0.0,0.0,0.0,0.0,0.0,0.0,0.0,0.0,0.01,0.0,0.0,0.0,0.0,0.0,0.01,0.0,0.0,0.0,0.0,0.0,0.0,0.77,0.0,0.0,0.0,0.0,0.0,0.0,0.0,0.0,0.0,944.0,8.73,222
20032,0.0,0.0,0.2,0.0,0.0,0.0,0.0,0.0,0.0,0.0,0.0,0.0,0.0,0.0,0.0,0.0,0.01,0.0,0.0,0.0,0.0,0.0,0.01,0.0,0.0,0.0,0.0,0.0,0.0,0.77,0.0,0.0,0.0,0.0,0.0,0.0,0.0,0.0,0.0,1174.0,4.68,222
20033,0.0,0.0,0.2,0.0,0.0,0.0,0.0,0.0,0.0,0.0,0.0,0.0,0.0,0.0,0.0,0.0,0.01,0.0,0.0,0.0,0.0,0.0,0.01,0.0,0.0,0.0,0.0,0.0,0.0,0.77,0.0,0.0,0.0,0.0,0.0,0.0,0.0,0.0,0.0,1223.0,4.25,222
20034,0.0,0.0,0.2,0.0,0.0,0.0,0.0,0.0,0.0,0.0,0.0,0.0,0.0,0.0,0.0,0.0,0.01,0.0,0.0,0.0,0.0,0.0,0.01,0.0,0.0,0.0,0.0,0.0,0.0,0.77,0.0,0.0,0.0,0.0,0.0,0.0,0.0,0.0,0.0,1270.0,3.89,222
20035,0.0,0.0,0.2,0.0,0.0,0.0,0.0,0.0,0.0,0.0,0.0,0.0,0.0,0.0,0.0,0.0,0.01,0.0,0.0,0.0,0.0,0.0,0.01,0.0,0.0,0.0,0.0,0.0,0.0,0.77,0.0,0.0,0.0,0.0,0.0,0.0,0.0,0.0,0.0,1350.0,3.37,222
20036,0.0,0.0,0.2,0.0,0.0,0.0,0.0,0.0,0.0,0.0,0.0,0.0,0.0,0.0,0.0,0.0,0.01,0.0,0.0,0.0,0.0,0.0,0.01,0.0,0.0,0.0,0.0,0.0,0.0,0.77,0.0,0.0,0.0,0.0,0.0,0.0,0.0,0.0,0.0,1372.0,3.24,222
20037,0.0,0.0,0.2,0.0,0.0,0.0,0.0,0.0,0.0,0.0,0.0,0.0,0.0,0.0,0.0,0.0,0.01,0.0,0.0,0.0,0.0,0.0,0.01,0.0,0.0,0.0,0.0,0.0,0.0,0.77,0.0,0.0,0.0,0.0,0.0,0.0,0.0,0.0,0.0,1452.0,2.82,222
20038,0.0,0.0,0.2,0.0,0.0,0.0,0.0,0.0,0.0,0.0,0.0,0.0,0.0,0.0,0.0,0.0,0.01,0.0,0.0,0.0,0.0,0.0,0.01,0.0,0.0,0.0,0.0,0.0,0.0,0.77,0.0,0.0,0.0,0.0,0.0,0.0,0.0,0.0,0.0,1476.0,2.69,222
20039,0.0,0.0,0.2,0.0,0.0,0.0,0.0,0.0,0.0,0.0,0.0,0.0,0.0,0.0,0.0,0.0,0.01,0.0,0.0,0.0,0.0,0.0,0.01,0.0,0.0,0.0,0.0,0.0,0.0,0.77,0.0,0.0,0.0,0.0,0.0,0.0,0.0,0.0,0.0,1555.0,2.34,222
20040,0.0,0.0,0.2,0.0,0.0,0.0,0.0,0.0,0.0,0.0,0.0,0.0,0.0,0.0,0.0,0.0,0.01,0.0,0.0,0.0,0.0,0.0,0.01,0.0,0.0,0.0,0.0,0.0,0.0,0.77,0.0,0.0,0.0,0.0,0.0,0.0,0.0,0.0,0.0,1602.0,2.15,222
20041,0.0,0.0,0.2,0.0,0.0,0.0,0.0,0.0,0.0,0.0,0.0,0.0,0.0,0.0,0.0,0.0,0.01,0.0,0.0,0.0,0.0,0.0,0.01,0.0,0.0,0.0,0.0,0.0,0.0,0.77,0.0,0.0,0.0,0.0,0.0,0.0,0.0,0.0,0.0,1638.0,2.01,222
20042,0.0,0.0,0.2,0.0,0.0,0.0,0.0,0.0,0.0,0.0,0.0,0.0,0.0,0.0,0.0,0.0,0.01,0.0,0.0,0.0,0.0,0.0,0.01,0.0,0.0,0.0,0.0,0.0,0.0,0.77,0.0,0.0,0.0,0.0,0.0,0.0,0.0,0.0,0.0,1691.0,1.83,222
20043,0.0,0.0,0.2,0.0,0.0,0.0,0.0,0.0,0.0,0.0,0.0,0.0,0.0,0.0,0.0,0.0,0.01,0.0,0.0,0.0,0.0,0.0,0.01,0.0,0.0,0.0,0.0,0.0,0.0,0.77,0.0,0.0,0.0,0.0,0.0,0.0,0.0,0.0,0.0,1751.0,1.64,222
20044,0.0,0.0,0.2,0.0,0.0,0.0,0.0,0.0,0.0,0.0,0.0,0.0,0.0,0.0,0.0,0.0,0.01,0.0,0.0,0.0,0.0,0.0,0.01,0.0,0.0,0.0,0.0,0.0,0.0,0.77,0.0,0.0,0.0,0.0,0.0,0.0,0.0,0.0,0.0,1796.0,1.51,222
20045,0.01,0.0,0.11,0.0,0.0,0.0,0.0,0.0,0.0,0.0,0.0,0.0,0.0,0.0,0.0,0.0,0.0,0.0,0.0,0.0,0.0,0.0,0.05,0.0,0.0,0.0,0.0,0.0,0.0,0.83,0.0,0.0,0.0,0.0,0.0,0.0,0.0,0.0,0.0,895.0,11.85,223
20046,0.01,0.0,0.11,0.0,0.0,0.0,0.0,0.0,0.0,0.0,0.0,0.0,0.0,0.0,0.0,0.0,0.0,0.0,0.0,0.0,0.0,0.0,0.05,0.0,0.0,0.0,0.0,0.0,0.0,0.83,0.0,0.0,0.0,0.0,0.0,0.0,0.0,0.0,0.0,901.0,11.46,223
20047,0.01,0.0,0.11,0.0,0.0,0.0,0.0,0.0,0.0,0.0,0.0,0.0,0.0,0.0,0.0,0.0,0.0,0.0,0.0,0.0,0.0,0.0,0.05,0.0,0.0,0.0,0.0,0.0,0.0,0.83,0.0,0.0,0.0,0.0,0.0,0.0,0.0,0.0,0.0,906.0,10.8,223
20048,0.01,0.0,0.11,0.0,0.0,0.0,0.0,0.0,0.0,0.0,0.0,0.0,0.0,0.0,0.0,0.0,0.0,0.0,0.0,0.0,0.0,0.0,0.05,0.0,0.0,0.0,0.0,0.0,0.0,0.83,0.0,0.0,0.0,0.0,0.0,0.0,0.0,0.0,0.0,912.0,10.45,223
20049,0.01,0.0,0.11,0.0,0.0,0.0,0.0,0.0,0.0,0.0,0.0,0.0,0.0,0.0,0.0,0.0,0.0,0.0,0.0,0.0,0.0,0.0,0.05,0.0,0.0,0.0,0.0,0.0,0.0,0.83,0.0,0.0,0.0,0.0,0.0,0.0,0.0,0.0,0.0,917.0,10.2,223
20050,0.01,0.0,0.11,0.0,0.0,0.0,0.0,0.0,0.0,0.0,0.0,0.0,0.0,0.0,0.0,0.0,0.0,0.0,0.0,0.0,0.0,0.0,0.05,0.0,0.0,0.0,0.0,0.0,0.0,0.83,0.0,0.0,0.0,0.0,0.0,0.0,0.0,0.0,0.0,921.0,9.97,223
20051,0.01,0.0,0.11,0.0,0.0,0.0,0.0,0.0,0.0,0.0,0.0,0.0,0.0,0.0,0.0,0.0,0.0,0.0,0.0,0.0,0.0,0.0,0.05,0.0,0.0,0.0,0.0,0.0,0.0,0.83,0.0,0.0,0.0,0.0,0.0,0.0,0.0,0.0,0.0,926.0,9.72,223
20052,0.01,0.0,0.11,0.0,0.0,0.0,0.0,0.0,0.0,0.0,0.0,0.0,0.0,0.0,0.0,0.0,0.0,0.0,0.0,0.0,0.0,0.0,0.05,0.0,0.0,0.0,0.0,0.0,0.0,0.83,0.0,0.0,0.0,0.0,0.0,0.0,0.0,0.0,0.0,929.0,9.58,223
20053,0.01,0.0,0.11,0.0,0.0,0.0,0.0,0.0,0.0,0.0,0.0,0.0,0.0,0.0,0.0,0.0,0.0,0.0,0.0,0.0,0.0,0.0,0.05,0.0,0.0,0.0,0.0,0.0,0.0,0.83,0.0,0.0,0.0,0.0,0.0,0.0,0.0,0.0,0.0,931.0,9.43,223
20054,0.01,0.0,0.11,0.0,0.0,0.0,0.0,0.0,0.0,0.0,0.0,0.0,0.0,0.0,0.0,0.0,0.0,0.0,0.0,0.0,0.0,0.0,0.05,0.0,0.0,0.0,0.0,0.0,0.0,0.83,0.0,0.0,0.0,0.0,0.0,0.0,0.0,0.0,0.0,934.0,9.36,223
20055,0.01,0.0,0.11,0.0,0.0,0.0,0.0,0.0,0.0,0.0,0.0,0.0,0.0,0.0,0.0,0.0,0.0,0.0,0.0,0.0,0.0,0.0,0.05,0.0,0.0,0.0,0.0,0.0,0.0,0.83,0.0,0.0,0.0,0.0,0.0,0.0,0.0,0.0,0.0,939.0,9.25,223
20056,0.01,0.0,0.11,0.0,0.0,0.0,0.0,0.0,0.0,0.0,0.0,0.0,0.0,0.0,0.0,0.0,0.0,0.0,0.0,0.0,0.0,0.0,0.05,0.0,0.0,0.0,0.0,0.0,0.0,0.83,0.0,0.0,0.0,0.0,0.0,0.0,0.0,0.0,0.0,937.0,9.25,223
20057,0.01,0.0,0.11,0.0,0.0,0.0,0.0,0.0,0.0,0.0,0.0,0.0,0.0,0.0,0.0,0.0,0.0,0.0,0.0,0.0,0.0,0.0,0.05,0.0,0.0,0.0,0.0,0.0,0.0,0.83,0.0,0.0,0.0,0.0,0.0,0.0,0.0,0.0,0.0,944.0,8.99,223
20058,0.01,0.0,0.11,0.0,0.0,0.0,0.0,0.0,0.0,0.0,0.0,0.0,0.0,0.0,0.0,0.0,0.0,0.0,0.0,0.0,0.0,0.0,0.05,0.0,0.0,0.0,0.0,0.0,0.0,0.83,0.0,0.0,0.0,0.0,0.0,0.0,0.0,0.0,0.0,947.0,8.89,223
20059,0.01,0.0,0.11,0.0,0.0,0.0,0.0,0.0,0.0,0.0,0.0,0.0,0.0,0.0,0.0,0.0,0.0,0.0,0.0,0.0,0.0,0.0,0.05,0.0,0.0,0.0,0.0,0.0,0.0,0.83,0.0,0.0,0.0,0.0,0.0,0.0,0.0,0.0,0.0,950.0,8.79,223
20060,0.01,0.0,0.11,0.0,0.0,0.0,0.0,0.0,0.0,0.0,0.0,0.0,0.0,0.0,0.0,0.0,0.0,0.0,0.0,0.0,0.0,0.0,0.05,0.0,0.0,0.0,0.0,0.0,0.0,0.83,0.0,0.0,0.0,0.0,0.0,0.0,0.0,0.0,0.0,1177.0,5.11,223
20061,0.01,0.0,0.11,0.0,0.0,0.0,0.0,0.0,0.0,0.0,0.0,0.0,0.0,0.0,0.0,0.0,0.0,0.0,0.0,0.0,0.0,0.0,0.05,0.0,0.0,0.0,0.0,0.0,0.0,0.83,0.0,0.0,0.0,0.0,0.0,0.0,0.0,0.0,0.0,1226.0,4.6,223
20062,0.01,0.0,0.11,0.0,0.0,0.0,0.0,0.0,0.0,0.0,0.0,0.0,0.0,0.0,0.0,0.0,0.0,0.0,0.0,0.0,0.0,0.0,0.05,0.0,0.0,0.0,0.0,0.0,0.0,0.83,0.0,0.0,0.0,0.0,0.0,0.0,0.0,0.0,0.0,1272.0,4.16,223
