Repository: R3sten/glass_dynamics

# GlassDynamics: Ridge Regression for Glass Viscosity Prediction

## Bachelor's thesis in physics

### Università degli Studi di Trieste

The main goal of this project is to develop a reliable and interpretable predictive model for glass viscosity, moving beyond "black-box" machine learning to provide physically meaningful insights for materials science applications.


This repository implements a workflow that bridges the gap between empirical models and modern data science techniques.

File: data/viscosity_raw_data.csv (part 36 of 81)
,Al2O3,As2O3,B2O3,BaO,BeO,Bi2O3,CaO,CdO,CoO,Cs2O,CuO,Fe2O3,FeO,Ga2O3,GeO2,HfO2,K2O,La2O3,Li2O,MgO,MnO,MoO3,Na2O,Nb2O5,NiO,P2O5,PbO,Rb2O,Sb2O3,SiO2,SrO,Ta2O5,TeO2,TiO2,Tl2O,WO3,Y2O3,ZnO,ZrO2,T,log_visc,ID
20063,0.01,0.0,0.11,0.0,0.0,0.0,0.0,0.0,0.0,0.0,0.0,0.0,0.0,0.0,0.0,0.0,0.0,0.0,0.0,0.0,0.0,0.0,0.05,0.0,0.0,0.0,0.0,0.0,0.0,0.83,0.0,0.0,0.0,0.0,0.0,0.0,0.0,0.0,0.0,1357.0,3.53,223
20064,0.01,0.0,0.11,0.0,0.0,0.0,0.0,0.0,0.0,0.0,0.0,0.0,0.0,0.0,0.0,0.0,0.0,0.0,0.0,0.0,0.0,0.0,0.05,0.0,0.0,0.0,0.0,0.0,0.0,0.83,0.0,0.0,0.0,0.0,0.0,0.0,0.0,0.0,0.0,1419.0,3.19,223
20065,0.01,0.0,0.11,0.0,0.0,0.0,0.0,0.0,0.0,0.0,0.0,0.0,0.0,0.0,0.0,0.0,0.0,0.0,0.0,0.0,0.0,0.0,0.05,0.0,0.0,0.0,0.0,0.0,0.0,0.83,0.0,0.0,0.0,0.0,0.0,0.0,0.0,0.0,0.0,1458.0,2.88,223
20066,0.01,0.0,0.11,0.0,0.0,0.0,0.0,0.0,0.0,0.0,0.0,0.0,0.0,0.0,0.0,0.0,0.0,0.0,0.0,0.0,0.0,0.0,0.05,0.0,0.0,0.0,0.0,0.0,0.0,0.83,0.0,0.0,0.0,0.0,0.0,0.0,0.0,0.0,0.0,1510.0,2.6,223
20067,0.01,0.0,0.11,0.0,0.0,0.0,0.0,0.0,0.0,0.0,0.0,0.0,0.0,0.0,0.0,0.0,0.0,0.0,0.0,0.0,0.0,0.0,0.05,0.0,0.0,0.0,0.0,0.0,0.0,0.83,0.0,0.0,0.0,0.0,0.0,0.0,0.0,0.0,0.0,1559.0,2.38,223
20068,0.01,0.0,0.11,0.0,0.0,0.0,0.0,0.0,0.0,0.0,0.0,0.0,0.0,0.0,0.0,0.0,0.0,0.0,0.0,0.0,0.0,0.0,0.05,0.0,0.0,0.0,0.0,0.0,0.0,0.83,0.0,0.0,0.0,0.0,0.0,0.0,0.0,0.0,0.0,1587.0,2.2,223
20069,0.01,0.0,0.11,0.0,0.0,0.0,0.0,0.0,0.0,0.0,0.0,0.0,0.0,0.0,0.0,0.0,0.0,0.0,0.0,0.0,0.0,0.0,0.05,0.0,0.0,0.0,0.0,0.0,0.0,0.83,0.0,0.0,0.0,0.0,0.0,0.0,0.0,0.0,0.0,1664.0,1.95,223
20070,0.01,0.0,0.11,0.0,0.0,0.0,0.0,0.0,0.0,0.0,0.0,0.0,0.0,0.0,0.0,0.0,0.0,0.0,0.0,0.0,0.0,0.0,0.05,0.0,0.0,0.0,0.0,0.0,0.0,0.83,0.0,0.0,0.0,0.0,0.0,0.0,0.0,0.0,0.0,1702.0,1.78,223
20071,0.01,0.0,0.11,0.0,0.0,0.0,0.0,0.0,0.0,0.0,0.0,0.0,0.0,0.0,0.0,0.0,0.0,0.0,0.0,0.0,0.0,0.0,0.05,0.0,0.0,0.0,0.0,0.0,0.0,0.83,0.0,0.0,0.0,0.0,0.0,0.0,0.0,0.0,0.0,1794.0,1.63,223
20072,0.09,0.0,0.06,0.0,0.0,0.0,0.21,0.0,0.0,0.0,0.0,0.0,0.0,0.0,0.0,0.0,0.0,0.0,0.0,0.04,0.0,0.0,0.0,0.0,0.0,0.0,0.0,0.0,0.0,0.59,0.0,0.0,0.0,0.0,0.0,0.0,0.0,0.0,0.0,949.0,11.83,224
20073,0.09,0.0,0.06,0.0,0.0,0.0,0.21,0.0,0.0,0.0,0.0,0.0,0.0,0.0,0.0,0.0,0.0,0.0,0.0,0.04,0.0,0.0,0.0,0.0,0.0,0.0,0.0,0.0,0.0,0.59,0.0,0.0,0.0,0.0,0.0,0.0,0.0,0.0,0.0,969.0,11.08,224
20074,0.09,0.0,0.06,0.0,0.0,0.0,0.21,0.0,0.0,0.0,0.0,0.0,0.0,0.0,0.0,0.0,0.0,0.0,0.0,0.04,0.0,0.0,0.0,0.0,0.0,0.0,0.0,0.0,0.0,0.59,0.0,0.0,0.0,0.0,0.0,0.0,0.0,0.0,0.0,992.0,10.22,224
20075,0.09,0.0,0.06,0.0,0.0,0.0,0.21,0.0,0.0,0.0,0.0,0.0,0.0,0.0,0.0,0.0,0.0,0.0,0.0,0.04,0.0,0.0,0.0,0.0,0.0,0.0,0.0,0.0,0.0,0.59,0.0,0.0,0.0,0.0,0.0,0.0,0.0,0.0,0.0,1004.0,9.844999999999999,224
20076,0.09,0.0,0.06,0.0,0.0,0.0,0.21,0.0,0.0,0.0,0.0,0.0,0.0,0.0,0.0,0.0,0.0,0.0,0.0,0.04,0.0,0.0,0.0,0.0,0.0,0.0,0.0,0.0,0.0,0.59,0.0,0.0,0.0,0.0,0.0,0.0,0.0,0.0,0.0,1014.0,9.51,224
20077,0.09,0.0,0.06,0.0,0.0,0.0,0.21,0.0,0.0,0.0,0.0,0.0,0.0,0.0,0.0,0.0,0.0,0.0,0.0,0.04,0.0,0.0,0.0,0.0,0.0,0.0,0.0,0.0,0.0,0.59,0.0,0.0,0.0,0.0,0.0,0.0,0.0,0.0,0.0,1035.0,8.89,224
20078,0.09,0.0,0.06,0.0,0.0,0.0,0.21,0.0,0.0,0.0,0.0,0.0,0.0,0.0,0.0,0.0,0.0,0.0,0.0,0.04,0.0,0.0,0.0,0.0,0.0,0.0,0.0,0.0,0.0,0.59,0.0,0.0,0.0,0.0,0.0,0.0,0.0,0.0,0.0,1043.0,8.69,224
20079,0.09,0.0,0.06,0.0,0.0,0.0,0.21,0.0,0.0,0.0,0.0,0.0,0.0,0.0,0.0,0.0,0.0,0.0,0.0,0.04,0.0,0.0,0.0,0.0,0.0,0.0,0.0,0.0,0.0,0.59,0.0,0.0,0.0,0.0,0.0,0.0,0.0,0.0,0.0,1304.0,3.77,224
20080,0.09,0.0,0.06,0.0,0.0,0.0,0.21,0.0,0.0,0.0,0.0,0.0,0.0,0.0,0.0,0.0,0.0,0.0,0.0,0.04,0.0,0.0,0.0,0.0,0.0,0.0,0.0,0.0,0.0,0.59,0.0,0.0,0.0,0.0,0.0,0.0,0.0,0.0,0.0,1369.0,3.11,224
20081,0.09,0.0,0.06,0.0,0.0,0.0,0.21,0.0,0.0,0.0,0.0,0.0,0.0,0.0,0.0,0.0,0.0,0.0,0.0,0.04,0.0,0.0,0.0,0.0,0.0,0.0,0.0,0.0,0.0,0.59,0.0,0.0,0.0,0.0,0.0,0.0,0.0,0.0,0.0,1420.0,2.66,224
20082,0.09,0.0,0.06,0.0,0.0,0.0,0.21,0.0,0.0,0.0,0.0,0.0,0.0,0.0,0.0,0.0,0.0,0.0,0.0,0.04,0.0,0.0,0.0,0.0,0.0,0.0,0.0,0.0,0.0,0.59,0.0,0.0,0.0,0.0,0.0,0.0,0.0,0.0,0.0,1471.0,2.26,224
20083,0.09,0.0,0.06,0.0,0.0,0.0,0.21,0.0,0.0,0.0,0.0,0.0,0.0,0.0,0.0,0.0,0.0,0.0,0.0,0.04,0.0,0.0,0.0,0.0,0.0,0.0,0.0,0.0,0.0,0.59,0.0,0.0,0.0,0.0,0.0,0.0,0.0,0.0,0.0,1517.0,1.93,224
20084,0.09,0.0,0.06,0.0,0.0,0.0,0.21,0.0,0.0,0.0,0.0,0.0,0.0,0.0,0.0,0.0,0.0,0.0,0.0,0.04,0.0,0.0,0.0,0.0,0.0,0.0,0.0,0.0,0.0,0.59,0.0,0.0,0.0,0.0,0.0,0.0,0.0,0.0,0.0,1567.0,1.63,224
20085,0.09,0.0,0.06,0.0,0.0,0.0,0.21,0.0,0.0,0.0,0.0,0.0,0.0,0.0,0.0,0.0,0.0,0.0,0.0,0.04,0.0,0.0,0.0,0.0,0.0,0.0,0.0,0.0,0.0,0.59,0.0,0.0,0.0,0.0,0.0,0.0,0.0,0.0,0.0,1653.0,1.24,224
20086,0.09,0.0,0.06,0.0,0.0,0.0,0.21,0.0,0.0,0.0,0.0,0.0,0.0,0.0,0.0,0.0,0.0,0.0,0.0,0.04,0.0,0.0,0.0,0.0,0.0,0.0,0.0,0.0,0.0,0.59,0.0,0.0,0.0,0.0,0.0,0.0,0.0,0.0,0.0,1662.0,1.14,224
20087,0.09,0.0,0.06,0.0,0.0,0.0,0.21,0.0,0.0,0.0,0.0,0.0,0.0,0.0,0.0,0.0,0.0,0.0,0.0,0.04,0.0,0.0,0.0,0.0,0.0,0.0,0.0,0.0,0.0,0.59,0.0,0.0,0.0,0.0,0.0,0.0,0.0,0.0,0.0,1714.0,0.91,224
20088,0.09,0.0,0.06,0.0,0.0,0.0,0.21,0.0,0.0,0.0,0.0,0.0,0.0,0.0,0.0,0.0,0.0,0.0,0.0,0.04,0.0,0.0,0.0,0.0,0.0,0.0,0.0,0.0,0.0,0.59,0.0,0.0,0.0,0.0,0.0,0.0,0.0,0.0,0.0,1761.0,0.73,224
20089,0.09,0.0,0.06,0.0,0.0,0.0,0.21,0.0,0.0,0.0,0.0,0.0,0.0,0.0,0.0,0.0,0.0,0.0,0.0,0.04,0.0,0.0,0.0,0.0,0.0,0.0,0.0,0.0,0.0,0.59,0.0,0.0,0.0,0.0,0.0,0.0,0.0,0.0,0.0,1821.0,0.56,224
32589,0.09,0.0,0.06,0.0,0.0,0.0,0.21,0.0,0.0,0.0,0.0,0.0,0.0,0.0,0.0,0.0,0.0,0.0,0.0,0.04,0.0,0.0,0.0,0.0,0.0,0.0,0.0,0.0,0.0,0.59,0.0,0.0,0.0,0.0,0.0,0.0,0.0,0.0,0.0,952.0,11.75,224
32590,0.09,0.0,0.06,0.0,0.0,0.0,0.21,0.0,0.0,0.0,0.0,0.0,0.0,0.0,0.0,0.0,0.0,0.0,0.0,0.04,0.0,0.0,0.0,0.0,0.0,0.0,0.0,0.0,0.0,0.59,0.0,0.0,0.0,0.0,0.0,0.0,0.0,0.0,0.0,955.0,11.6,224
32591,0.09,0.0,0.06,0.0,0.0,0.0,0.21,0.0,0.0,0.0,0.0,0.0,0.0,0.0,0.0,0.0,0.0,0.0,0.0,0.04,0.0,0.0,0.0,0.0,0.0,0.0,0.0,0.0,0.0,0.59,0.0,0.0,0.0,0.0,0.0,0.0,0.0,0.0,0.0,996.0,10.1,224
20090,0.02,0.0,0.04,0.0,0.0,0.0,0.08,0.0,0.0,0.0,0.0,0.0,0.0,0.0,0.0,0.0,0.01,0.0,0.0,0.05,0.0,0.0,0.15,0.0,0.0,0.0,0.0,0.0,0.0,0.65,0.0,0.0,0.0,0.0,0.0,0.0,0.0,0.0,0.0,824.0,11.79,225
20091,0.02,0.0,0.04,0.0,0.0,0.0,0.08,0.0,0.0,0.0,0.0,0.0,0.0,0.0,0.0,0.0,0.01,0.0,0.0,0.05,0.0,0.0,0.15,0.0,0.0,0.0,0.0,0.0,0.0,0.65,0.0,0.0,0.0,0.0,0.0,0.0,0.0,0.0,0.0,831.0,11.45,225
20092,0.02,0.0,0.04,0.0,0.0,0.0,0.08,0.0,0.0,0.0,0.0,0.0,0.0,0.0,0.0,0.0,0.01,0.0,0.0,0.05,0.0,0.0,0.15,0.0,0.0,0.0,0.0,0.0,0.0,0.65,0.0,0.0,0.0,0.0,0.0,0.0,0.0,0.0,0.0,837.0,11.15,225
20093,0.02,0.0,0.04,0.0,0.0,0.0,0.08,0.0,0.0,0.0,0.0,0.0,0.0,0.0,0.0,0.0,0.01,0.0,0.0,0.05,0.0,0.0,0.15,0.0,0.0,0.0,0.0,0.0,0.0,0.65,0.0,0.0,0.0,0.0,0.0,0.0,0.0,0.0,0.0,848.0,10.67,225
20094,0.02,0.0,0.04,0.0,0.0,0.0,0.08,0.0,0.0,0.0,0.0,0.0,0.0,0.0,0.0,0.0,0.01,0.0,0.0,0.05,0.0,0.0,0.15,0.0,0.0,0.0,0.0,0.0,0.0,0.65,0.0,0.0,0.0,0.0,0.0,0.0,0.0,0.0,0.0,857.0,10.27,225
20095,0.02,0.0,0.04,0.0,0.0,0.0,0.08,0.0,0.0,0.0,0.0,0.0,0.0,0.0,0.0,0.0,0.01,0.0,0.0,0.05,0.0,0.0,0.15,0.0,0.0,0.0,0.0,0.0,0.0,0.65,0.0,0.0,0.0,0.0,0.0,0.0,0.0,0.0,0.0,866.0,9.9,225
20096,0.02,0.0,0.04,0.0,0.0,0.0,0.08,0.0,0.0,0.0,0.0,0.0,0.0,0.0,0.0,0.0,0.01,0.0,0.0,0.05,0.0,0.0,0.15,0.0,0.0,0.0,0.0,0.0,0.0,0.65,0.0,0.0,0.0,0.0,0.0,0.0,0.0,0.0,0.0,874.0,9.59,225
20097,0.02,0.0,0.04,0.0,0.0,0.0,0.08,0.0,0.0,0.0,0.0,0.0,0.0,0.0,0.0,0.0,0.01,0.0,0.0,0.05,0.0,0.0,0.15,0.0,0.0,0.0,0.0,0.0,0.0,0.65,0.0,0.0,0.0,0.0,0.0,0.0,0.0,0.0,0.0,884.0,9.22,225
20098,0.02,0.0,0.04,0.0,0.0,0.0,0.08,0.0,0.0,0.0,0.0,0.0,0.0,0.0,0.0,0.0,0.01,0.0,0.0,0.05,0.0,0.0,0.15,0.0,0.0,0.0,0.0,0.0,0.0,0.65,0.0,0.0,0.0,0.0,0.0,0.0,0.0,0.0,0.0,891.0,8.95,225
20099,0.02,0.0,0.04,0.0,0.0,0.0,0.08,0.0,0.0,0.0,0.0,0.0,0.0,0.0,0.0,0.0,0.01,0.0,0.0,0.05,0.0,0.0,0.15,0.0,0.0,0.0,0.0,0.0,0.0,0.65,0.0,0.0,0.0,0.0,0.0,0.0,0.0,0.0,0.0,1089.0,4.51,225
20100,0.02,0.0,0.04,0.0,0.0,0.0,0.08,0.0,0.0,0.0,0.0,0.0,0.0,0.0,0.0,0.0,0.01,0.0,0.0,0.05,0.0,0.0,0.15,0.0,0.0,0.0,0.0,0.0,0.0,0.65,0.0,0.0,0.0,0.0,0.0,0.0,0.0,0.0,0.0,1140.0,3.85,225
20101,0.02,0.0,0.04,0.0,0.0,0.0,0.08,0.0,0.0,0.0,0.0,0.0,0.0,0.0,0.0,0.0,0.01,0.0,0.0,0.05,0.0,0.0,0.15,0.0,0.0,0.0,0.0,0.0,0.0,0.65,0.0,0.0,0.0,0.0,0.0,0.0,0.0,0.0,0.0,1208.0,3.14,225
20102,0.02,0.0,0.04,0.0,0.0,0.0,0.08,0.0,0.0,0.0,0.0,0.0,0.0,0.0,0.0,0.0,0.01,0.0,0.0,0.05,0.0,0.0,0.15,0.0,0.0,0.0,0.0,0.0,0.0,0.65,0.0,0.0,0.0,0.0,0.0,0.0,0.0,0.0,0.0,1251.0,2.83,225
20103,0.02,0.0,0.04,0.0,0.0,0.0,0.08,0.0,0.0,0.0,0.0,0.0,0.0,0.0,0.0,0.0,0.01,0.0,0.0,0.05,0.0,0.0,0.15,0.0,0.0,0.0,0.0,0.0,0.0,0.65,0.0,0.0,0.0,0.0,0.0,0.0,0.0,0.0,0.0,1326.0,2.32,225
20104,0.02,0.0,0.04,0.0,0.0,0.0,0.08,0.0,0.0,0.0,0.0,0.0,0.0,0.0,0.0,0.0,0.01,0.0,0.0,0.05,0.0,0.0,0.15,0.0,0.0,0.0,0.0,0.0,0.0,0.65,0.0,0.0,0.0,0.0,0.0,0.0,0.0,0.0,0.0,1373.0,2.05,225
20105,0.02,0.0,0.04,0.0,0.0,0.0,0.08,0.0,0.0,0.0,0.0,0.0,0.0,0.0,0.0,0.0,0.01,0.0,0.0,0.05,0.0,0.0,0.15,0.0,0.0,0.0,0.0,0.0,0.0,0.65,0.0,0.0,0.0,0.0,0.0,0.0,0.0,0.0,0.0,1421.0,1.8,225
20106,0.02,0.0,0.04,0.0,0.0,0.0,0.08,0.0,0.0,0.0,0.0,0.0,0.0,0.0,0.0,0.0,0.01,0.0,0.0,0.05,0.0,0.0,0.15,0.0,0.0,0.0,0.0,0.0,0.0,0.65,0.0,0.0,0.0,0.0,0.0,0.0,0.0,0.0,0.0,1474.0,1.56,225
20107,0.02,0.0,0.04,0.0,0.0,0.0,0.08,0.0,0.0,0.0,0.0,0.0,0.0,0.0,0.0,0.0,0.01,0.0,0.0,0.05,0.0,0.0,0.15,0.0,0.0,0.0,0.0,0.0,0.0,0.65,0.0,0.0,0.0,0.0,0.0,0.0,0.0,0.0,0.0,1518.0,1.35,225
20108,0.02,0.0,0.04,0.0,0.0,0.0,0.08,0.0,0.0,0.0,0.0,0.0,0.0,0.0,0.0,0.0,0.01,0.0,0.0,0.05,0.0,0.0,0.15,0.0,0.0,0.0,0.0,0.0,0.0,0.65,0.0,0.0,0.0,0.0,0.0,0.0,0.0,0.0,0.0,1572.0,1.16,225
20109,0.02,0.0,0.04,0.0,0.0,0.0,0.08,0.0,0.0,0.0,0.0,0.0,0.0,0.0,0.0,0.0,0.01,0.0,0.0,0.05,0.0,0.0,0.15,0.0,0.0,0.0,0.0,0.0,0.0,0.65,0.0,0.0,0.0,0.0,0.0,0.0,0.0,0.0,0.0,1620.0,0.99,225
32587,0.02,0.0,0.04,0.0,0.0,0.0,0.08,0.0,0.0,0.0,0.0,0.0,0.0,0.0,0.0,0.0,0.01,0.0,0.0,0.05,0.0,0.0,0.15,0.0,0.0,0.0,0.0,0.0,0.0,0.65,0.0,0.0,0.0,0.0,0.0,0.0,0.0,0.0,0.0,829.0,11.54,225
32588,0.02,0.0,0.04,0.0,0.0,0.0,0.08,0.0,0.0,0.0,0.0,0.0,0.0,0.0,0.0,0.0,0.01,0.0,0.0,0.05,0.0,0.0,0.15,0.0,0.0,0.0,0.0,0.0,0.0,0.65,0.0,0.0,0.0,0.0,0.0,0.0,0.0,0.0,0.0,850.0,10.58,225
20110,0.0,0.0,0.0,0.0,0.0,0.0,0.09,0.0,0.0,0.0,0.0,0.0,0.01,0.0,0.0,0.0,0.0,0.0,0.0,0.05,0.0,0.0,0.14,0.0,0.0,0.0,0.0,0.0,0.0,0.71,0.0,0.0,0.0,0.0,0.0,0.0,0.0,0.0,0.0,829.0,11.63,226
20111,0.0,0.0,0.0,0.0,0.0,0.0,0.09,0.0,0.0,0.0,0.0,0.0,0.01,0.0,0.0,0.0,0.0,0.0,0.0,0.05,0.0,0.0,0.14,0.0,0.0,0.0,0.0,0.0,0.0,0.71,0.0,0.0,0.0,0.0,0.0,0.0,0.0,0.0,0.0,841.0,11.12,226
20112,0.0,0.0,0.0,0.0,0.0,0.0,0.09,0.0,0.0,0.0,0.0,0.0,0.01,0.0,0.0,0.0,0.0,0.0,0.0,0.05,0.0,0.0,0.14,0.0,0.0,0.0,0.0,0.0,0.0,0.71,0.0,0.0,0.0,0.0,0.0,0.0,0.0,0.0,0.0,845.0,10.92,226
20113,0.0,0.0,0.0,0.0,0.0,0.0,0.09,0.0,0.0,0.0,0.0,0.0,0.01,0.0,0.0,0.0,0.0,0.0,0.0,0.05,0.0,0.0,0.14,0.0,0.0,0.0,0.0,0.0,0.0,0.71,0.0,0.0,0.0,0.0,0.0,0.0,0.0,0.0,0.0,850.0,10.74,226
20114,0.0,0.0,0.0,0.0,0.0,0.0,0.09,0.0,0.0,0.0,0.0,0.0,0.01,0.0,0.0,0.0,0.0,0.0,0.0,0.05,0.0,0.0,0.14,0.0,0.0,0.0,0.0,0.0,0.0,0.71,0.0,0.0,0.0,0.0,0.0,0.0,0.0,0.0,0.0,852.0,10.66,226
20115,0.0,0.0,0.0,0.0,0.0,0.0,0.09,0.0,0.0,0.0,0.0,0.0,0.01,0.0,0.0,0.0,0.0,0.0,0.0,0.05,0.0,0.0,0.14,0.0,0.0,0.0,0.0,0.0,0.0,0.71,0.0,0.0,0.0,0.0,0.0,0.0,0.0,0.0,0.0,862.0,10.27,226
20116,0.0,0.0,0.0,0.0,0.0,0.0,0.09,0.0,0.0,0.0,0.0,0.0,0.01,0.0,0.0,0.0,0.0,0.0,0.0,0.05,0.0,0.0,0.14,0.0,0.0,0.0,0.0,0.0,0.0,0.71,0.0,0.0,0.0,0.0,0.0,0.0,0.0,0.0,0.0,865.0,10.12,226
20117,0.0,0.0,0.0,0.0,0.0,0.0,0.09,0.0,0.0,0.0,0.0,0.0,0.01,0.0,0.0,0.0,0.0,0.0,0.0,0.05,0.0,0.0,0.14,0.0,0.0,0.0,0.0,0.0,0.0,0.71,0.0,0.0,0.0,0.0,0.0,0.0,0.0,0.0,0.0,871.0,9.94,226
20118,0.0,0.0,0.0,0.0,0.0,0.0,0.09,0.0,0.0,0.0,0.0,0.0,0.01,0.0,0.0,0.0,0.0,0.0,0.0,0.05,0.0,0.0,0.14,0.0,0.0,0.0,0.0,0.0,0.0,0.71,0.0,0.0,0.0,0.0,0.0,0.0,0.0,0.0,0.0,875.0,9.76,226
20119,0.0,0.0,0.0,0.0,0.0,0.0,0.09,0.0,0.0,0.0,0.0,0.0,0.01,0.0,0.0,0.0,0.0,0.0,0.0,0.05,0.0,0.0,0.14,0.0,0.0,0.0,0.0,0.0,0.0,0.71,0.0,0.0,0.0,0.0,0.0,0.0,0.0,0.0,0.0,882.0,9.59,226
20120,0.0,0.0,0.0,0.0,0.0,0.0,0.09,0.0,0.0,0.0,0.0,0.0,0.01,0.0,0.0,0.0,0.0,0.0,0.0,0.05,0.0,0.0,0.14,0.0,0.0,0.0,0.0,0.0,0.0,0.71,0.0,0.0,0.0,0.0,0.0,0.0,0.0,0.0,0.0,892.0,9.28,226
20121,0.0,0.0,0.0,0.0,0.0,0.0,0.09,0.0,0.0,0.0,0.0,0.0,0.01,0.0,0.0,0.0,0.0,0.0,0.0,0.05,0.0,0.0,0.14,0.0,0.0,0.0,0.0,0.0,0.0,0.71,0.0,0.0,0.0,0.0,0.0,0.0,0.0,0.0,0.0,904.0,8.83,226
20122,0.0,0.0,0.0,0.0,0.0,0.0,0.09,0.0,0.0,0.0,0.0,0.0,0.01,0.0,0.0,0.0,0.0,0.0,0.0,0.05,0.0,0.0,0.14,0.0,0.0,0.0,0.0,0.0,0.0,0.71,0.0,0.0,0.0,0.0,0.0,0.0,0.0,0.0,0.0,990.0,6.6,226
20123,0.0,0.0,0.0,0.0,0.0,0.0,0.09,0.0,0.0,0.0,0.0,0.0,0.01,0.0,0.0,0.0,0.0,0.0,0.0,0.05,0.0,0.0,0.14,0.0,0.0,0.0,0.0,0.0,0.0,0.71,0.0,0.0,0.0,0.0,0.0,0.0,0.0,0.0,0.0,1179.0,3.94,226
20124,0.0,0.0,0.0,0.0,0.0,0.0,0.09,0.0,0.0,0.0,0.0,0.0,0.01,0.0,0.0,0.0,0.0,0.0,0.0,0.05,0.0,0.0,0.14,0.0,0.0,0.0,0.0,0.0,0.0,0.71,0.0,0.0,0.0,0.0,0.0,0.0,0.0,0.0,0.0,1275.0,3.11,226
20125,0.0,0.0,0.0,0.0,0.0,0.0,0.09,0.0,0.0,0.0,0.0,0.0,0.01,0.0,0.0,0.0,0.0,0.0,0.0,0.05,0.0,0.0,0.14,0.0,0.0,0.0,0.0,0.0,0.0,0.71,0.0,0.0,0.0,0.0,0.0,0.0,0.0,0.0,0.0,1374.0,2.44,226
20126,0.0,0.0,0.0,0.0,0.0,0.0,0.09,0.0,0.0,0.0,0.0,0.0,0.01,0.0,0.0,0.0,0.0,0.0,0.0,0.05,0.0,0.0,0.14,0.0,0.0,0.0,0.0,0.0,0.0,0.71,0.0,0.0,0.0,0.0,0.0,0.0,0.0,0.0,0.0,1473.0,1.91,226
20127,0.0,0.0,0.0,0.0,0.0,0.0,0.09,0.0,0.0,0.0,0.0,0.0,0.01,0.0,0.0,0.0,0.0,0.0,0.0,0.05,0.0,0.0,0.14,0.0,0.0,0.0,0.0,0.0,0.0,0.71,0.0,0.0,0.0,0.0,0.0,0.0,0.0,0.0,0.0,1570.0,1.49,226
20128,0.0,0.0,0.0,0.0,0.0,0.0,0.09,0.0,0.0,0.0,0.0,0.0,0.01,0.0,0.0,0.0,0.0,0.0,0.0,0.05,0.0,0.0,0.14,0.0,0.0,0.0,0.0,0.0,0.0,0.71,0.0,0.0,0.0,0.0,0.0,0.0,0.0,0.0,0.0,1671.0,1.09,226
32586,0.0,0.0,0.0,0.0,0.0,0.0,0.09,0.0,0.0,0.0,0.0,0.0,0.01,0.0,0.0,0.0,0.0,0.0,0.0,0.05,0.0,0.0,0.14,0.0,0.0,0.0,0.0,0.0,0.0,0.71,0.0,0.0,0.0,0.0,0.0,0.0,0.0,0.0,0.0,828.0,11.67,226
20149,0.09,0.0,0.0,0.0,0.0,0.0,0.25,0.0,0.0,0.0,0.0,0.0,0.0,0.0,0.0,0.0,0.0,0.0,0.0,0.16,0.0,0.0,0.0,0.0,0.0,0.0,0.0,0.0,0.0,0.5,0.0,0.0,0.0,0.0,0.0,0.0,0.0,0.0,0.0,1873.0,-0.14900000000000002,227
20150,0.09,0.0,0.0,0.0,0.0,0.0,0.25,0.0,0.0,0.0,0.0,0.0,0.0,0.0,0.0,0.0,0.0,0.0,0.0,0.16,0.0,0.0,0.0,0.0,0.0,0.0,0.0,0.0,0.0,0.5,0.0,0.0,0.0,0.0,0.0,0.0,0.0,0.0,0.0,1823.0,-0.010000000000000007,227
20151,0.09,0.0,0.0,0.0,0.0,0.0,0.25,0.0,0.0,0.0,0.0,0.0,0.0,0.0,0.0,0.0,0.0,0.0,0.0,0.16,0.0,0.0,0.0,0.0,0.0,0.0,0.0,0.0,0.0,0.5,0.0,0.0,0.0,0.0,0.0,0.0,0.0,0.0,0.0,1773.0,0.08299999999999996,227
20152,0.09,0.0,0.0,0.0,0.0,0.0,0.25,0.0,0.0,0.0,0.0,0.0,0.0,0.0,0.0,0.0,0.0,0.0,0.0,0.16,0.0,0.0,0.0,0.0,0.0,0.0,0.0,0.0,0.0,0.5,0.0,0.0,0.0,0.0,0.0,0.0,0.0,0.0,0.0,1723.0,0.34450000000000003,227
20153,0.09,0.0,0.0,0.0,0.0,0.0,0.25,0.0,0.0,0.0,0.0,0.0,0.0,0.0,0.0,0.0,0.0,0.0,0.0,0.16,0.0,0.0,0.0,0.0,0.0,0.0,0.0,0.0,0.0,0.5,0.0,0.0,0.0,0.0,0.0,0.0,0.0,0.0,0.0,1673.0,0.54,227
20154,0.09,0.0,0.0,0.0,0.0,0.0,0.25,0.0,0.0,0.0,0.0,0.0,0.0,0.0,0.0,0.0,0.0,0.0,0.0,0.16,0.0,0.0,0.0,0.0,0.0,0.0,0.0,0.0,0.0,0.5,0.0,0.0,0.0,0.0,0.0,0.0,0.0,0.0,0.0,1623.0,0.76,227
20155,0.09,0.0,0.0,0.0,0.0,0.0,0.25,0.0,0.0,0.0,0.0,0.0,0.0,0.0,0.0,0.0,0.0,0.0,0.0,0.16,0.0,0.0,0.0,0.0,0.0,0.0,0.0,0.0,0.0,0.5,0.0,0.0,0.0,0.0,0.0,0.0,0.0,0.0,0.0,1548.0,1.1870000000000003,227
20156,0.09,0.0,0.0,0.0,0.0,0.0,0.25,0.0,0.0,0.0,0.0,0.0,0.0,0.0,0.0,0.0,0.0,0.0,0.0,0.16,0.0,0.0,0.0,0.0,0.0,0.0,0.0,0.0,0.0,0.5,0.0,0.0,0.0,0.0,0.0,0.0,0.0,0.0,0.0,1498.0,1.4680000000000002,227
20157,0.09,0.0,0.0,0.0,0.0,0.0,0.25,0.0,0.0,0.0,0.0,0.0,0.0,0.0,0.0,0.0,0.0,0.0,0.0,0.16,0.0,0.0,0.0,0.0,0.0,0.0,0.0,0.0,0.0,0.5,0.0,0.0,0.0,0.0,0.0,0.0,0.0,0.0,0.0,1448.0,1.859,227
20941,0.09,0.0,0.0,0.0,0.0,0.0,0.25,0.0,0.0,0.0,0.0,0.0,0.0,0.0,0.0,0.0,0.0,0.0,0.0,0.16,0.0,0.0,0.0,0.0,0.0,0.0,0.0,0.0,0.0,0.5,0.0,0.0,0.0,0.0,0.0,0.0,0.0,0.0,0.0,1023.0,11.8,227
20942,0.09,0.0,0.0,0.0,0.0,0.0,0.25,0.0,0.0,0.0,0.0,0.0,0.0,0.0,0.0,0.0,0.0,0.0,0.0,0.16,0.0,0.0,0.0,0.0,0.0,0.0,0.0,0.0,0.0,0.5,0.0,0.0,0.0,0.0,0.0,0.0,0.0,0.0,0.0,1048.0,10.6,227
20943,0.09,0.0,0.0,0.0,0.0,0.0,0.25,0.0,0.0,0.0,0.0,0.0,0.0,0.0,0.0,0.0,0.0,0.0,0.0,0.16,0.0,0.0,0.0,0.0,0.0,0.0,0.0,0.0,0.0,0.5,0.0,0.0,0.0,0.0,0.0,0.0,0.0,0.0,0.0,1073.0,9.6,227
20944,0.09,0.0,0.0,0.0,0.0,0.0,0.25,0.0,0.0,0.0,0.0,0.0,0.0,0.0,0.0,0.0,0.0,0.0,0.0,0.16,0.0,0.0,0.0,0.0,0.0,0.0,0.0,0.0,0.0,0.5,0.0,0.0,0.0,0.0,0.0,0.0,0.0,0.0,0.0,1098.0,8.4,227
20945,0.09,0.0,0.0,0.0,0.0,0.0,0.25,0.0,0.0,0.0,0.0,0.0,0.0,0.0,0.0,0.0,0.0,0.0,0.0,0.16,0.0,0.0,0.0,0.0,0.0,0.0,0.0,0.0,0.0,0.5,0.0,0.0,0.0,0.0,0.0,0.0,0.0,0.0,0.0,1373.0,2.62,227
20946,0.09,0.0,0.0,0.0,0.0,0.0,0.25,0.0,0.0,0.0,0.0,0.0,0.0,0.0,0.0,0.0,0.0,0.0,0.0,0.16,0.0,0.0,0.0,0.0,0.0,0.0,0.0,0.0,0.0,0.5,0.0,0.0,0.0,0.0,0.0,0.0,0.0,0.0,0.0,1423.0,2.19,227
20947,0.09,0.0,0.0,0.0,0.0,0.0,0.25,0.0,0.0,0.0,0.0,0.0,0.0,0.0,0.0,0.0,0.0,0.0,0.0,0.16,0.0,0.0,0.0,0.0,0.0,0.0,0.0,0.0,0.0,0.5,0.0,0.0,0.0,0.0,0.0,0.0,0.0,0.0,0.0,1473.0,1.67,227
20948,0.09,0.0,0.0,0.0,0.0,0.0,0.25,0.0,0.0,0.0,0.0,0.0,0.0,0.0,0.0,0.0,0.0,0.0,0.0,0.16,0.0,0.0,0.0,0.0,0.0,0.0,0.0,0.0,0.0,0.5,0.0,0.0,0.0,0.0,0.0,0.0,0.0,0.0,0.0,1523.0,1.4649999999999999,227
20949,0.09,0.0,0.0,0.0,0.0,0.0,0.25,0.0,0.0,0.0,0.0,0.0,0.0,0.0,0.0,0.0,0.0,0.0,0.0,0.16,0.0,0.0,0.0,0.0,0.0,0.0,0.0,0.0,0.0,0.5,0.0,0.0,0.0,0.0,0.0,0.0,0.0,0.0,0.0,1573.0,1.0999999999999999,227
20950,0.09,0.0,0.0,0.0,0.0,0.0,0.25,0.0,0.0,0.0,0.0,0.0,0.0,0.0,0.0,0.0,0.0,0.0,0.0,0.16,0.0,0.0,0.0,0.0,0.0,0.0,0.0,0.0,0.0,0.5,0.0,0.0,0.0,0.0,0.0,0.0,0.0,0.0,0.0,1923.0,-0.32,227
46586,0.09,0.0,0.0,0.0,0.0,0.0,0.25,0.0,0.0,0.0,0.0,0.0,0.0,0.0,0.0,0.0,0.0,0.0,0.0,0.16,0.0,0.0,0.0,0.0,0.0,0.0,0.0,0.0,0.0,0.5,0.0,0.0,0.0,0.0,0.0,0.0,0.0,0.0,0.0,1698.0,0.91,227
46587,0.09,0.0,0.0,0.0,0.0,0.0,0.25,0.0,0.0,0.0,0.0,0.0,0.0,0.0,0.0,0.0,0.0,0.0,0.0,0.16,0.0,0.0,0.0,0.0,0.0,0.0,0.0,0.0,0.0,0.5,0.0,0.0,0.0,0.0,0.0,0.0,0.0,0.0,0.0,1648.0,1.0,227
46588,0.09,0.0,0.0,0.0,0.0,0.0,0.25,0.0,0.0,0.0,0.0,0.0,0.0,0.0,0.0,0.0,0.0,0.0,0.0,0.16,0.0,0.0,0.0,0.0,0.0,0.0,0.0,0.0,0.0,0.5,0.0,0.0,0.0,0.0,0.0,0.0,0.0,0.0,0.0,1598.0,1.09,227
20249,0.0,0.0,0.97,0.0,0.0,0.0,0.0,0.0,0.0,0.0,0.0,0.0,0.0,0.0,0.0,0.0,0.03,0.0,0.0,0.0,0.0,0.0,0.0,0.0,0.0,0.0,0.0,0.0,0.0,0.0,0.0,0.0,0.0,0.0,0.0,0.0,0.0,0.0,0.0,873.0,1.99,228
20250,0.0,0.0,0.97,0.0,0.0,0.0,0.0,0.0,0.0,0.0,0.0,0.0,0.0,0.0,0.0,0.0,0.03,0.0,0.0,0.0,0.0,0.0,0.0,0.0,0.0,0.0,0.0,0.0,0.0,0.0,0.0,0.0,0.0,0.0,0.0,0.0,0.0,0.0,0.0,973.0,1.25,228
20251,0.0,0.0,0.97,0.0,0.0,0.0,0.0,0.0,0.0,0.0,0.0,0.0,0.0,0.0,0.0,0.0,0.03,0.0,0.0,0.0,0.0,0.0,0.0,0.0,0.0,0.0,0.0,0.0,0.0,0.0,0.0,0.0,0.0,0.0,0.0,0.0,0.0,0.0,0.0,1073.0,1.081,228
20252,0.0,0.0,0.97,0.0,0.0,0.0,0.0,0.0,0.0,0.0,0.0,0.0,0.0,0.0,0.0,0.0,0.03,0.0,0.0,0.0,0.0,0.0,0.0,0.0,0.0,0.0,0.0,0.0,0.0,0.0,0.0,0.0,0.0,0.0,0.0,0.0,0.0,0.0,0.0,1173.0,0.7949999999999999,228
20253,0.0,0.0,0.97,0.0,0.0,0.0,0.0,0.0,0.0,0.0,0.0,0.0,0.0,0.0,0.0,0.0,0.03,0.0,0.0,0.0,0.0,0.0,0.0,0.0,0.0,0.0,0.0,0.0,0.0,0.0,0.0,0.0,0.0,0.0,0.0,0.0,0.0,0.0,0.0,1273.0,0.2,228
22277,0.0,0.0,0.97,0.0,0.0,0.0,0.0,0.0,0.0,0.0,0.0,0.0,0.0,0.0,0.0,0.0,0.03,0.0,0.0,0.0,0.0,0.0,0.0,0.0,0.0,0.0,0.0,0.0,0.0,0.0,0.0,0.0,0.0,0.0,0.0,0.0,0.0,0.0,0.0,618.0,9.0,228
22278,0.0,0.0,0.97,0.0,0.0,0.0,0.0,0.0,0.0,0.0,0.0,0.0,0.0,0.0,0.0,0.0,0.03,0.0,0.0,0.0,0.0,0.0,0.0,0.0,0.0,0.0,0.0,0.0,0.0,0.0,0.0,0.0,0.0,0.0,0.0,0.0,0.0,0.0,0.0,601.0,10.0,228
22279,0.0,0.0,0.97,0.0,0.0,0.0,0.0,0.0,0.0,0.0,0.0,0.0,0.0,0.0,0.0,0.0,0.03,0.0,0.0,0.0,0.0,0.0,0.0,0.0,0.0,0.0,0.0,0.0,0.0,0.0,0.0,0.0,0.0,0.0,0.0,0.0,0.0,0.0,0.0,583.0,11.0,228
33197,0.0,0.0,0.97,0.0,0.0,0.0,0.0,0.0,0.0,0.0,0.0,0.0,0.0,0.0,0.0,0.0,0.03,0.0,0.0,0.0,0.0,0.0,0.0,0.0,0.0,0.0,0.0,0.0,0.0,0.0,0.0,0.0,0.0,0.0,0.0,0.0,0.0,0.0,0.0,923.0,1.7611512503836435,228
33198,0.0,0.0,0.97,0.0,0.0,0.0,0.0,0.0,0.0,0.0,0.0,0.0,0.0,0.0,0.0,0.0,0.03,0.0,0.0,0.0,0.0,0.0,0.0,0.0,0.0,0.0,0.0,0.0,0.0,0.0,0.0,0.0,0.0,0.0,0.0,0.0,0.0,0.0,0.0,1023.0,0.9822712330395684,228
35285,0.0,0.0,0.97,0.0,0.0,0.0,0.0,0.0,0.0,0.0,0.0,0.0,0.0,0.0,0.0,0.0,0.03,0.0,0.0,0.0,0.0,0.0,0.0,0.0,0.0,0.0,0.0,0.0,0.0,0.0,0.0,0.0,0.0,0.0,0.0,0.0,0.0,0.0,0.0,1223.0,1.037,228
35286,0.0,0.0,0.97,0.0,0.0,0.0,0.0,0.0,0.0,0.0,0.0,0.0,0.0,0.0,0.0,0.0,0.03,0.0,0.0,0.0,0.0,0.0,0.0,0.0,0.0,0.0,0.0,0.0,0.0,0.0,0.0,0.0,0.0,0.0,0.0,0.0,0.0,0.0,0.0,1123.0,1.255,228
90346,0.0,0.0,0.97,0.0,0.0,0.0,0.0,0.0,0.0,0.0,0.0,0.0,0.0,0.0,0.0,0.0,0.03,0.0,0.0,0.0,0.0,0.0,0.0,0.0,0.0,0.0,0.0,0.0,0.0,0.0,0.0,0.0,0.0,0.0,0.0,0.0,0.0,0.0,0.0,750.0,4.25,228
90347,0.0,0.0,0.97,0.0,0.0,0.0,0.0,0.0,0.0,0.0,0.0,0.0,0.0,0.0,0.0,0.0,0.03,0.0,0.0,0.0,0.0,0.0,0.0,0.0,0.0,0.0,0.0,0.0,0.0,0.0,0.0,0.0,0.0,0.0,0.0,0.0,0.0,0.0,0.0,740.0,4.44,228
90348,0.0,0.0,0.97,0.0,0.0,0.0,0.0,0.0,0.0,0.0,0.0,0.0,0.0,0.0,0.0,0.0,0.03,0.0,0.0,0.0,0.0,0.0,0.0,0.0,0.0,0.0,0.0,0.0,0.0,0.0,0.0,0.0,0.0,0.0,0.0,0.0,0.0,0.0,0.0,733.0,4.67,228
90349,0.0,0.0,0.97,0.0,0.0,0.0,0.0,0.0,0.0,0.0,0.0,0.0,0.0,0.0,0.0,0.0,0.03,0.0,0.0,0.0,0.0,0.0,0.0,0.0,0.0,0.0,0.0,0.0,0.0,0.0,0.0,0.0,0.0,0.0,0.0,0.0,0.0,0.0,0.0,722.0,4.85,228
90350,0.0,0.0,0.97,0.0,0.0,0.0,0.0,0.0,0.0,0.0,0.0,0.0,0.0,0.0,0.0,0.0,0.03,0.0,0.0,0.0,0.0,0.0,0.0,0.0,0.0,0.0,0.0,0.0,0.0,0.0,0.0,0.0,0.0,0.0,0.0,0.0,0.0,0.0,0.0,711.0,5.17,228
90351,0.0,0.0,0.97,0.0,0.0,0.0,0.0,0.0,0.0,0.0,0.0,0.0,0.0,0.0,0.0,0.0,0.03,0.0,0.0,0.0,0.0,0.0,0.0,0.0,0.0,0.0,0.0,0.0,0.0,0.0,0.0,0.0,0.0,0.0,0.0,0.0,0.0,0.0,0.0,703.0,5.47,228
90352,0.0,0.0,0.97,0.0,0.0,0.0,0.0,0.0,0.0,0.0,0.0,0.0,0.0,0.0,0.0,0.0,0.03,0.0,0.0,0.0,0.0,0.0,0.0,0.0,0.0,0.0,0.0,0.0,0.0,0.0,0.0,0.0,0.0,0.0,0.0,0.0,0.0,0.0,0.0,693.0,5.72,228
90353,0.0,0.0,0.97,0.0,0.0,0.0,0.0,0.0,0.0,0.0,0.0,0.0,0.0,0.0,0.0,0.0,0.03,0.0,0.0,0.0,0.0,0.0,0.0,0.0,0.0,0.0,0.0,0.0,0.0,0.0,0.0,0.0,0.0,0.0,0.0,0.0,0.0,0.0,0.0,678.0,6.27,228
90354,0.0,0.0,0.97,0.0,0.0,0.0,0.0,0.0,0.0,0.0,0.0,0.0,0.0,0.0,0.0,0.0,0.03,0.0,0.0,0.0,0.0,0.0,0.0,0.0,0.0,0.0,0.0,0.0,0.0,0.0,0.0,0.0,0.0,0.0,0.0,0.0,0.0,0.0,0.0,669.0,6.53,228
90355,0.0,0.0,0.97,0.0,0.0,0.0,0.0,0.0,0.0,0.0,0.0,0.0,0.0,0.0,0.0,0.0,0.03,0.0,0.0,0.0,0.0,0.0,0.0,0.0,0.0,0.0,0.0,0.0,0.0,0.0,0.0,0.0,0.0,0.0,0.0,0.0,0.0,0.0,0.0,660.0,6.84,228
20326,0.14,0.0,0.0,0.0,0.0,0.0,0.04,0.0,0.0,0.0,0.0,0.0,0.0,0.0,0.0,0.0,0.0,0.0,0.0,0.0,0.0,0.0,0.1,0.0,0.0,0.0,0.0,0.0,0.0,0.72,0.0,0.0,0.0,0.0,0.0,0.0,0.0,0.0,0.0,1873.0,2.12,229
20327,0.14,0.0,0.0,0.0,0.0,0.0,0.04,0.0,0.0,0.0,0.0,0.0,0.0,0.0,0.0,0.0,0.0,0.0,0.0,0.0,0.0,0.0,0.1,0.0,0.0,0.0,0.0,0.0,0.0,0.72,0.0,0.0,0.0,0.0,0.0,0.0,0.0,0.0,0.0,1862.0,2.19,229
20328,0.14,0.0,0.0,0.0,0.0,0.0,0.04,0.0,0.0,0.0,0.0,0.0,0.0,0.0,0.0,0.0,0.0,0.0,0.0,0.0,0.0,0.0,0.1,0.0,0.0,0.0,0.0,0.0,0.0,0.72,0.0,0.0,0.0,0.0,0.0,0.0,0.0,0.0,0.0,1832.0,2.32,229
20329,0.14,0.0,0.0,0.0,0.0,0.0,0.04,0.0,0.0,0.0,0.0,0.0,0.0,0.0,0.0,0.0,0.0,0.0,0.0,0.0,0.0,0.0,0.1,0.0,0.0,0.0,0.0,0.0,0.0,0.72,0.0,0.0,0.0,0.0,0.0,0.0,0.0,0.0,0.0,1786.0,2.61,229
20330,0.14,0.0,0.0,0.0,0.0,0.0,0.04,0.0,0.0,0.0,0.0,0.0,0.0,0.0,0.0,0.0,0.0,0.0,0.0,0.0,0.0,0.0,0.1,0.0,0.0,0.0,0.0,0.0,0.0,0.72,0.0,0.0,0.0,0.0,0.0,0.0,0.0,0.0,0.0,1767.0,2.74,229
20331,0.14,0.0,0.0,0.0,0.0,0.0,0.04,0.0,0.0,0.0,0.0,0.0,0.0,0.0,0.0,0.0,0.0,0.0,0.0,0.0,0.0,0.0,0.1,0.0,0.0,0.0,0.0,0.0,0.0,0.72,0.0,0.0,0.0,0.0,0.0,0.0,0.0,0.0,0.0,1745.0,2.78,229
20332,0.14,0.0,0.0,0.0,0.0,0.0,0.04,0.0,0.0,0.0,0.0,0.0,0.0,0.0,0.0,0.0,0.0,0.0,0.0,0.0,0.0,0.0,0.1,0.0,0.0,0.0,0.0,0.0,0.0,0.72,0.0,0.0,0.0,0.0,0.0,0.0,0.0,0.0,0.0,1709.0,3.04,229
20333,0.14,0.0,0.0,0.0,0.0,0.0,0.04,0.0,0.0,0.0,0.0,0.0,0.0,0.0,0.0,0.0,0.0,0.0,0.0,0.0,0.0,0.0,0.1,0.0,0.0,0.0,0.0,0.0,0.0,0.72,0.0,0.0,0.0,0.0,0.0,0.0,0.0,0.0,0.0,1642.0,3.5,229
20334,0.14,0.0,0.0,0.0,0.0,0.0,0.04,0.0,0.0,0.0,0.0,0.0,0.0,0.0,0.0,0.0,0.0,0.0,0.0,0.0,0.0,0.0,0.1,0.0,0.0,0.0,0.0,0.0,0.0,0.72,0.0,0.0,0.0,0.0,0.0,0.0,0.0,0.0,0.0,1597.0,3.79,229
20335,0.14,0.0,0.0,0.0,0.0,0.0,0.04,0.0,0.0,0.0,0.0,0.0,0.0,0.0,0.0,0.0,0.0,0.0,0.0,0.0,0.0,0.0,0.1,0.0,0.0,0.0,0.0,0.0,0.0,0.72,0.0,0.0,0.0,0.0,0.0,0.0,0.0,0.0,0.0,1565.0,4.02,229
20336,0.14,0.0,0.0,0.0,0.0,0.0,0.04,0.0,0.0,0.0,0.0,0.0,0.0,0.0,0.0,0.0,0.0,0.0,0.0,0.0,0.0,0.0,0.1,0.0,0.0,0.0,0.0,0.0,0.0,0.72,0.0,0.0,0.0,0.0,0.0,0.0,0.0,0.0,0.0,1529.0,4.31,229
20337,0.14,0.0,0.0,0.0,0.0,0.0,0.04,0.0,0.0,0.0,0.0,0.0,0.0,0.0,0.0,0.0,0.0,0.0,0.0,0.0,0.0,0.0,0.1,0.0,0.0,0.0,0.0,0.0,0.0,0.72,0.0,0.0,0.0,0.0,0.0,0.0,0.0,0.0,0.0,1181.0,8.82,229
20338,0.14,0.0,0.0,0.0,0.0,0.0,0.04,0.0,0.0,0.0,0.0,0.0,0.0,0.0,0.0,0.0,0.0,0.0,0.0,0.0,0.0,0.0,0.1,0.0,0.0,0.0,0.0,0.0,0.0,0.72,0.0,0.0,0.0,0.0,0.0,0.0,0.0,0.0,0.0,1156.0,9.22,229
20339,0.14,0.0,0.0,0.0,0.0,0.0,0.04,0.0,0.0,0.0,0.0,0.0,0.0,0.0,0.0,0.0,0.0,0.0,0.0,0.0,0.0,0.0,0.1,0.0,0.0,0.0,0.0,0.0,0.0,0.72,0.0,0.0,0.0,0.0,0.0,0.0,0.0,0.0,0.0,1126.0,9.77,229
20340,0.14,0.0,0.0,0.0,0.0,0.0,0.04,0.0,0.0,0.0,0.0,0.0,0.0,0.0,0.0,0.0,0.0,0.0,0.0,0.0,0.0,0.0,0.1,0.0,0.0,0.0,0.0,0.0,0.0,0.72,0.0,0.0,0.0,0.0,0.0,0.0,0.0,0.0,0.0,1109.0,10.1,229
20341,0.14,0.0,0.0,0.0,0.0,0.0,0.04,0.0,0.0,0.0,0.0,0.0,0.0,0.0,0.0,0.0,0.0,0.0,0.0,0.0,0.0,0.0,0.1,0.0,0.0,0.0,0.0,0.0,0.0,0.72,0.0,0.0,0.0,0.0,0.0,0.0,0.0,0.0,0.0,1092.0,10.3,229
20342,0.14,0.0,0.0,0.0,0.0,0.0,0.04,0.0,0.0,0.0,0.0,0.0,0.0,0.0,0.0,0.0,0.0,0.0,0.0,0.0,0.0,0.0,0.1,0.0,0.0,0.0,0.0,0.0,0.0,0.72,0.0,0.0,0.0,0.0,0.0,0.0,0.0,0.0,0.0,1072.0,11.05,229
20356,0.21,0.0,0.0,0.0,0.0,0.0,0.18,0.0,0.0,0.0,0.0,0.0,0.0,0.0,0.0,0.0,0.0,0.0,0.0,0.0,0.0,0.0,0.03,0.0,0.0,0.0,0.0,0.0,0.0,0.58,0.0,0.0,0.0,0.0,0.0,0.0,0.0,0.0,0.0,1869.0,0.95,230
20357,0.21,0.0,0.0,0.0,0.0,0.0,0.18,0.0,0.0,0.0,0.0,0.0,0.0,0.0,0.0,0.0,0.0,0.0,0.0,0.0,0.0,0.0,0.03,0.0,0.0,0.0,0.0,0.0,0.0,0.58,0.0,0.0,0.0,0.0,0.0,0.0,0.0,0.0,0.0,1845.0,0.98,230
20358,0.21,0.0,0.0,0.0,0.0,0.0,0.18,0.0,0.0,0.0,0.0,0.0,0.0,0.0,0.0,0.0,0.0,0.0,0.0,0.0,0.0,0.0,0.03,0.0,0.0,0.0,0.0,0.0,0.0,0.58,0.0,0.0,0.0,0.0,0.0,0.0,0.0,0.0,0.0,1835.0,1.11,230
20359,0.21,0.0,0.0,0.0,0.0,0.0,0.18,0.0,0.0,0.0,0.0,0.0,0.0,0.0,0.0,0.0,0.0,0.0,0.0,0.0,0.0,0.0,0.03,0.0,0.0,0.0,0.0,0.0,0.0,0.58,0.0,0.0,0.0,0.0,0.0,0.0,0.0,0.0,0.0,1802.0,1.2799999999999998,230
20360,0.21,0.0,0.0,0.0,0.0,0.0,0.18,0.0,0.0,0.0,0.0,0.0,0.0,0.0,0.0,0.0,0.0,0.0,0.0,0.0,0.0,0.0,0.03,0.0,0.0,0.0,0.0,0.0,0.0,0.58,0.0,0.0,0.0,0.0,0.0,0.0,0.0,0.0,0.0,1786.0,1.2799999999999998,230
20361,0.21,0.0,0.0,0.0,0.0,0.0,0.18,0.0,0.0,0.0,0.0,0.0,0.0,0.0,0.0,0.0,0.0,0.0,0.0,0.0,0.0,0.0,0.03,0.0,0.0,0.0,0.0,0.0,0.0,0.58,0.0,0.0,0.0,0.0,0.0,0.0,0.0,0.0,0.0,1751.0,1.5,230
20362,0.21,0.0,0.0,0.0,0.0,0.0,0.18,0.0,0.0,0.0,0.0,0.0,0.0,0.0,0.0,0.0,0.0,0.0,0.0,0.0,0.0,0.0,0.03,0.0,0.0,0.0,0.0,0.0,0.0,0.58,0.0,0.0,0.0,0.0,0.0,0.0,0.0,0.0,0.0,1142.0,9.38,230
20363,0.21,0.0,0.0,0.0,0.0,0.0,0.18,0.0,0.0,0.0,0.0,0.0,0.0,0.0,0.0,0.0,0.0,0.0,0.0,0.0,0.0,0.0,0.03,0.0,0.0,0.0,0.0,0.0,0.0,0.58,0.0,0.0,0.0,0.0,0.0,0.0,0.0,0.0,0.0,1136.0,9.54,230
20364,0.21,0.0,0.0,0.0,0.0,0.0,0.18,0.0,0.0,0.0,0.0,0.0,0.0,0.0,0.0,0.0,0.0,0.0,0.0,0.0,0.0,0.0,0.03,0.0,0.0,0.0,0.0,0.0,0.0,0.58,0.0,0.0,0.0,0.0,0.0,0.0,0.0,0.0,0.0,1106.0,10.56,230
20365,0.21,0.0,0.0,0.0,0.0,0.0,0.18,0.0,0.0,0.0,0.0,0.0,0.0,0.0,0.0,0.0,0.0,0.0,0.0,0.0,0.0,0.0,0.03,0.0,0.0,0.0,0.0,0.0,0.0,0.58,0.0,0.0,0.0,0.0,0.0,0.0,0.0,0.0,0.0,1088.0,11.24,230
20552,0.0,0.0,0.88,0.09,0.0,0.0,0.0,0.0,0.0,0.0,0.0,0.0,0.0,0.0,0.0,0.0,0.03,0.0,0.0,0.0,0.0,0.0,0.0,0.0,0.0,0.0,0.0,0.0,0.0,0.0,0.0,0.0,0.0,0.0,0.0,0.0,0.0,0.0,0.0,873.0,4.3,231
20553,0.0,0.0,0.88,0.09,0.0,0.0,0.0,0.0,0.0,0.0,0.0,0.0,0.0,0.0,0.0,0.0,0.03,0.0,0.0,0.0,0.0,0.0,0.0,0.0,0.0,0.0,0.0,0.0,0.0,0.0,0.0,0.0,0.0,0.0,0.0,0.0,0.0,0.0,0.0,973.0,2.46,231
20554,0.0,0.0,0.88,0.09,0.0,0.0,0.0,0.0,0.0,0.0,0.0,0.0,0.0,0.0,0.0,0.0,0.03,0.0,0.0,0.0,0.0,0.0,0.0,0.0,0.0,0.0,0.0,0.0,0.0,0.0,0.0,0.0,0.0,0.0,0.0,0.0,0.0,0.0,0.0,1073.0,1.2599999999999998,231
20555,0.0,0.0,0.88,0.09,0.0,0.0,0.0,0.0,0.0,0.0,0.0,0.0,0.0,0.0,0.0,0.0,0.03,0.0,0.0,0.0,0.0,0.0,0.0,0.0,0.0,0.0,0.0,0.0,0.0,0.0,0.0,0.0,0.0,0.0,0.0,0.0,0.0,0.0,0.0,1173.0,0.52,231
20556,0.0,0.0,0.88,0.09,0.0,0.0,0.0,0.0,0.0,0.0,0.0,0.0,0.0,0.0,0.0,0.0,0.03,0.0,0.0,0.0,0.0,0.0,0.0,0.0,0.0,0.0,0.0,0.0,0.0,0.0,0.0,0.0,0.0,0.0,0.0,0.0,0.0,0.0,0.0,1273.0,-0.040000000000000036,231
20557,0.0,0.0,0.88,0.09,0.0,0.0,0.0,0.0,0.0,0.0,0.0,0.0,0.0,0.0,0.0,0.0,0.03,0.0,0.0,0.0,0.0,0.0,0.0,0.0,0.0,0.0,0.0,0.0,0.0,0.0,0.0,0.0,0.0,0.0,0.0,0.0,0.0,0.0,0.0,1373.0,-0.47,231
22286,0.0,0.0,0.88,0.09,0.0,0.0,0.0,0.0,0.0,0.0,0.0,0.0,0.0,0.0,0.0,0.0,0.03,0.0,0.0,0.0,0.0,0.0,0.0,0.0,0.0,0.0,0.0,0.0,0.0,0.0,0.0,0.0,0.0,0.0,0.0,0.0,0.0,0.0,0.0,748.0,9.0,231
22287,0.0,0.0,0.88,0.09,0.0,0.0,0.0,0.0,0.0,0.0,0.0,0.0,0.0,0.0,0.0,0.0,0.03,0.0,0.0,0.0,0.0,0.0,0.0,0.0,0.0,0.0,0.0,0.0,0.0,0.0,0.0,0.0,0.0,0.0,0.0,0.0,0.0,0.0,0.0,726.0,10.0,231
22288,0.0,0.0,0.88,0.09,0.0,0.0,0.0,0.0,0.0,0.0,0.0,0.0,0.0,0.0,0.0,0.0,0.03,0.0,0.0,0.0,0.0,0.0,0.0,0.0,0.0,0.0,0.0,0.0,0.0,0.0,0.0,0.0,0.0,0.0,0.0,0.0,0.0,0.0,0.0,705.0,11.0,231
20601,0.0,0.0,0.0,0.0,0.0,0.17,0.25,0.0,0.0,0.0,0.33,0.0,0.0,0.0,0.0,0.0,0.0,0.0,0.0,0.0,0.0,0.0,0.0,0.0,0.0,0.0,0.0,0.0,0.0,0.0,0.25,0.0,0.0,0.0,0.0,0.0,0.0,0.0,0.0,1094.0,-0.5800000000000001,232
20602,0.0,0.0,0.0,0.0,0.0,0.17,0.25,0.0,0.0,0.0,0.33,0.0,0.0,0.0,0.0,0.0,0.0,0.0,0.0,0.0,0.0,0.0,0.0,0.0,0.0,0.0,0.0,0.0,0.0,0.0,0.25,0.0,0.0,0.0,0.0,0.0,0.0,0.0,0.0,1069.0,-0.41,232
20603,0.0,0.0,0.0,0.0,0.0,0.17,0.25,0.0,0.0,0.0,0.33,0.0,0.0,0.0,0.0,0.0,0.0,0.0,0.0,0.0,0.0,0.0,0.0,0.0,0.0,0.0,0.0,0.0,0.0,0.0,0.25,0.0,0.0,0.0,0.0,0.0,0.0,0.0,0.0,1045.0,-0.31999999999999995,232
20604,0.0,0.0,0.0,0.0,0.0,0.17,0.25,0.0,0.0,0.0,0.33,0.0,0.0,0.0,0.0,0.0,0.0,0.0,0.0,0.0,0.0,0.0,0.0,0.0,0.0,0.0,0.0,0.0,0.0,0.0,0.25,0.0,0.0,0.0,0.0,0.0,0.0,0.0,0.0,1032.0,-0.15000000000000002,232
20605,0.0,0.0,0.0,0.0,0.0,0.17,0.25,0.0,0.0,0.0,0.33,0.0,0.0,0.0,0.0,0.0,0.0,0.0,0.0,0.0,0.0,0.0,0.0,0.0,0.0,0.0,0.0,0.0,0.0,0.0,0.25,0.0,0.0,0.0,0.0,0.0,0.0,0.0,0.0,1018.0,-0.15000000000000002,232
20606,0.0,0.0,0.0,0.0,0.0,0.17,0.25,0.0,0.0,0.0,0.33,0.0,0.0,0.0,0.0,0.0,0.0,0.0,0.0,0.0,0.0,0.0,0.0,0.0,0.0,0.0,0.0,0.0,0.0,0.0,0.25,0.0,0.0,0.0,0.0,0.0,0.0,0.0,0.0,1005.0,-0.15000000000000002,232
20607,0.0,0.0,0.0,0.0,0.0,0.17,0.25,0.0,0.0,0.0,0.33,0.0,0.0,0.0,0.0,0.0,0.0,0.0,0.0,0.0,0.0,0.0,0.0,0.0,0.0,0.0,0.0,0.0,0.0,0.0,0.25,0.0,0.0,0.0,0.0,0.0,0.0,0.0,0.0,989.0,-0.06000000000000005,232
20608,0.0,0.0,0.0,0.0,0.0,0.17,0.25,0.0,0.0,0.0,0.33,0.0,0.0,0.0,0.0,0.0,0.0,0.0,0.0,0.0,0.0,0.0,0.0,0.0,0.0,0.0,0.0,0.0,0.0,0.0,0.25,0.0,0.0,0.0,0.0,0.0,0.0,0.0,0.0,981.0,0.020000000000000014,232
20609,0.0,0.0,0.0,0.0,0.0,0.17,0.25,0.0,0.0,0.0,0.33,0.0,0.0,0.0,0.0,0.0,0.0,0.0,0.0,0.0,0.0,0.0,0.0,0.0,0.0,0.0,0.0,0.0,0.0,0.0,0.25,0.0,0.0,0.0,0.0,0.0,0.0,0.0,0.0,687.0,11.17,232
20610,0.0,0.0,0.0,0.0,0.0,0.17,0.25,0.0,0.0,0.0,0.33,0.0,0.0,0.0,0.0,0.0,0.0,0.0,0.0,0.0,0.0,0.0,0.0,0.0,0.0,0.0,0.0,0.0,0.0,0.0,0.25,0.0,0.0,0.0,0.0,0.0,0.0,0.0,0.0,686.0,11.34,232
20611,0.0,0.0,0.0,0.0,0.0,0.17,0.25,0.0,0.0,0.0,0.33,0.0,0.0,0.0,0.0,0.0,0.0,0.0,0.0,0.0,0.0,0.0,0.0,0.0,0.0,0.0,0.0,0.0,0.0,0.0,0.25,0.0,0.0,0.0,0.0,0.0,0.0,0.0,0.0,682.0,11.95,232
20619,0.07,0.0,0.0,0.0,0.11,0.0,0.0,0.0,0.0,0.0,0.0,0.0,0.0,0.0,0.0,0.0,0.03,0.0,0.0,0.0,0.0,0.0,0.04,0.0,0.0,0.0,0.0,0.0,0.0,0.76,0.0,0.0,0.0,0.0,0.0,0.0,0.0,0.0,0.0,1176.0,10.78,233
20620,0.07,0.0,0.0,0.0,0.11,0.0,0.0,0.0,0.0,0.0,0.0,0.0,0.0,0.0,0.0,0.0,0.03,0.0,0.0,0.0,0.0,0.0,0.04,0.0,0.0,0.0,0.0,0.0,0.0,0.76,0.0,0.0,0.0,0.0,0.0,0.0,0.0,0.0,0.0,1198.0,10.37,233
20621,0.07,0.0,0.0,0.0,0.11,0.0,0.0,0.0,0.0,0.0,0.0,0.0,0.0,0.0,0.0,0.0,0.03,0.0,0.0,0.0,0.0,0.0,0.04,0.0,0.0,0.0,0.0,0.0,0.0,0.76,0.0,0.0,0.0,0.0,0.0,0.0,0.0,0.0,0.0,1234.0,9.74,233
20622,0.07,0.0,0.0,0.0,0.11,0.0,0.0,0.0,0.0,0.0,0.0,0.0,0.0,0.0,0.0,0.0,0.03,0.0,0.0,0.0,0.0,0.0,0.04,0.0,0.0,0.0,0.0,0.0,0.0,0.76,0.0,0.0,0.0,0.0,0.0,0.0,0.0,0.0,0.0,1719.0,3.15,233
20623,0.07,0.0,0.0,0.0,0.11,0.0,0.0,0.0,0.0,0.0,0.0,0.0,0.0,0.0,0.0,0.0,0.03,0.0,0.0,0.0,0.0,0.0,0.04,0.0,0.0,0.0,0.0,0.0,0.0,0.76,0.0,0.0,0.0,0.0,0.0,0.0,0.0,0.0,0.0,1768.0,2.87,233
20624,0.07,0.0,0.0,0.0,0.11,0.0,0.0,0.0,0.0,0.0,0.0,0.0,0.0,0.0,0.0,0.0,0.03,0.0,0.0,0.0,0.0,0.0,0.04,0.0,0.0,0.0,0.0,0.0,0.0,0.76,0.0,0.0,0.0,0.0,0.0,0.0,0.0,0.0,0.0,1817.0,2.61,233
20625,0.07,0.0,0.0,0.0,0.11,0.0,0.0,0.0,0.0,0.0,0.0,0.0,0.0,0.0,0.0,0.0,0.03,0.0,0.0,0.0,0.0,0.0,0.04,0.0,0.0,0.0,0.0,0.0,0.0,0.76,0.0,0.0,0.0,0.0,0.0,0.0,0.0,0.0,0.0,1867.0,2.37,233
20626,0.07,0.0,0.0,0.0,0.11,0.0,0.0,0.0,0.0,0.0,0.0,0.0,0.0,0.0,0.0,0.0,0.03,0.0,0.0,0.0,0.0,0.0,0.04,0.0,0.0,0.0,0.0,0.0,0.0,0.76,0.0,0.0,0.0,0.0,0.0,0.0,0.0,0.0,0.0,1915.0,2.15,233
20627,0.07,0.0,0.0,0.0,0.11,0.0,0.0,0.0,0.0,0.0,0.0,0.0,0.0,0.0,0.0,0.0,0.03,0.0,0.0,0.0,0.0,0.0,0.04,0.0,0.0,0.0,0.0,0.0,0.0,0.76,0.0,0.0,0.0,0.0,0.0,0.0,0.0,0.0,0.0,1940.0,2.04,233
50993,0.07,0.0,0.0,0.0,0.11,0.0,0.0,0.0,0.0,0.0,0.0,0.0,0.0,0.0,0.0,0.0,0.03,0.0,0.0,0.0,0.0,0.0,0.04,0.0,0.0,0.0,0.0,0.0,0.0,0.76,0.0,0.0,0.0,0.0,0.0,0.0,0.0,0.0,0.0,1161.0,10.58,233
50994,0.07,0.0,0.0,0.0,0.11,0.0,0.0,0.0,0.0,0.0,0.0,0.0,0.0,0.0,0.0,0.0,0.03,0.0,0.0,0.0,0.0,0.0,0.04,0.0,0.0,0.0,0.0,0.0,0.0,0.76,0.0,0.0,0.0,0.0,0.0,0.0,0.0,0.0,0.0,1174.0,10.22,233
20633,0.07,0.0,0.0,0.0,0.0,0.0,0.0,0.0,0.0,0.0,0.0,0.0,0.0,0.0,0.0,0.0,0.03,0.0,0.0,0.08,0.0,0.0,0.04,0.0,0.0,0.0,0.0,0.0,0.0,0.78,0.0,0.0,0.0,0.0,0.0,0.0,0.0,0.0,0.0,1079.0,11.0,234
20634,0.07,0.0,0.0,0.0,0.0,0.0,0.0,0.0,0.0,0.0,0.0,0.0,0.0,0.0,0.0,0.0,0.03,0.0,0.0,0.08,0.0,0.0,0.04,0.0,0.0,0.0,0.0,0.0,0.0,0.78,0.0,0.0,0.0,0.0,0.0,0.0,0.0,0.0,0.0,1097.0,10.66,234
20635,0.07,0.0,0.0,0.0,0.0,0.0,0.0,0.0,0.0,0.0,0.0,0.0,0.0,0.0,0.0,0.0,0.03,0.0,0.0,0.08,0.0,0.0,0.04,0.0,0.0,0.0,0.0,0.0,0.0,0.78,0.0,0.0,0.0,0.0,0.0,0.0,0.0,0.0,0.0,1114.0,10.14,234
20636,0.07,0.0,0.0,0.0,0.0,0.0,0.0,0.0,0.0,0.0,0.0,0.0,0.0,0.0,0.0,0.0,0.03,0.0,0.0,0.08,0.0,0.0,0.04,0.0,0.0,0.0,0.0,0.0,0.0,0.78,0.0,0.0,0.0,0.0,0.0,0.0,0.0,0.0,0.0,1130.0,9.71,234
20637,0.07,0.0,0.0,0.0,0.0,0.0,0.0,0.0,0.0,0.0,0.0,0.0,0.0,0.0,0.0,0.0,0.03,0.0,0.0,0.08,0.0,0.0,0.04,0.0,0.0,0.0,0.0,0.0,0.0,0.78,0.0,0.0,0.0,0.0,0.0,0.0,0.0,0.0,0.0,1522.0,4.41,234
20638,0.07,0.0,0.0,0.0,0.0,0.0,0.0,0.0,0.0,0.0,0.0,0.0,0.0,0.0,0.0,0.0,0.03,0.0,0.0,0.08,0.0,0.0,0.04,0.0,0.0,0.0,0.0,0.0,0.0,0.78,0.0,0.0,0.0,0.0,0.0,0.0,0.0,0.0,0.0,1572.0,4.06,234
20639,0.07,0.0,0.0,0.0,0.0,0.0,0.0,0.0,0.0,0.0,0.0,0.0,0.0,0.0,0.0,0.0,0.03,0.0,0.0,0.08,0.0,0.0,0.04,0.0,0.0,0.0,0.0,0.0,0.0,0.78,0.0,0.0,0.0,0.0,0.0,0.0,0.0,0.0,0.0,1621.0,3.72,234
20640,0.07,0.0,0.0,0.0,0.0,0.0,0.0,0.0,0.0,0.0,0.0,0.0,0.0,0.0,0.0,0.0,0.03,0.0,0.0,0.08,0.0,0.0,0.04,0.0,0.0,0.0,0.0,0.0,0.0,0.78,0.0,0.0,0.0,0.0,0.0,0.0,0.0,0.0,0.0,1670.0,3.4,234
20641,0.07,0.0,0.0,0.0,0.0,0.0,0.0,0.0,0.0,0.0,0.0,0.0,0.0,0.0,0.0,0.0,0.03,0.0,0.0,0.08,0.0,0.0,0.04,0.0,0.0,0.0,0.0,0.0,0.0,0.78,0.0,0.0,0.0,0.0,0.0,0.0,0.0,0.0,0.0,1719.0,3.12,234
20642,0.07,0.0,0.0,0.0,0.0,0.0,0.0,0.0,0.0,0.0,0.0,0.0,0.0,0.0,0.0,0.0,0.03,0.0,0.0,0.08,0.0,0.0,0.04,0.0,0.0,0.0,0.0,0.0,0.0,0.78,0.0,0.0,0.0,0.0,0.0,0.0,0.0,0.0,0.0,1768.0,2.86,234
20643,0.07,0.0,0.0,0.0,0.0,0.0,0.0,0.0,0.0,0.0,0.0,0.0,0.0,0.0,0.0,0.0,0.03,0.0,0.0,0.08,0.0,0.0,0.04,0.0,0.0,0.0,0.0,0.0,0.0,0.78,0.0,0.0,0.0,0.0,0.0,0.0,0.0,0.0,0.0,1818.0,2.61,234
20644,0.07,0.0,0.0,0.0,0.0,0.0,0.0,0.0,0.0,0.0,0.0,0.0,0.0,0.0,0.0,0.0,0.03,0.0,0.0,0.08,0.0,0.0,0.04,0.0,0.0,0.0,0.0,0.0,0.0,0.78,0.0,0.0,0.0,0.0,0.0,0.0,0.0,0.0,0.0,1867.0,2.35,234
50968,0.07,0.0,0.0,0.0,0.0,0.0,0.0,0.0,0.0,0.0,0.0,0.0,0.0,0.0,0.0,0.0,0.03,0.0,0.0,0.08,0.0,0.0,0.04,0.0,0.0,0.0,0.0,0.0,0.0,0.78,0.0,0.0,0.0,0.0,0.0,0.0,0.0,0.0,0.0,1056.0,10.71,234
50969,0.07,0.0,0.0,0.0,0.0,0.0,0.0,0.0,0.0,0.0,0.0,0.0,0.0,0.0,0.0,0.0,0.03,0.0,0.0,0.08,0.0,0.0,0.04,0.0,0.0,0.0,0.0,0.0,0.0,0.78,0.0,0.0,0.0,0.0,0.0,0.0,0.0,0.0,0.0,1073.0,10.22,234
20645,0.07,0.0,0.0,0.0,0.0,0.0,0.0,0.0,0.0,0.0,0.0,0.0,0.0,0.0,0.0,0.0,0.03,0.0,0.0,0.14,0.0,0.0,0.04,0.0,0.0,0.0,0.0,0.0,0.0,0.72,0.0,0.0,0.0,0.0,0.0,0.0,0.0,0.0,0.0,1074.0,11.07,235
20646,0.07,0.0,0.0,0.0,0.0,0.0,0.0,0.0,0.0,0.0,0.0,0.0,0.0,0.0,0.0,0.0,0.03,0.0,0.0,0.14,0.0,0.0,0.04,0.0,0.0,0.0,0.0,0.0,0.0,0.72,0.0,0.0,0.0,0.0,0.0,0.0,0.0,0.0,0.0,1089.0,10.65,235
20647,0.07,0.0,0.0,0.0,0.0,0.0,0.0,0.0,0.0,0.0,0.0,0.0,0.0,0.0,0.0,0.0,0.03,0.0,0.0,0.14,0.0,0.0,0.04,0.0,0.0,0.0,0.0,0.0,0.0,0.72,0.0,0.0,0.0,0.0,0.0,0.0,0.0,0.0,0.0,1118.0,9.98,235
20648,0.07,0.0,0.0,0.0,0.0,0.0,0.0,0.0,0.0,0.0,0.0,0.0,0.0,0.0,0.0,0.0,0.03,0.0,0.0,0.14,0.0,0.0,0.04,0.0,0.0,0.0,0.0,0.0,0.0,0.72,0.0,0.0,0.0,0.0,0.0,0.0,0.0,0.0,0.0,1132.0,9.52,235
20649,0.07,0.0,0.0,0.0,0.0,0.0,0.0,0.0,0.0,0.0,0.0,0.0,0.0,0.0,0.0,0.0,0.03,0.0,0.0,0.14,0.0,0.0,0.04,0.0,0.0,0.0,0.0,0.0,0.0,0.72,0.0,0.0,0.0,0.0,0.0,0.0,0.0,0.0,0.0,1621.0,2.9,235
20650,0.07,0.0,0.0,0.0,0.0,0.0,0.0,0.0,0.0,0.0,0.0,0.0,0.0,0.0,0.0,0.0,0.03,0.0,0.0,0.14,0.0,0.0,0.04,0.0,0.0,0.0,0.0,0.0,0.0,0.72,0.0,0.0,0.0,0.0,0.0,0.0,0.0,0.0,0.0,1768.0,2.63,235
20651,0.07,0.0,0.0,0.0,0.0,0.0,0.0,0.0,0.0,0.0,0.0,0.0,0.0,0.0,0.0,0.0,0.03,0.0,0.0,0.14,0.0,0.0,0.04,0.0,0.0,0.0,0.0,0.0,0.0,0.72,0.0,0.0,0.0,0.0,0.0,0.0,0.0,0.0,0.0,1818.0,2.37,235
50970,0.07,0.0,0.0,0.0,0.0,0.0,0.0,0.0,0.0,0.0,0.0,0.0,0.0,0.0,0.0,0.0,0.03,0.0,0.0,0.14,0.0,0.0,0.04,0.0,0.0,0.0,0.0,0.0,0.0,0.72,0.0,0.0,0.0,0.0,0.0,0.0,0.0,0.0,0.0,1046.0,11.08,235
50971,0.07,0.0,0.0,0.0,0.0,0.0,0.0,0.0,0.0,0.0,0.0,0.0,0.0,0.0,0.0,0.0,0.03,0.0,0.0,0.14,0.0,0.0,0.04,0.0,0.0,0.0,0.0,0.0,0.0,0.72,0.0,0.0,0.0,0.0,0.0,0.0,0.0,0.0,0.0,1072.0,10.22,235
20657,0.07,0.0,0.0,0.0,0.0,0.0,0.11,0.0,0.0,0.0,0.0,0.0,0.0,0.0,0.0,0.0,0.03,0.0,0.0,0.0,0.0,0.0,0.04,0.0,0.0,0.0,0.0,0.0,0.0,0.75,0.0,0.0,0.0,0.0,0.0,0.0,0.0,0.0,0.0,1010.0,10.92,236
20658,0.07,0.0,0.0,0.0,0.0,0.0,0.11,0.0,0.0,0.0,0.0,0.0,0.0,0.0,0.0,0.0,0.03,0.0,0.0,0.0,0.0,0.0,0.04,0.0,0.0,0.0,0.0,0.0,0.0,0.75,0.0,0.0,0.0,0.0,0.0,0.0,0.0,0.0,0.0,1031.0,10.25,236
20659,0.07,0.0,0.0,0.0,0.0,0.0,0.11,0.0,0.0,0.0,0.0,0.0,0.0,0.0,0.0,0.0,0.03,0.0,0.0,0.0,0.0,0.0,0.04,0.0,0.0,0.0,0.0,0.0,0.0,0.75,0.0,0.0,0.0,0.0,0.0,0.0,0.0,0.0,0.0,1061.0,9.42,236
20660,0.07,0.0,0.0,0.0,0.0,0.0,0.11,0.0,0.0,0.0,0.0,0.0,0.0,0.0,0.0,0.0,0.03,0.0,0.0,0.0,0.0,0.0,0.04,0.0,0.0,0.0,0.0,0.0,0.0,0.75,0.0,0.0,0.0,0.0,0.0,0.0,0.0,0.0,0.0,1375.0,4.47,236
20661,0.07,0.0,0.0,0.0,0.0,0.0,0.11,0.0,0.0,0.0,0.0,0.0,0.0,0.0,0.0,0.0,0.03,0.0,0.0,0.0,0.0,0.0,0.04,0.0,0.0,0.0,0.0,0.0,0.0,0.75,0.0,0.0,0.0,0.0,0.0,0.0,0.0,0.0,0.0,1424.0,4.06,236
20662,0.07,0.0,0.0,0.0,0.0,0.0,0.11,0.0,0.0,0.0,0.0,0.0,0.0,0.0,0.0,0.0,0.03,0.0,0.0,0.0,0.0,0.0,0.04,0.0,0.0,0.0,0.0,0.0,0.0,0.75,0.0,0.0,0.0,0.0,0.0,0.0,0.0,0.0,0.0,1473.0,3.69,236
20663,0.07,0.0,0.0,0.0,0.0,0.0,0.11,0.0,0.0,0.0,0.0,0.0,0.0,0.0,0.0,0.0,0.03,0.0,0.0,0.0,0.0,0.0,0.04,0.0,0.0,0.0,0.0,0.0,0.0,0.75,0.0,0.0,0.0,0.0,0.0,0.0,0.0,0.0,0.0,1522.0,3.36,236
20664,0.07,0.0,0.0,0.0,0.0,0.0,0.11,0.0,0.0,0.0,0.0,0.0,0.0,0.0,0.0,0.0,0.03,0.0,0.0,0.0,0.0,0.0,0.04,0.0,0.0,0.0,0.0,0.0,0.0,0.75,0.0,0.0,0.0,0.0,0.0,0.0,0.0,0.0,0.0,1571.0,3.06,236
20665,0.07,0.0,0.0,0.0,0.0,0.0,0.11,0.0,0.0,0.0,0.0,0.0,0.0,0.0,0.0,0.0,0.03,0.0,0.0,0.0,0.0,0.0,0.04,0.0,0.0,0.0,0.0,0.0,0.0,0.75,0.0,0.0,0.0,0.0,0.0,0.0,0.0,0.0,0.0,1621.0,2.78,236
20666,0.07,0.0,0.0,0.0,0.0,0.0,0.11,0.0,0.0,0.0,0.0,0.0,0.0,0.0,0.0,0.0,0.03,0.0,0.0,0.0,0.0,0.0,0.04,0.0,0.0,0.0,0.0,0.0,0.0,0.75,0.0,0.0,0.0,0.0,0.0,0.0,0.0,0.0,0.0,1670.0,2.53,236
20667,0.07,0.0,0.0,0.0,0.0,0.0,0.11,0.0,0.0,0.0,0.0,0.0,0.0,0.0,0.0,0.0,0.03,0.0,0.0,0.0,0.0,0.0,0.04,0.0,0.0,0.0,0.0,0.0,0.0,0.75,0.0,0.0,0.0,0.0,0.0,0.0,0.0,0.0,0.0,1719.0,2.3,236
20668,0.05,0.0,0.0,0.0,0.0,0.0,0.23,0.0,0.0,0.0,0.0,0.0,0.0,0.0,0.0,0.0,0.02,0.0,0.0,0.0,0.0,0.0,0.04,0.0,0.0,0.0,0.0,0.0,0.0,0.66,0.0,0.0,0.0,0.0,0.0,0.0,0.0,0.0,0.0,1002.0,10.76,237
20669,0.05,0.0,0.0,0.0,0.0,0.0,0.23,0.0,0.0,0.0,0.0,0.0,0.0,0.0,0.0,0.0,0.02,0.0,0.0,0.0,0.0,0.0,0.04,0.0,0.0,0.0,0.0,0.0,0.0,0.66,0.0,0.0,0.0,0.0,0.0,0.0,0.0,0.0,0.0,1019.0,10.21,237
20670,0.05,0.0,0.0,0.0,0.0,0.0,0.23,0.0,0.0,0.0,0.0,0.0,0.0,0.0,0.0,0.0,0.02,0.0,0.0,0.0,0.0,0.0,0.04,0.0,0.0,0.0,0.0,0.0,0.0,0.66,0.0,0.0,0.0,0.0,0.0,0.0,0.0,0.0,0.0,1045.0,9.33,237
20671,0.05,0.0,0.0,0.0,0.0,0.0,0.23,0.0,0.0,0.0,0.0,0.0,0.0,0.0,0.0,0.0,0.02,0.0,0.0,0.0,0.0,0.0,0.04,0.0,0.0,0.0,0.0,0.0,0.0,0.66,0.0,0.0,0.0,0.0,0.0,0.0,0.0,0.0,0.0,1571.0,1.89,237
20672,0.05,0.0,0.0,0.0,0.0,0.0,0.23,0.0,0.0,0.0,0.0,0.0,0.0,0.0,0.0,0.0,0.02,0.0,0.0,0.0,0.0,0.0,0.04,0.0,0.0,0.0,0.0,0.0,0.0,0.66,0.0,0.0,0.0,0.0,0.0,0.0,0.0,0.0,0.0,1621.0,1.65,237
20673,0.05,0.0,0.0,0.0,0.0,0.0,0.23,0.0,0.0,0.0,0.0,0.0,0.0,0.0,0.0,0.0,0.02,0.0,0.0,0.0,0.0,0.0,0.04,0.0,0.0,0.0,0.0,0.0,0.0,0.66,0.0,0.0,0.0,0.0,0.0,0.0,0.0,0.0,0.0,1670.0,1.43,237
50972,0.05,0.0,0.0,0.0,0.0,0.0,0.23,0.0,0.0,0.0,0.0,0.0,0.0,0.0,0.0,0.0,0.02,0.0,0.0,0.0,0.0,0.0,0.04,0.0,0.0,0.0,0.0,0.0,0.0,0.66,0.0,0.0,0.0,0.0,0.0,0.0,0.0,0.0,0.0,991.0,10.22,237
50973,0.05,0.0,0.0,0.0,0.0,0.0,0.23,0.0,0.0,0.0,0.0,0.0,0.0,0.0,0.0,0.0,0.02,0.0,0.0,0.0,0.0,0.0,0.04,0.0,0.0,0.0,0.0,0.0,0.0,0.66,0.0,0.0,0.0,0.0,0.0,0.0,0.0,0.0,0.0,995.0,10.06,237
50974,0.05,0.0,0.0,0.0,0.0,0.0,0.23,0.0,0.0,0.0,0.0,0.0,0.0,0.0,0.0,0.0,0.02,0.0,0.0,0.0,0.0,0.0,0.04,0.0,0.0,0.0,0.0,0.0,0.0,0.66,0.0,0.0,0.0,0.0,0.0,0.0,0.0,0.0,0.0,997.0,9.99,237
