Repository: R3sten/glass_dynamics

# GlassDynamics: Ridge Regression for Glass Viscosity Prediction

## Bachelor's thesis in physics

### Università degli Studi di Trieste

The main goal of this project is to develop a reliable and interpretable predictive model for glass viscosity, moving beyond "black-box" machine learning to provide physically meaningful insights for materials science applications.


This repository implements a workflow that bridges the gap between empirical models and modern data science techniques.

File: data/viscosity_raw_data.csv (part 37 of 81)
,Al2O3,As2O3,B2O3,BaO,BeO,Bi2O3,CaO,CdO,CoO,Cs2O,CuO,Fe2O3,FeO,Ga2O3,GeO2,HfO2,K2O,La2O3,Li2O,MgO,MnO,MoO3,Na2O,Nb2O5,NiO,P2O5,PbO,Rb2O,Sb2O3,SiO2,SrO,Ta2O5,TeO2,TiO2,Tl2O,WO3,Y2O3,ZnO,ZrO2,T,log_visc,ID
20674,0.08,0.0,0.0,0.0,0.0,0.0,0.0,0.0,0.0,0.0,0.0,0.0,0.0,0.0,0.0,0.0,0.03,0.0,0.0,0.0,0.0,0.0,0.05,0.0,0.0,0.0,0.0,0.0,0.0,0.82,0.03,0.0,0.0,0.0,0.0,0.0,0.0,0.0,0.0,997.0,11.08,238
20675,0.08,0.0,0.0,0.0,0.0,0.0,0.0,0.0,0.0,0.0,0.0,0.0,0.0,0.0,0.0,0.0,0.03,0.0,0.0,0.0,0.0,0.0,0.05,0.0,0.0,0.0,0.0,0.0,0.0,0.82,0.03,0.0,0.0,0.0,0.0,0.0,0.0,0.0,0.0,1032.0,10.2,238
20676,0.08,0.0,0.0,0.0,0.0,0.0,0.0,0.0,0.0,0.0,0.0,0.0,0.0,0.0,0.0,0.0,0.03,0.0,0.0,0.0,0.0,0.0,0.05,0.0,0.0,0.0,0.0,0.0,0.0,0.82,0.03,0.0,0.0,0.0,0.0,0.0,0.0,0.0,0.0,1054.0,9.91,238
20677,0.08,0.0,0.0,0.0,0.0,0.0,0.0,0.0,0.0,0.0,0.0,0.0,0.0,0.0,0.0,0.0,0.03,0.0,0.0,0.0,0.0,0.0,0.05,0.0,0.0,0.0,0.0,0.0,0.0,0.82,0.03,0.0,0.0,0.0,0.0,0.0,0.0,0.0,0.0,1063.0,9.51,238
20678,0.08,0.0,0.0,0.0,0.0,0.0,0.0,0.0,0.0,0.0,0.0,0.0,0.0,0.0,0.0,0.0,0.03,0.0,0.0,0.0,0.0,0.0,0.05,0.0,0.0,0.0,0.0,0.0,0.0,0.82,0.03,0.0,0.0,0.0,0.0,0.0,0.0,0.0,0.0,1522.0,4.45,238
20679,0.08,0.0,0.0,0.0,0.0,0.0,0.0,0.0,0.0,0.0,0.0,0.0,0.0,0.0,0.0,0.0,0.03,0.0,0.0,0.0,0.0,0.0,0.05,0.0,0.0,0.0,0.0,0.0,0.0,0.82,0.03,0.0,0.0,0.0,0.0,0.0,0.0,0.0,0.0,1572.0,4.15,238
20680,0.08,0.0,0.0,0.0,0.0,0.0,0.0,0.0,0.0,0.0,0.0,0.0,0.0,0.0,0.0,0.0,0.03,0.0,0.0,0.0,0.0,0.0,0.05,0.0,0.0,0.0,0.0,0.0,0.0,0.82,0.03,0.0,0.0,0.0,0.0,0.0,0.0,0.0,0.0,1621.0,3.85,238
20681,0.08,0.0,0.0,0.0,0.0,0.0,0.0,0.0,0.0,0.0,0.0,0.0,0.0,0.0,0.0,0.0,0.03,0.0,0.0,0.0,0.0,0.0,0.05,0.0,0.0,0.0,0.0,0.0,0.0,0.82,0.03,0.0,0.0,0.0,0.0,0.0,0.0,0.0,0.0,1670.0,3.58,238
20682,0.08,0.0,0.0,0.0,0.0,0.0,0.0,0.0,0.0,0.0,0.0,0.0,0.0,0.0,0.0,0.0,0.03,0.0,0.0,0.0,0.0,0.0,0.05,0.0,0.0,0.0,0.0,0.0,0.0,0.82,0.03,0.0,0.0,0.0,0.0,0.0,0.0,0.0,0.0,1719.0,3.33,238
20683,0.08,0.0,0.0,0.0,0.0,0.0,0.0,0.0,0.0,0.0,0.0,0.0,0.0,0.0,0.0,0.0,0.03,0.0,0.0,0.0,0.0,0.0,0.05,0.0,0.0,0.0,0.0,0.0,0.0,0.82,0.03,0.0,0.0,0.0,0.0,0.0,0.0,0.0,0.0,1768.0,3.09,238
20684,0.08,0.0,0.0,0.0,0.0,0.0,0.0,0.0,0.0,0.0,0.0,0.0,0.0,0.0,0.0,0.0,0.03,0.0,0.0,0.0,0.0,0.0,0.05,0.0,0.0,0.0,0.0,0.0,0.0,0.82,0.03,0.0,0.0,0.0,0.0,0.0,0.0,0.0,0.0,1818.0,2.87,238
20685,0.08,0.0,0.0,0.0,0.0,0.0,0.0,0.0,0.0,0.0,0.0,0.0,0.0,0.0,0.0,0.0,0.03,0.0,0.0,0.0,0.0,0.0,0.05,0.0,0.0,0.0,0.0,0.0,0.0,0.82,0.03,0.0,0.0,0.0,0.0,0.0,0.0,0.0,0.0,1867.0,2.66,238
20686,0.08,0.0,0.0,0.0,0.0,0.0,0.0,0.0,0.0,0.0,0.0,0.0,0.0,0.0,0.0,0.0,0.03,0.0,0.0,0.0,0.0,0.0,0.05,0.0,0.0,0.0,0.0,0.0,0.0,0.82,0.03,0.0,0.0,0.0,0.0,0.0,0.0,0.0,0.0,1916.0,2.46,238
50975,0.08,0.0,0.0,0.0,0.0,0.0,0.0,0.0,0.0,0.0,0.0,0.0,0.0,0.0,0.0,0.0,0.03,0.0,0.0,0.0,0.0,0.0,0.05,0.0,0.0,0.0,0.0,0.0,0.0,0.82,0.03,0.0,0.0,0.0,0.0,0.0,0.0,0.0,0.0,977.0,10.22,238
50976,0.08,0.0,0.0,0.0,0.0,0.0,0.0,0.0,0.0,0.0,0.0,0.0,0.0,0.0,0.0,0.0,0.03,0.0,0.0,0.0,0.0,0.0,0.05,0.0,0.0,0.0,0.0,0.0,0.0,0.82,0.03,0.0,0.0,0.0,0.0,0.0,0.0,0.0,0.0,987.0,10.27,238
50977,0.08,0.0,0.0,0.0,0.0,0.0,0.0,0.0,0.0,0.0,0.0,0.0,0.0,0.0,0.0,0.0,0.03,0.0,0.0,0.0,0.0,0.0,0.05,0.0,0.0,0.0,0.0,0.0,0.0,0.82,0.03,0.0,0.0,0.0,0.0,0.0,0.0,0.0,0.0,991.0,10.17,238
20687,0.08,0.0,0.0,0.0,0.0,0.0,0.0,0.0,0.0,0.0,0.0,0.0,0.0,0.0,0.0,0.0,0.03,0.0,0.0,0.0,0.0,0.0,0.05,0.0,0.0,0.0,0.0,0.0,0.0,0.79,0.06,0.0,0.0,0.0,0.0,0.0,0.0,0.0,0.0,982.0,11.36,239
20688,0.08,0.0,0.0,0.0,0.0,0.0,0.0,0.0,0.0,0.0,0.0,0.0,0.0,0.0,0.0,0.0,0.03,0.0,0.0,0.0,0.0,0.0,0.05,0.0,0.0,0.0,0.0,0.0,0.0,0.79,0.06,0.0,0.0,0.0,0.0,0.0,0.0,0.0,0.0,994.0,10.85,239
20689,0.08,0.0,0.0,0.0,0.0,0.0,0.0,0.0,0.0,0.0,0.0,0.0,0.0,0.0,0.0,0.0,0.03,0.0,0.0,0.0,0.0,0.0,0.05,0.0,0.0,0.0,0.0,0.0,0.0,0.79,0.06,0.0,0.0,0.0,0.0,0.0,0.0,0.0,0.0,1014.0,10.16,239
20690,0.08,0.0,0.0,0.0,0.0,0.0,0.0,0.0,0.0,0.0,0.0,0.0,0.0,0.0,0.0,0.0,0.03,0.0,0.0,0.0,0.0,0.0,0.05,0.0,0.0,0.0,0.0,0.0,0.0,0.79,0.06,0.0,0.0,0.0,0.0,0.0,0.0,0.0,0.0,1036.0,9.7,239
20691,0.08,0.0,0.0,0.0,0.0,0.0,0.0,0.0,0.0,0.0,0.0,0.0,0.0,0.0,0.0,0.0,0.03,0.0,0.0,0.0,0.0,0.0,0.05,0.0,0.0,0.0,0.0,0.0,0.0,0.79,0.06,0.0,0.0,0.0,0.0,0.0,0.0,0.0,0.0,1522.0,3.99,239
20692,0.08,0.0,0.0,0.0,0.0,0.0,0.0,0.0,0.0,0.0,0.0,0.0,0.0,0.0,0.0,0.0,0.03,0.0,0.0,0.0,0.0,0.0,0.05,0.0,0.0,0.0,0.0,0.0,0.0,0.79,0.06,0.0,0.0,0.0,0.0,0.0,0.0,0.0,0.0,1572.0,3.68,239
20693,0.08,0.0,0.0,0.0,0.0,0.0,0.0,0.0,0.0,0.0,0.0,0.0,0.0,0.0,0.0,0.0,0.03,0.0,0.0,0.0,0.0,0.0,0.05,0.0,0.0,0.0,0.0,0.0,0.0,0.79,0.06,0.0,0.0,0.0,0.0,0.0,0.0,0.0,0.0,1621.0,3.4,239
20694,0.08,0.0,0.0,0.0,0.0,0.0,0.0,0.0,0.0,0.0,0.0,0.0,0.0,0.0,0.0,0.0,0.03,0.0,0.0,0.0,0.0,0.0,0.05,0.0,0.0,0.0,0.0,0.0,0.0,0.79,0.06,0.0,0.0,0.0,0.0,0.0,0.0,0.0,0.0,1670.0,3.14,239
20695,0.08,0.0,0.0,0.0,0.0,0.0,0.0,0.0,0.0,0.0,0.0,0.0,0.0,0.0,0.0,0.0,0.03,0.0,0.0,0.0,0.0,0.0,0.05,0.0,0.0,0.0,0.0,0.0,0.0,0.79,0.06,0.0,0.0,0.0,0.0,0.0,0.0,0.0,0.0,1719.0,2.91,239
20696,0.08,0.0,0.0,0.0,0.0,0.0,0.0,0.0,0.0,0.0,0.0,0.0,0.0,0.0,0.0,0.0,0.03,0.0,0.0,0.0,0.0,0.0,0.05,0.0,0.0,0.0,0.0,0.0,0.0,0.79,0.06,0.0,0.0,0.0,0.0,0.0,0.0,0.0,0.0,1768.0,2.69,239
20697,0.08,0.0,0.0,0.0,0.0,0.0,0.0,0.0,0.0,0.0,0.0,0.0,0.0,0.0,0.0,0.0,0.03,0.0,0.0,0.0,0.0,0.0,0.05,0.0,0.0,0.0,0.0,0.0,0.0,0.79,0.06,0.0,0.0,0.0,0.0,0.0,0.0,0.0,0.0,1818.0,2.49,239
20698,0.08,0.0,0.0,0.0,0.0,0.0,0.0,0.0,0.0,0.0,0.0,0.0,0.0,0.0,0.0,0.0,0.03,0.0,0.0,0.0,0.0,0.0,0.05,0.0,0.0,0.0,0.0,0.0,0.0,0.79,0.06,0.0,0.0,0.0,0.0,0.0,0.0,0.0,0.0,1867.0,2.31,239
50978,0.08,0.0,0.0,0.0,0.0,0.0,0.0,0.0,0.0,0.0,0.0,0.0,0.0,0.0,0.0,0.0,0.03,0.0,0.0,0.0,0.0,0.0,0.05,0.0,0.0,0.0,0.0,0.0,0.0,0.79,0.06,0.0,0.0,0.0,0.0,0.0,0.0,0.0,0.0,974.0,10.45,239
50979,0.08,0.0,0.0,0.0,0.0,0.0,0.0,0.0,0.0,0.0,0.0,0.0,0.0,0.0,0.0,0.0,0.03,0.0,0.0,0.0,0.0,0.0,0.05,0.0,0.0,0.0,0.0,0.0,0.0,0.79,0.06,0.0,0.0,0.0,0.0,0.0,0.0,0.0,0.0,975.0,10.42,239
50980,0.08,0.0,0.0,0.0,0.0,0.0,0.0,0.0,0.0,0.0,0.0,0.0,0.0,0.0,0.0,0.0,0.03,0.0,0.0,0.0,0.0,0.0,0.05,0.0,0.0,0.0,0.0,0.0,0.0,0.79,0.06,0.0,0.0,0.0,0.0,0.0,0.0,0.0,0.0,981.0,10.22,239
20711,0.08,0.0,0.0,0.02,0.0,0.0,0.0,0.0,0.0,0.0,0.0,0.0,0.0,0.0,0.0,0.0,0.03,0.0,0.0,0.0,0.0,0.0,0.05,0.0,0.0,0.0,0.0,0.0,0.0,0.82,0.0,0.0,0.0,0.0,0.0,0.0,0.0,0.0,0.0,1017.0,10.84,240
20712,0.08,0.0,0.0,0.02,0.0,0.0,0.0,0.0,0.0,0.0,0.0,0.0,0.0,0.0,0.0,0.0,0.03,0.0,0.0,0.0,0.0,0.0,0.05,0.0,0.0,0.0,0.0,0.0,0.0,0.82,0.0,0.0,0.0,0.0,0.0,0.0,0.0,0.0,0.0,1020.0,10.62,240
20713,0.08,0.0,0.0,0.02,0.0,0.0,0.0,0.0,0.0,0.0,0.0,0.0,0.0,0.0,0.0,0.0,0.03,0.0,0.0,0.0,0.0,0.0,0.05,0.0,0.0,0.0,0.0,0.0,0.0,0.82,0.0,0.0,0.0,0.0,0.0,0.0,0.0,0.0,0.0,1032.0,10.34,240
20714,0.08,0.0,0.0,0.02,0.0,0.0,0.0,0.0,0.0,0.0,0.0,0.0,0.0,0.0,0.0,0.0,0.03,0.0,0.0,0.0,0.0,0.0,0.05,0.0,0.0,0.0,0.0,0.0,0.0,0.82,0.0,0.0,0.0,0.0,0.0,0.0,0.0,0.0,0.0,1053.0,9.81,240
20715,0.08,0.0,0.0,0.02,0.0,0.0,0.0,0.0,0.0,0.0,0.0,0.0,0.0,0.0,0.0,0.0,0.03,0.0,0.0,0.0,0.0,0.0,0.05,0.0,0.0,0.0,0.0,0.0,0.0,0.82,0.0,0.0,0.0,0.0,0.0,0.0,0.0,0.0,0.0,1522.0,4.56,240
20716,0.08,0.0,0.0,0.02,0.0,0.0,0.0,0.0,0.0,0.0,0.0,0.0,0.0,0.0,0.0,0.0,0.03,0.0,0.0,0.0,0.0,0.0,0.05,0.0,0.0,0.0,0.0,0.0,0.0,0.82,0.0,0.0,0.0,0.0,0.0,0.0,0.0,0.0,0.0,1572.0,4.26,240
20717,0.08,0.0,0.0,0.02,0.0,0.0,0.0,0.0,0.0,0.0,0.0,0.0,0.0,0.0,0.0,0.0,0.03,0.0,0.0,0.0,0.0,0.0,0.05,0.0,0.0,0.0,0.0,0.0,0.0,0.82,0.0,0.0,0.0,0.0,0.0,0.0,0.0,0.0,0.0,1621.0,3.99,240
20718,0.08,0.0,0.0,0.02,0.0,0.0,0.0,0.0,0.0,0.0,0.0,0.0,0.0,0.0,0.0,0.0,0.03,0.0,0.0,0.0,0.0,0.0,0.05,0.0,0.0,0.0,0.0,0.0,0.0,0.82,0.0,0.0,0.0,0.0,0.0,0.0,0.0,0.0,0.0,1670.0,3.72,240
20719,0.08,0.0,0.0,0.02,0.0,0.0,0.0,0.0,0.0,0.0,0.0,0.0,0.0,0.0,0.0,0.0,0.03,0.0,0.0,0.0,0.0,0.0,0.05,0.0,0.0,0.0,0.0,0.0,0.0,0.82,0.0,0.0,0.0,0.0,0.0,0.0,0.0,0.0,0.0,1719.0,3.47,240
20720,0.08,0.0,0.0,0.02,0.0,0.0,0.0,0.0,0.0,0.0,0.0,0.0,0.0,0.0,0.0,0.0,0.03,0.0,0.0,0.0,0.0,0.0,0.05,0.0,0.0,0.0,0.0,0.0,0.0,0.82,0.0,0.0,0.0,0.0,0.0,0.0,0.0,0.0,0.0,1768.0,3.23,240
20721,0.08,0.0,0.0,0.02,0.0,0.0,0.0,0.0,0.0,0.0,0.0,0.0,0.0,0.0,0.0,0.0,0.03,0.0,0.0,0.0,0.0,0.0,0.05,0.0,0.0,0.0,0.0,0.0,0.0,0.82,0.0,0.0,0.0,0.0,0.0,0.0,0.0,0.0,0.0,1818.0,3.01,240
20722,0.08,0.0,0.0,0.02,0.0,0.0,0.0,0.0,0.0,0.0,0.0,0.0,0.0,0.0,0.0,0.0,0.03,0.0,0.0,0.0,0.0,0.0,0.05,0.0,0.0,0.0,0.0,0.0,0.0,0.82,0.0,0.0,0.0,0.0,0.0,0.0,0.0,0.0,0.0,1867.0,2.8,240
20723,0.08,0.0,0.0,0.02,0.0,0.0,0.0,0.0,0.0,0.0,0.0,0.0,0.0,0.0,0.0,0.0,0.03,0.0,0.0,0.0,0.0,0.0,0.05,0.0,0.0,0.0,0.0,0.0,0.0,0.82,0.0,0.0,0.0,0.0,0.0,0.0,0.0,0.0,0.0,1916.0,2.6,240
50983,0.08,0.0,0.0,0.02,0.0,0.0,0.0,0.0,0.0,0.0,0.0,0.0,0.0,0.0,0.0,0.0,0.03,0.0,0.0,0.0,0.0,0.0,0.05,0.0,0.0,0.0,0.0,0.0,0.0,0.82,0.0,0.0,0.0,0.0,0.0,0.0,0.0,0.0,0.0,979.0,10.61,240
50984,0.08,0.0,0.0,0.02,0.0,0.0,0.0,0.0,0.0,0.0,0.0,0.0,0.0,0.0,0.0,0.0,0.03,0.0,0.0,0.0,0.0,0.0,0.05,0.0,0.0,0.0,0.0,0.0,0.0,0.82,0.0,0.0,0.0,0.0,0.0,0.0,0.0,0.0,0.0,981.0,10.56,240
50985,0.08,0.0,0.0,0.02,0.0,0.0,0.0,0.0,0.0,0.0,0.0,0.0,0.0,0.0,0.0,0.0,0.03,0.0,0.0,0.0,0.0,0.0,0.05,0.0,0.0,0.0,0.0,0.0,0.0,0.82,0.0,0.0,0.0,0.0,0.0,0.0,0.0,0.0,0.0,995.0,10.22,240
20724,0.08,0.0,0.0,0.04,0.0,0.0,0.0,0.0,0.0,0.0,0.0,0.0,0.0,0.0,0.0,0.0,0.03,0.0,0.0,0.0,0.0,0.0,0.05,0.0,0.0,0.0,0.0,0.0,0.0,0.81,0.0,0.0,0.0,0.0,0.0,0.0,0.0,0.0,0.0,1001.0,9.99,241
20725,0.08,0.0,0.0,0.04,0.0,0.0,0.0,0.0,0.0,0.0,0.0,0.0,0.0,0.0,0.0,0.0,0.03,0.0,0.0,0.0,0.0,0.0,0.05,0.0,0.0,0.0,0.0,0.0,0.0,0.81,0.0,0.0,0.0,0.0,0.0,0.0,0.0,0.0,0.0,1015.0,9.58,241
20726,0.08,0.0,0.0,0.04,0.0,0.0,0.0,0.0,0.0,0.0,0.0,0.0,0.0,0.0,0.0,0.0,0.03,0.0,0.0,0.0,0.0,0.0,0.05,0.0,0.0,0.0,0.0,0.0,0.0,0.81,0.0,0.0,0.0,0.0,0.0,0.0,0.0,0.0,0.0,1017.0,9.66,241
20727,0.08,0.0,0.0,0.04,0.0,0.0,0.0,0.0,0.0,0.0,0.0,0.0,0.0,0.0,0.0,0.0,0.03,0.0,0.0,0.0,0.0,0.0,0.05,0.0,0.0,0.0,0.0,0.0,0.0,0.81,0.0,0.0,0.0,0.0,0.0,0.0,0.0,0.0,0.0,1031.0,9.22,241
20728,0.08,0.0,0.0,0.04,0.0,0.0,0.0,0.0,0.0,0.0,0.0,0.0,0.0,0.0,0.0,0.0,0.03,0.0,0.0,0.0,0.0,0.0,0.05,0.0,0.0,0.0,0.0,0.0,0.0,0.81,0.0,0.0,0.0,0.0,0.0,0.0,0.0,0.0,0.0,1522.0,4.01,241
20729,0.08,0.0,0.0,0.04,0.0,0.0,0.0,0.0,0.0,0.0,0.0,0.0,0.0,0.0,0.0,0.0,0.03,0.0,0.0,0.0,0.0,0.0,0.05,0.0,0.0,0.0,0.0,0.0,0.0,0.81,0.0,0.0,0.0,0.0,0.0,0.0,0.0,0.0,0.0,1572.0,3.72,241
20730,0.08,0.0,0.0,0.04,0.0,0.0,0.0,0.0,0.0,0.0,0.0,0.0,0.0,0.0,0.0,0.0,0.03,0.0,0.0,0.0,0.0,0.0,0.05,0.0,0.0,0.0,0.0,0.0,0.0,0.81,0.0,0.0,0.0,0.0,0.0,0.0,0.0,0.0,0.0,1621.0,3.45,241
20731,0.08,0.0,0.0,0.04,0.0,0.0,0.0,0.0,0.0,0.0,0.0,0.0,0.0,0.0,0.0,0.0,0.03,0.0,0.0,0.0,0.0,0.0,0.05,0.0,0.0,0.0,0.0,0.0,0.0,0.81,0.0,0.0,0.0,0.0,0.0,0.0,0.0,0.0,0.0,1670.0,3.21,241
20732,0.08,0.0,0.0,0.04,0.0,0.0,0.0,0.0,0.0,0.0,0.0,0.0,0.0,0.0,0.0,0.0,0.03,0.0,0.0,0.0,0.0,0.0,0.05,0.0,0.0,0.0,0.0,0.0,0.0,0.81,0.0,0.0,0.0,0.0,0.0,0.0,0.0,0.0,0.0,1719.0,2.98,241
20733,0.08,0.0,0.0,0.04,0.0,0.0,0.0,0.0,0.0,0.0,0.0,0.0,0.0,0.0,0.0,0.0,0.03,0.0,0.0,0.0,0.0,0.0,0.05,0.0,0.0,0.0,0.0,0.0,0.0,0.81,0.0,0.0,0.0,0.0,0.0,0.0,0.0,0.0,0.0,1768.0,2.77,241
20734,0.08,0.0,0.0,0.04,0.0,0.0,0.0,0.0,0.0,0.0,0.0,0.0,0.0,0.0,0.0,0.0,0.03,0.0,0.0,0.0,0.0,0.0,0.05,0.0,0.0,0.0,0.0,0.0,0.0,0.81,0.0,0.0,0.0,0.0,0.0,0.0,0.0,0.0,0.0,1818.0,2.56,241
20735,0.08,0.0,0.0,0.04,0.0,0.0,0.0,0.0,0.0,0.0,0.0,0.0,0.0,0.0,0.0,0.0,0.03,0.0,0.0,0.0,0.0,0.0,0.05,0.0,0.0,0.0,0.0,0.0,0.0,0.81,0.0,0.0,0.0,0.0,0.0,0.0,0.0,0.0,0.0,1867.0,2.35,241
50986,0.08,0.0,0.0,0.04,0.0,0.0,0.0,0.0,0.0,0.0,0.0,0.0,0.0,0.0,0.0,0.0,0.03,0.0,0.0,0.0,0.0,0.0,0.05,0.0,0.0,0.0,0.0,0.0,0.0,0.81,0.0,0.0,0.0,0.0,0.0,0.0,0.0,0.0,0.0,945.0,10.22,241
50987,0.08,0.0,0.0,0.04,0.0,0.0,0.0,0.0,0.0,0.0,0.0,0.0,0.0,0.0,0.0,0.0,0.03,0.0,0.0,0.0,0.0,0.0,0.05,0.0,0.0,0.0,0.0,0.0,0.0,0.81,0.0,0.0,0.0,0.0,0.0,0.0,0.0,0.0,0.0,954.0,10.0,241
50988,0.08,0.0,0.0,0.04,0.0,0.0,0.0,0.0,0.0,0.0,0.0,0.0,0.0,0.0,0.0,0.0,0.03,0.0,0.0,0.0,0.0,0.0,0.05,0.0,0.0,0.0,0.0,0.0,0.0,0.81,0.0,0.0,0.0,0.0,0.0,0.0,0.0,0.0,0.0,956.0,9.95,241
20736,0.06,0.0,0.0,0.09,0.0,0.0,0.0,0.0,0.0,0.0,0.0,0.0,0.0,0.0,0.0,0.0,0.03,0.0,0.0,0.0,0.0,0.0,0.04,0.0,0.0,0.0,0.0,0.0,0.0,0.77,0.0,0.0,0.0,0.0,0.0,0.0,0.0,0.0,0.0,912.0,11.32,242
20737,0.06,0.0,0.0,0.09,0.0,0.0,0.0,0.0,0.0,0.0,0.0,0.0,0.0,0.0,0.0,0.0,0.03,0.0,0.0,0.0,0.0,0.0,0.04,0.0,0.0,0.0,0.0,0.0,0.0,0.77,0.0,0.0,0.0,0.0,0.0,0.0,0.0,0.0,0.0,927.0,10.83,242
20738,0.06,0.0,0.0,0.09,0.0,0.0,0.0,0.0,0.0,0.0,0.0,0.0,0.0,0.0,0.0,0.0,0.03,0.0,0.0,0.0,0.0,0.0,0.04,0.0,0.0,0.0,0.0,0.0,0.0,0.77,0.0,0.0,0.0,0.0,0.0,0.0,0.0,0.0,0.0,933.0,10.79,242
20739,0.06,0.0,0.0,0.09,0.0,0.0,0.0,0.0,0.0,0.0,0.0,0.0,0.0,0.0,0.0,0.0,0.03,0.0,0.0,0.0,0.0,0.0,0.04,0.0,0.0,0.0,0.0,0.0,0.0,0.77,0.0,0.0,0.0,0.0,0.0,0.0,0.0,0.0,0.0,944.0,10.26,242
20740,0.06,0.0,0.0,0.09,0.0,0.0,0.0,0.0,0.0,0.0,0.0,0.0,0.0,0.0,0.0,0.0,0.03,0.0,0.0,0.0,0.0,0.0,0.04,0.0,0.0,0.0,0.0,0.0,0.0,0.77,0.0,0.0,0.0,0.0,0.0,0.0,0.0,0.0,0.0,963.0,9.99,242
20741,0.06,0.0,0.0,0.09,0.0,0.0,0.0,0.0,0.0,0.0,0.0,0.0,0.0,0.0,0.0,0.0,0.03,0.0,0.0,0.0,0.0,0.0,0.04,0.0,0.0,0.0,0.0,0.0,0.0,0.77,0.0,0.0,0.0,0.0,0.0,0.0,0.0,0.0,0.0,976.0,9.73,242
20742,0.06,0.0,0.0,0.09,0.0,0.0,0.0,0.0,0.0,0.0,0.0,0.0,0.0,0.0,0.0,0.0,0.03,0.0,0.0,0.0,0.0,0.0,0.04,0.0,0.0,0.0,0.0,0.0,0.0,0.77,0.0,0.0,0.0,0.0,0.0,0.0,0.0,0.0,0.0,1326.0,4.31,242
20743,0.06,0.0,0.0,0.09,0.0,0.0,0.0,0.0,0.0,0.0,0.0,0.0,0.0,0.0,0.0,0.0,0.03,0.0,0.0,0.0,0.0,0.0,0.04,0.0,0.0,0.0,0.0,0.0,0.0,0.77,0.0,0.0,0.0,0.0,0.0,0.0,0.0,0.0,0.0,1375.0,4.01,242
20744,0.06,0.0,0.0,0.09,0.0,0.0,0.0,0.0,0.0,0.0,0.0,0.0,0.0,0.0,0.0,0.0,0.03,0.0,0.0,0.0,0.0,0.0,0.04,0.0,0.0,0.0,0.0,0.0,0.0,0.77,0.0,0.0,0.0,0.0,0.0,0.0,0.0,0.0,0.0,1424.0,3.66,242
20745,0.06,0.0,0.0,0.09,0.0,0.0,0.0,0.0,0.0,0.0,0.0,0.0,0.0,0.0,0.0,0.0,0.03,0.0,0.0,0.0,0.0,0.0,0.04,0.0,0.0,0.0,0.0,0.0,0.0,0.77,0.0,0.0,0.0,0.0,0.0,0.0,0.0,0.0,0.0,1473.0,3.35,242
20746,0.06,0.0,0.0,0.09,0.0,0.0,0.0,0.0,0.0,0.0,0.0,0.0,0.0,0.0,0.0,0.0,0.03,0.0,0.0,0.0,0.0,0.0,0.04,0.0,0.0,0.0,0.0,0.0,0.0,0.77,0.0,0.0,0.0,0.0,0.0,0.0,0.0,0.0,0.0,1522.0,3.07,242
20747,0.06,0.0,0.0,0.09,0.0,0.0,0.0,0.0,0.0,0.0,0.0,0.0,0.0,0.0,0.0,0.0,0.03,0.0,0.0,0.0,0.0,0.0,0.04,0.0,0.0,0.0,0.0,0.0,0.0,0.77,0.0,0.0,0.0,0.0,0.0,0.0,0.0,0.0,0.0,1572.0,2.81,242
20748,0.06,0.0,0.0,0.09,0.0,0.0,0.0,0.0,0.0,0.0,0.0,0.0,0.0,0.0,0.0,0.0,0.03,0.0,0.0,0.0,0.0,0.0,0.04,0.0,0.0,0.0,0.0,0.0,0.0,0.77,0.0,0.0,0.0,0.0,0.0,0.0,0.0,0.0,0.0,1621.0,2.59,242
20749,0.06,0.0,0.0,0.09,0.0,0.0,0.0,0.0,0.0,0.0,0.0,0.0,0.0,0.0,0.0,0.0,0.03,0.0,0.0,0.0,0.0,0.0,0.04,0.0,0.0,0.0,0.0,0.0,0.0,0.77,0.0,0.0,0.0,0.0,0.0,0.0,0.0,0.0,0.0,1670.0,2.37,242
20750,0.06,0.0,0.0,0.09,0.0,0.0,0.0,0.0,0.0,0.0,0.0,0.0,0.0,0.0,0.0,0.0,0.03,0.0,0.0,0.0,0.0,0.0,0.04,0.0,0.0,0.0,0.0,0.0,0.0,0.77,0.0,0.0,0.0,0.0,0.0,0.0,0.0,0.0,0.0,1719.0,2.17,242
50989,0.06,0.0,0.0,0.09,0.0,0.0,0.0,0.0,0.0,0.0,0.0,0.0,0.0,0.0,0.0,0.0,0.03,0.0,0.0,0.0,0.0,0.0,0.04,0.0,0.0,0.0,0.0,0.0,0.0,0.77,0.0,0.0,0.0,0.0,0.0,0.0,0.0,0.0,0.0,917.0,10.22,242
50990,0.06,0.0,0.0,0.09,0.0,0.0,0.0,0.0,0.0,0.0,0.0,0.0,0.0,0.0,0.0,0.0,0.03,0.0,0.0,0.0,0.0,0.0,0.04,0.0,0.0,0.0,0.0,0.0,0.0,0.77,0.0,0.0,0.0,0.0,0.0,0.0,0.0,0.0,0.0,922.0,10.06,242
20931,0.05,0.0,0.0,0.0,0.0,0.0,0.25,0.0,0.0,0.0,0.0,0.0,0.0,0.0,0.0,0.0,0.0,0.0,0.0,0.2,0.0,0.0,0.0,0.0,0.0,0.0,0.0,0.0,0.0,0.5,0.0,0.0,0.0,0.0,0.0,0.0,0.0,0.0,0.0,1023.0,11.1,243
20932,0.05,0.0,0.0,0.0,0.0,0.0,0.25,0.0,0.0,0.0,0.0,0.0,0.0,0.0,0.0,0.0,0.0,0.0,0.0,0.2,0.0,0.0,0.0,0.0,0.0,0.0,0.0,0.0,0.0,0.5,0.0,0.0,0.0,0.0,0.0,0.0,0.0,0.0,0.0,1048.0,10.0,243
20933,0.05,0.0,0.0,0.0,0.0,0.0,0.25,0.0,0.0,0.0,0.0,0.0,0.0,0.0,0.0,0.0,0.0,0.0,0.0,0.2,0.0,0.0,0.0,0.0,0.0,0.0,0.0,0.0,0.0,0.5,0.0,0.0,0.0,0.0,0.0,0.0,0.0,0.0,0.0,1073.0,9.1,243
20934,0.05,0.0,0.0,0.0,0.0,0.0,0.25,0.0,0.0,0.0,0.0,0.0,0.0,0.0,0.0,0.0,0.0,0.0,0.0,0.2,0.0,0.0,0.0,0.0,0.0,0.0,0.0,0.0,0.0,0.5,0.0,0.0,0.0,0.0,0.0,0.0,0.0,0.0,0.0,1098.0,8.2,243
20935,0.05,0.0,0.0,0.0,0.0,0.0,0.25,0.0,0.0,0.0,0.0,0.0,0.0,0.0,0.0,0.0,0.0,0.0,0.0,0.2,0.0,0.0,0.0,0.0,0.0,0.0,0.0,0.0,0.0,0.5,0.0,0.0,0.0,0.0,0.0,0.0,0.0,0.0,0.0,1473.0,1.52,243
20936,0.05,0.0,0.0,0.0,0.0,0.0,0.25,0.0,0.0,0.0,0.0,0.0,0.0,0.0,0.0,0.0,0.0,0.0,0.0,0.2,0.0,0.0,0.0,0.0,0.0,0.0,0.0,0.0,0.0,0.5,0.0,0.0,0.0,0.0,0.0,0.0,0.0,0.0,0.0,1523.0,1.16,243
20937,0.05,0.0,0.0,0.0,0.0,0.0,0.25,0.0,0.0,0.0,0.0,0.0,0.0,0.0,0.0,0.0,0.0,0.0,0.0,0.2,0.0,0.0,0.0,0.0,0.0,0.0,0.0,0.0,0.0,0.5,0.0,0.0,0.0,0.0,0.0,0.0,0.0,0.0,0.0,1573.0,0.8400000000000001,243
20938,0.05,0.0,0.0,0.0,0.0,0.0,0.25,0.0,0.0,0.0,0.0,0.0,0.0,0.0,0.0,0.0,0.0,0.0,0.0,0.2,0.0,0.0,0.0,0.0,0.0,0.0,0.0,0.0,0.0,0.5,0.0,0.0,0.0,0.0,0.0,0.0,0.0,0.0,0.0,1623.0,0.51,243
20939,0.05,0.0,0.0,0.0,0.0,0.0,0.25,0.0,0.0,0.0,0.0,0.0,0.0,0.0,0.0,0.0,0.0,0.0,0.0,0.2,0.0,0.0,0.0,0.0,0.0,0.0,0.0,0.0,0.0,0.5,0.0,0.0,0.0,0.0,0.0,0.0,0.0,0.0,0.0,1673.0,0.28,243
20940,0.05,0.0,0.0,0.0,0.0,0.0,0.25,0.0,0.0,0.0,0.0,0.0,0.0,0.0,0.0,0.0,0.0,0.0,0.0,0.2,0.0,0.0,0.0,0.0,0.0,0.0,0.0,0.0,0.0,0.5,0.0,0.0,0.0,0.0,0.0,0.0,0.0,0.0,0.0,1723.0,0.1299999999999999,243
51012,0.05,0.0,0.0,0.0,0.0,0.0,0.25,0.0,0.0,0.0,0.0,0.0,0.0,0.0,0.0,0.0,0.0,0.0,0.0,0.2,0.0,0.0,0.0,0.0,0.0,0.0,0.0,0.0,0.0,0.5,0.0,0.0,0.0,0.0,0.0,0.0,0.0,0.0,0.0,1010.0,10.28,243
51013,0.05,0.0,0.0,0.0,0.0,0.0,0.25,0.0,0.0,0.0,0.0,0.0,0.0,0.0,0.0,0.0,0.0,0.0,0.0,0.2,0.0,0.0,0.0,0.0,0.0,0.0,0.0,0.0,0.0,0.5,0.0,0.0,0.0,0.0,0.0,0.0,0.0,0.0,0.0,1011.0,10.22,243
51014,0.05,0.0,0.0,0.0,0.0,0.0,0.25,0.0,0.0,0.0,0.0,0.0,0.0,0.0,0.0,0.0,0.0,0.0,0.0,0.2,0.0,0.0,0.0,0.0,0.0,0.0,0.0,0.0,0.0,0.5,0.0,0.0,0.0,0.0,0.0,0.0,0.0,0.0,0.0,1017.0,9.92,243
20951,0.15,0.0,0.0,0.0,0.0,0.0,0.25,0.0,0.0,0.0,0.0,0.0,0.0,0.0,0.0,0.0,0.0,0.0,0.0,0.1,0.0,0.0,0.0,0.0,0.0,0.0,0.0,0.0,0.0,0.5,0.0,0.0,0.0,0.0,0.0,0.0,0.0,0.0,0.0,1048.0,12.0,244
20952,0.15,0.0,0.0,0.0,0.0,0.0,0.25,0.0,0.0,0.0,0.0,0.0,0.0,0.0,0.0,0.0,0.0,0.0,0.0,0.1,0.0,0.0,0.0,0.0,0.0,0.0,0.0,0.0,0.0,0.5,0.0,0.0,0.0,0.0,0.0,0.0,0.0,0.0,0.0,1073.0,10.3,244
20953,0.15,0.0,0.0,0.0,0.0,0.0,0.25,0.0,0.0,0.0,0.0,0.0,0.0,0.0,0.0,0.0,0.0,0.0,0.0,0.1,0.0,0.0,0.0,0.0,0.0,0.0,0.0,0.0,0.0,0.5,0.0,0.0,0.0,0.0,0.0,0.0,0.0,0.0,0.0,1113.0,8.9,244
20954,0.15,0.0,0.0,0.0,0.0,0.0,0.25,0.0,0.0,0.0,0.0,0.0,0.0,0.0,0.0,0.0,0.0,0.0,0.0,0.1,0.0,0.0,0.0,0.0,0.0,0.0,0.0,0.0,0.0,0.5,0.0,0.0,0.0,0.0,0.0,0.0,0.0,0.0,0.0,1473.0,2.24,244
20955,0.15,0.0,0.0,0.0,0.0,0.0,0.25,0.0,0.0,0.0,0.0,0.0,0.0,0.0,0.0,0.0,0.0,0.0,0.0,0.1,0.0,0.0,0.0,0.0,0.0,0.0,0.0,0.0,0.0,0.5,0.0,0.0,0.0,0.0,0.0,0.0,0.0,0.0,0.0,1523.0,1.7999999999999998,244
20956,0.15,0.0,0.0,0.0,0.0,0.0,0.25,0.0,0.0,0.0,0.0,0.0,0.0,0.0,0.0,0.0,0.0,0.0,0.0,0.1,0.0,0.0,0.0,0.0,0.0,0.0,0.0,0.0,0.0,0.5,0.0,0.0,0.0,0.0,0.0,0.0,0.0,0.0,0.0,1573.0,1.44,244
20957,0.15,0.0,0.0,0.0,0.0,0.0,0.25,0.0,0.0,0.0,0.0,0.0,0.0,0.0,0.0,0.0,0.0,0.0,0.0,0.1,0.0,0.0,0.0,0.0,0.0,0.0,0.0,0.0,0.0,0.5,0.0,0.0,0.0,0.0,0.0,0.0,0.0,0.0,0.0,1623.0,1.16,244
20958,0.15,0.0,0.0,0.0,0.0,0.0,0.25,0.0,0.0,0.0,0.0,0.0,0.0,0.0,0.0,0.0,0.0,0.0,0.0,0.1,0.0,0.0,0.0,0.0,0.0,0.0,0.0,0.0,0.0,0.5,0.0,0.0,0.0,0.0,0.0,0.0,0.0,0.0,0.0,1673.0,0.8600000000000001,244
20959,0.15,0.0,0.0,0.0,0.0,0.0,0.25,0.0,0.0,0.0,0.0,0.0,0.0,0.0,0.0,0.0,0.0,0.0,0.0,0.1,0.0,0.0,0.0,0.0,0.0,0.0,0.0,0.0,0.0,0.5,0.0,0.0,0.0,0.0,0.0,0.0,0.0,0.0,0.0,1723.0,0.7,244
20960,0.15,0.0,0.0,0.0,0.0,0.0,0.25,0.0,0.0,0.0,0.0,0.0,0.0,0.0,0.0,0.0,0.0,0.0,0.0,0.1,0.0,0.0,0.0,0.0,0.0,0.0,0.0,0.0,0.0,0.5,0.0,0.0,0.0,0.0,0.0,0.0,0.0,0.0,0.0,1773.0,0.55,244
20961,0.15,0.0,0.0,0.0,0.0,0.0,0.25,0.0,0.0,0.0,0.0,0.0,0.0,0.0,0.0,0.0,0.0,0.0,0.0,0.1,0.0,0.0,0.0,0.0,0.0,0.0,0.0,0.0,0.0,0.5,0.0,0.0,0.0,0.0,0.0,0.0,0.0,0.0,0.0,1823.0,0.3300000000000001,244
20962,0.2,0.0,0.0,0.0,0.0,0.0,0.25,0.0,0.0,0.0,0.0,0.0,0.0,0.0,0.0,0.0,0.0,0.0,0.0,0.05,0.0,0.0,0.0,0.0,0.0,0.0,0.0,0.0,0.0,0.5,0.0,0.0,0.0,0.0,0.0,0.0,0.0,0.0,0.0,1098.0,11.4,245
20963,0.2,0.0,0.0,0.0,0.0,0.0,0.25,0.0,0.0,0.0,0.0,0.0,0.0,0.0,0.0,0.0,0.0,0.0,0.0,0.05,0.0,0.0,0.0,0.0,0.0,0.0,0.0,0.0,0.0,0.5,0.0,0.0,0.0,0.0,0.0,0.0,0.0,0.0,0.0,1123.0,10.6,245
20964,0.2,0.0,0.0,0.0,0.0,0.0,0.25,0.0,0.0,0.0,0.0,0.0,0.0,0.0,0.0,0.0,0.0,0.0,0.0,0.05,0.0,0.0,0.0,0.0,0.0,0.0,0.0,0.0,0.0,0.5,0.0,0.0,0.0,0.0,0.0,0.0,0.0,0.0,0.0,1148.0,9.3,245
20965,0.2,0.0,0.0,0.0,0.0,0.0,0.25,0.0,0.0,0.0,0.0,0.0,0.0,0.0,0.0,0.0,0.0,0.0,0.0,0.05,0.0,0.0,0.0,0.0,0.0,0.0,0.0,0.0,0.0,0.5,0.0,0.0,0.0,0.0,0.0,0.0,0.0,0.0,0.0,1173.0,8.4,245
20966,0.2,0.0,0.0,0.0,0.0,0.0,0.25,0.0,0.0,0.0,0.0,0.0,0.0,0.0,0.0,0.0,0.0,0.0,0.0,0.05,0.0,0.0,0.0,0.0,0.0,0.0,0.0,0.0,0.0,0.5,0.0,0.0,0.0,0.0,0.0,0.0,0.0,0.0,0.0,1673.0,1.25,245
20967,0.2,0.0,0.0,0.0,0.0,0.0,0.25,0.0,0.0,0.0,0.0,0.0,0.0,0.0,0.0,0.0,0.0,0.0,0.0,0.05,0.0,0.0,0.0,0.0,0.0,0.0,0.0,0.0,0.0,0.5,0.0,0.0,0.0,0.0,0.0,0.0,0.0,0.0,0.0,1723.0,0.95,245
20968,0.2,0.0,0.0,0.0,0.0,0.0,0.25,0.0,0.0,0.0,0.0,0.0,0.0,0.0,0.0,0.0,0.0,0.0,0.0,0.05,0.0,0.0,0.0,0.0,0.0,0.0,0.0,0.0,0.0,0.5,0.0,0.0,0.0,0.0,0.0,0.0,0.0,0.0,0.0,1773.0,0.75,245
20969,0.2,0.0,0.0,0.0,0.0,0.0,0.25,0.0,0.0,0.0,0.0,0.0,0.0,0.0,0.0,0.0,0.0,0.0,0.0,0.05,0.0,0.0,0.0,0.0,0.0,0.0,0.0,0.0,0.0,0.5,0.0,0.0,0.0,0.0,0.0,0.0,0.0,0.0,0.0,1823.0,0.48,245
21566,0.0,0.0,0.0,0.0,0.0,0.0,0.46,0.0,0.0,0.0,0.0,0.0,0.0,0.0,0.0,0.0,0.0,0.0,0.0,0.0,0.0,0.0,0.0,0.0,0.0,0.0,0.0,0.0,0.0,0.54,0.0,0.0,0.0,0.0,0.0,0.0,0.0,0.0,0.0,1773.0,0.02938377768520972,246
21567,0.0,0.0,0.0,0.0,0.0,0.0,0.46,0.0,0.0,0.0,0.0,0.0,0.0,0.0,0.0,0.0,0.0,0.0,0.0,0.0,0.0,0.0,0.0,0.0,0.0,0.0,0.0,0.0,0.0,0.54,0.0,0.0,0.0,0.0,0.0,0.0,0.0,0.0,0.0,1825.0,-0.10790539730951963,246
21568,0.0,0.0,0.0,0.0,0.0,0.0,0.46,0.0,0.0,0.0,0.0,0.0,0.0,0.0,0.0,0.0,0.0,0.0,0.0,0.0,0.0,0.0,0.0,0.0,0.0,0.0,0.0,0.0,0.0,0.54,0.0,0.0,0.0,0.0,0.0,0.0,0.0,0.0,0.0,1873.0,-0.25181197299379954,246
21569,0.0,0.0,0.0,0.0,0.0,0.0,0.46,0.0,0.0,0.0,0.0,0.0,0.0,0.0,0.0,0.0,0.0,0.0,0.0,0.0,0.0,0.0,0.0,0.0,0.0,0.0,0.0,0.0,0.0,0.54,0.0,0.0,0.0,0.0,0.0,0.0,0.0,0.0,0.0,1929.0,-0.3565473235138126,246
38148,0.0,0.0,0.0,0.0,0.0,0.0,0.46,0.0,0.0,0.0,0.0,0.0,0.0,0.0,0.0,0.0,0.0,0.0,0.0,0.0,0.0,0.0,0.0,0.0,0.0,0.0,0.0,0.0,0.0,0.54,0.0,0.0,0.0,0.0,0.0,0.0,0.0,0.0,0.0,1152.0,7.0,246
38149,0.0,0.0,0.0,0.0,0.0,0.0,0.46,0.0,0.0,0.0,0.0,0.0,0.0,0.0,0.0,0.0,0.0,0.0,0.0,0.0,0.0,0.0,0.0,0.0,0.0,0.0,0.0,0.0,0.0,0.54,0.0,0.0,0.0,0.0,0.0,0.0,0.0,0.0,0.0,1121.0,8.0,246
38150,0.0,0.0,0.0,0.0,0.0,0.0,0.46,0.0,0.0,0.0,0.0,0.0,0.0,0.0,0.0,0.0,0.0,0.0,0.0,0.0,0.0,0.0,0.0,0.0,0.0,0.0,0.0,0.0,0.0,0.54,0.0,0.0,0.0,0.0,0.0,0.0,0.0,0.0,0.0,1100.0,9.0,246
38151,0.0,0.0,0.0,0.0,0.0,0.0,0.46,0.0,0.0,0.0,0.0,0.0,0.0,0.0,0.0,0.0,0.0,0.0,0.0,0.0,0.0,0.0,0.0,0.0,0.0,0.0,0.0,0.0,0.0,0.54,0.0,0.0,0.0,0.0,0.0,0.0,0.0,0.0,0.0,1080.0,10.0,246
38152,0.0,0.0,0.0,0.0,0.0,0.0,0.46,0.0,0.0,0.0,0.0,0.0,0.0,0.0,0.0,0.0,0.0,0.0,0.0,0.0,0.0,0.0,0.0,0.0,0.0,0.0,0.0,0.0,0.0,0.54,0.0,0.0,0.0,0.0,0.0,0.0,0.0,0.0,0.0,1060.0,11.0,246
38153,0.0,0.0,0.0,0.0,0.0,0.0,0.46,0.0,0.0,0.0,0.0,0.0,0.0,0.0,0.0,0.0,0.0,0.0,0.0,0.0,0.0,0.0,0.0,0.0,0.0,0.0,0.0,0.0,0.0,0.54,0.0,0.0,0.0,0.0,0.0,0.0,0.0,0.0,0.0,1042.0,12.0,246
21822,0.11,0.0,0.0,0.0,0.0,0.0,0.17,0.0,0.0,0.0,0.0,0.0,0.0,0.0,0.0,0.0,0.0,0.0,0.0,0.06,0.0,0.0,0.0,0.0,0.0,0.0,0.0,0.0,0.0,0.65,0.0,0.0,0.0,0.0,0.0,0.0,0.0,0.0,0.0,1052.0,11.58,247
21823,0.11,0.0,0.0,0.0,0.0,0.0,0.17,0.0,0.0,0.0,0.0,0.0,0.0,0.0,0.0,0.0,0.0,0.0,0.0,0.06,0.0,0.0,0.0,0.0,0.0,0.0,0.0,0.0,0.0,0.65,0.0,0.0,0.0,0.0,0.0,0.0,0.0,0.0,0.0,1092.0,10.39,247
21824,0.11,0.0,0.0,0.0,0.0,0.0,0.17,0.0,0.0,0.0,0.0,0.0,0.0,0.0,0.0,0.0,0.0,0.0,0.0,0.06,0.0,0.0,0.0,0.0,0.0,0.0,0.0,0.0,0.0,0.65,0.0,0.0,0.0,0.0,0.0,0.0,0.0,0.0,0.0,1147.0,8.68,247
21825,0.11,0.0,0.0,0.0,0.0,0.0,0.17,0.0,0.0,0.0,0.0,0.0,0.0,0.0,0.0,0.0,0.0,0.0,0.0,0.06,0.0,0.0,0.0,0.0,0.0,0.0,0.0,0.0,0.0,0.65,0.0,0.0,0.0,0.0,0.0,0.0,0.0,0.0,0.0,1182.0,7.76,247
21826,0.11,0.0,0.0,0.0,0.0,0.0,0.17,0.0,0.0,0.0,0.0,0.0,0.0,0.0,0.0,0.0,0.0,0.0,0.0,0.06,0.0,0.0,0.0,0.0,0.0,0.0,0.0,0.0,0.0,0.65,0.0,0.0,0.0,0.0,0.0,0.0,0.0,0.0,0.0,1271.0,6.08,247
21827,0.11,0.0,0.0,0.0,0.0,0.0,0.17,0.0,0.0,0.0,0.0,0.0,0.0,0.0,0.0,0.0,0.0,0.0,0.0,0.06,0.0,0.0,0.0,0.0,0.0,0.0,0.0,0.0,0.0,0.65,0.0,0.0,0.0,0.0,0.0,0.0,0.0,0.0,0.0,1621.0,2.52,247
21828,0.11,0.0,0.0,0.0,0.0,0.0,0.17,0.0,0.0,0.0,0.0,0.0,0.0,0.0,0.0,0.0,0.0,0.0,0.0,0.06,0.0,0.0,0.0,0.0,0.0,0.0,0.0,0.0,0.0,0.65,0.0,0.0,0.0,0.0,0.0,0.0,0.0,0.0,0.0,1673.0,2.23,247
21829,0.11,0.0,0.0,0.0,0.0,0.0,0.17,0.0,0.0,0.0,0.0,0.0,0.0,0.0,0.0,0.0,0.0,0.0,0.0,0.06,0.0,0.0,0.0,0.0,0.0,0.0,0.0,0.0,0.0,0.65,0.0,0.0,0.0,0.0,0.0,0.0,0.0,0.0,0.0,1702.0,2.06,247
44436,0.11,0.0,0.0,0.0,0.0,0.0,0.17,0.0,0.0,0.0,0.0,0.0,0.0,0.0,0.0,0.0,0.0,0.0,0.0,0.06,0.0,0.0,0.0,0.0,0.0,0.0,0.0,0.0,0.0,0.65,0.0,0.0,0.0,0.0,0.0,0.0,0.0,0.0,0.0,1191.0,7.6,247
44437,0.11,0.0,0.0,0.0,0.0,0.0,0.17,0.0,0.0,0.0,0.0,0.0,0.0,0.0,0.0,0.0,0.0,0.0,0.0,0.06,0.0,0.0,0.0,0.0,0.0,0.0,0.0,0.0,0.0,0.65,0.0,0.0,0.0,0.0,0.0,0.0,0.0,0.0,0.0,1173.0,8.0,247
44438,0.11,0.0,0.0,0.0,0.0,0.0,0.17,0.0,0.0,0.0,0.0,0.0,0.0,0.0,0.0,0.0,0.0,0.0,0.0,0.06,0.0,0.0,0.0,0.0,0.0,0.0,0.0,0.0,0.0,0.65,0.0,0.0,0.0,0.0,0.0,0.0,0.0,0.0,0.0,1048.0,12.0,247
21830,0.11,0.0,0.0,0.0,0.0,0.0,0.17,0.0,0.0,0.0,0.0,0.0,0.0,0.0,0.0,0.0,0.0,0.0,0.0,0.06,0.0,0.0,0.05,0.0,0.0,0.0,0.0,0.0,0.0,0.6,0.0,0.0,0.0,0.0,0.0,0.0,0.0,0.0,0.0,1007.0,11.25,248
21831,0.11,0.0,0.0,0.0,0.0,0.0,0.17,0.0,0.0,0.0,0.0,0.0,0.0,0.0,0.0,0.0,0.0,0.0,0.0,0.06,0.0,0.0,0.05,0.0,0.0,0.0,0.0,0.0,0.0,0.6,0.0,0.0,0.0,0.0,0.0,0.0,0.0,0.0,0.0,1023.0,10.51,248
21832,0.11,0.0,0.0,0.0,0.0,0.0,0.17,0.0,0.0,0.0,0.0,0.0,0.0,0.0,0.0,0.0,0.0,0.0,0.0,0.06,0.0,0.0,0.05,0.0,0.0,0.0,0.0,0.0,0.0,0.6,0.0,0.0,0.0,0.0,0.0,0.0,0.0,0.0,0.0,1033.0,9.96,248
21833,0.11,0.0,0.0,0.0,0.0,0.0,0.17,0.0,0.0,0.0,0.0,0.0,0.0,0.0,0.0,0.0,0.0,0.0,0.0,0.06,0.0,0.0,0.05,0.0,0.0,0.0,0.0,0.0,0.0,0.6,0.0,0.0,0.0,0.0,0.0,0.0,0.0,0.0,0.0,1112.0,8.05,248
21834,0.11,0.0,0.0,0.0,0.0,0.0,0.17,0.0,0.0,0.0,0.0,0.0,0.0,0.0,0.0,0.0,0.0,0.0,0.0,0.06,0.0,0.0,0.05,0.0,0.0,0.0,0.0,0.0,0.0,0.6,0.0,0.0,0.0,0.0,0.0,0.0,0.0,0.0,0.0,1149.0,7.289999999999999,248
21835,0.11,0.0,0.0,0.0,0.0,0.0,0.17,0.0,0.0,0.0,0.0,0.0,0.0,0.0,0.0,0.0,0.0,0.0,0.0,0.06,0.0,0.0,0.05,0.0,0.0,0.0,0.0,0.0,0.0,0.6,0.0,0.0,0.0,0.0,0.0,0.0,0.0,0.0,0.0,1173.0,6.49,248
21836,0.11,0.0,0.0,0.0,0.0,0.0,0.17,0.0,0.0,0.0,0.0,0.0,0.0,0.0,0.0,0.0,0.0,0.0,0.0,0.06,0.0,0.0,0.05,0.0,0.0,0.0,0.0,0.0,0.0,0.6,0.0,0.0,0.0,0.0,0.0,0.0,0.0,0.0,0.0,1269.0,4.85,248
21837,0.11,0.0,0.0,0.0,0.0,0.0,0.17,0.0,0.0,0.0,0.0,0.0,0.0,0.0,0.0,0.0,0.0,0.0,0.0,0.06,0.0,0.0,0.05,0.0,0.0,0.0,0.0,0.0,0.0,0.6,0.0,0.0,0.0,0.0,0.0,0.0,0.0,0.0,0.0,1381.0,3.76,248
21838,0.11,0.0,0.0,0.0,0.0,0.0,0.17,0.0,0.0,0.0,0.0,0.0,0.0,0.0,0.0,0.0,0.0,0.0,0.0,0.06,0.0,0.0,0.05,0.0,0.0,0.0,0.0,0.0,0.0,0.6,0.0,0.0,0.0,0.0,0.0,0.0,0.0,0.0,0.0,1475.0,2.91,248
21839,0.11,0.0,0.0,0.0,0.0,0.0,0.17,0.0,0.0,0.0,0.0,0.0,0.0,0.0,0.0,0.0,0.0,0.0,0.0,0.06,0.0,0.0,0.05,0.0,0.0,0.0,0.0,0.0,0.0,0.6,0.0,0.0,0.0,0.0,0.0,0.0,0.0,0.0,0.0,1577.0,2.22,248
21840,0.11,0.0,0.0,0.0,0.0,0.0,0.17,0.0,0.0,0.0,0.0,0.0,0.0,0.0,0.0,0.0,0.0,0.0,0.0,0.06,0.0,0.0,0.05,0.0,0.0,0.0,0.0,0.0,0.0,0.6,0.0,0.0,0.0,0.0,0.0,0.0,0.0,0.0,0.0,1628.0,2.0,248
21841,0.11,0.0,0.0,0.0,0.0,0.0,0.17,0.0,0.0,0.0,0.0,0.0,0.0,0.0,0.0,0.0,0.0,0.0,0.0,0.06,0.0,0.0,0.05,0.0,0.0,0.0,0.0,0.0,0.0,0.6,0.0,0.0,0.0,0.0,0.0,0.0,0.0,0.0,0.0,1679.0,1.7000000000000002,248
21842,0.11,0.0,0.0,0.0,0.0,0.0,0.17,0.0,0.0,0.0,0.0,0.0,0.0,0.0,0.0,0.0,0.0,0.0,0.0,0.06,0.0,0.0,0.05,0.0,0.0,0.0,0.0,0.0,0.0,0.6,0.0,0.0,0.0,0.0,0.0,0.0,0.0,0.0,0.0,1711.0,1.5299999999999998,248
44445,0.11,0.0,0.0,0.0,0.0,0.0,0.17,0.0,0.0,0.0,0.0,0.0,0.0,0.0,0.0,0.0,0.0,0.0,0.0,0.06,0.0,0.0,0.05,0.0,0.0,0.0,0.0,0.0,0.0,0.6,0.0,0.0,0.0,0.0,0.0,0.0,0.0,0.0,0.0,1130.0,7.6,248
44446,0.11,0.0,0.0,0.0,0.0,0.0,0.17,0.0,0.0,0.0,0.0,0.0,0.0,0.0,0.0,0.0,0.0,0.0,0.0,0.06,0.0,0.0,0.05,0.0,0.0,0.0,0.0,0.0,0.0,0.6,0.0,0.0,0.0,0.0,0.0,0.0,0.0,0.0,0.0,1111.0,8.0,248
44447,0.11,0.0,0.0,0.0,0.0,0.0,0.17,0.0,0.0,0.0,0.0,0.0,0.0,0.0,0.0,0.0,0.0,0.0,0.0,0.06,0.0,0.0,0.05,0.0,0.0,0.0,0.0,0.0,0.0,0.6,0.0,0.0,0.0,0.0,0.0,0.0,0.0,0.0,0.0,979.0,12.0,248
22322,0.0,0.0,0.0,0.0,0.0,0.0,0.0,0.0,0.0,0.0,0.0,0.0,0.0,0.0,0.0,0.0,0.0,0.0,0.0,0.0,0.0,0.0,0.0,0.0,0.0,0.0,0.0,0.0,0.0,0.6,0.4,0.0,0.0,0.0,0.0,0.0,0.0,0.0,0.0,1823.0,0.045040809019410766,249
22323,0.0,0.0,0.0,0.0,0.0,0.0,0.0,0.0,0.0,0.0,0.0,0.0,0.0,0.0,0.0,0.0,0.0,0.0,0.0,0.0,0.0,0.0,0.0,0.0,0.0,0.0,0.0,0.0,0.0,0.6,0.4,0.0,0.0,0.0,0.0,0.0,0.0,0.0,0.0,1873.0,-0.09420411963213147,249
22324,0.0,0.0,0.0,0.0,0.0,0.0,0.0,0.0,0.0,0.0,0.0,0.0,0.0,0.0,0.0,0.0,0.0,0.0,0.0,0.0,0.0,0.0,0.0,0.0,0.0,0.0,0.0,0.0,0.0,0.6,0.4,0.0,0.0,0.0,0.0,0.0,0.0,0.0,0.0,1923.0,-0.20830935097988199,249
22325,0.0,0.0,0.0,0.0,0.0,0.0,0.0,0.0,0.0,0.0,0.0,0.0,0.0,0.0,0.0,0.0,0.0,0.0,0.0,0.0,0.0,0.0,0.0,0.0,0.0,0.0,0.0,0.0,0.0,0.6,0.4,0.0,0.0,0.0,0.0,0.0,0.0,0.0,0.0,1973.0,-0.3196644865854368,249
22326,0.0,0.0,0.0,0.0,0.0,0.0,0.0,0.0,0.0,0.0,0.0,0.0,0.0,0.0,0.0,0.0,0.0,0.0,0.0,0.0,0.0,0.0,0.0,0.0,0.0,0.0,0.0,0.0,0.0,0.6,0.4,0.0,0.0,0.0,0.0,0.0,0.0,0.0,0.0,2023.0,-0.4282911681913124,249
22327,0.0,0.0,0.0,0.0,0.0,0.0,0.0,0.0,0.0,0.0,0.0,0.0,0.0,0.0,0.0,0.0,0.0,0.0,0.0,0.0,0.0,0.0,0.0,0.0,0.0,0.0,0.0,0.0,0.0,0.6,0.4,0.0,0.0,0.0,0.0,0.0,0.0,0.0,0.0,2073.0,-0.530177984021837,249
51164,0.0,0.0,0.0,0.0,0.0,0.0,0.0,0.0,0.0,0.0,0.0,0.0,0.0,0.0,0.0,0.0,0.0,0.0,0.0,0.0,0.0,0.0,0.0,0.0,0.0,0.0,0.0,0.0,0.0,0.6,0.4,0.0,0.0,0.0,0.0,0.0,0.0,0.0,0.0,1004.0,12.0,249
51165,0.0,0.0,0.0,0.0,0.0,0.0,0.0,0.0,0.0,0.0,0.0,0.0,0.0,0.0,0.0,0.0,0.0,0.0,0.0,0.0,0.0,0.0,0.0,0.0,0.0,0.0,0.0,0.0,0.0,0.6,0.4,0.0,0.0,0.0,0.0,0.0,0.0,0.0,0.0,1009.0,11.73,249
51166,0.0,0.0,0.0,0.0,0.0,0.0,0.0,0.0,0.0,0.0,0.0,0.0,0.0,0.0,0.0,0.0,0.0,0.0,0.0,0.0,0.0,0.0,0.0,0.0,0.0,0.0,0.0,0.0,0.0,0.6,0.4,0.0,0.0,0.0,0.0,0.0,0.0,0.0,0.0,1016.0,11.34,249
51167,0.0,0.0,0.0,0.0,0.0,0.0,0.0,0.0,0.0,0.0,0.0,0.0,0.0,0.0,0.0,0.0,0.0,0.0,0.0,0.0,0.0,0.0,0.0,0.0,0.0,0.0,0.0,0.0,0.0,0.6,0.4,0.0,0.0,0.0,0.0,0.0,0.0,0.0,0.0,1025.0,10.92,249
51168,0.0,0.0,0.0,0.0,0.0,0.0,0.0,0.0,0.0,0.0,0.0,0.0,0.0,0.0,0.0,0.0,0.0,0.0,0.0,0.0,0.0,0.0,0.0,0.0,0.0,0.0,0.0,0.0,0.0,0.6,0.4,0.0,0.0,0.0,0.0,0.0,0.0,0.0,0.0,1035.0,10.42,249
51169,0.0,0.0,0.0,0.0,0.0,0.0,0.0,0.0,0.0,0.0,0.0,0.0,0.0,0.0,0.0,0.0,0.0,0.0,0.0,0.0,0.0,0.0,0.0,0.0,0.0,0.0,0.0,0.0,0.0,0.6,0.4,0.0,0.0,0.0,0.0,0.0,0.0,0.0,0.0,1040.0,10.19,249
51170,0.0,0.0,0.0,0.0,0.0,0.0,0.0,0.0,0.0,0.0,0.0,0.0,0.0,0.0,0.0,0.0,0.0,0.0,0.0,0.0,0.0,0.0,0.0,0.0,0.0,0.0,0.0,0.0,0.0,0.6,0.4,0.0,0.0,0.0,0.0,0.0,0.0,0.0,0.0,1051.0,9.74,249
51171,0.0,0.0,0.0,0.0,0.0,0.0,0.0,0.0,0.0,0.0,0.0,0.0,0.0,0.0,0.0,0.0,0.0,0.0,0.0,0.0,0.0,0.0,0.0,0.0,0.0,0.0,0.0,0.0,0.0,0.6,0.4,0.0,0.0,0.0,0.0,0.0,0.0,0.0,0.0,1059.0,9.43,249
51172,0.0,0.0,0.0,0.0,0.0,0.0,0.0,0.0,0.0,0.0,0.0,0.0,0.0,0.0,0.0,0.0,0.0,0.0,0.0,0.0,0.0,0.0,0.0,0.0,0.0,0.0,0.0,0.0,0.0,0.6,0.4,0.0,0.0,0.0,0.0,0.0,0.0,0.0,0.0,1070.0,9.01,249
51173,0.0,0.0,0.0,0.0,0.0,0.0,0.0,0.0,0.0,0.0,0.0,0.0,0.0,0.0,0.0,0.0,0.0,0.0,0.0,0.0,0.0,0.0,0.0,0.0,0.0,0.0,0.0,0.0,0.0,0.6,0.4,0.0,0.0,0.0,0.0,0.0,0.0,0.0,0.0,1077.0,8.77,249
51174,0.0,0.0,0.0,0.0,0.0,0.0,0.0,0.0,0.0,0.0,0.0,0.0,0.0,0.0,0.0,0.0,0.0,0.0,0.0,0.0,0.0,0.0,0.0,0.0,0.0,0.0,0.0,0.0,0.0,0.6,0.4,0.0,0.0,0.0,0.0,0.0,0.0,0.0,0.0,1588.0,0.76,249
51175,0.0,0.0,0.0,0.0,0.0,0.0,0.0,0.0,0.0,0.0,0.0,0.0,0.0,0.0,0.0,0.0,0.0,0.0,0.0,0.0,0.0,0.0,0.0,0.0,0.0,0.0,0.0,0.0,0.0,0.6,0.4,0.0,0.0,0.0,0.0,0.0,0.0,0.0,0.0,1610.0,0.69,249
51176,0.0,0.0,0.0,0.0,0.0,0.0,0.0,0.0,0.0,0.0,0.0,0.0,0.0,0.0,0.0,0.0,0.0,0.0,0.0,0.0,0.0,0.0,0.0,0.0,0.0,0.0,0.0,0.0,0.0,0.6,0.4,0.0,0.0,0.0,0.0,0.0,0.0,0.0,0.0,1646.0,0.5700000000000001,249
51177,0.0,0.0,0.0,0.0,0.0,0.0,0.0,0.0,0.0,0.0,0.0,0.0,0.0,0.0,0.0,0.0,0.0,0.0,0.0,0.0,0.0,0.0,0.0,0.0,0.0,0.0,0.0,0.0,0.0,0.6,0.4,0.0,0.0,0.0,0.0,0.0,0.0,0.0,0.0,1650.0,0.55,249
51178,0.0,0.0,0.0,0.0,0.0,0.0,0.0,0.0,0.0,0.0,0.0,0.0,0.0,0.0,0.0,0.0,0.0,0.0,0.0,0.0,0.0,0.0,0.0,0.0,0.0,0.0,0.0,0.0,0.0,0.6,0.4,0.0,0.0,0.0,0.0,0.0,0.0,0.0,0.0,1704.0,0.3799999999999999,249
51179,0.0,0.0,0.0,0.0,0.0,0.0,0.0,0.0,0.0,0.0,0.0,0.0,0.0,0.0,0.0,0.0,0.0,0.0,0.0,0.0,0.0,0.0,0.0,0.0,0.0,0.0,0.0,0.0,0.0,0.6,0.4,0.0,0.0,0.0,0.0,0.0,0.0,0.0,0.0,1743.0,0.27,249
51180,0.0,0.0,0.0,0.0,0.0,0.0,0.0,0.0,0.0,0.0,0.0,0.0,0.0,0.0,0.0,0.0,0.0,0.0,0.0,0.0,0.0,0.0,0.0,0.0,0.0,0.0,0.0,0.0,0.0,0.6,0.4,0.0,0.0,0.0,0.0,0.0,0.0,0.0,0.0,1746.0,0.26,249
51181,0.0,0.0,0.0,0.0,0.0,0.0,0.0,0.0,0.0,0.0,0.0,0.0,0.0,0.0,0.0,0.0,0.0,0.0,0.0,0.0,0.0,0.0,0.0,0.0,0.0,0.0,0.0,0.0,0.0,0.6,0.4,0.0,0.0,0.0,0.0,0.0,0.0,0.0,0.0,1784.0,0.10000000000000007,249
51182,0.0,0.0,0.0,0.0,0.0,0.0,0.0,0.0,0.0,0.0,0.0,0.0,0.0,0.0,0.0,0.0,0.0,0.0,0.0,0.0,0.0,0.0,0.0,0.0,0.0,0.0,0.0,0.0,0.0,0.6,0.4,0.0,0.0,0.0,0.0,0.0,0.0,0.0,0.0,1826.0,0.040000000000000036,249
93895,0.0,0.0,0.0,0.0,0.0,0.0,0.0,0.0,0.0,0.0,0.0,0.0,0.0,0.0,0.0,0.0,0.0,0.0,0.0,0.0,0.0,0.0,0.0,0.0,0.0,0.0,0.0,0.0,0.0,0.6,0.4,0.0,0.0,0.0,0.0,0.0,0.0,0.0,0.0,1773.0,0.15836249209524975,249
93896,0.0,0.0,0.0,0.0,0.0,0.0,0.0,0.0,0.0,0.0,0.0,0.0,0.0,0.0,0.0,0.0,0.0,0.0,0.0,0.0,0.0,0.0,0.0,0.0,0.0,0.0,0.0,0.0,0.0,0.6,0.4,0.0,0.0,0.0,0.0,0.0,0.0,0.0,0.0,1798.0,0.09342168516223516,249
93897,0.0,0.0,0.0,0.0,0.0,0.0,0.0,0.0,0.0,0.0,0.0,0.0,0.0,0.0,0.0,0.0,0.0,0.0,0.0,0.0,0.0,0.0,0.0,0.0,0.0,0.0,0.0,0.0,0.0,0.6,0.4,0.0,0.0,0.0,0.0,0.0,0.0,0.0,0.0,1848.0,-0.03151705144606487,249
23571,0.0,0.0,0.0,0.0,0.0,0.0,0.0,0.0,0.0,0.0,0.0,0.0,0.0,0.0,0.0,0.0,0.0,0.0,0.0,0.0,0.0,0.0,0.0,0.0,0.0,0.0,0.3,0.0,0.0,0.7,0.0,0.0,0.0,0.0,0.0,0.0,0.0,0.0,0.0,765.0,12.0,250
23572,0.0,0.0,0.0,0.0,0.0,0.0,0.0,0.0,0.0,0.0,0.0,0.0,0.0,0.0,0.0,0.0,0.0,0.0,0.0,0.0,0.0,0.0,0.0,0.0,0.0,0.0,0.3,0.0,0.0,0.7,0.0,0.0,0.0,0.0,0.0,0.0,0.0,0.0,0.0,791.0,11.0,250
23573,0.0,0.0,0.0,0.0,0.0,0.0,0.0,0.0,0.0,0.0,0.0,0.0,0.0,0.0,0.0,0.0,0.0,0.0,0.0,0.0,0.0,0.0,0.0,0.0,0.0,0.0,0.3,0.0,0.0,0.7,0.0,0.0,0.0,0.0,0.0,0.0,0.0,0.0,0.0,816.0,10.0,250
23574,0.0,0.0,0.0,0.0,0.0,0.0,0.0,0.0,0.0,0.0,0.0,0.0,0.0,0.0,0.0,0.0,0.0,0.0,0.0,0.0,0.0,0.0,0.0,0.0,0.0,0.0,0.3,0.0,0.0,0.7,0.0,0.0,0.0,0.0,0.0,0.0,0.0,0.0,0.0,845.0,9.0,250
23575,0.0,0.0,0.0,0.0,0.0,0.0,0.0,0.0,0.0,0.0,0.0,0.0,0.0,0.0,0.0,0.0,0.0,0.0,0.0,0.0,0.0,0.0,0.0,0.0,0.0,0.0,0.3,0.0,0.0,0.7,0.0,0.0,0.0,0.0,0.0,0.0,0.0,0.0,0.0,878.0,8.0,250
23576,0.0,0.0,0.0,0.0,0.0,0.0,0.0,0.0,0.0,0.0,0.0,0.0,0.0,0.0,0.0,0.0,0.0,0.0,0.0,0.0,0.0,0.0,0.0,0.0,0.0,0.0,0.3,0.0,0.0,0.7,0.0,0.0,0.0,0.0,0.0,0.0,0.0,0.0,0.0,920.0,7.0,250
23577,0.0,0.0,0.0,0.0,0.0,0.0,0.0,0.0,0.0,0.0,0.0,0.0,0.0,0.0,0.0,0.0,0.0,0.0,0.0,0.0,0.0,0.0,0.0,0.0,0.0,0.0,0.3,0.0,0.0,0.7,0.0,0.0,0.0,0.0,0.0,0.0,0.0,0.0,0.0,951.0,6.0,250
23578,0.0,0.0,0.0,0.0,0.0,0.0,0.0,0.0,0.0,0.0,0.0,0.0,0.0,0.0,0.0,0.0,0.0,0.0,0.0,0.0,0.0,0.0,0.0,0.0,0.0,0.0,0.3,0.0,0.0,0.7,0.0,0.0,0.0,0.0,0.0,0.0,0.0,0.0,0.0,1010.0,5.0,250
39426,0.0,0.0,0.0,0.0,0.0,0.0,0.0,0.0,0.0,0.0,0.0,0.0,0.0,0.0,0.0,0.0,0.0,0.0,0.0,0.0,0.0,0.0,0.0,0.0,0.0,0.0,0.3,0.0,0.0,0.7,0.0,0.0,0.0,0.0,0.0,0.0,0.0,0.0,0.0,873.0,8.18,250
39427,0.0,0.0,0.0,0.0,0.0,0.0,0.0,0.0,0.0,0.0,0.0,0.0,0.0,0.0,0.0,0.0,0.0,0.0,0.0,0.0,0.0,0.0,0.0,0.0,0.0,0.0,0.3,0.0,0.0,0.7,0.0,0.0,0.0,0.0,0.0,0.0,0.0,0.0,0.0,1073.0,3.8,250
39428,0.0,0.0,0.0,0.0,0.0,0.0,0.0,0.0,0.0,0.0,0.0,0.0,0.0,0.0,0.0,0.0,0.0,0.0,0.0,0.0,0.0,0.0,0.0,0.0,0.0,0.0,0.3,0.0,0.0,0.7,0.0,0.0,0.0,0.0,0.0,0.0,0.0,0.0,0.0,1273.0,2.1,250
39429,0.0,0.0,0.0,0.0,0.0,0.0,0.0,0.0,0.0,0.0,0.0,0.0,0.0,0.0,0.0,0.0,0.0,0.0,0.0,0.0,0.0,0.0,0.0,0.0,0.0,0.0,0.3,0.0,0.0,0.7,0.0,0.0,0.0,0.0,0.0,0.0,0.0,0.0,0.0,1373.0,1.6,250
39430,0.0,0.0,0.0,0.0,0.0,0.0,0.0,0.0,0.0,0.0,0.0,0.0,0.0,0.0,0.0,0.0,0.0,0.0,0.0,0.0,0.0,0.0,0.0,0.0,0.0,0.0,0.3,0.0,0.0,0.7,0.0,0.0,0.0,0.0,0.0,0.0,0.0,0.0,0.0,1473.0,1.2000000000000002,250
39431,0.0,0.0,0.0,0.0,0.0,0.0,0.0,0.0,0.0,0.0,0.0,0.0,0.0,0.0,0.0,0.0,0.0,0.0,0.0,0.0,0.0,0.0,0.0,0.0,0.0,0.0,0.3,0.0,0.0,0.7,0.0,0.0,0.0,0.0,0.0,0.0,0.0,0.0,0.0,1573.0,0.8500000000000001,250
39432,0.0,0.0,0.0,0.0,0.0,0.0,0.0,0.0,0.0,0.0,0.0,0.0,0.0,0.0,0.0,0.0,0.0,0.0,0.0,0.0,0.0,0.0,0.0,0.0,0.0,0.0,0.3,0.0,0.0,0.7,0.0,0.0,0.0,0.0,0.0,0.0,0.0,0.0,0.0,1673.0,0.5,250
23609,0.0,0.0,0.0,0.0,0.0,0.0,0.0,0.0,0.0,0.0,0.0,0.0,0.0,0.0,0.0,0.0,0.0,0.0,0.0,0.0,0.0,0.0,0.0,0.0,0.0,0.0,0.42,0.0,0.0,0.58,0.0,0.0,0.0,0.0,0.0,0.0,0.0,0.0,0.0,703.0,12.0,251
23610,0.0,0.0,0.0,0.0,0.0,0.0,0.0,0.0,0.0,0.0,0.0,0.0,0.0,0.0,0.0,0.0,0.0,0.0,0.0,0.0,0.0,0.0,0.0,0.0,0.0,0.0,0.42,0.0,0.0,0.58,0.0,0.0,0.0,0.0,0.0,0.0,0.0,0.0,0.0,722.0,11.0,251
23611,0.0,0.0,0.0,0.0,0.0,0.0,0.0,0.0,0.0,0.0,0.0,0.0,0.0,0.0,0.0,0.0,0.0,0.0,0.0,0.0,0.0,0.0,0.0,0.0,0.0,0.0,0.42,0.0,0.0,0.58,0.0,0.0,0.0,0.0,0.0,0.0,0.0,0.0,0.0,744.0,10.0,251
23612,0.0,0.0,0.0,0.0,0.0,0.0,0.0,0.0,0.0,0.0,0.0,0.0,0.0,0.0,0.0,0.0,0.0,0.0,0.0,0.0,0.0,0.0,0.0,0.0,0.0,0.0,0.42,0.0,0.0,0.58,0.0,0.0,0.0,0.0,0.0,0.0,0.0,0.0,0.0,766.0,9.0,251
23613,0.0,0.0,0.0,0.0,0.0,0.0,0.0,0.0,0.0,0.0,0.0,0.0,0.0,0.0,0.0,0.0,0.0,0.0,0.0,0.0,0.0,0.0,0.0,0.0,0.0,0.0,0.42,0.0,0.0,0.58,0.0,0.0,0.0,0.0,0.0,0.0,0.0,0.0,0.0,791.0,8.0,251
23614,0.0,0.0,0.0,0.0,0.0,0.0,0.0,0.0,0.0,0.0,0.0,0.0,0.0,0.0,0.0,0.0,0.0,0.0,0.0,0.0,0.0,0.0,0.0,0.0,0.0,0.0,0.42,0.0,0.0,0.58,0.0,0.0,0.0,0.0,0.0,0.0,0.0,0.0,0.0,817.0,7.0,251
23615,0.0,0.0,0.0,0.0,0.0,0.0,0.0,0.0,0.0,0.0,0.0,0.0,0.0,0.0,0.0,0.0,0.0,0.0,0.0,0.0,0.0,0.0,0.0,0.0,0.0,0.0,0.42,0.0,0.0,0.58,0.0,0.0,0.0,0.0,0.0,0.0,0.0,0.0,0.0,844.0,6.0,251
23616,0.0,0.0,0.0,0.0,0.0,0.0,0.0,0.0,0.0,0.0,0.0,0.0,0.0,0.0,0.0,0.0,0.0,0.0,0.0,0.0,0.0,0.0,0.0,0.0,0.0,0.0,0.42,0.0,0.0,0.58,0.0,0.0,0.0,0.0,0.0,0.0,0.0,0.0,0.0,887.0,5.0,251
23617,0.0,0.0,0.0,0.0,0.0,0.0,0.0,0.0,0.0,0.0,0.0,0.0,0.0,0.0,0.0,0.0,0.0,0.0,0.0,0.0,0.0,0.0,0.0,0.0,0.0,0.0,0.42,0.0,0.0,0.58,0.0,0.0,0.0,0.0,0.0,0.0,0.0,0.0,0.0,941.0,4.0,251
23618,0.0,0.0,0.0,0.0,0.0,0.0,0.0,0.0,0.0,0.0,0.0,0.0,0.0,0.0,0.0,0.0,0.0,0.0,0.0,0.0,0.0,0.0,0.0,0.0,0.0,0.0,0.42,0.0,0.0,0.58,0.0,0.0,0.0,0.0,0.0,0.0,0.0,0.0,0.0,1027.0,3.0,251
40440,0.0,0.0,0.0,0.0,0.0,0.0,0.0,0.0,0.0,0.0,0.0,0.0,0.0,0.0,0.0,0.0,0.0,0.0,0.0,0.0,0.0,0.0,0.0,0.0,0.0,0.0,0.42,0.0,0.0,0.58,0.0,0.0,0.0,0.0,0.0,0.0,0.0,0.0,0.0,1073.0,3.01,251
40441,0.0,0.0,0.0,0.0,0.0,0.0,0.0,0.0,0.0,0.0,0.0,0.0,0.0,0.0,0.0,0.0,0.0,0.0,0.0,0.0,0.0,0.0,0.0,0.0,0.0,0.0,0.42,0.0,0.0,0.58,0.0,0.0,0.0,0.0,0.0,0.0,0.0,0.0,0.0,1273.0,1.46,251
40442,0.0,0.0,0.0,0.0,0.0,0.0,0.0,0.0,0.0,0.0,0.0,0.0,0.0,0.0,0.0,0.0,0.0,0.0,0.0,0.0,0.0,0.0,0.0,0.0,0.0,0.0,0.42,0.0,0.0,0.58,0.0,0.0,0.0,0.0,0.0,0.0,0.0,0.0,0.0,1473.0,0.8700000000000001,251
94274,0.0,0.0,0.0,0.0,0.0,0.0,0.0,0.0,0.0,0.0,0.0,0.0,0.0,0.0,0.0,0.0,0.0,0.0,0.0,0.0,0.0,0.0,0.0,0.0,0.0,0.0,0.42,0.0,0.0,0.58,0.0,0.0,0.0,0.0,0.0,0.0,0.0,0.0,0.0,1592.0,0.0,251
94275,0.0,0.0,0.0,0.0,0.0,0.0,0.0,0.0,0.0,0.0,0.0,0.0,0.0,0.0,0.0,0.0,0.0,0.0,0.0,0.0,0.0,0.0,0.0,0.0,0.0,0.0,0.42,0.0,0.0,0.58,0.0,0.0,0.0,0.0,0.0,0.0,0.0,0.0,0.0,1250.0,1.0,251
94276,0.0,0.0,0.0,0.0,0.0,0.0,0.0,0.0,0.0,0.0,0.0,0.0,0.0,0.0,0.0,0.0,0.0,0.0,0.0,0.0,0.0,0.0,0.0,0.0,0.0,0.0,0.42,0.0,0.0,0.58,0.0,0.0,0.0,0.0,0.0,0.0,0.0,0.0,0.0,1097.0,2.0,251
94277,0.0,0.0,0.0,0.0,0.0,0.0,0.0,0.0,0.0,0.0,0.0,0.0,0.0,0.0,0.0,0.0,0.0,0.0,0.0,0.0,0.0,0.0,0.0,0.0,0.0,0.0,0.42,0.0,0.0,0.58,0.0,0.0,0.0,0.0,0.0,0.0,0.0,0.0,0.0,999.0,3.0,251
94278,0.0,0.0,0.0,0.0,0.0,0.0,0.0,0.0,0.0,0.0,0.0,0.0,0.0,0.0,0.0,0.0,0.0,0.0,0.0,0.0,0.0,0.0,0.0,0.0,0.0,0.0,0.42,0.0,0.0,0.58,0.0,0.0,0.0,0.0,0.0,0.0,0.0,0.0,0.0,939.0,4.0,251
94279,0.0,0.0,0.0,0.0,0.0,0.0,0.0,0.0,0.0,0.0,0.0,0.0,0.0,0.0,0.0,0.0,0.0,0.0,0.0,0.0,0.0,0.0,0.0,0.0,0.0,0.0,0.42,0.0,0.0,0.58,0.0,0.0,0.0,0.0,0.0,0.0,0.0,0.0,0.0,893.0,5.0,251
94280,0.0,0.0,0.0,0.0,0.0,0.0,0.0,0.0,0.0,0.0,0.0,0.0,0.0,0.0,0.0,0.0,0.0,0.0,0.0,0.0,0.0,0.0,0.0,0.0,0.0,0.0,0.42,0.0,0.0,0.58,0.0,0.0,0.0,0.0,0.0,0.0,0.0,0.0,0.0,858.0,6.0,251
94281,0.0,0.0,0.0,0.0,0.0,0.0,0.0,0.0,0.0,0.0,0.0,0.0,0.0,0.0,0.0,0.0,0.0,0.0,0.0,0.0,0.0,0.0,0.0,0.0,0.0,0.0,0.42,0.0,0.0,0.58,0.0,0.0,0.0,0.0,0.0,0.0,0.0,0.0,0.0,826.0,7.0,251
94282,0.0,0.0,0.0,0.0,0.0,0.0,0.0,0.0,0.0,0.0,0.0,0.0,0.0,0.0,0.0,0.0,0.0,0.0,0.0,0.0,0.0,0.0,0.0,0.0,0.0,0.0,0.42,0.0,0.0,0.58,0.0,0.0,0.0,0.0,0.0,0.0,0.0,0.0,0.0,796.0,8.0,251
94283,0.0,0.0,0.0,0.0,0.0,0.0,0.0,0.0,0.0,0.0,0.0,0.0,0.0,0.0,0.0,0.0,0.0,0.0,0.0,0.0,0.0,0.0,0.0,0.0,0.0,0.0,0.42,0.0,0.0,0.58,0.0,0.0,0.0,0.0,0.0,0.0,0.0,0.0,0.0,771.0,9.0,251
94284,0.0,0.0,0.0,0.0,0.0,0.0,0.0,0.0,0.0,0.0,0.0,0.0,0.0,0.0,0.0,0.0,0.0,0.0,0.0,0.0,0.0,0.0,0.0,0.0,0.0,0.0,0.42,0.0,0.0,0.58,0.0,0.0,0.0,0.0,0.0,0.0,0.0,0.0,0.0,750.0,10.0,251
94285,0.0,0.0,0.0,0.0,0.0,0.0,0.0,0.0,0.0,0.0,0.0,0.0,0.0,0.0,0.0,0.0,0.0,0.0,0.0,0.0,0.0,0.0,0.0,0.0,0.0,0.0,0.42,0.0,0.0,0.58,0.0,0.0,0.0,0.0,0.0,0.0,0.0,0.0,0.0,730.0,11.0,251
94286,0.0,0.0,0.0,0.0,0.0,0.0,0.0,0.0,0.0,0.0,0.0,0.0,0.0,0.0,0.0,0.0,0.0,0.0,0.0,0.0,0.0,0.0,0.0,0.0,0.0,0.0,0.42,0.0,0.0,0.58,0.0,0.0,0.0,0.0,0.0,0.0,0.0,0.0,0.0,711.0,12.0,251
23840,0.0,0.0,0.0,0.0,0.0,0.0,0.0,0.0,0.0,0.0,0.0,0.0,0.0,0.0,0.0,0.0,0.0,0.0,0.0,0.0,0.0,0.0,0.0,0.0,0.0,0.0,0.45,0.0,0.0,0.55,0.0,0.0,0.0,0.0,0.0,0.0,0.0,0.0,0.0,697.0,12.0,252
23841,0.0,0.0,0.0,0.0,0.0,0.0,0.0,0.0,0.0,0.0,0.0,0.0,0.0,0.0,0.0,0.0,0.0,0.0,0.0,0.0,0.0,0.0,0.0,0.0,0.0,0.0,0.45,0.0,0.0,0.55,0.0,0.0,0.0,0.0,0.0,0.0,0.0,0.0,0.0,717.0,11.0,252
