Repository: R3sten/glass_dynamics

# GlassDynamics: Ridge Regression for Glass Viscosity Prediction

## Bachelor's thesis in physics

### Università degli Studi di Trieste

The main goal of this project is to develop a reliable and interpretable predictive model for glass viscosity, moving beyond "black-box" machine learning to provide physically meaningful insights for materials science applications.


This repository implements a workflow that bridges the gap between empirical models and modern data science techniques.

File: data/viscosity_raw_data.csv (part 38 of 81)
,Al2O3,As2O3,B2O3,BaO,BeO,Bi2O3,CaO,CdO,CoO,Cs2O,CuO,Fe2O3,FeO,Ga2O3,GeO2,HfO2,K2O,La2O3,Li2O,MgO,MnO,MoO3,Na2O,Nb2O5,NiO,P2O5,PbO,Rb2O,Sb2O3,SiO2,SrO,Ta2O5,TeO2,TiO2,Tl2O,WO3,Y2O3,ZnO,ZrO2,T,log_visc,ID
23842,0.0,0.0,0.0,0.0,0.0,0.0,0.0,0.0,0.0,0.0,0.0,0.0,0.0,0.0,0.0,0.0,0.0,0.0,0.0,0.0,0.0,0.0,0.0,0.0,0.0,0.0,0.45,0.0,0.0,0.55,0.0,0.0,0.0,0.0,0.0,0.0,0.0,0.0,0.0,738.0,10.0,252
23843,0.0,0.0,0.0,0.0,0.0,0.0,0.0,0.0,0.0,0.0,0.0,0.0,0.0,0.0,0.0,0.0,0.0,0.0,0.0,0.0,0.0,0.0,0.0,0.0,0.0,0.0,0.45,0.0,0.0,0.55,0.0,0.0,0.0,0.0,0.0,0.0,0.0,0.0,0.0,760.0,9.0,252
23844,0.0,0.0,0.0,0.0,0.0,0.0,0.0,0.0,0.0,0.0,0.0,0.0,0.0,0.0,0.0,0.0,0.0,0.0,0.0,0.0,0.0,0.0,0.0,0.0,0.0,0.0,0.45,0.0,0.0,0.55,0.0,0.0,0.0,0.0,0.0,0.0,0.0,0.0,0.0,781.0,8.0,252
23845,0.0,0.0,0.0,0.0,0.0,0.0,0.0,0.0,0.0,0.0,0.0,0.0,0.0,0.0,0.0,0.0,0.0,0.0,0.0,0.0,0.0,0.0,0.0,0.0,0.0,0.0,0.45,0.0,0.0,0.55,0.0,0.0,0.0,0.0,0.0,0.0,0.0,0.0,0.0,815.0,7.0,252
23846,0.0,0.0,0.0,0.0,0.0,0.0,0.0,0.0,0.0,0.0,0.0,0.0,0.0,0.0,0.0,0.0,0.0,0.0,0.0,0.0,0.0,0.0,0.0,0.0,0.0,0.0,0.45,0.0,0.0,0.55,0.0,0.0,0.0,0.0,0.0,0.0,0.0,0.0,0.0,866.0,6.0,252
31849,0.0,0.0,0.0,0.0,0.0,0.0,0.0,0.0,0.0,0.0,0.0,0.0,0.0,0.0,0.0,0.0,0.0,0.0,0.0,0.0,0.0,0.0,0.0,0.0,0.0,0.0,0.45,0.0,0.0,0.55,0.0,0.0,0.0,0.0,0.0,0.0,0.0,0.0,0.0,823.0,6.698970004336019,252
31850,0.0,0.0,0.0,0.0,0.0,0.0,0.0,0.0,0.0,0.0,0.0,0.0,0.0,0.0,0.0,0.0,0.0,0.0,0.0,0.0,0.0,0.0,0.0,0.0,0.0,0.0,0.45,0.0,0.0,0.55,0.0,0.0,0.0,0.0,0.0,0.0,0.0,0.0,0.0,1095.0,1.4771212547196626,252
32150,0.0,0.0,0.0,0.0,0.0,0.0,0.0,0.0,0.0,0.0,0.0,0.0,0.0,0.0,0.0,0.0,0.0,0.0,0.0,0.0,0.0,0.0,0.0,0.0,0.0,0.0,0.45,0.0,0.0,0.55,0.0,0.0,0.0,0.0,0.0,0.0,0.0,0.0,0.0,839.0,6.698970004336019,252
32151,0.0,0.0,0.0,0.0,0.0,0.0,0.0,0.0,0.0,0.0,0.0,0.0,0.0,0.0,0.0,0.0,0.0,0.0,0.0,0.0,0.0,0.0,0.0,0.0,0.0,0.0,0.45,0.0,0.0,0.55,0.0,0.0,0.0,0.0,0.0,0.0,0.0,0.0,0.0,1145.0,1.4771212547196626,252
32152,0.0,0.0,0.0,0.0,0.0,0.0,0.0,0.0,0.0,0.0,0.0,0.0,0.0,0.0,0.0,0.0,0.0,0.0,0.0,0.0,0.0,0.0,0.0,0.0,0.0,0.0,0.45,0.0,0.0,0.55,0.0,0.0,0.0,0.0,0.0,0.0,0.0,0.0,0.0,826.0,6.698970004336019,252
32153,0.0,0.0,0.0,0.0,0.0,0.0,0.0,0.0,0.0,0.0,0.0,0.0,0.0,0.0,0.0,0.0,0.0,0.0,0.0,0.0,0.0,0.0,0.0,0.0,0.0,0.0,0.45,0.0,0.0,0.55,0.0,0.0,0.0,0.0,0.0,0.0,0.0,0.0,0.0,1099.0,1.4771212547196626,252
90729,0.0,0.0,0.0,0.0,0.0,0.0,0.0,0.0,0.0,0.0,0.0,0.0,0.0,0.0,0.0,0.0,0.0,0.0,0.0,0.0,0.0,0.0,0.0,0.0,0.0,0.0,0.45,0.0,0.0,0.55,0.0,0.0,0.0,0.0,0.0,0.0,0.0,0.0,0.0,764.0,7.74,252
90730,0.0,0.0,0.0,0.0,0.0,0.0,0.0,0.0,0.0,0.0,0.0,0.0,0.0,0.0,0.0,0.0,0.0,0.0,0.0,0.0,0.0,0.0,0.0,0.0,0.0,0.0,0.45,0.0,0.0,0.55,0.0,0.0,0.0,0.0,0.0,0.0,0.0,0.0,0.0,759.0,8.04,252
90731,0.0,0.0,0.0,0.0,0.0,0.0,0.0,0.0,0.0,0.0,0.0,0.0,0.0,0.0,0.0,0.0,0.0,0.0,0.0,0.0,0.0,0.0,0.0,0.0,0.0,0.0,0.45,0.0,0.0,0.55,0.0,0.0,0.0,0.0,0.0,0.0,0.0,0.0,0.0,743.0,8.63,252
90733,0.0,0.0,0.0,0.0,0.0,0.0,0.0,0.0,0.0,0.0,0.0,0.0,0.0,0.0,0.0,0.0,0.0,0.0,0.0,0.0,0.0,0.0,0.0,0.0,0.0,0.0,0.45,0.0,0.0,0.55,0.0,0.0,0.0,0.0,0.0,0.0,0.0,0.0,0.0,711.0,10.46,252
90734,0.0,0.0,0.0,0.0,0.0,0.0,0.0,0.0,0.0,0.0,0.0,0.0,0.0,0.0,0.0,0.0,0.0,0.0,0.0,0.0,0.0,0.0,0.0,0.0,0.0,0.0,0.45,0.0,0.0,0.55,0.0,0.0,0.0,0.0,0.0,0.0,0.0,0.0,0.0,700.0,11.41,252
94287,0.0,0.0,0.0,0.0,0.0,0.0,0.0,0.0,0.0,0.0,0.0,0.0,0.0,0.0,0.0,0.0,0.0,0.0,0.0,0.0,0.0,0.0,0.0,0.0,0.0,0.0,0.45,0.0,0.0,0.55,0.0,0.0,0.0,0.0,0.0,0.0,0.0,0.0,0.0,1463.0,0.0,252
94288,0.0,0.0,0.0,0.0,0.0,0.0,0.0,0.0,0.0,0.0,0.0,0.0,0.0,0.0,0.0,0.0,0.0,0.0,0.0,0.0,0.0,0.0,0.0,0.0,0.0,0.0,0.45,0.0,0.0,0.55,0.0,0.0,0.0,0.0,0.0,0.0,0.0,0.0,0.0,1184.0,1.0,252
94289,0.0,0.0,0.0,0.0,0.0,0.0,0.0,0.0,0.0,0.0,0.0,0.0,0.0,0.0,0.0,0.0,0.0,0.0,0.0,0.0,0.0,0.0,0.0,0.0,0.0,0.0,0.45,0.0,0.0,0.55,0.0,0.0,0.0,0.0,0.0,0.0,0.0,0.0,0.0,1054.0,2.0,252
94290,0.0,0.0,0.0,0.0,0.0,0.0,0.0,0.0,0.0,0.0,0.0,0.0,0.0,0.0,0.0,0.0,0.0,0.0,0.0,0.0,0.0,0.0,0.0,0.0,0.0,0.0,0.45,0.0,0.0,0.55,0.0,0.0,0.0,0.0,0.0,0.0,0.0,0.0,0.0,972.0,3.0,252
94291,0.0,0.0,0.0,0.0,0.0,0.0,0.0,0.0,0.0,0.0,0.0,0.0,0.0,0.0,0.0,0.0,0.0,0.0,0.0,0.0,0.0,0.0,0.0,0.0,0.0,0.0,0.45,0.0,0.0,0.55,0.0,0.0,0.0,0.0,0.0,0.0,0.0,0.0,0.0,914.0,4.0,252
94292,0.0,0.0,0.0,0.0,0.0,0.0,0.0,0.0,0.0,0.0,0.0,0.0,0.0,0.0,0.0,0.0,0.0,0.0,0.0,0.0,0.0,0.0,0.0,0.0,0.0,0.0,0.45,0.0,0.0,0.55,0.0,0.0,0.0,0.0,0.0,0.0,0.0,0.0,0.0,868.0,5.0,252
94293,0.0,0.0,0.0,0.0,0.0,0.0,0.0,0.0,0.0,0.0,0.0,0.0,0.0,0.0,0.0,0.0,0.0,0.0,0.0,0.0,0.0,0.0,0.0,0.0,0.0,0.0,0.45,0.0,0.0,0.55,0.0,0.0,0.0,0.0,0.0,0.0,0.0,0.0,0.0,836.0,6.0,252
94294,0.0,0.0,0.0,0.0,0.0,0.0,0.0,0.0,0.0,0.0,0.0,0.0,0.0,0.0,0.0,0.0,0.0,0.0,0.0,0.0,0.0,0.0,0.0,0.0,0.0,0.0,0.45,0.0,0.0,0.55,0.0,0.0,0.0,0.0,0.0,0.0,0.0,0.0,0.0,808.0,7.0,252
94295,0.0,0.0,0.0,0.0,0.0,0.0,0.0,0.0,0.0,0.0,0.0,0.0,0.0,0.0,0.0,0.0,0.0,0.0,0.0,0.0,0.0,0.0,0.0,0.0,0.0,0.0,0.45,0.0,0.0,0.55,0.0,0.0,0.0,0.0,0.0,0.0,0.0,0.0,0.0,783.0,8.0,252
94296,0.0,0.0,0.0,0.0,0.0,0.0,0.0,0.0,0.0,0.0,0.0,0.0,0.0,0.0,0.0,0.0,0.0,0.0,0.0,0.0,0.0,0.0,0.0,0.0,0.0,0.0,0.45,0.0,0.0,0.55,0.0,0.0,0.0,0.0,0.0,0.0,0.0,0.0,0.0,761.0,9.0,252
94297,0.0,0.0,0.0,0.0,0.0,0.0,0.0,0.0,0.0,0.0,0.0,0.0,0.0,0.0,0.0,0.0,0.0,0.0,0.0,0.0,0.0,0.0,0.0,0.0,0.0,0.0,0.45,0.0,0.0,0.55,0.0,0.0,0.0,0.0,0.0,0.0,0.0,0.0,0.0,741.0,10.0,252
94298,0.0,0.0,0.0,0.0,0.0,0.0,0.0,0.0,0.0,0.0,0.0,0.0,0.0,0.0,0.0,0.0,0.0,0.0,0.0,0.0,0.0,0.0,0.0,0.0,0.0,0.0,0.45,0.0,0.0,0.55,0.0,0.0,0.0,0.0,0.0,0.0,0.0,0.0,0.0,722.0,11.0,252
94299,0.0,0.0,0.0,0.0,0.0,0.0,0.0,0.0,0.0,0.0,0.0,0.0,0.0,0.0,0.0,0.0,0.0,0.0,0.0,0.0,0.0,0.0,0.0,0.0,0.0,0.0,0.45,0.0,0.0,0.55,0.0,0.0,0.0,0.0,0.0,0.0,0.0,0.0,0.0,704.0,12.0,252
24025,0.0,0.0,0.0,0.0,0.0,0.0,0.0,0.0,0.0,0.0,0.0,0.0,0.0,0.0,0.0,0.0,0.0,0.0,0.0,0.0,0.0,0.0,0.0,0.0,0.0,0.0,0.48,0.0,0.0,0.52,0.0,0.0,0.0,0.0,0.0,0.0,0.0,0.0,0.0,675.0,12.0,253
24026,0.0,0.0,0.0,0.0,0.0,0.0,0.0,0.0,0.0,0.0,0.0,0.0,0.0,0.0,0.0,0.0,0.0,0.0,0.0,0.0,0.0,0.0,0.0,0.0,0.0,0.0,0.48,0.0,0.0,0.52,0.0,0.0,0.0,0.0,0.0,0.0,0.0,0.0,0.0,692.0,11.0,253
24027,0.0,0.0,0.0,0.0,0.0,0.0,0.0,0.0,0.0,0.0,0.0,0.0,0.0,0.0,0.0,0.0,0.0,0.0,0.0,0.0,0.0,0.0,0.0,0.0,0.0,0.0,0.48,0.0,0.0,0.52,0.0,0.0,0.0,0.0,0.0,0.0,0.0,0.0,0.0,710.0,10.0,253
24028,0.0,0.0,0.0,0.0,0.0,0.0,0.0,0.0,0.0,0.0,0.0,0.0,0.0,0.0,0.0,0.0,0.0,0.0,0.0,0.0,0.0,0.0,0.0,0.0,0.0,0.0,0.48,0.0,0.0,0.52,0.0,0.0,0.0,0.0,0.0,0.0,0.0,0.0,0.0,730.0,9.0,253
24029,0.0,0.0,0.0,0.0,0.0,0.0,0.0,0.0,0.0,0.0,0.0,0.0,0.0,0.0,0.0,0.0,0.0,0.0,0.0,0.0,0.0,0.0,0.0,0.0,0.0,0.0,0.48,0.0,0.0,0.52,0.0,0.0,0.0,0.0,0.0,0.0,0.0,0.0,0.0,750.0,8.0,253
24030,0.0,0.0,0.0,0.0,0.0,0.0,0.0,0.0,0.0,0.0,0.0,0.0,0.0,0.0,0.0,0.0,0.0,0.0,0.0,0.0,0.0,0.0,0.0,0.0,0.0,0.0,0.48,0.0,0.0,0.52,0.0,0.0,0.0,0.0,0.0,0.0,0.0,0.0,0.0,770.0,7.0,253
24031,0.0,0.0,0.0,0.0,0.0,0.0,0.0,0.0,0.0,0.0,0.0,0.0,0.0,0.0,0.0,0.0,0.0,0.0,0.0,0.0,0.0,0.0,0.0,0.0,0.0,0.0,0.48,0.0,0.0,0.52,0.0,0.0,0.0,0.0,0.0,0.0,0.0,0.0,0.0,797.0,6.0,253
31845,0.0,0.0,0.0,0.0,0.0,0.0,0.0,0.0,0.0,0.0,0.0,0.0,0.0,0.0,0.0,0.0,0.0,0.0,0.0,0.0,0.0,0.0,0.0,0.0,0.0,0.0,0.48,0.0,0.0,0.52,0.0,0.0,0.0,0.0,0.0,0.0,0.0,0.0,0.0,805.0,6.698970004336019,253
31846,0.0,0.0,0.0,0.0,0.0,0.0,0.0,0.0,0.0,0.0,0.0,0.0,0.0,0.0,0.0,0.0,0.0,0.0,0.0,0.0,0.0,0.0,0.0,0.0,0.0,0.0,0.48,0.0,0.0,0.52,0.0,0.0,0.0,0.0,0.0,0.0,0.0,0.0,0.0,1061.0,1.4771212547196626,253
32156,0.0,0.0,0.0,0.0,0.0,0.0,0.0,0.0,0.0,0.0,0.0,0.0,0.0,0.0,0.0,0.0,0.0,0.0,0.0,0.0,0.0,0.0,0.0,0.0,0.0,0.0,0.48,0.0,0.0,0.52,0.0,0.0,0.0,0.0,0.0,0.0,0.0,0.0,0.0,807.0,6.698970004336019,253
40433,0.0,0.0,0.0,0.0,0.0,0.0,0.0,0.0,0.0,0.0,0.0,0.0,0.0,0.0,0.0,0.0,0.0,0.0,0.0,0.0,0.0,0.0,0.0,0.0,0.0,0.0,0.48,0.0,0.0,0.52,0.0,0.0,0.0,0.0,0.0,0.0,0.0,0.0,0.0,1073.0,1.5899999999999999,253
40434,0.0,0.0,0.0,0.0,0.0,0.0,0.0,0.0,0.0,0.0,0.0,0.0,0.0,0.0,0.0,0.0,0.0,0.0,0.0,0.0,0.0,0.0,0.0,0.0,0.0,0.0,0.48,0.0,0.0,0.52,0.0,0.0,0.0,0.0,0.0,0.0,0.0,0.0,0.0,1273.0,0.81,253
40435,0.0,0.0,0.0,0.0,0.0,0.0,0.0,0.0,0.0,0.0,0.0,0.0,0.0,0.0,0.0,0.0,0.0,0.0,0.0,0.0,0.0,0.0,0.0,0.0,0.0,0.0,0.48,0.0,0.0,0.52,0.0,0.0,0.0,0.0,0.0,0.0,0.0,0.0,0.0,1473.0,0.33499999999999996,253
24161,0.0,0.0,0.0,0.0,0.0,0.0,0.0,0.0,0.0,0.0,0.0,0.0,0.0,0.0,0.0,0.0,0.0,0.0,0.0,0.0,0.0,0.0,0.0,0.0,0.0,0.0,0.49,0.0,0.0,0.51,0.0,0.0,0.0,0.0,0.0,0.0,0.0,0.0,0.0,680.0,12.0,254
24162,0.0,0.0,0.0,0.0,0.0,0.0,0.0,0.0,0.0,0.0,0.0,0.0,0.0,0.0,0.0,0.0,0.0,0.0,0.0,0.0,0.0,0.0,0.0,0.0,0.0,0.0,0.49,0.0,0.0,0.51,0.0,0.0,0.0,0.0,0.0,0.0,0.0,0.0,0.0,696.0,11.0,254
24163,0.0,0.0,0.0,0.0,0.0,0.0,0.0,0.0,0.0,0.0,0.0,0.0,0.0,0.0,0.0,0.0,0.0,0.0,0.0,0.0,0.0,0.0,0.0,0.0,0.0,0.0,0.49,0.0,0.0,0.51,0.0,0.0,0.0,0.0,0.0,0.0,0.0,0.0,0.0,713.0,10.0,254
24164,0.0,0.0,0.0,0.0,0.0,0.0,0.0,0.0,0.0,0.0,0.0,0.0,0.0,0.0,0.0,0.0,0.0,0.0,0.0,0.0,0.0,0.0,0.0,0.0,0.0,0.0,0.49,0.0,0.0,0.51,0.0,0.0,0.0,0.0,0.0,0.0,0.0,0.0,0.0,732.0,9.0,254
24165,0.0,0.0,0.0,0.0,0.0,0.0,0.0,0.0,0.0,0.0,0.0,0.0,0.0,0.0,0.0,0.0,0.0,0.0,0.0,0.0,0.0,0.0,0.0,0.0,0.0,0.0,0.49,0.0,0.0,0.51,0.0,0.0,0.0,0.0,0.0,0.0,0.0,0.0,0.0,750.0,8.0,254
24166,0.0,0.0,0.0,0.0,0.0,0.0,0.0,0.0,0.0,0.0,0.0,0.0,0.0,0.0,0.0,0.0,0.0,0.0,0.0,0.0,0.0,0.0,0.0,0.0,0.0,0.0,0.49,0.0,0.0,0.51,0.0,0.0,0.0,0.0,0.0,0.0,0.0,0.0,0.0,770.0,7.0,254
24167,0.0,0.0,0.0,0.0,0.0,0.0,0.0,0.0,0.0,0.0,0.0,0.0,0.0,0.0,0.0,0.0,0.0,0.0,0.0,0.0,0.0,0.0,0.0,0.0,0.0,0.0,0.49,0.0,0.0,0.51,0.0,0.0,0.0,0.0,0.0,0.0,0.0,0.0,0.0,797.0,6.0,254
31843,0.0,0.0,0.0,0.0,0.0,0.0,0.0,0.0,0.0,0.0,0.0,0.0,0.0,0.0,0.0,0.0,0.0,0.0,0.0,0.0,0.0,0.0,0.0,0.0,0.0,0.0,0.49,0.0,0.0,0.51,0.0,0.0,0.0,0.0,0.0,0.0,0.0,0.0,0.0,806.0,6.698970004336019,254
31844,0.0,0.0,0.0,0.0,0.0,0.0,0.0,0.0,0.0,0.0,0.0,0.0,0.0,0.0,0.0,0.0,0.0,0.0,0.0,0.0,0.0,0.0,0.0,0.0,0.0,0.0,0.49,0.0,0.0,0.51,0.0,0.0,0.0,0.0,0.0,0.0,0.0,0.0,0.0,1058.0,1.4771212547196626,254
32157,0.0,0.0,0.0,0.0,0.0,0.0,0.0,0.0,0.0,0.0,0.0,0.0,0.0,0.0,0.0,0.0,0.0,0.0,0.0,0.0,0.0,0.0,0.0,0.0,0.0,0.0,0.49,0.0,0.0,0.51,0.0,0.0,0.0,0.0,0.0,0.0,0.0,0.0,0.0,808.0,6.698970004336019,254
32158,0.0,0.0,0.0,0.0,0.0,0.0,0.0,0.0,0.0,0.0,0.0,0.0,0.0,0.0,0.0,0.0,0.0,0.0,0.0,0.0,0.0,0.0,0.0,0.0,0.0,0.0,0.49,0.0,0.0,0.51,0.0,0.0,0.0,0.0,0.0,0.0,0.0,0.0,0.0,1054.0,1.4771212547196626,254
32312,0.0,0.0,0.0,0.0,0.0,0.0,0.0,0.0,0.0,0.0,0.0,0.0,0.0,0.0,0.0,0.0,0.0,0.0,0.0,0.0,0.0,0.0,0.0,0.0,0.0,0.0,0.49,0.0,0.0,0.51,0.0,0.0,0.0,0.0,0.0,0.0,0.0,0.0,0.0,729.0,9.0,254
32313,0.0,0.0,0.0,0.0,0.0,0.0,0.0,0.0,0.0,0.0,0.0,0.0,0.0,0.0,0.0,0.0,0.0,0.0,0.0,0.0,0.0,0.0,0.0,0.0,0.0,0.0,0.49,0.0,0.0,0.51,0.0,0.0,0.0,0.0,0.0,0.0,0.0,0.0,0.0,712.0,10.0,254
32314,0.0,0.0,0.0,0.0,0.0,0.0,0.0,0.0,0.0,0.0,0.0,0.0,0.0,0.0,0.0,0.0,0.0,0.0,0.0,0.0,0.0,0.0,0.0,0.0,0.0,0.0,0.49,0.0,0.0,0.51,0.0,0.0,0.0,0.0,0.0,0.0,0.0,0.0,0.0,683.0,12.0,254
94313,0.0,0.0,0.0,0.0,0.0,0.0,0.0,0.0,0.0,0.0,0.0,0.0,0.0,0.0,0.0,0.0,0.0,0.0,0.0,0.0,0.0,0.0,0.0,0.0,0.0,0.0,0.49,0.0,0.0,0.51,0.0,0.0,0.0,0.0,0.0,0.0,0.0,0.0,0.0,1343.0,0.0,254
94314,0.0,0.0,0.0,0.0,0.0,0.0,0.0,0.0,0.0,0.0,0.0,0.0,0.0,0.0,0.0,0.0,0.0,0.0,0.0,0.0,0.0,0.0,0.0,0.0,0.0,0.0,0.49,0.0,0.0,0.51,0.0,0.0,0.0,0.0,0.0,0.0,0.0,0.0,0.0,1092.0,1.0,254
94315,0.0,0.0,0.0,0.0,0.0,0.0,0.0,0.0,0.0,0.0,0.0,0.0,0.0,0.0,0.0,0.0,0.0,0.0,0.0,0.0,0.0,0.0,0.0,0.0,0.0,0.0,0.49,0.0,0.0,0.51,0.0,0.0,0.0,0.0,0.0,0.0,0.0,0.0,0.0,976.0,2.0,254
94316,0.0,0.0,0.0,0.0,0.0,0.0,0.0,0.0,0.0,0.0,0.0,0.0,0.0,0.0,0.0,0.0,0.0,0.0,0.0,0.0,0.0,0.0,0.0,0.0,0.0,0.0,0.49,0.0,0.0,0.51,0.0,0.0,0.0,0.0,0.0,0.0,0.0,0.0,0.0,914.0,3.0,254
94317,0.0,0.0,0.0,0.0,0.0,0.0,0.0,0.0,0.0,0.0,0.0,0.0,0.0,0.0,0.0,0.0,0.0,0.0,0.0,0.0,0.0,0.0,0.0,0.0,0.0,0.0,0.49,0.0,0.0,0.51,0.0,0.0,0.0,0.0,0.0,0.0,0.0,0.0,0.0,864.0,4.0,254
94318,0.0,0.0,0.0,0.0,0.0,0.0,0.0,0.0,0.0,0.0,0.0,0.0,0.0,0.0,0.0,0.0,0.0,0.0,0.0,0.0,0.0,0.0,0.0,0.0,0.0,0.0,0.49,0.0,0.0,0.51,0.0,0.0,0.0,0.0,0.0,0.0,0.0,0.0,0.0,826.0,5.0,254
94319,0.0,0.0,0.0,0.0,0.0,0.0,0.0,0.0,0.0,0.0,0.0,0.0,0.0,0.0,0.0,0.0,0.0,0.0,0.0,0.0,0.0,0.0,0.0,0.0,0.0,0.0,0.49,0.0,0.0,0.51,0.0,0.0,0.0,0.0,0.0,0.0,0.0,0.0,0.0,798.0,6.0,254
94320,0.0,0.0,0.0,0.0,0.0,0.0,0.0,0.0,0.0,0.0,0.0,0.0,0.0,0.0,0.0,0.0,0.0,0.0,0.0,0.0,0.0,0.0,0.0,0.0,0.0,0.0,0.49,0.0,0.0,0.51,0.0,0.0,0.0,0.0,0.0,0.0,0.0,0.0,0.0,774.0,7.0,254
94321,0.0,0.0,0.0,0.0,0.0,0.0,0.0,0.0,0.0,0.0,0.0,0.0,0.0,0.0,0.0,0.0,0.0,0.0,0.0,0.0,0.0,0.0,0.0,0.0,0.0,0.0,0.49,0.0,0.0,0.51,0.0,0.0,0.0,0.0,0.0,0.0,0.0,0.0,0.0,753.0,8.0,254
94322,0.0,0.0,0.0,0.0,0.0,0.0,0.0,0.0,0.0,0.0,0.0,0.0,0.0,0.0,0.0,0.0,0.0,0.0,0.0,0.0,0.0,0.0,0.0,0.0,0.0,0.0,0.49,0.0,0.0,0.51,0.0,0.0,0.0,0.0,0.0,0.0,0.0,0.0,0.0,733.0,9.0,254
94323,0.0,0.0,0.0,0.0,0.0,0.0,0.0,0.0,0.0,0.0,0.0,0.0,0.0,0.0,0.0,0.0,0.0,0.0,0.0,0.0,0.0,0.0,0.0,0.0,0.0,0.0,0.49,0.0,0.0,0.51,0.0,0.0,0.0,0.0,0.0,0.0,0.0,0.0,0.0,715.0,10.0,254
94324,0.0,0.0,0.0,0.0,0.0,0.0,0.0,0.0,0.0,0.0,0.0,0.0,0.0,0.0,0.0,0.0,0.0,0.0,0.0,0.0,0.0,0.0,0.0,0.0,0.0,0.0,0.49,0.0,0.0,0.51,0.0,0.0,0.0,0.0,0.0,0.0,0.0,0.0,0.0,699.0,11.0,254
94325,0.0,0.0,0.0,0.0,0.0,0.0,0.0,0.0,0.0,0.0,0.0,0.0,0.0,0.0,0.0,0.0,0.0,0.0,0.0,0.0,0.0,0.0,0.0,0.0,0.0,0.0,0.49,0.0,0.0,0.51,0.0,0.0,0.0,0.0,0.0,0.0,0.0,0.0,0.0,685.0,12.0,254
24269,0.1,0.0,0.02,0.0,0.0,0.0,0.24,0.0,0.0,0.0,0.0,0.0,0.0,0.0,0.0,0.0,0.0,0.0,0.0,0.0,0.0,0.0,0.0,0.0,0.0,0.0,0.0,0.0,0.0,0.4,0.0,0.0,0.0,0.11,0.0,0.0,0.0,0.13,0.0,948.0,12.0,255
24270,0.1,0.0,0.02,0.0,0.0,0.0,0.24,0.0,0.0,0.0,0.0,0.0,0.0,0.0,0.0,0.0,0.0,0.0,0.0,0.0,0.0,0.0,0.0,0.0,0.0,0.0,0.0,0.0,0.0,0.4,0.0,0.0,0.0,0.11,0.0,0.0,0.0,0.13,0.0,953.0,11.9,255
24271,0.1,0.0,0.02,0.0,0.0,0.0,0.24,0.0,0.0,0.0,0.0,0.0,0.0,0.0,0.0,0.0,0.0,0.0,0.0,0.0,0.0,0.0,0.0,0.0,0.0,0.0,0.0,0.0,0.0,0.4,0.0,0.0,0.0,0.11,0.0,0.0,0.0,0.13,0.0,963.0,11.7,255
24272,0.1,0.0,0.02,0.0,0.0,0.0,0.24,0.0,0.0,0.0,0.0,0.0,0.0,0.0,0.0,0.0,0.0,0.0,0.0,0.0,0.0,0.0,0.0,0.0,0.0,0.0,0.0,0.0,0.0,0.4,0.0,0.0,0.0,0.11,0.0,0.0,0.0,0.13,0.0,973.0,11.3,255
24273,0.1,0.0,0.02,0.0,0.0,0.0,0.24,0.0,0.0,0.0,0.0,0.0,0.0,0.0,0.0,0.0,0.0,0.0,0.0,0.0,0.0,0.0,0.0,0.0,0.0,0.0,0.0,0.0,0.0,0.4,0.0,0.0,0.0,0.11,0.0,0.0,0.0,0.13,0.0,983.0,10.9,255
24274,0.1,0.0,0.02,0.0,0.0,0.0,0.24,0.0,0.0,0.0,0.0,0.0,0.0,0.0,0.0,0.0,0.0,0.0,0.0,0.0,0.0,0.0,0.0,0.0,0.0,0.0,0.0,0.0,0.0,0.4,0.0,0.0,0.0,0.11,0.0,0.0,0.0,0.13,0.0,993.0,10.5,255
24275,0.1,0.0,0.02,0.0,0.0,0.0,0.24,0.0,0.0,0.0,0.0,0.0,0.0,0.0,0.0,0.0,0.0,0.0,0.0,0.0,0.0,0.0,0.0,0.0,0.0,0.0,0.0,0.0,0.0,0.4,0.0,0.0,0.0,0.11,0.0,0.0,0.0,0.13,0.0,1003.0,10.0,255
24276,0.1,0.0,0.02,0.0,0.0,0.0,0.24,0.0,0.0,0.0,0.0,0.0,0.0,0.0,0.0,0.0,0.0,0.0,0.0,0.0,0.0,0.0,0.0,0.0,0.0,0.0,0.0,0.0,0.0,0.4,0.0,0.0,0.0,0.11,0.0,0.0,0.0,0.13,0.0,1013.0,9.3,255
73080,0.1,0.0,0.02,0.0,0.0,0.0,0.24,0.0,0.0,0.0,0.0,0.0,0.0,0.0,0.0,0.0,0.0,0.0,0.0,0.0,0.0,0.0,0.0,0.0,0.0,0.0,0.0,0.0,0.0,0.4,0.0,0.0,0.0,0.11,0.0,0.0,0.0,0.13,0.0,954.0,11.9,255
73081,0.1,0.0,0.02,0.0,0.0,0.0,0.24,0.0,0.0,0.0,0.0,0.0,0.0,0.0,0.0,0.0,0.0,0.0,0.0,0.0,0.0,0.0,0.0,0.0,0.0,0.0,0.0,0.0,0.0,0.4,0.0,0.0,0.0,0.11,0.0,0.0,0.0,0.13,0.0,961.0,11.6,255
73082,0.1,0.0,0.02,0.0,0.0,0.0,0.24,0.0,0.0,0.0,0.0,0.0,0.0,0.0,0.0,0.0,0.0,0.0,0.0,0.0,0.0,0.0,0.0,0.0,0.0,0.0,0.0,0.0,0.0,0.4,0.0,0.0,0.0,0.11,0.0,0.0,0.0,0.13,0.0,971.0,11.3,255
73083,0.1,0.0,0.02,0.0,0.0,0.0,0.24,0.0,0.0,0.0,0.0,0.0,0.0,0.0,0.0,0.0,0.0,0.0,0.0,0.0,0.0,0.0,0.0,0.0,0.0,0.0,0.0,0.0,0.0,0.4,0.0,0.0,0.0,0.11,0.0,0.0,0.0,0.13,0.0,981.0,10.9,255
73084,0.1,0.0,0.02,0.0,0.0,0.0,0.24,0.0,0.0,0.0,0.0,0.0,0.0,0.0,0.0,0.0,0.0,0.0,0.0,0.0,0.0,0.0,0.0,0.0,0.0,0.0,0.0,0.0,0.0,0.4,0.0,0.0,0.0,0.11,0.0,0.0,0.0,0.13,0.0,989.0,10.5,255
73085,0.1,0.0,0.02,0.0,0.0,0.0,0.24,0.0,0.0,0.0,0.0,0.0,0.0,0.0,0.0,0.0,0.0,0.0,0.0,0.0,0.0,0.0,0.0,0.0,0.0,0.0,0.0,0.0,0.0,0.4,0.0,0.0,0.0,0.11,0.0,0.0,0.0,0.13,0.0,999.0,10.0,255
73086,0.1,0.0,0.02,0.0,0.0,0.0,0.24,0.0,0.0,0.0,0.0,0.0,0.0,0.0,0.0,0.0,0.0,0.0,0.0,0.0,0.0,0.0,0.0,0.0,0.0,0.0,0.0,0.0,0.0,0.4,0.0,0.0,0.0,0.11,0.0,0.0,0.0,0.13,0.0,1011.0,9.3,255
73087,0.1,0.0,0.02,0.0,0.0,0.0,0.24,0.0,0.0,0.0,0.0,0.0,0.0,0.0,0.0,0.0,0.0,0.0,0.0,0.0,0.0,0.0,0.0,0.0,0.0,0.0,0.0,0.0,0.0,0.4,0.0,0.0,0.0,0.11,0.0,0.0,0.0,0.13,0.0,1488.0,0.6,255
73088,0.1,0.0,0.02,0.0,0.0,0.0,0.24,0.0,0.0,0.0,0.0,0.0,0.0,0.0,0.0,0.0,0.0,0.0,0.0,0.0,0.0,0.0,0.0,0.0,0.0,0.0,0.0,0.0,0.0,0.4,0.0,0.0,0.0,0.11,0.0,0.0,0.0,0.13,0.0,1527.0,0.3,255
73089,0.1,0.0,0.02,0.0,0.0,0.0,0.24,0.0,0.0,0.0,0.0,0.0,0.0,0.0,0.0,0.0,0.0,0.0,0.0,0.0,0.0,0.0,0.0,0.0,0.0,0.0,0.0,0.0,0.0,0.4,0.0,0.0,0.0,0.11,0.0,0.0,0.0,0.13,0.0,1580.0,0.0,255
73090,0.1,0.0,0.02,0.0,0.0,0.0,0.24,0.0,0.0,0.0,0.0,0.0,0.0,0.0,0.0,0.0,0.0,0.0,0.0,0.0,0.0,0.0,0.0,0.0,0.0,0.0,0.0,0.0,0.0,0.4,0.0,0.0,0.0,0.11,0.0,0.0,0.0,0.13,0.0,1629.0,-0.2,255
73091,0.1,0.0,0.02,0.0,0.0,0.0,0.24,0.0,0.0,0.0,0.0,0.0,0.0,0.0,0.0,0.0,0.0,0.0,0.0,0.0,0.0,0.0,0.0,0.0,0.0,0.0,0.0,0.0,0.0,0.4,0.0,0.0,0.0,0.11,0.0,0.0,0.0,0.13,0.0,1687.0,-0.3,255
24847,0.0,0.0,0.8,0.0,0.0,0.0,0.0,0.0,0.0,0.0,0.0,0.0,0.0,0.0,0.0,0.0,0.0,0.0,0.0,0.0,0.0,0.0,0.0,0.0,0.0,0.0,0.0,0.0,0.0,0.2,0.0,0.0,0.0,0.0,0.0,0.0,0.0,0.0,0.0,803.0,3.694605198933568,256
24848,0.0,0.0,0.8,0.0,0.0,0.0,0.0,0.0,0.0,0.0,0.0,0.0,0.0,0.0,0.0,0.0,0.0,0.0,0.0,0.0,0.0,0.0,0.0,0.0,0.0,0.0,0.0,0.0,0.0,0.2,0.0,0.0,0.0,0.0,0.0,0.0,0.0,0.0,0.0,903.0,2.9684829485539352,256
24849,0.0,0.0,0.8,0.0,0.0,0.0,0.0,0.0,0.0,0.0,0.0,0.0,0.0,0.0,0.0,0.0,0.0,0.0,0.0,0.0,0.0,0.0,0.0,0.0,0.0,0.0,0.0,0.0,0.0,0.2,0.0,0.0,0.0,0.0,0.0,0.0,0.0,0.0,0.0,1073.0,2.146128035678238,256
25796,0.0,0.0,0.8,0.0,0.0,0.0,0.0,0.0,0.0,0.0,0.0,0.0,0.0,0.0,0.0,0.0,0.0,0.0,0.0,0.0,0.0,0.0,0.0,0.0,0.0,0.0,0.0,0.0,0.0,0.2,0.0,0.0,0.0,0.0,0.0,0.0,0.0,0.0,0.0,573.0,10.0,256
25797,0.0,0.0,0.8,0.0,0.0,0.0,0.0,0.0,0.0,0.0,0.0,0.0,0.0,0.0,0.0,0.0,0.0,0.0,0.0,0.0,0.0,0.0,0.0,0.0,0.0,0.0,0.0,0.0,0.0,0.2,0.0,0.0,0.0,0.0,0.0,0.0,0.0,0.0,0.0,557.0,11.0,256
25798,0.0,0.0,0.8,0.0,0.0,0.0,0.0,0.0,0.0,0.0,0.0,0.0,0.0,0.0,0.0,0.0,0.0,0.0,0.0,0.0,0.0,0.0,0.0,0.0,0.0,0.0,0.0,0.0,0.0,0.2,0.0,0.0,0.0,0.0,0.0,0.0,0.0,0.0,0.0,541.0,12.0,256
25014,0.0,0.0,0.9,0.0,0.0,0.0,0.0,0.0,0.0,0.0,0.0,0.0,0.0,0.0,0.0,0.0,0.0,0.0,0.0,0.0,0.0,0.0,0.0,0.0,0.0,0.0,0.0,0.0,0.0,0.1,0.0,0.0,0.0,0.0,0.0,0.0,0.0,0.0,0.0,803.0,3.1846914308175984,257
25015,0.0,0.0,0.9,0.0,0.0,0.0,0.0,0.0,0.0,0.0,0.0,0.0,0.0,0.0,0.0,0.0,0.0,0.0,0.0,0.0,0.0,0.0,0.0,0.0,0.0,0.0,0.0,0.0,0.0,0.1,0.0,0.0,0.0,0.0,0.0,0.0,0.0,0.0,0.0,903.0,2.6434526764861874,257
25016,0.0,0.0,0.9,0.0,0.0,0.0,0.0,0.0,0.0,0.0,0.0,0.0,0.0,0.0,0.0,0.0,0.0,0.0,0.0,0.0,0.0,0.0,0.0,0.0,0.0,0.0,0.0,0.0,0.0,0.1,0.0,0.0,0.0,0.0,0.0,0.0,0.0,0.0,0.0,1073.0,1.7520484478194387,257
25831,0.0,0.0,0.9,0.0,0.0,0.0,0.0,0.0,0.0,0.0,0.0,0.0,0.0,0.0,0.0,0.0,0.0,0.0,0.0,0.0,0.0,0.0,0.0,0.0,0.0,0.0,0.0,0.0,0.0,0.1,0.0,0.0,0.0,0.0,0.0,0.0,0.0,0.0,0.0,564.0,10.0,257
25832,0.0,0.0,0.9,0.0,0.0,0.0,0.0,0.0,0.0,0.0,0.0,0.0,0.0,0.0,0.0,0.0,0.0,0.0,0.0,0.0,0.0,0.0,0.0,0.0,0.0,0.0,0.0,0.0,0.0,0.1,0.0,0.0,0.0,0.0,0.0,0.0,0.0,0.0,0.0,544.0,11.0,257
25833,0.0,0.0,0.9,0.0,0.0,0.0,0.0,0.0,0.0,0.0,0.0,0.0,0.0,0.0,0.0,0.0,0.0,0.0,0.0,0.0,0.0,0.0,0.0,0.0,0.0,0.0,0.0,0.0,0.0,0.1,0.0,0.0,0.0,0.0,0.0,0.0,0.0,0.0,0.0,525.0,12.0,257
25129,0.0,0.0,0.15,0.0,0.0,0.0,0.0,0.0,0.0,0.0,0.0,0.0,0.0,0.0,0.0,0.0,0.0,0.0,0.0,0.0,0.0,0.0,0.25,0.0,0.0,0.0,0.0,0.0,0.0,0.6,0.0,0.0,0.0,0.0,0.0,0.0,0.0,0.0,0.0,1194.0,1.4166405073382808,258
25130,0.0,0.0,0.15,0.0,0.0,0.0,0.0,0.0,0.0,0.0,0.0,0.0,0.0,0.0,0.0,0.0,0.0,0.0,0.0,0.0,0.0,0.0,0.25,0.0,0.0,0.0,0.0,0.0,0.0,0.6,0.0,0.0,0.0,0.0,0.0,0.0,0.0,0.0,0.0,1214.0,1.3404441148401185,258
25131,0.0,0.0,0.15,0.0,0.0,0.0,0.0,0.0,0.0,0.0,0.0,0.0,0.0,0.0,0.0,0.0,0.0,0.0,0.0,0.0,0.0,0.0,0.25,0.0,0.0,0.0,0.0,0.0,0.0,0.6,0.0,0.0,0.0,0.0,0.0,0.0,0.0,0.0,0.0,1224.0,1.292256071356476,258
25132,0.0,0.0,0.15,0.0,0.0,0.0,0.0,0.0,0.0,0.0,0.0,0.0,0.0,0.0,0.0,0.0,0.0,0.0,0.0,0.0,0.0,0.0,0.25,0.0,0.0,0.0,0.0,0.0,0.0,0.6,0.0,0.0,0.0,0.0,0.0,0.0,0.0,0.0,0.0,1244.0,1.1986570869544226,258
25133,0.0,0.0,0.15,0.0,0.0,0.0,0.0,0.0,0.0,0.0,0.0,0.0,0.0,0.0,0.0,0.0,0.0,0.0,0.0,0.0,0.0,0.0,0.25,0.0,0.0,0.0,0.0,0.0,0.0,0.6,0.0,0.0,0.0,0.0,0.0,0.0,0.0,0.0,0.0,1263.0,1.113943352306837,258
25134,0.0,0.0,0.15,0.0,0.0,0.0,0.0,0.0,0.0,0.0,0.0,0.0,0.0,0.0,0.0,0.0,0.0,0.0,0.0,0.0,0.0,0.0,0.25,0.0,0.0,0.0,0.0,0.0,0.0,0.6,0.0,0.0,0.0,0.0,0.0,0.0,0.0,0.0,0.0,1275.0,1.0606978403536118,258
25135,0.0,0.0,0.15,0.0,0.0,0.0,0.0,0.0,0.0,0.0,0.0,0.0,0.0,0.0,0.0,0.0,0.0,0.0,0.0,0.0,0.0,0.0,0.25,0.0,0.0,0.0,0.0,0.0,0.0,0.6,0.0,0.0,0.0,0.0,0.0,0.0,0.0,0.0,0.0,1293.0,0.9867717342662448,258
25136,0.0,0.0,0.15,0.0,0.0,0.0,0.0,0.0,0.0,0.0,0.0,0.0,0.0,0.0,0.0,0.0,0.0,0.0,0.0,0.0,0.0,0.0,0.25,0.0,0.0,0.0,0.0,0.0,0.0,0.6,0.0,0.0,0.0,0.0,0.0,0.0,0.0,0.0,0.0,1313.0,0.9138138523837168,258
25137,0.0,0.0,0.15,0.0,0.0,0.0,0.0,0.0,0.0,0.0,0.0,0.0,0.0,0.0,0.0,0.0,0.0,0.0,0.0,0.0,0.0,0.0,0.25,0.0,0.0,0.0,0.0,0.0,0.0,0.6,0.0,0.0,0.0,0.0,0.0,0.0,0.0,0.0,0.0,1333.0,0.8388490907372552,258
25138,0.0,0.0,0.15,0.0,0.0,0.0,0.0,0.0,0.0,0.0,0.0,0.0,0.0,0.0,0.0,0.0,0.0,0.0,0.0,0.0,0.0,0.0,0.25,0.0,0.0,0.0,0.0,0.0,0.0,0.6,0.0,0.0,0.0,0.0,0.0,0.0,0.0,0.0,0.0,1354.0,0.7708520116421442,258
25139,0.0,0.0,0.15,0.0,0.0,0.0,0.0,0.0,0.0,0.0,0.0,0.0,0.0,0.0,0.0,0.0,0.0,0.0,0.0,0.0,0.0,0.0,0.25,0.0,0.0,0.0,0.0,0.0,0.0,0.6,0.0,0.0,0.0,0.0,0.0,0.0,0.0,0.0,0.0,1374.0,0.6532125137753437,258
42490,0.0,0.0,0.15,0.0,0.0,0.0,0.0,0.0,0.0,0.0,0.0,0.0,0.0,0.0,0.0,0.0,0.0,0.0,0.0,0.0,0.0,0.0,0.25,0.0,0.0,0.0,0.0,0.0,0.0,0.6,0.0,0.0,0.0,0.0,0.0,0.0,0.0,0.0,0.0,864.0,9.0,258
42491,0.0,0.0,0.15,0.0,0.0,0.0,0.0,0.0,0.0,0.0,0.0,0.0,0.0,0.0,0.0,0.0,0.0,0.0,0.0,0.0,0.0,0.0,0.25,0.0,0.0,0.0,0.0,0.0,0.0,0.6,0.0,0.0,0.0,0.0,0.0,0.0,0.0,0.0,0.0,843.0,10.0,258
42492,0.0,0.0,0.15,0.0,0.0,0.0,0.0,0.0,0.0,0.0,0.0,0.0,0.0,0.0,0.0,0.0,0.0,0.0,0.0,0.0,0.0,0.0,0.25,0.0,0.0,0.0,0.0,0.0,0.0,0.6,0.0,0.0,0.0,0.0,0.0,0.0,0.0,0.0,0.0,823.0,11.0,258
42493,0.0,0.0,0.15,0.0,0.0,0.0,0.0,0.0,0.0,0.0,0.0,0.0,0.0,0.0,0.0,0.0,0.0,0.0,0.0,0.0,0.0,0.0,0.25,0.0,0.0,0.0,0.0,0.0,0.0,0.6,0.0,0.0,0.0,0.0,0.0,0.0,0.0,0.0,0.0,803.0,12.0,258
25376,0.0,0.0,0.0,0.0,0.0,0.0,0.5,0.0,0.0,0.0,0.0,0.0,0.0,0.0,0.0,0.0,0.0,0.0,0.0,0.0,0.0,0.0,0.0,0.0,0.0,0.0,0.0,0.0,0.0,0.5,0.0,0.0,0.0,0.0,0.0,0.0,0.0,0.0,0.0,1092.0,8.91,259
25377,0.0,0.0,0.0,0.0,0.0,0.0,0.5,0.0,0.0,0.0,0.0,0.0,0.0,0.0,0.0,0.0,0.0,0.0,0.0,0.0,0.0,0.0,0.0,0.0,0.0,0.0,0.0,0.0,0.0,0.5,0.0,0.0,0.0,0.0,0.0,0.0,0.0,0.0,0.0,1081.0,9.4,259
25378,0.0,0.0,0.0,0.0,0.0,0.0,0.5,0.0,0.0,0.0,0.0,0.0,0.0,0.0,0.0,0.0,0.0,0.0,0.0,0.0,0.0,0.0,0.0,0.0,0.0,0.0,0.0,0.0,0.0,0.5,0.0,0.0,0.0,0.0,0.0,0.0,0.0,0.0,0.0,1070.0,9.94,259
25379,0.0,0.0,0.0,0.0,0.0,0.0,0.5,0.0,0.0,0.0,0.0,0.0,0.0,0.0,0.0,0.0,0.0,0.0,0.0,0.0,0.0,0.0,0.0,0.0,0.0,0.0,0.0,0.0,0.0,0.5,0.0,0.0,0.0,0.0,0.0,0.0,0.0,0.0,0.0,1069.0,10.07,259
25380,0.0,0.0,0.0,0.0,0.0,0.0,0.5,0.0,0.0,0.0,0.0,0.0,0.0,0.0,0.0,0.0,0.0,0.0,0.0,0.0,0.0,0.0,0.0,0.0,0.0,0.0,0.0,0.0,0.0,0.5,0.0,0.0,0.0,0.0,0.0,0.0,0.0,0.0,0.0,1061.0,10.52,259
25381,0.0,0.0,0.0,0.0,0.0,0.0,0.5,0.0,0.0,0.0,0.0,0.0,0.0,0.0,0.0,0.0,0.0,0.0,0.0,0.0,0.0,0.0,0.0,0.0,0.0,0.0,0.0,0.0,0.0,0.5,0.0,0.0,0.0,0.0,0.0,0.0,0.0,0.0,0.0,1050.0,11.15,259
25382,0.0,0.0,0.0,0.0,0.0,0.0,0.5,0.0,0.0,0.0,0.0,0.0,0.0,0.0,0.0,0.0,0.0,0.0,0.0,0.0,0.0,0.0,0.0,0.0,0.0,0.0,0.0,0.0,0.0,0.5,0.0,0.0,0.0,0.0,0.0,0.0,0.0,0.0,0.0,1037.0,12.0,259
52458,0.0,0.0,0.0,0.0,0.0,0.0,0.5,0.0,0.0,0.0,0.0,0.0,0.0,0.0,0.0,0.0,0.0,0.0,0.0,0.0,0.0,0.0,0.0,0.0,0.0,0.0,0.0,0.0,0.0,0.5,0.0,0.0,0.0,0.0,0.0,0.0,0.0,0.0,0.0,1056.0,10.77,259
52459,0.0,0.0,0.0,0.0,0.0,0.0,0.5,0.0,0.0,0.0,0.0,0.0,0.0,0.0,0.0,0.0,0.0,0.0,0.0,0.0,0.0,0.0,0.0,0.0,0.0,0.0,0.0,0.0,0.0,0.5,0.0,0.0,0.0,0.0,0.0,0.0,0.0,0.0,0.0,1076.0,9.7,259
52460,0.0,0.0,0.0,0.0,0.0,0.0,0.5,0.0,0.0,0.0,0.0,0.0,0.0,0.0,0.0,0.0,0.0,0.0,0.0,0.0,0.0,0.0,0.0,0.0,0.0,0.0,0.0,0.0,0.0,0.5,0.0,0.0,0.0,0.0,0.0,0.0,0.0,0.0,0.0,1079.0,9.55,259
52461,0.0,0.0,0.0,0.0,0.0,0.0,0.5,0.0,0.0,0.0,0.0,0.0,0.0,0.0,0.0,0.0,0.0,0.0,0.0,0.0,0.0,0.0,0.0,0.0,0.0,0.0,0.0,0.0,0.0,0.5,0.0,0.0,0.0,0.0,0.0,0.0,0.0,0.0,0.0,1090.0,9.05,259
52462,0.0,0.0,0.0,0.0,0.0,0.0,0.5,0.0,0.0,0.0,0.0,0.0,0.0,0.0,0.0,0.0,0.0,0.0,0.0,0.0,0.0,0.0,0.0,0.0,0.0,0.0,0.0,0.0,0.0,0.5,0.0,0.0,0.0,0.0,0.0,0.0,0.0,0.0,0.0,1101.0,8.52,259
52463,0.0,0.0,0.0,0.0,0.0,0.0,0.5,0.0,0.0,0.0,0.0,0.0,0.0,0.0,0.0,0.0,0.0,0.0,0.0,0.0,0.0,0.0,0.0,0.0,0.0,0.0,0.0,0.0,0.0,0.5,0.0,0.0,0.0,0.0,0.0,0.0,0.0,0.0,0.0,1437.0,1.03,259
52464,0.0,0.0,0.0,0.0,0.0,0.0,0.5,0.0,0.0,0.0,0.0,0.0,0.0,0.0,0.0,0.0,0.0,0.0,0.0,0.0,0.0,0.0,0.0,0.0,0.0,0.0,0.0,0.0,0.0,0.5,0.0,0.0,0.0,0.0,0.0,0.0,0.0,0.0,0.0,1461.0,0.84,259
52465,0.0,0.0,0.0,0.0,0.0,0.0,0.5,0.0,0.0,0.0,0.0,0.0,0.0,0.0,0.0,0.0,0.0,0.0,0.0,0.0,0.0,0.0,0.0,0.0,0.0,0.0,0.0,0.0,0.0,0.5,0.0,0.0,0.0,0.0,0.0,0.0,0.0,0.0,0.0,1486.0,0.68,259
52466,0.0,0.0,0.0,0.0,0.0,0.0,0.5,0.0,0.0,0.0,0.0,0.0,0.0,0.0,0.0,0.0,0.0,0.0,0.0,0.0,0.0,0.0,0.0,0.0,0.0,0.0,0.0,0.0,0.0,0.5,0.0,0.0,0.0,0.0,0.0,0.0,0.0,0.0,0.0,1510.0,0.52,259
52467,0.0,0.0,0.0,0.0,0.0,0.0,0.5,0.0,0.0,0.0,0.0,0.0,0.0,0.0,0.0,0.0,0.0,0.0,0.0,0.0,0.0,0.0,0.0,0.0,0.0,0.0,0.0,0.0,0.0,0.5,0.0,0.0,0.0,0.0,0.0,0.0,0.0,0.0,0.0,1534.0,0.38,259
52468,0.0,0.0,0.0,0.0,0.0,0.0,0.5,0.0,0.0,0.0,0.0,0.0,0.0,0.0,0.0,0.0,0.0,0.0,0.0,0.0,0.0,0.0,0.0,0.0,0.0,0.0,0.0,0.0,0.0,0.5,0.0,0.0,0.0,0.0,0.0,0.0,0.0,0.0,0.0,1558.0,0.24,259
52469,0.0,0.0,0.0,0.0,0.0,0.0,0.5,0.0,0.0,0.0,0.0,0.0,0.0,0.0,0.0,0.0,0.0,0.0,0.0,0.0,0.0,0.0,0.0,0.0,0.0,0.0,0.0,0.0,0.0,0.5,0.0,0.0,0.0,0.0,0.0,0.0,0.0,0.0,0.0,1583.0,0.12,259
52470,0.0,0.0,0.0,0.0,0.0,0.0,0.5,0.0,0.0,0.0,0.0,0.0,0.0,0.0,0.0,0.0,0.0,0.0,0.0,0.0,0.0,0.0,0.0,0.0,0.0,0.0,0.0,0.0,0.0,0.5,0.0,0.0,0.0,0.0,0.0,0.0,0.0,0.0,0.0,1607.0,0.01,259
52471,0.0,0.0,0.0,0.0,0.0,0.0,0.5,0.0,0.0,0.0,0.0,0.0,0.0,0.0,0.0,0.0,0.0,0.0,0.0,0.0,0.0,0.0,0.0,0.0,0.0,0.0,0.0,0.0,0.0,0.5,0.0,0.0,0.0,0.0,0.0,0.0,0.0,0.0,0.0,1631.0,-0.1,259
52472,0.0,0.0,0.0,0.0,0.0,0.0,0.5,0.0,0.0,0.0,0.0,0.0,0.0,0.0,0.0,0.0,0.0,0.0,0.0,0.0,0.0,0.0,0.0,0.0,0.0,0.0,0.0,0.0,0.0,0.5,0.0,0.0,0.0,0.0,0.0,0.0,0.0,0.0,0.0,1655.0,-0.19,259
52473,0.0,0.0,0.0,0.0,0.0,0.0,0.5,0.0,0.0,0.0,0.0,0.0,0.0,0.0,0.0,0.0,0.0,0.0,0.0,0.0,0.0,0.0,0.0,0.0,0.0,0.0,0.0,0.0,0.0,0.5,0.0,0.0,0.0,0.0,0.0,0.0,0.0,0.0,0.0,1679.0,-0.28,259
52474,0.0,0.0,0.0,0.0,0.0,0.0,0.5,0.0,0.0,0.0,0.0,0.0,0.0,0.0,0.0,0.0,0.0,0.0,0.0,0.0,0.0,0.0,0.0,0.0,0.0,0.0,0.0,0.0,0.0,0.5,0.0,0.0,0.0,0.0,0.0,0.0,0.0,0.0,0.0,1704.0,-0.37,259
52475,0.0,0.0,0.0,0.0,0.0,0.0,0.5,0.0,0.0,0.0,0.0,0.0,0.0,0.0,0.0,0.0,0.0,0.0,0.0,0.0,0.0,0.0,0.0,0.0,0.0,0.0,0.0,0.0,0.0,0.5,0.0,0.0,0.0,0.0,0.0,0.0,0.0,0.0,0.0,1728.0,-0.45,259
52476,0.0,0.0,0.0,0.0,0.0,0.0,0.5,0.0,0.0,0.0,0.0,0.0,0.0,0.0,0.0,0.0,0.0,0.0,0.0,0.0,0.0,0.0,0.0,0.0,0.0,0.0,0.0,0.0,0.0,0.5,0.0,0.0,0.0,0.0,0.0,0.0,0.0,0.0,0.0,1752.0,-0.52,259
52477,0.0,0.0,0.0,0.0,0.0,0.0,0.5,0.0,0.0,0.0,0.0,0.0,0.0,0.0,0.0,0.0,0.0,0.0,0.0,0.0,0.0,0.0,0.0,0.0,0.0,0.0,0.0,0.0,0.0,0.5,0.0,0.0,0.0,0.0,0.0,0.0,0.0,0.0,0.0,1776.0,-0.59,259
52478,0.0,0.0,0.0,0.0,0.0,0.0,0.5,0.0,0.0,0.0,0.0,0.0,0.0,0.0,0.0,0.0,0.0,0.0,0.0,0.0,0.0,0.0,0.0,0.0,0.0,0.0,0.0,0.0,0.0,0.5,0.0,0.0,0.0,0.0,0.0,0.0,0.0,0.0,0.0,1801.0,-0.66,259
52479,0.0,0.0,0.0,0.0,0.0,0.0,0.5,0.0,0.0,0.0,0.0,0.0,0.0,0.0,0.0,0.0,0.0,0.0,0.0,0.0,0.0,0.0,0.0,0.0,0.0,0.0,0.0,0.0,0.0,0.5,0.0,0.0,0.0,0.0,0.0,0.0,0.0,0.0,0.0,1825.0,-0.73,259
52480,0.0,0.0,0.0,0.0,0.0,0.0,0.5,0.0,0.0,0.0,0.0,0.0,0.0,0.0,0.0,0.0,0.0,0.0,0.0,0.0,0.0,0.0,0.0,0.0,0.0,0.0,0.0,0.0,0.0,0.5,0.0,0.0,0.0,0.0,0.0,0.0,0.0,0.0,0.0,1849.0,-0.78,259
52481,0.0,0.0,0.0,0.0,0.0,0.0,0.5,0.0,0.0,0.0,0.0,0.0,0.0,0.0,0.0,0.0,0.0,0.0,0.0,0.0,0.0,0.0,0.0,0.0,0.0,0.0,0.0,0.0,0.0,0.5,0.0,0.0,0.0,0.0,0.0,0.0,0.0,0.0,0.0,1873.0,-0.5228787452803376,259
63442,0.0,0.0,0.0,0.0,0.0,0.0,0.5,0.0,0.0,0.0,0.0,0.0,0.0,0.0,0.0,0.0,0.0,0.0,0.0,0.0,0.0,0.0,0.0,0.0,0.0,0.0,0.0,0.0,0.0,0.5,0.0,0.0,0.0,0.0,0.0,0.0,0.0,0.0,0.0,1540.0,0.6232492903979004,259
63443,0.0,0.0,0.0,0.0,0.0,0.0,0.5,0.0,0.0,0.0,0.0,0.0,0.0,0.0,0.0,0.0,0.0,0.0,0.0,0.0,0.0,0.0,0.0,0.0,0.0,0.0,0.0,0.0,0.0,0.5,0.0,0.0,0.0,0.0,0.0,0.0,0.0,0.0,0.0,1553.0,0.5314789170422551,259
63444,0.0,0.0,0.0,0.0,0.0,0.0,0.5,0.0,0.0,0.0,0.0,0.0,0.0,0.0,0.0,0.0,0.0,0.0,0.0,0.0,0.0,0.0,0.0,0.0,0.0,0.0,0.0,0.0,0.0,0.5,0.0,0.0,0.0,0.0,0.0,0.0,0.0,0.0,0.0,1584.0,0.3617278360175928,259
63445,0.0,0.0,0.0,0.0,0.0,0.0,0.5,0.0,0.0,0.0,0.0,0.0,0.0,0.0,0.0,0.0,0.0,0.0,0.0,0.0,0.0,0.0,0.0,0.0,0.0,0.0,0.0,0.0,0.0,0.5,0.0,0.0,0.0,0.0,0.0,0.0,0.0,0.0,0.0,1616.0,0.2304489213782739,259
63446,0.0,0.0,0.0,0.0,0.0,0.0,0.5,0.0,0.0,0.0,0.0,0.0,0.0,0.0,0.0,0.0,0.0,0.0,0.0,0.0,0.0,0.0,0.0,0.0,0.0,0.0,0.0,0.0,0.0,0.5,0.0,0.0,0.0,0.0,0.0,0.0,0.0,0.0,0.0,1645.0,0.07918124604762483,259
63447,0.0,0.0,0.0,0.0,0.0,0.0,0.5,0.0,0.0,0.0,0.0,0.0,0.0,0.0,0.0,0.0,0.0,0.0,0.0,0.0,0.0,0.0,0.0,0.0,0.0,0.0,0.0,0.0,0.0,0.5,0.0,0.0,0.0,0.0,0.0,0.0,0.0,0.0,0.0,1695.0,-0.0969100130080564,259
63448,0.0,0.0,0.0,0.0,0.0,0.0,0.5,0.0,0.0,0.0,0.0,0.0,0.0,0.0,0.0,0.0,0.0,0.0,0.0,0.0,0.0,0.0,0.0,0.0,0.0,0.0,0.0,0.0,0.0,0.5,0.0,0.0,0.0,0.0,0.0,0.0,0.0,0.0,0.0,1749.0,-0.3010299956639812,259
63449,0.0,0.0,0.0,0.0,0.0,0.0,0.5,0.0,0.0,0.0,0.0,0.0,0.0,0.0,0.0,0.0,0.0,0.0,0.0,0.0,0.0,0.0,0.0,0.0,0.0,0.0,0.0,0.0,0.0,0.5,0.0,0.0,0.0,0.0,0.0,0.0,0.0,0.0,0.0,1833.0,-0.5228787452803376,259
63450,0.0,0.0,0.0,0.0,0.0,0.0,0.5,0.0,0.0,0.0,0.0,0.0,0.0,0.0,0.0,0.0,0.0,0.0,0.0,0.0,0.0,0.0,0.0,0.0,0.0,0.0,0.0,0.0,0.0,0.5,0.0,0.0,0.0,0.0,0.0,0.0,0.0,0.0,0.0,1871.0,-0.5228787452803376,259
85929,0.0,0.0,0.0,0.0,0.0,0.0,0.5,0.0,0.0,0.0,0.0,0.0,0.0,0.0,0.0,0.0,0.0,0.0,0.0,0.0,0.0,0.0,0.0,0.0,0.0,0.0,0.0,0.0,0.0,0.5,0.0,0.0,0.0,0.0,0.0,0.0,0.0,0.0,0.0,1393.0,1.7101173651118162,259
85930,0.0,0.0,0.0,0.0,0.0,0.0,0.5,0.0,0.0,0.0,0.0,0.0,0.0,0.0,0.0,0.0,0.0,0.0,0.0,0.0,0.0,0.0,0.0,0.0,0.0,0.0,0.0,0.0,0.0,0.5,0.0,0.0,0.0,0.0,0.0,0.0,0.0,0.0,0.0,1433.0,1.1230645628317182,259
85931,0.0,0.0,0.0,0.0,0.0,0.0,0.5,0.0,0.0,0.0,0.0,0.0,0.0,0.0,0.0,0.0,0.0,0.0,0.0,0.0,0.0,0.0,0.0,0.0,0.0,0.0,0.0,0.0,0.0,0.5,0.0,0.0,0.0,0.0,0.0,0.0,0.0,0.0,0.0,1455.0,0.9590413923210936,259
85932,0.0,0.0,0.0,0.0,0.0,0.0,0.5,0.0,0.0,0.0,0.0,0.0,0.0,0.0,0.0,0.0,0.0,0.0,0.0,0.0,0.0,0.0,0.0,0.0,0.0,0.0,0.0,0.0,0.0,0.5,0.0,0.0,0.0,0.0,0.0,0.0,0.0,0.0,0.0,1473.0,0.8685963213523686,259
85933,0.0,0.0,0.0,0.0,0.0,0.0,0.5,0.0,0.0,0.0,0.0,0.0,0.0,0.0,0.0,0.0,0.0,0.0,0.0,0.0,0.0,0.0,0.0,0.0,0.0,0.0,0.0,0.0,0.0,0.5,0.0,0.0,0.0,0.0,0.0,0.0,0.0,0.0,0.0,1493.0,0.7075701760979364,259
85934,0.0,0.0,0.0,0.0,0.0,0.0,0.5,0.0,0.0,0.0,0.0,0.0,0.0,0.0,0.0,0.0,0.0,0.0,0.0,0.0,0.0,0.0,0.0,0.0,0.0,0.0,0.0,0.0,0.0,0.5,0.0,0.0,0.0,0.0,0.0,0.0,0.0,0.0,0.0,1522.0,0.5680430486920487,259
85935,0.0,0.0,0.0,0.0,0.0,0.0,0.5,0.0,0.0,0.0,0.0,0.0,0.0,0.0,0.0,0.0,0.0,0.0,0.0,0.0,0.0,0.0,0.0,0.0,0.0,0.0,0.0,0.0,0.0,0.5,0.0,0.0,0.0,0.0,0.0,0.0,0.0,0.0,0.0,1568.0,0.3010299956639812,259
85936,0.0,0.0,0.0,0.0,0.0,0.0,0.5,0.0,0.0,0.0,0.0,0.0,0.0,0.0,0.0,0.0,0.0,0.0,0.0,0.0,0.0,0.0,0.0,0.0,0.0,0.0,0.0,0.0,0.0,0.5,0.0,0.0,0.0,0.0,0.0,0.0,0.0,0.0,0.0,1611.0,0.07918124604762483,259
85937,0.0,0.0,0.0,0.0,0.0,0.0,0.5,0.0,0.0,0.0,0.0,0.0,0.0,0.0,0.0,0.0,0.0,0.0,0.0,0.0,0.0,0.0,0.0,0.0,0.0,0.0,0.0,0.0,0.0,0.5,0.0,0.0,0.0,0.0,0.0,0.0,0.0,0.0,0.0,1423.0,1.4899584794248346,259
85938,0.0,0.0,0.0,0.0,0.0,0.0,0.5,0.0,0.0,0.0,0.0,0.0,0.0,0.0,0.0,0.0,0.0,0.0,0.0,0.0,0.0,0.0,0.0,0.0,0.0,0.0,0.0,0.0,0.0,0.5,0.0,0.0,0.0,0.0,0.0,0.0,0.0,0.0,0.0,1591.0,0.2304489213782739,259
85939,0.0,0.0,0.0,0.0,0.0,0.0,0.5,0.0,0.0,0.0,0.0,0.0,0.0,0.0,0.0,0.0,0.0,0.0,0.0,0.0,0.0,0.0,0.0,0.0,0.0,0.0,0.0,0.0,0.0,0.5,0.0,0.0,0.0,0.0,0.0,0.0,0.0,0.0,0.0,1652.0,0.04139268515822507,259
85940,0.0,0.0,0.0,0.0,0.0,0.0,0.5,0.0,0.0,0.0,0.0,0.0,0.0,0.0,0.0,0.0,0.0,0.0,0.0,0.0,0.0,0.0,0.0,0.0,0.0,0.0,0.0,0.0,0.0,0.5,0.0,0.0,0.0,0.0,0.0,0.0,0.0,0.0,0.0,1720.0,-0.3010299956639812,259
85941,0.0,0.0,0.0,0.0,0.0,0.0,0.5,0.0,0.0,0.0,0.0,0.0,0.0,0.0,0.0,0.0,0.0,0.0,0.0,0.0,0.0,0.0,0.0,0.0,0.0,0.0,0.0,0.0,0.0,0.5,0.0,0.0,0.0,0.0,0.0,0.0,0.0,0.0,0.0,1803.0,-0.3979400086720376,259
25877,0.08,0.0,0.0,0.0,0.0,0.0,0.06,0.0,0.0,0.0,0.0,0.0,0.0,0.0,0.0,0.0,0.03,0.0,0.0,0.0,0.0,0.0,0.05,0.0,0.0,0.0,0.0,0.0,0.0,0.79,0.0,0.0,0.0,0.0,0.0,0.0,0.0,0.0,0.0,1032.0,10.91,260
25878,0.08,0.0,0.0,0.0,0.0,0.0,0.06,0.0,0.0,0.0,0.0,0.0,0.0,0.0,0.0,0.0,0.03,0.0,0.0,0.0,0.0,0.0,0.05,0.0,0.0,0.0,0.0,0.0,0.0,0.79,0.0,0.0,0.0,0.0,0.0,0.0,0.0,0.0,0.0,1053.0,10.34,260
25879,0.08,0.0,0.0,0.0,0.0,0.0,0.06,0.0,0.0,0.0,0.0,0.0,0.0,0.0,0.0,0.0,0.03,0.0,0.0,0.0,0.0,0.0,0.05,0.0,0.0,0.0,0.0,0.0,0.0,0.79,0.0,0.0,0.0,0.0,0.0,0.0,0.0,0.0,0.0,1076.0,9.64,260
25880,0.08,0.0,0.0,0.0,0.0,0.0,0.06,0.0,0.0,0.0,0.0,0.0,0.0,0.0,0.0,0.0,0.03,0.0,0.0,0.0,0.0,0.0,0.05,0.0,0.0,0.0,0.0,0.0,0.0,0.79,0.0,0.0,0.0,0.0,0.0,0.0,0.0,0.0,0.0,1473.0,4.49,260
25881,0.08,0.0,0.0,0.0,0.0,0.0,0.06,0.0,0.0,0.0,0.0,0.0,0.0,0.0,0.0,0.0,0.03,0.0,0.0,0.0,0.0,0.0,0.05,0.0,0.0,0.0,0.0,0.0,0.0,0.79,0.0,0.0,0.0,0.0,0.0,0.0,0.0,0.0,0.0,1522.0,4.15,260
25882,0.08,0.0,0.0,0.0,0.0,0.0,0.06,0.0,0.0,0.0,0.0,0.0,0.0,0.0,0.0,0.0,0.03,0.0,0.0,0.0,0.0,0.0,0.05,0.0,0.0,0.0,0.0,0.0,0.0,0.79,0.0,0.0,0.0,0.0,0.0,0.0,0.0,0.0,0.0,1571.0,3.83,260
25883,0.08,0.0,0.0,0.0,0.0,0.0,0.06,0.0,0.0,0.0,0.0,0.0,0.0,0.0,0.0,0.0,0.03,0.0,0.0,0.0,0.0,0.0,0.05,0.0,0.0,0.0,0.0,0.0,0.0,0.79,0.0,0.0,0.0,0.0,0.0,0.0,0.0,0.0,0.0,1621.0,3.52,260
25884,0.08,0.0,0.0,0.0,0.0,0.0,0.06,0.0,0.0,0.0,0.0,0.0,0.0,0.0,0.0,0.0,0.03,0.0,0.0,0.0,0.0,0.0,0.05,0.0,0.0,0.0,0.0,0.0,0.0,0.79,0.0,0.0,0.0,0.0,0.0,0.0,0.0,0.0,0.0,1670.0,3.26,260
25885,0.08,0.0,0.0,0.0,0.0,0.0,0.06,0.0,0.0,0.0,0.0,0.0,0.0,0.0,0.0,0.0,0.03,0.0,0.0,0.0,0.0,0.0,0.05,0.0,0.0,0.0,0.0,0.0,0.0,0.79,0.0,0.0,0.0,0.0,0.0,0.0,0.0,0.0,0.0,1719.0,3.0,260
25886,0.08,0.0,0.0,0.0,0.0,0.0,0.06,0.0,0.0,0.0,0.0,0.0,0.0,0.0,0.0,0.0,0.03,0.0,0.0,0.0,0.0,0.0,0.05,0.0,0.0,0.0,0.0,0.0,0.0,0.79,0.0,0.0,0.0,0.0,0.0,0.0,0.0,0.0,0.0,1768.0,2.77,260
25887,0.08,0.0,0.0,0.0,0.0,0.0,0.06,0.0,0.0,0.0,0.0,0.0,0.0,0.0,0.0,0.0,0.03,0.0,0.0,0.0,0.0,0.0,0.05,0.0,0.0,0.0,0.0,0.0,0.0,0.79,0.0,0.0,0.0,0.0,0.0,0.0,0.0,0.0,0.0,1817.0,2.55,260
25888,0.08,0.0,0.0,0.0,0.0,0.0,0.06,0.0,0.0,0.0,0.0,0.0,0.0,0.0,0.0,0.0,0.03,0.0,0.0,0.0,0.0,0.0,0.05,0.0,0.0,0.0,0.0,0.0,0.0,0.79,0.0,0.0,0.0,0.0,0.0,0.0,0.0,0.0,0.0,1867.0,2.33,260
26338,0.0,0.0,0.0,0.0,0.0,0.0,0.15,0.0,0.0,0.0,0.0,0.0,0.0,0.0,0.0,0.0,0.0,0.0,0.0,0.0,0.0,0.0,0.1,0.0,0.0,0.0,0.0,0.0,0.0,0.75,0.0,0.0,0.0,0.0,0.0,0.0,0.0,0.0,0.0,1753.0,1.0,261
26339,0.0,0.0,0.0,0.0,0.0,0.0,0.15,0.0,0.0,0.0,0.0,0.0,0.0,0.0,0.0,0.0,0.0,0.0,0.0,0.0,0.0,0.0,0.1,0.0,0.0,0.0,0.0,0.0,0.0,0.75,0.0,0.0,0.0,0.0,0.0,0.0,0.0,0.0,0.0,1333.0,3.0,261
38301,0.0,0.0,0.0,0.0,0.0,0.0,0.15,0.0,0.0,0.0,0.0,0.0,0.0,0.0,0.0,0.0,0.0,0.0,0.0,0.0,0.0,0.0,0.1,0.0,0.0,0.0,0.0,0.0,0.0,0.75,0.0,0.0,0.0,0.0,0.0,0.0,0.0,0.0,0.0,1713.0,1.0,261
38302,0.0,0.0,0.0,0.0,0.0,0.0,0.15,0.0,0.0,0.0,0.0,0.0,0.0,0.0,0.0,0.0,0.0,0.0,0.0,0.0,0.0,0.0,0.1,0.0,0.0,0.0,0.0,0.0,0.0,0.75,0.0,0.0,0.0,0.0,0.0,0.0,0.0,0.0,0.0,1479.0,2.0,261
38303,0.0,0.0,0.0,0.0,0.0,0.0,0.15,0.0,0.0,0.0,0.0,0.0,0.0,0.0,0.0,0.0,0.0,0.0,0.0,0.0,0.0,0.0,0.1,0.0,0.0,0.0,0.0,0.0,0.0,0.75,0.0,0.0,0.0,0.0,0.0,0.0,0.0,0.0,0.0,1323.0,3.0,261
38304,0.0,0.0,0.0,0.0,0.0,0.0,0.15,0.0,0.0,0.0,0.0,0.0,0.0,0.0,0.0,0.0,0.0,0.0,0.0,0.0,0.0,0.0,0.1,0.0,0.0,0.0,0.0,0.0,0.0,0.75,0.0,0.0,0.0,0.0,0.0,0.0,0.0,0.0,0.0,973.0,8.0,261
38305,0.0,0.0,0.0,0.0,0.0,0.0,0.15,0.0,0.0,0.0,0.0,0.0,0.0,0.0,0.0,0.0,0.0,0.0,0.0,0.0,0.0,0.0,0.1,0.0,0.0,0.0,0.0,0.0,0.0,0.75,0.0,0.0,0.0,0.0,0.0,0.0,0.0,0.0,0.0,939.0,9.0,261
38306,0.0,0.0,0.0,0.0,0.0,0.0,0.15,0.0,0.0,0.0,0.0,0.0,0.0,0.0,0.0,0.0,0.0,0.0,0.0,0.0,0.0,0.0,0.1,0.0,0.0,0.0,0.0,0.0,0.0,0.75,0.0,0.0,0.0,0.0,0.0,0.0,0.0,0.0,0.0,909.0,10.0,261
38307,0.0,0.0,0.0,0.0,0.0,0.0,0.15,0.0,0.0,0.0,0.0,0.0,0.0,0.0,0.0,0.0,0.0,0.0,0.0,0.0,0.0,0.0,0.1,0.0,0.0,0.0,0.0,0.0,0.0,0.75,0.0,0.0,0.0,0.0,0.0,0.0,0.0,0.0,0.0,884.0,11.0,261
38308,0.0,0.0,0.0,0.0,0.0,0.0,0.15,0.0,0.0,0.0,0.0,0.0,0.0,0.0,0.0,0.0,0.0,0.0,0.0,0.0,0.0,0.0,0.1,0.0,0.0,0.0,0.0,0.0,0.0,0.75,0.0,0.0,0.0,0.0,0.0,0.0,0.0,0.0,0.0,858.0,12.0,261
26342,0.0,0.0,0.0,0.0,0.0,0.0,0.05,0.0,0.0,0.0,0.0,0.0,0.0,0.0,0.0,0.0,0.0,0.0,0.0,0.0,0.0,0.0,0.2,0.0,0.0,0.0,0.0,0.0,0.0,0.75,0.0,0.0,0.0,0.0,0.0,0.0,0.0,0.0,0.0,1713.0,1.0,262
26343,0.0,0.0,0.0,0.0,0.0,0.0,0.05,0.0,0.0,0.0,0.0,0.0,0.0,0.0,0.0,0.0,0.0,0.0,0.0,0.0,0.0,0.0,0.2,0.0,0.0,0.0,0.0,0.0,0.0,0.75,0.0,0.0,0.0,0.0,0.0,0.0,0.0,0.0,0.0,1273.0,3.0,262
38277,0.0,0.0,0.0,0.0,0.0,0.0,0.05,0.0,0.0,0.0,0.0,0.0,0.0,0.0,0.0,0.0,0.0,0.0,0.0,0.0,0.0,0.0,0.2,0.0,0.0,0.0,0.0,0.0,0.0,0.75,0.0,0.0,0.0,0.0,0.0,0.0,0.0,0.0,0.0,1668.0,1.0,262
38278,0.0,0.0,0.0,0.0,0.0,0.0,0.05,0.0,0.0,0.0,0.0,0.0,0.0,0.0,0.0,0.0,0.0,0.0,0.0,0.0,0.0,0.0,0.2,0.0,0.0,0.0,0.0,0.0,0.0,0.75,0.0,0.0,0.0,0.0,0.0,0.0,0.0,0.0,0.0,1407.0,2.0,262
38279,0.0,0.0,0.0,0.0,0.0,0.0,0.05,0.0,0.0,0.0,0.0,0.0,0.0,0.0,0.0,0.0,0.0,0.0,0.0,0.0,0.0,0.0,0.2,0.0,0.0,0.0,0.0,0.0,0.0,0.75,0.0,0.0,0.0,0.0,0.0,0.0,0.0,0.0,0.0,1240.0,3.0,262
38280,0.0,0.0,0.0,0.0,0.0,0.0,0.05,0.0,0.0,0.0,0.0,0.0,0.0,0.0,0.0,0.0,0.0,0.0,0.0,0.0,0.0,0.0,0.2,0.0,0.0,0.0,0.0,0.0,0.0,0.75,0.0,0.0,0.0,0.0,0.0,0.0,0.0,0.0,0.0,1123.0,4.0,262
38281,0.0,0.0,0.0,0.0,0.0,0.0,0.05,0.0,0.0,0.0,0.0,0.0,0.0,0.0,0.0,0.0,0.0,0.0,0.0,0.0,0.0,0.0,0.2,0.0,0.0,0.0,0.0,0.0,0.0,0.75,0.0,0.0,0.0,0.0,0.0,0.0,0.0,0.0,0.0,1038.0,5.0,262
38282,0.0,0.0,0.0,0.0,0.0,0.0,0.05,0.0,0.0,0.0,0.0,0.0,0.0,0.0,0.0,0.0,0.0,0.0,0.0,0.0,0.0,0.0,0.2,0.0,0.0,0.0,0.0,0.0,0.0,0.75,0.0,0.0,0.0,0.0,0.0,0.0,0.0,0.0,0.0,971.0,6.0,262
38283,0.0,0.0,0.0,0.0,0.0,0.0,0.05,0.0,0.0,0.0,0.0,0.0,0.0,0.0,0.0,0.0,0.0,0.0,0.0,0.0,0.0,0.0,0.2,0.0,0.0,0.0,0.0,0.0,0.0,0.75,0.0,0.0,0.0,0.0,0.0,0.0,0.0,0.0,0.0,921.0,7.0,262
38284,0.0,0.0,0.0,0.0,0.0,0.0,0.05,0.0,0.0,0.0,0.0,0.0,0.0,0.0,0.0,0.0,0.0,0.0,0.0,0.0,0.0,0.0,0.2,0.0,0.0,0.0,0.0,0.0,0.0,0.75,0.0,0.0,0.0,0.0,0.0,0.0,0.0,0.0,0.0,881.0,8.0,262
38285,0.0,0.0,0.0,0.0,0.0,0.0,0.05,0.0,0.0,0.0,0.0,0.0,0.0,0.0,0.0,0.0,0.0,0.0,0.0,0.0,0.0,0.0,0.2,0.0,0.0,0.0,0.0,0.0,0.0,0.75,0.0,0.0,0.0,0.0,0.0,0.0,0.0,0.0,0.0,851.0,9.0,262
38286,0.0,0.0,0.0,0.0,0.0,0.0,0.05,0.0,0.0,0.0,0.0,0.0,0.0,0.0,0.0,0.0,0.0,0.0,0.0,0.0,0.0,0.0,0.2,0.0,0.0,0.0,0.0,0.0,0.0,0.75,0.0,0.0,0.0,0.0,0.0,0.0,0.0,0.0,0.0,821.0,10.0,262
38287,0.0,0.0,0.0,0.0,0.0,0.0,0.05,0.0,0.0,0.0,0.0,0.0,0.0,0.0,0.0,0.0,0.0,0.0,0.0,0.0,0.0,0.0,0.2,0.0,0.0,0.0,0.0,0.0,0.0,0.75,0.0,0.0,0.0,0.0,0.0,0.0,0.0,0.0,0.0,793.0,11.0,262
38288,0.0,0.0,0.0,0.0,0.0,0.0,0.05,0.0,0.0,0.0,0.0,0.0,0.0,0.0,0.0,0.0,0.0,0.0,0.0,0.0,0.0,0.0,0.2,0.0,0.0,0.0,0.0,0.0,0.0,0.75,0.0,0.0,0.0,0.0,0.0,0.0,0.0,0.0,0.0,771.0,12.0,262
83580,0.0,0.0,0.0,0.0,0.0,0.0,0.05,0.0,0.0,0.0,0.0,0.0,0.0,0.0,0.0,0.0,0.0,0.0,0.0,0.0,0.0,0.0,0.2,0.0,0.0,0.0,0.0,0.0,0.0,0.75,0.0,0.0,0.0,0.0,0.0,0.0,0.0,0.0,0.0,1437.0,1.86,262
83581,0.0,0.0,0.0,0.0,0.0,0.0,0.05,0.0,0.0,0.0,0.0,0.0,0.0,0.0,0.0,0.0,0.0,0.0,0.0,0.0,0.0,0.0,0.2,0.0,0.0,0.0,0.0,0.0,0.0,0.75,0.0,0.0,0.0,0.0,0.0,0.0,0.0,0.0,0.0,1477.0,1.69,262
83582,0.0,0.0,0.0,0.0,0.0,0.0,0.05,0.0,0.0,0.0,0.0,0.0,0.0,0.0,0.0,0.0,0.0,0.0,0.0,0.0,0.0,0.0,0.2,0.0,0.0,0.0,0.0,0.0,0.0,0.75,0.0,0.0,0.0,0.0,0.0,0.0,0.0,0.0,0.0,1520.0,1.52,262
83583,0.0,0.0,0.0,0.0,0.0,0.0,0.05,0.0,0.0,0.0,0.0,0.0,0.0,0.0,0.0,0.0,0.0,0.0,0.0,0.0,0.0,0.0,0.2,0.0,0.0,0.0,0.0,0.0,0.0,0.75,0.0,0.0,0.0,0.0,0.0,0.0,0.0,0.0,0.0,1563.0,1.36,262
83584,0.0,0.0,0.0,0.0,0.0,0.0,0.05,0.0,0.0,0.0,0.0,0.0,0.0,0.0,0.0,0.0,0.0,0.0,0.0,0.0,0.0,0.0,0.2,0.0,0.0,0.0,0.0,0.0,0.0,0.75,0.0,0.0,0.0,0.0,0.0,0.0,0.0,0.0,0.0,1611.0,1.2000000000000002,262
83585,0.0,0.0,0.0,0.0,0.0,0.0,0.05,0.0,0.0,0.0,0.0,0.0,0.0,0.0,0.0,0.0,0.0,0.0,0.0,0.0,0.0,0.0,0.2,0.0,0.0,0.0,0.0,0.0,0.0,0.75,0.0,0.0,0.0,0.0,0.0,0.0,0.0,0.0,0.0,1660.0,1.04,262
26442,0.01,0.0,0.0,0.0,0.0,0.0,0.1,0.0,0.0,0.0,0.0,0.0,0.0,0.0,0.0,0.0,0.0,0.0,0.0,0.04,0.0,0.0,0.13,0.0,0.0,0.0,0.0,0.0,0.0,0.72,0.0,0.0,0.0,0.0,0.0,0.0,0.0,0.0,0.0,1313.0,3.0,263
43001,0.01,0.0,0.0,0.0,0.0,0.0,0.1,0.0,0.0,0.0,0.0,0.0,0.0,0.0,0.0,0.0,0.0,0.0,0.0,0.04,0.0,0.0,0.13,0.0,0.0,0.0,0.0,0.0,0.0,0.72,0.0,0.0,0.0,0.0,0.0,0.0,0.0,0.0,0.0,961.0,7.210000000000001,263
43002,0.01,0.0,0.0,0.0,0.0,0.0,0.1,0.0,0.0,0.0,0.0,0.0,0.0,0.0,0.0,0.0,0.0,0.0,0.0,0.04,0.0,0.0,0.13,0.0,0.0,0.0,0.0,0.0,0.0,0.72,0.0,0.0,0.0,0.0,0.0,0.0,0.0,0.0,0.0,943.0,7.75,263
43003,0.01,0.0,0.0,0.0,0.0,0.0,0.1,0.0,0.0,0.0,0.0,0.0,0.0,0.0,0.0,0.0,0.0,0.0,0.0,0.04,0.0,0.0,0.13,0.0,0.0,0.0,0.0,0.0,0.0,0.72,0.0,0.0,0.0,0.0,0.0,0.0,0.0,0.0,0.0,924.0,8.28,263
43004,0.01,0.0,0.0,0.0,0.0,0.0,0.1,0.0,0.0,0.0,0.0,0.0,0.0,0.0,0.0,0.0,0.0,0.0,0.0,0.04,0.0,0.0,0.13,0.0,0.0,0.0,0.0,0.0,0.0,0.72,0.0,0.0,0.0,0.0,0.0,0.0,0.0,0.0,0.0,905.0,8.87,263
43005,0.01,0.0,0.0,0.0,0.0,0.0,0.1,0.0,0.0,0.0,0.0,0.0,0.0,0.0,0.0,0.0,0.0,0.0,0.0,0.04,0.0,0.0,0.13,0.0,0.0,0.0,0.0,0.0,0.0,0.72,0.0,0.0,0.0,0.0,0.0,0.0,0.0,0.0,0.0,885.0,9.54,263
43006,0.01,0.0,0.0,0.0,0.0,0.0,0.1,0.0,0.0,0.0,0.0,0.0,0.0,0.0,0.0,0.0,0.0,0.0,0.0,0.04,0.0,0.0,0.13,0.0,0.0,0.0,0.0,0.0,0.0,0.72,0.0,0.0,0.0,0.0,0.0,0.0,0.0,0.0,0.0,864.0,10.32,263
