Repository: R3sten/glass_dynamics

# GlassDynamics: Ridge Regression for Glass Viscosity Prediction

## Bachelor's thesis in physics

### Università degli Studi di Trieste

The main goal of this project is to develop a reliable and interpretable predictive model for glass viscosity, moving beyond "black-box" machine learning to provide physically meaningful insights for materials science applications.


This repository implements a workflow that bridges the gap between empirical models and modern data science techniques.

File: data/viscosity_raw_data.csv (part 39 of 81)
,Al2O3,As2O3,B2O3,BaO,BeO,Bi2O3,CaO,CdO,CoO,Cs2O,CuO,Fe2O3,FeO,Ga2O3,GeO2,HfO2,K2O,La2O3,Li2O,MgO,MnO,MoO3,Na2O,Nb2O5,NiO,P2O5,PbO,Rb2O,Sb2O3,SiO2,SrO,Ta2O5,TeO2,TiO2,Tl2O,WO3,Y2O3,ZnO,ZrO2,T,log_visc,ID
43007,0.01,0.0,0.0,0.0,0.0,0.0,0.1,0.0,0.0,0.0,0.0,0.0,0.0,0.0,0.0,0.0,0.0,0.0,0.0,0.04,0.0,0.0,0.13,0.0,0.0,0.0,0.0,0.0,0.0,0.72,0.0,0.0,0.0,0.0,0.0,0.0,0.0,0.0,0.0,843.0,11.25,263
61988,0.01,0.0,0.0,0.0,0.0,0.0,0.1,0.0,0.0,0.0,0.0,0.0,0.0,0.0,0.0,0.0,0.0,0.0,0.0,0.04,0.0,0.0,0.13,0.0,0.0,0.0,0.0,0.0,0.0,0.72,0.0,0.0,0.0,0.0,0.0,0.0,0.0,0.0,0.0,1733.0,1.0,263
64823,0.01,0.0,0.0,0.0,0.0,0.0,0.1,0.0,0.0,0.0,0.0,0.0,0.0,0.0,0.0,0.0,0.0,0.0,0.0,0.04,0.0,0.0,0.13,0.0,0.0,0.0,0.0,0.0,0.0,0.72,0.0,0.0,0.0,0.0,0.0,0.0,0.0,0.0,0.0,1269.0,3.3,263
64824,0.01,0.0,0.0,0.0,0.0,0.0,0.1,0.0,0.0,0.0,0.0,0.0,0.0,0.0,0.0,0.0,0.0,0.0,0.0,0.04,0.0,0.0,0.13,0.0,0.0,0.0,0.0,0.0,0.0,0.72,0.0,0.0,0.0,0.0,0.0,0.0,0.0,0.0,0.0,1353.0,2.7,263
64825,0.01,0.0,0.0,0.0,0.0,0.0,0.1,0.0,0.0,0.0,0.0,0.0,0.0,0.0,0.0,0.0,0.0,0.0,0.0,0.04,0.0,0.0,0.13,0.0,0.0,0.0,0.0,0.0,0.0,0.72,0.0,0.0,0.0,0.0,0.0,0.0,0.0,0.0,0.0,1386.0,2.5,263
27244,0.15,0.0,0.7,0.0,0.0,0.0,0.15,0.0,0.0,0.0,0.0,0.0,0.0,0.0,0.0,0.0,0.0,0.0,0.0,0.0,0.0,0.0,0.0,0.0,0.0,0.0,0.0,0.0,0.0,0.0,0.0,0.0,0.0,0.0,0.0,0.0,0.0,0.0,0.0,1379.0,0.0,264
27245,0.15,0.0,0.7,0.0,0.0,0.0,0.15,0.0,0.0,0.0,0.0,0.0,0.0,0.0,0.0,0.0,0.0,0.0,0.0,0.0,0.0,0.0,0.0,0.0,0.0,0.0,0.0,0.0,0.0,0.0,0.0,0.0,0.0,0.0,0.0,0.0,0.0,0.0,0.0,1230.0,1.0,264
27246,0.15,0.0,0.7,0.0,0.0,0.0,0.15,0.0,0.0,0.0,0.0,0.0,0.0,0.0,0.0,0.0,0.0,0.0,0.0,0.0,0.0,0.0,0.0,0.0,0.0,0.0,0.0,0.0,0.0,0.0,0.0,0.0,0.0,0.0,0.0,0.0,0.0,0.0,0.0,1156.0,2.0,264
27247,0.15,0.0,0.7,0.0,0.0,0.0,0.15,0.0,0.0,0.0,0.0,0.0,0.0,0.0,0.0,0.0,0.0,0.0,0.0,0.0,0.0,0.0,0.0,0.0,0.0,0.0,0.0,0.0,0.0,0.0,0.0,0.0,0.0,0.0,0.0,0.0,0.0,0.0,0.0,1089.0,3.0,264
27248,0.15,0.0,0.7,0.0,0.0,0.0,0.15,0.0,0.0,0.0,0.0,0.0,0.0,0.0,0.0,0.0,0.0,0.0,0.0,0.0,0.0,0.0,0.0,0.0,0.0,0.0,0.0,0.0,0.0,0.0,0.0,0.0,0.0,0.0,0.0,0.0,0.0,0.0,0.0,1031.0,4.0,264
27249,0.15,0.0,0.7,0.0,0.0,0.0,0.15,0.0,0.0,0.0,0.0,0.0,0.0,0.0,0.0,0.0,0.0,0.0,0.0,0.0,0.0,0.0,0.0,0.0,0.0,0.0,0.0,0.0,0.0,0.0,0.0,0.0,0.0,0.0,0.0,0.0,0.0,0.0,0.0,985.0,5.0,264
27250,0.15,0.0,0.7,0.0,0.0,0.0,0.15,0.0,0.0,0.0,0.0,0.0,0.0,0.0,0.0,0.0,0.0,0.0,0.0,0.0,0.0,0.0,0.0,0.0,0.0,0.0,0.0,0.0,0.0,0.0,0.0,0.0,0.0,0.0,0.0,0.0,0.0,0.0,0.0,943.0,6.0,264
27251,0.15,0.0,0.7,0.0,0.0,0.0,0.15,0.0,0.0,0.0,0.0,0.0,0.0,0.0,0.0,0.0,0.0,0.0,0.0,0.0,0.0,0.0,0.0,0.0,0.0,0.0,0.0,0.0,0.0,0.0,0.0,0.0,0.0,0.0,0.0,0.0,0.0,0.0,0.0,909.0,7.0,264
27252,0.15,0.0,0.7,0.0,0.0,0.0,0.15,0.0,0.0,0.0,0.0,0.0,0.0,0.0,0.0,0.0,0.0,0.0,0.0,0.0,0.0,0.0,0.0,0.0,0.0,0.0,0.0,0.0,0.0,0.0,0.0,0.0,0.0,0.0,0.0,0.0,0.0,0.0,0.0,879.0,8.0,264
27253,0.15,0.0,0.7,0.0,0.0,0.0,0.15,0.0,0.0,0.0,0.0,0.0,0.0,0.0,0.0,0.0,0.0,0.0,0.0,0.0,0.0,0.0,0.0,0.0,0.0,0.0,0.0,0.0,0.0,0.0,0.0,0.0,0.0,0.0,0.0,0.0,0.0,0.0,0.0,855.0,9.0,264
27254,0.15,0.0,0.7,0.0,0.0,0.0,0.15,0.0,0.0,0.0,0.0,0.0,0.0,0.0,0.0,0.0,0.0,0.0,0.0,0.0,0.0,0.0,0.0,0.0,0.0,0.0,0.0,0.0,0.0,0.0,0.0,0.0,0.0,0.0,0.0,0.0,0.0,0.0,0.0,840.0,10.0,264
27255,0.15,0.0,0.7,0.0,0.0,0.0,0.15,0.0,0.0,0.0,0.0,0.0,0.0,0.0,0.0,0.0,0.0,0.0,0.0,0.0,0.0,0.0,0.0,0.0,0.0,0.0,0.0,0.0,0.0,0.0,0.0,0.0,0.0,0.0,0.0,0.0,0.0,0.0,0.0,820.0,11.0,264
27256,0.15,0.0,0.7,0.0,0.0,0.0,0.15,0.0,0.0,0.0,0.0,0.0,0.0,0.0,0.0,0.0,0.0,0.0,0.0,0.0,0.0,0.0,0.0,0.0,0.0,0.0,0.0,0.0,0.0,0.0,0.0,0.0,0.0,0.0,0.0,0.0,0.0,0.0,0.0,803.0,12.0,264
27263,0.15,0.0,0.65,0.0,0.0,0.0,0.2,0.0,0.0,0.0,0.0,0.0,0.0,0.0,0.0,0.0,0.0,0.0,0.0,0.0,0.0,0.0,0.0,0.0,0.0,0.0,0.0,0.0,0.0,0.0,0.0,0.0,0.0,0.0,0.0,0.0,0.0,0.0,0.0,1389.0,0.0,265
27264,0.15,0.0,0.65,0.0,0.0,0.0,0.2,0.0,0.0,0.0,0.0,0.0,0.0,0.0,0.0,0.0,0.0,0.0,0.0,0.0,0.0,0.0,0.0,0.0,0.0,0.0,0.0,0.0,0.0,0.0,0.0,0.0,0.0,0.0,0.0,0.0,0.0,0.0,0.0,1212.0,1.0,265
27265,0.15,0.0,0.65,0.0,0.0,0.0,0.2,0.0,0.0,0.0,0.0,0.0,0.0,0.0,0.0,0.0,0.0,0.0,0.0,0.0,0.0,0.0,0.0,0.0,0.0,0.0,0.0,0.0,0.0,0.0,0.0,0.0,0.0,0.0,0.0,0.0,0.0,0.0,0.0,1126.0,2.0,265
27266,0.15,0.0,0.65,0.0,0.0,0.0,0.2,0.0,0.0,0.0,0.0,0.0,0.0,0.0,0.0,0.0,0.0,0.0,0.0,0.0,0.0,0.0,0.0,0.0,0.0,0.0,0.0,0.0,0.0,0.0,0.0,0.0,0.0,0.0,0.0,0.0,0.0,0.0,0.0,1064.0,3.0,265
27267,0.15,0.0,0.65,0.0,0.0,0.0,0.2,0.0,0.0,0.0,0.0,0.0,0.0,0.0,0.0,0.0,0.0,0.0,0.0,0.0,0.0,0.0,0.0,0.0,0.0,0.0,0.0,0.0,0.0,0.0,0.0,0.0,0.0,0.0,0.0,0.0,0.0,0.0,0.0,1018.0,4.0,265
27268,0.15,0.0,0.65,0.0,0.0,0.0,0.2,0.0,0.0,0.0,0.0,0.0,0.0,0.0,0.0,0.0,0.0,0.0,0.0,0.0,0.0,0.0,0.0,0.0,0.0,0.0,0.0,0.0,0.0,0.0,0.0,0.0,0.0,0.0,0.0,0.0,0.0,0.0,0.0,987.0,5.0,265
27269,0.15,0.0,0.65,0.0,0.0,0.0,0.2,0.0,0.0,0.0,0.0,0.0,0.0,0.0,0.0,0.0,0.0,0.0,0.0,0.0,0.0,0.0,0.0,0.0,0.0,0.0,0.0,0.0,0.0,0.0,0.0,0.0,0.0,0.0,0.0,0.0,0.0,0.0,0.0,962.0,6.0,265
27270,0.15,0.0,0.65,0.0,0.0,0.0,0.2,0.0,0.0,0.0,0.0,0.0,0.0,0.0,0.0,0.0,0.0,0.0,0.0,0.0,0.0,0.0,0.0,0.0,0.0,0.0,0.0,0.0,0.0,0.0,0.0,0.0,0.0,0.0,0.0,0.0,0.0,0.0,0.0,935.0,7.0,265
27271,0.15,0.0,0.65,0.0,0.0,0.0,0.2,0.0,0.0,0.0,0.0,0.0,0.0,0.0,0.0,0.0,0.0,0.0,0.0,0.0,0.0,0.0,0.0,0.0,0.0,0.0,0.0,0.0,0.0,0.0,0.0,0.0,0.0,0.0,0.0,0.0,0.0,0.0,0.0,907.0,8.0,265
27272,0.15,0.0,0.65,0.0,0.0,0.0,0.2,0.0,0.0,0.0,0.0,0.0,0.0,0.0,0.0,0.0,0.0,0.0,0.0,0.0,0.0,0.0,0.0,0.0,0.0,0.0,0.0,0.0,0.0,0.0,0.0,0.0,0.0,0.0,0.0,0.0,0.0,0.0,0.0,884.0,9.0,265
27273,0.15,0.0,0.65,0.0,0.0,0.0,0.2,0.0,0.0,0.0,0.0,0.0,0.0,0.0,0.0,0.0,0.0,0.0,0.0,0.0,0.0,0.0,0.0,0.0,0.0,0.0,0.0,0.0,0.0,0.0,0.0,0.0,0.0,0.0,0.0,0.0,0.0,0.0,0.0,862.0,10.0,265
27274,0.15,0.0,0.65,0.0,0.0,0.0,0.2,0.0,0.0,0.0,0.0,0.0,0.0,0.0,0.0,0.0,0.0,0.0,0.0,0.0,0.0,0.0,0.0,0.0,0.0,0.0,0.0,0.0,0.0,0.0,0.0,0.0,0.0,0.0,0.0,0.0,0.0,0.0,0.0,840.0,11.0,265
27275,0.15,0.0,0.65,0.0,0.0,0.0,0.2,0.0,0.0,0.0,0.0,0.0,0.0,0.0,0.0,0.0,0.0,0.0,0.0,0.0,0.0,0.0,0.0,0.0,0.0,0.0,0.0,0.0,0.0,0.0,0.0,0.0,0.0,0.0,0.0,0.0,0.0,0.0,0.0,820.0,12.0,265
27286,0.15,0.0,0.6,0.0,0.0,0.0,0.25,0.0,0.0,0.0,0.0,0.0,0.0,0.0,0.0,0.0,0.0,0.0,0.0,0.0,0.0,0.0,0.0,0.0,0.0,0.0,0.0,0.0,0.0,0.0,0.0,0.0,0.0,0.0,0.0,0.0,0.0,0.0,0.0,1388.0,0.0,266
27287,0.15,0.0,0.6,0.0,0.0,0.0,0.25,0.0,0.0,0.0,0.0,0.0,0.0,0.0,0.0,0.0,0.0,0.0,0.0,0.0,0.0,0.0,0.0,0.0,0.0,0.0,0.0,0.0,0.0,0.0,0.0,0.0,0.0,0.0,0.0,0.0,0.0,0.0,0.0,1211.0,1.0,266
27288,0.15,0.0,0.6,0.0,0.0,0.0,0.25,0.0,0.0,0.0,0.0,0.0,0.0,0.0,0.0,0.0,0.0,0.0,0.0,0.0,0.0,0.0,0.0,0.0,0.0,0.0,0.0,0.0,0.0,0.0,0.0,0.0,0.0,0.0,0.0,0.0,0.0,0.0,0.0,1117.0,2.0,266
27289,0.15,0.0,0.6,0.0,0.0,0.0,0.25,0.0,0.0,0.0,0.0,0.0,0.0,0.0,0.0,0.0,0.0,0.0,0.0,0.0,0.0,0.0,0.0,0.0,0.0,0.0,0.0,0.0,0.0,0.0,0.0,0.0,0.0,0.0,0.0,0.0,0.0,0.0,0.0,1064.0,3.0,266
27290,0.15,0.0,0.6,0.0,0.0,0.0,0.25,0.0,0.0,0.0,0.0,0.0,0.0,0.0,0.0,0.0,0.0,0.0,0.0,0.0,0.0,0.0,0.0,0.0,0.0,0.0,0.0,0.0,0.0,0.0,0.0,0.0,0.0,0.0,0.0,0.0,0.0,0.0,0.0,1026.0,4.0,266
27291,0.15,0.0,0.6,0.0,0.0,0.0,0.25,0.0,0.0,0.0,0.0,0.0,0.0,0.0,0.0,0.0,0.0,0.0,0.0,0.0,0.0,0.0,0.0,0.0,0.0,0.0,0.0,0.0,0.0,0.0,0.0,0.0,0.0,0.0,0.0,0.0,0.0,0.0,0.0,997.0,5.0,266
27292,0.15,0.0,0.6,0.0,0.0,0.0,0.25,0.0,0.0,0.0,0.0,0.0,0.0,0.0,0.0,0.0,0.0,0.0,0.0,0.0,0.0,0.0,0.0,0.0,0.0,0.0,0.0,0.0,0.0,0.0,0.0,0.0,0.0,0.0,0.0,0.0,0.0,0.0,0.0,967.0,6.0,266
27293,0.15,0.0,0.6,0.0,0.0,0.0,0.25,0.0,0.0,0.0,0.0,0.0,0.0,0.0,0.0,0.0,0.0,0.0,0.0,0.0,0.0,0.0,0.0,0.0,0.0,0.0,0.0,0.0,0.0,0.0,0.0,0.0,0.0,0.0,0.0,0.0,0.0,0.0,0.0,939.0,7.0,266
27294,0.15,0.0,0.6,0.0,0.0,0.0,0.25,0.0,0.0,0.0,0.0,0.0,0.0,0.0,0.0,0.0,0.0,0.0,0.0,0.0,0.0,0.0,0.0,0.0,0.0,0.0,0.0,0.0,0.0,0.0,0.0,0.0,0.0,0.0,0.0,0.0,0.0,0.0,0.0,913.0,8.0,266
27295,0.15,0.0,0.6,0.0,0.0,0.0,0.25,0.0,0.0,0.0,0.0,0.0,0.0,0.0,0.0,0.0,0.0,0.0,0.0,0.0,0.0,0.0,0.0,0.0,0.0,0.0,0.0,0.0,0.0,0.0,0.0,0.0,0.0,0.0,0.0,0.0,0.0,0.0,0.0,889.0,9.0,266
27296,0.15,0.0,0.6,0.0,0.0,0.0,0.25,0.0,0.0,0.0,0.0,0.0,0.0,0.0,0.0,0.0,0.0,0.0,0.0,0.0,0.0,0.0,0.0,0.0,0.0,0.0,0.0,0.0,0.0,0.0,0.0,0.0,0.0,0.0,0.0,0.0,0.0,0.0,0.0,866.0,10.0,266
27297,0.15,0.0,0.6,0.0,0.0,0.0,0.25,0.0,0.0,0.0,0.0,0.0,0.0,0.0,0.0,0.0,0.0,0.0,0.0,0.0,0.0,0.0,0.0,0.0,0.0,0.0,0.0,0.0,0.0,0.0,0.0,0.0,0.0,0.0,0.0,0.0,0.0,0.0,0.0,844.0,11.0,266
27298,0.15,0.0,0.6,0.0,0.0,0.0,0.25,0.0,0.0,0.0,0.0,0.0,0.0,0.0,0.0,0.0,0.0,0.0,0.0,0.0,0.0,0.0,0.0,0.0,0.0,0.0,0.0,0.0,0.0,0.0,0.0,0.0,0.0,0.0,0.0,0.0,0.0,0.0,0.0,821.0,12.0,266
27311,0.15,0.0,0.55,0.0,0.0,0.0,0.3,0.0,0.0,0.0,0.0,0.0,0.0,0.0,0.0,0.0,0.0,0.0,0.0,0.0,0.0,0.0,0.0,0.0,0.0,0.0,0.0,0.0,0.0,0.0,0.0,0.0,0.0,0.0,0.0,0.0,0.0,0.0,0.0,1357.0,0.0,267
27312,0.15,0.0,0.55,0.0,0.0,0.0,0.3,0.0,0.0,0.0,0.0,0.0,0.0,0.0,0.0,0.0,0.0,0.0,0.0,0.0,0.0,0.0,0.0,0.0,0.0,0.0,0.0,0.0,0.0,0.0,0.0,0.0,0.0,0.0,0.0,0.0,0.0,0.0,0.0,1192.0,1.0,267
27313,0.15,0.0,0.55,0.0,0.0,0.0,0.3,0.0,0.0,0.0,0.0,0.0,0.0,0.0,0.0,0.0,0.0,0.0,0.0,0.0,0.0,0.0,0.0,0.0,0.0,0.0,0.0,0.0,0.0,0.0,0.0,0.0,0.0,0.0,0.0,0.0,0.0,0.0,0.0,1114.0,2.0,267
27314,0.15,0.0,0.55,0.0,0.0,0.0,0.3,0.0,0.0,0.0,0.0,0.0,0.0,0.0,0.0,0.0,0.0,0.0,0.0,0.0,0.0,0.0,0.0,0.0,0.0,0.0,0.0,0.0,0.0,0.0,0.0,0.0,0.0,0.0,0.0,0.0,0.0,0.0,0.0,1069.0,3.0,267
27315,0.15,0.0,0.55,0.0,0.0,0.0,0.3,0.0,0.0,0.0,0.0,0.0,0.0,0.0,0.0,0.0,0.0,0.0,0.0,0.0,0.0,0.0,0.0,0.0,0.0,0.0,0.0,0.0,0.0,0.0,0.0,0.0,0.0,0.0,0.0,0.0,0.0,0.0,0.0,1036.0,4.0,267
27316,0.15,0.0,0.55,0.0,0.0,0.0,0.3,0.0,0.0,0.0,0.0,0.0,0.0,0.0,0.0,0.0,0.0,0.0,0.0,0.0,0.0,0.0,0.0,0.0,0.0,0.0,0.0,0.0,0.0,0.0,0.0,0.0,0.0,0.0,0.0,0.0,0.0,0.0,0.0,1003.0,5.0,267
27317,0.15,0.0,0.55,0.0,0.0,0.0,0.3,0.0,0.0,0.0,0.0,0.0,0.0,0.0,0.0,0.0,0.0,0.0,0.0,0.0,0.0,0.0,0.0,0.0,0.0,0.0,0.0,0.0,0.0,0.0,0.0,0.0,0.0,0.0,0.0,0.0,0.0,0.0,0.0,976.0,6.0,267
27318,0.15,0.0,0.55,0.0,0.0,0.0,0.3,0.0,0.0,0.0,0.0,0.0,0.0,0.0,0.0,0.0,0.0,0.0,0.0,0.0,0.0,0.0,0.0,0.0,0.0,0.0,0.0,0.0,0.0,0.0,0.0,0.0,0.0,0.0,0.0,0.0,0.0,0.0,0.0,943.0,7.0,267
27319,0.15,0.0,0.55,0.0,0.0,0.0,0.3,0.0,0.0,0.0,0.0,0.0,0.0,0.0,0.0,0.0,0.0,0.0,0.0,0.0,0.0,0.0,0.0,0.0,0.0,0.0,0.0,0.0,0.0,0.0,0.0,0.0,0.0,0.0,0.0,0.0,0.0,0.0,0.0,917.0,8.0,267
27320,0.15,0.0,0.55,0.0,0.0,0.0,0.3,0.0,0.0,0.0,0.0,0.0,0.0,0.0,0.0,0.0,0.0,0.0,0.0,0.0,0.0,0.0,0.0,0.0,0.0,0.0,0.0,0.0,0.0,0.0,0.0,0.0,0.0,0.0,0.0,0.0,0.0,0.0,0.0,897.0,9.0,267
27321,0.15,0.0,0.55,0.0,0.0,0.0,0.3,0.0,0.0,0.0,0.0,0.0,0.0,0.0,0.0,0.0,0.0,0.0,0.0,0.0,0.0,0.0,0.0,0.0,0.0,0.0,0.0,0.0,0.0,0.0,0.0,0.0,0.0,0.0,0.0,0.0,0.0,0.0,0.0,881.0,10.0,267
27322,0.15,0.0,0.55,0.0,0.0,0.0,0.3,0.0,0.0,0.0,0.0,0.0,0.0,0.0,0.0,0.0,0.0,0.0,0.0,0.0,0.0,0.0,0.0,0.0,0.0,0.0,0.0,0.0,0.0,0.0,0.0,0.0,0.0,0.0,0.0,0.0,0.0,0.0,0.0,864.0,11.0,267
27323,0.15,0.0,0.55,0.0,0.0,0.0,0.3,0.0,0.0,0.0,0.0,0.0,0.0,0.0,0.0,0.0,0.0,0.0,0.0,0.0,0.0,0.0,0.0,0.0,0.0,0.0,0.0,0.0,0.0,0.0,0.0,0.0,0.0,0.0,0.0,0.0,0.0,0.0,0.0,846.0,12.0,267
27338,0.1,0.0,0.7,0.0,0.0,0.0,0.2,0.0,0.0,0.0,0.0,0.0,0.0,0.0,0.0,0.0,0.0,0.0,0.0,0.0,0.0,0.0,0.0,0.0,0.0,0.0,0.0,0.0,0.0,0.0,0.0,0.0,0.0,0.0,0.0,0.0,0.0,0.0,0.0,1408.0,0.0,268
27339,0.1,0.0,0.7,0.0,0.0,0.0,0.2,0.0,0.0,0.0,0.0,0.0,0.0,0.0,0.0,0.0,0.0,0.0,0.0,0.0,0.0,0.0,0.0,0.0,0.0,0.0,0.0,0.0,0.0,0.0,0.0,0.0,0.0,0.0,0.0,0.0,0.0,0.0,0.0,1198.0,1.0,268
27340,0.1,0.0,0.7,0.0,0.0,0.0,0.2,0.0,0.0,0.0,0.0,0.0,0.0,0.0,0.0,0.0,0.0,0.0,0.0,0.0,0.0,0.0,0.0,0.0,0.0,0.0,0.0,0.0,0.0,0.0,0.0,0.0,0.0,0.0,0.0,0.0,0.0,0.0,0.0,1111.0,2.0,268
27341,0.1,0.0,0.7,0.0,0.0,0.0,0.2,0.0,0.0,0.0,0.0,0.0,0.0,0.0,0.0,0.0,0.0,0.0,0.0,0.0,0.0,0.0,0.0,0.0,0.0,0.0,0.0,0.0,0.0,0.0,0.0,0.0,0.0,0.0,0.0,0.0,0.0,0.0,0.0,1057.0,3.0,268
27342,0.1,0.0,0.7,0.0,0.0,0.0,0.2,0.0,0.0,0.0,0.0,0.0,0.0,0.0,0.0,0.0,0.0,0.0,0.0,0.0,0.0,0.0,0.0,0.0,0.0,0.0,0.0,0.0,0.0,0.0,0.0,0.0,0.0,0.0,0.0,0.0,0.0,0.0,0.0,1012.0,4.0,268
27343,0.1,0.0,0.7,0.0,0.0,0.0,0.2,0.0,0.0,0.0,0.0,0.0,0.0,0.0,0.0,0.0,0.0,0.0,0.0,0.0,0.0,0.0,0.0,0.0,0.0,0.0,0.0,0.0,0.0,0.0,0.0,0.0,0.0,0.0,0.0,0.0,0.0,0.0,0.0,980.0,5.0,268
27344,0.1,0.0,0.7,0.0,0.0,0.0,0.2,0.0,0.0,0.0,0.0,0.0,0.0,0.0,0.0,0.0,0.0,0.0,0.0,0.0,0.0,0.0,0.0,0.0,0.0,0.0,0.0,0.0,0.0,0.0,0.0,0.0,0.0,0.0,0.0,0.0,0.0,0.0,0.0,952.0,6.0,268
27345,0.1,0.0,0.7,0.0,0.0,0.0,0.2,0.0,0.0,0.0,0.0,0.0,0.0,0.0,0.0,0.0,0.0,0.0,0.0,0.0,0.0,0.0,0.0,0.0,0.0,0.0,0.0,0.0,0.0,0.0,0.0,0.0,0.0,0.0,0.0,0.0,0.0,0.0,0.0,926.0,7.0,268
27346,0.1,0.0,0.7,0.0,0.0,0.0,0.2,0.0,0.0,0.0,0.0,0.0,0.0,0.0,0.0,0.0,0.0,0.0,0.0,0.0,0.0,0.0,0.0,0.0,0.0,0.0,0.0,0.0,0.0,0.0,0.0,0.0,0.0,0.0,0.0,0.0,0.0,0.0,0.0,901.0,8.0,268
27347,0.1,0.0,0.7,0.0,0.0,0.0,0.2,0.0,0.0,0.0,0.0,0.0,0.0,0.0,0.0,0.0,0.0,0.0,0.0,0.0,0.0,0.0,0.0,0.0,0.0,0.0,0.0,0.0,0.0,0.0,0.0,0.0,0.0,0.0,0.0,0.0,0.0,0.0,0.0,881.0,9.0,268
27348,0.1,0.0,0.7,0.0,0.0,0.0,0.2,0.0,0.0,0.0,0.0,0.0,0.0,0.0,0.0,0.0,0.0,0.0,0.0,0.0,0.0,0.0,0.0,0.0,0.0,0.0,0.0,0.0,0.0,0.0,0.0,0.0,0.0,0.0,0.0,0.0,0.0,0.0,0.0,855.0,10.0,268
27349,0.1,0.0,0.7,0.0,0.0,0.0,0.2,0.0,0.0,0.0,0.0,0.0,0.0,0.0,0.0,0.0,0.0,0.0,0.0,0.0,0.0,0.0,0.0,0.0,0.0,0.0,0.0,0.0,0.0,0.0,0.0,0.0,0.0,0.0,0.0,0.0,0.0,0.0,0.0,835.0,11.0,268
27350,0.1,0.0,0.7,0.0,0.0,0.0,0.2,0.0,0.0,0.0,0.0,0.0,0.0,0.0,0.0,0.0,0.0,0.0,0.0,0.0,0.0,0.0,0.0,0.0,0.0,0.0,0.0,0.0,0.0,0.0,0.0,0.0,0.0,0.0,0.0,0.0,0.0,0.0,0.0,816.0,12.0,268
27351,0.2,0.0,0.6,0.0,0.0,0.0,0.2,0.0,0.0,0.0,0.0,0.0,0.0,0.0,0.0,0.0,0.0,0.0,0.0,0.0,0.0,0.0,0.0,0.0,0.0,0.0,0.0,0.0,0.0,0.0,0.0,0.0,0.0,0.0,0.0,0.0,0.0,0.0,0.0,1399.0,0.0,269
27352,0.2,0.0,0.6,0.0,0.0,0.0,0.2,0.0,0.0,0.0,0.0,0.0,0.0,0.0,0.0,0.0,0.0,0.0,0.0,0.0,0.0,0.0,0.0,0.0,0.0,0.0,0.0,0.0,0.0,0.0,0.0,0.0,0.0,0.0,0.0,0.0,0.0,0.0,0.0,1228.0,1.0,269
27353,0.2,0.0,0.6,0.0,0.0,0.0,0.2,0.0,0.0,0.0,0.0,0.0,0.0,0.0,0.0,0.0,0.0,0.0,0.0,0.0,0.0,0.0,0.0,0.0,0.0,0.0,0.0,0.0,0.0,0.0,0.0,0.0,0.0,0.0,0.0,0.0,0.0,0.0,0.0,1140.0,2.0,269
27354,0.2,0.0,0.6,0.0,0.0,0.0,0.2,0.0,0.0,0.0,0.0,0.0,0.0,0.0,0.0,0.0,0.0,0.0,0.0,0.0,0.0,0.0,0.0,0.0,0.0,0.0,0.0,0.0,0.0,0.0,0.0,0.0,0.0,0.0,0.0,0.0,0.0,0.0,0.0,1081.0,3.0,269
27355,0.2,0.0,0.6,0.0,0.0,0.0,0.2,0.0,0.0,0.0,0.0,0.0,0.0,0.0,0.0,0.0,0.0,0.0,0.0,0.0,0.0,0.0,0.0,0.0,0.0,0.0,0.0,0.0,0.0,0.0,0.0,0.0,0.0,0.0,0.0,0.0,0.0,0.0,0.0,1036.0,4.0,269
27356,0.2,0.0,0.6,0.0,0.0,0.0,0.2,0.0,0.0,0.0,0.0,0.0,0.0,0.0,0.0,0.0,0.0,0.0,0.0,0.0,0.0,0.0,0.0,0.0,0.0,0.0,0.0,0.0,0.0,0.0,0.0,0.0,0.0,0.0,0.0,0.0,0.0,0.0,0.0,1000.0,5.0,269
27357,0.2,0.0,0.6,0.0,0.0,0.0,0.2,0.0,0.0,0.0,0.0,0.0,0.0,0.0,0.0,0.0,0.0,0.0,0.0,0.0,0.0,0.0,0.0,0.0,0.0,0.0,0.0,0.0,0.0,0.0,0.0,0.0,0.0,0.0,0.0,0.0,0.0,0.0,0.0,971.0,6.0,269
27358,0.2,0.0,0.6,0.0,0.0,0.0,0.2,0.0,0.0,0.0,0.0,0.0,0.0,0.0,0.0,0.0,0.0,0.0,0.0,0.0,0.0,0.0,0.0,0.0,0.0,0.0,0.0,0.0,0.0,0.0,0.0,0.0,0.0,0.0,0.0,0.0,0.0,0.0,0.0,945.0,7.0,269
27359,0.2,0.0,0.6,0.0,0.0,0.0,0.2,0.0,0.0,0.0,0.0,0.0,0.0,0.0,0.0,0.0,0.0,0.0,0.0,0.0,0.0,0.0,0.0,0.0,0.0,0.0,0.0,0.0,0.0,0.0,0.0,0.0,0.0,0.0,0.0,0.0,0.0,0.0,0.0,918.0,8.0,269
27360,0.2,0.0,0.6,0.0,0.0,0.0,0.2,0.0,0.0,0.0,0.0,0.0,0.0,0.0,0.0,0.0,0.0,0.0,0.0,0.0,0.0,0.0,0.0,0.0,0.0,0.0,0.0,0.0,0.0,0.0,0.0,0.0,0.0,0.0,0.0,0.0,0.0,0.0,0.0,893.0,9.0,269
27361,0.2,0.0,0.6,0.0,0.0,0.0,0.2,0.0,0.0,0.0,0.0,0.0,0.0,0.0,0.0,0.0,0.0,0.0,0.0,0.0,0.0,0.0,0.0,0.0,0.0,0.0,0.0,0.0,0.0,0.0,0.0,0.0,0.0,0.0,0.0,0.0,0.0,0.0,0.0,871.0,10.0,269
27362,0.2,0.0,0.6,0.0,0.0,0.0,0.2,0.0,0.0,0.0,0.0,0.0,0.0,0.0,0.0,0.0,0.0,0.0,0.0,0.0,0.0,0.0,0.0,0.0,0.0,0.0,0.0,0.0,0.0,0.0,0.0,0.0,0.0,0.0,0.0,0.0,0.0,0.0,0.0,851.0,11.0,269
27363,0.2,0.0,0.6,0.0,0.0,0.0,0.2,0.0,0.0,0.0,0.0,0.0,0.0,0.0,0.0,0.0,0.0,0.0,0.0,0.0,0.0,0.0,0.0,0.0,0.0,0.0,0.0,0.0,0.0,0.0,0.0,0.0,0.0,0.0,0.0,0.0,0.0,0.0,0.0,830.0,12.0,269
27364,0.18,0.0,0.6,0.0,0.0,0.0,0.22,0.0,0.0,0.0,0.0,0.0,0.0,0.0,0.0,0.0,0.0,0.0,0.0,0.0,0.0,0.0,0.0,0.0,0.0,0.0,0.0,0.0,0.0,0.0,0.0,0.0,0.0,0.0,0.0,0.0,0.0,0.0,0.0,1397.0,0.0,270
27365,0.18,0.0,0.6,0.0,0.0,0.0,0.22,0.0,0.0,0.0,0.0,0.0,0.0,0.0,0.0,0.0,0.0,0.0,0.0,0.0,0.0,0.0,0.0,0.0,0.0,0.0,0.0,0.0,0.0,0.0,0.0,0.0,0.0,0.0,0.0,0.0,0.0,0.0,0.0,1213.0,1.0,270
27366,0.18,0.0,0.6,0.0,0.0,0.0,0.22,0.0,0.0,0.0,0.0,0.0,0.0,0.0,0.0,0.0,0.0,0.0,0.0,0.0,0.0,0.0,0.0,0.0,0.0,0.0,0.0,0.0,0.0,0.0,0.0,0.0,0.0,0.0,0.0,0.0,0.0,0.0,0.0,1127.0,2.0,270
27367,0.18,0.0,0.6,0.0,0.0,0.0,0.22,0.0,0.0,0.0,0.0,0.0,0.0,0.0,0.0,0.0,0.0,0.0,0.0,0.0,0.0,0.0,0.0,0.0,0.0,0.0,0.0,0.0,0.0,0.0,0.0,0.0,0.0,0.0,0.0,0.0,0.0,0.0,0.0,1069.0,3.0,270
27368,0.18,0.0,0.6,0.0,0.0,0.0,0.22,0.0,0.0,0.0,0.0,0.0,0.0,0.0,0.0,0.0,0.0,0.0,0.0,0.0,0.0,0.0,0.0,0.0,0.0,0.0,0.0,0.0,0.0,0.0,0.0,0.0,0.0,0.0,0.0,0.0,0.0,0.0,0.0,1029.0,4.0,270
27369,0.18,0.0,0.6,0.0,0.0,0.0,0.22,0.0,0.0,0.0,0.0,0.0,0.0,0.0,0.0,0.0,0.0,0.0,0.0,0.0,0.0,0.0,0.0,0.0,0.0,0.0,0.0,0.0,0.0,0.0,0.0,0.0,0.0,0.0,0.0,0.0,0.0,0.0,0.0,998.0,5.0,270
27370,0.18,0.0,0.6,0.0,0.0,0.0,0.22,0.0,0.0,0.0,0.0,0.0,0.0,0.0,0.0,0.0,0.0,0.0,0.0,0.0,0.0,0.0,0.0,0.0,0.0,0.0,0.0,0.0,0.0,0.0,0.0,0.0,0.0,0.0,0.0,0.0,0.0,0.0,0.0,967.0,6.0,270
27371,0.18,0.0,0.6,0.0,0.0,0.0,0.22,0.0,0.0,0.0,0.0,0.0,0.0,0.0,0.0,0.0,0.0,0.0,0.0,0.0,0.0,0.0,0.0,0.0,0.0,0.0,0.0,0.0,0.0,0.0,0.0,0.0,0.0,0.0,0.0,0.0,0.0,0.0,0.0,941.0,7.0,270
27372,0.18,0.0,0.6,0.0,0.0,0.0,0.22,0.0,0.0,0.0,0.0,0.0,0.0,0.0,0.0,0.0,0.0,0.0,0.0,0.0,0.0,0.0,0.0,0.0,0.0,0.0,0.0,0.0,0.0,0.0,0.0,0.0,0.0,0.0,0.0,0.0,0.0,0.0,0.0,914.0,8.0,270
27373,0.18,0.0,0.6,0.0,0.0,0.0,0.22,0.0,0.0,0.0,0.0,0.0,0.0,0.0,0.0,0.0,0.0,0.0,0.0,0.0,0.0,0.0,0.0,0.0,0.0,0.0,0.0,0.0,0.0,0.0,0.0,0.0,0.0,0.0,0.0,0.0,0.0,0.0,0.0,889.0,9.0,270
27374,0.18,0.0,0.6,0.0,0.0,0.0,0.22,0.0,0.0,0.0,0.0,0.0,0.0,0.0,0.0,0.0,0.0,0.0,0.0,0.0,0.0,0.0,0.0,0.0,0.0,0.0,0.0,0.0,0.0,0.0,0.0,0.0,0.0,0.0,0.0,0.0,0.0,0.0,0.0,869.0,10.0,270
27375,0.18,0.0,0.6,0.0,0.0,0.0,0.22,0.0,0.0,0.0,0.0,0.0,0.0,0.0,0.0,0.0,0.0,0.0,0.0,0.0,0.0,0.0,0.0,0.0,0.0,0.0,0.0,0.0,0.0,0.0,0.0,0.0,0.0,0.0,0.0,0.0,0.0,0.0,0.0,846.0,11.0,270
27376,0.18,0.0,0.6,0.0,0.0,0.0,0.22,0.0,0.0,0.0,0.0,0.0,0.0,0.0,0.0,0.0,0.0,0.0,0.0,0.0,0.0,0.0,0.0,0.0,0.0,0.0,0.0,0.0,0.0,0.0,0.0,0.0,0.0,0.0,0.0,0.0,0.0,0.0,0.0,823.0,12.0,270
27377,0.12,0.0,0.6,0.0,0.0,0.0,0.28,0.0,0.0,0.0,0.0,0.0,0.0,0.0,0.0,0.0,0.0,0.0,0.0,0.0,0.0,0.0,0.0,0.0,0.0,0.0,0.0,0.0,0.0,0.0,0.0,0.0,0.0,0.0,0.0,0.0,0.0,0.0,0.0,1361.0,0.0,271
27378,0.12,0.0,0.6,0.0,0.0,0.0,0.28,0.0,0.0,0.0,0.0,0.0,0.0,0.0,0.0,0.0,0.0,0.0,0.0,0.0,0.0,0.0,0.0,0.0,0.0,0.0,0.0,0.0,0.0,0.0,0.0,0.0,0.0,0.0,0.0,0.0,0.0,0.0,0.0,1203.0,1.0,271
27379,0.12,0.0,0.6,0.0,0.0,0.0,0.28,0.0,0.0,0.0,0.0,0.0,0.0,0.0,0.0,0.0,0.0,0.0,0.0,0.0,0.0,0.0,0.0,0.0,0.0,0.0,0.0,0.0,0.0,0.0,0.0,0.0,0.0,0.0,0.0,0.0,0.0,0.0,0.0,1127.0,2.0,271
27380,0.12,0.0,0.6,0.0,0.0,0.0,0.28,0.0,0.0,0.0,0.0,0.0,0.0,0.0,0.0,0.0,0.0,0.0,0.0,0.0,0.0,0.0,0.0,0.0,0.0,0.0,0.0,0.0,0.0,0.0,0.0,0.0,0.0,0.0,0.0,0.0,0.0,0.0,0.0,1081.0,3.0,271
27381,0.12,0.0,0.6,0.0,0.0,0.0,0.28,0.0,0.0,0.0,0.0,0.0,0.0,0.0,0.0,0.0,0.0,0.0,0.0,0.0,0.0,0.0,0.0,0.0,0.0,0.0,0.0,0.0,0.0,0.0,0.0,0.0,0.0,0.0,0.0,0.0,0.0,0.0,0.0,1038.0,4.0,271
27382,0.12,0.0,0.6,0.0,0.0,0.0,0.28,0.0,0.0,0.0,0.0,0.0,0.0,0.0,0.0,0.0,0.0,0.0,0.0,0.0,0.0,0.0,0.0,0.0,0.0,0.0,0.0,0.0,0.0,0.0,0.0,0.0,0.0,0.0,0.0,0.0,0.0,0.0,0.0,1008.0,5.0,271
27383,0.12,0.0,0.6,0.0,0.0,0.0,0.28,0.0,0.0,0.0,0.0,0.0,0.0,0.0,0.0,0.0,0.0,0.0,0.0,0.0,0.0,0.0,0.0,0.0,0.0,0.0,0.0,0.0,0.0,0.0,0.0,0.0,0.0,0.0,0.0,0.0,0.0,0.0,0.0,981.0,6.0,271
27384,0.12,0.0,0.6,0.0,0.0,0.0,0.28,0.0,0.0,0.0,0.0,0.0,0.0,0.0,0.0,0.0,0.0,0.0,0.0,0.0,0.0,0.0,0.0,0.0,0.0,0.0,0.0,0.0,0.0,0.0,0.0,0.0,0.0,0.0,0.0,0.0,0.0,0.0,0.0,962.0,7.0,271
27385,0.12,0.0,0.6,0.0,0.0,0.0,0.28,0.0,0.0,0.0,0.0,0.0,0.0,0.0,0.0,0.0,0.0,0.0,0.0,0.0,0.0,0.0,0.0,0.0,0.0,0.0,0.0,0.0,0.0,0.0,0.0,0.0,0.0,0.0,0.0,0.0,0.0,0.0,0.0,937.0,8.0,271
27386,0.12,0.0,0.6,0.0,0.0,0.0,0.28,0.0,0.0,0.0,0.0,0.0,0.0,0.0,0.0,0.0,0.0,0.0,0.0,0.0,0.0,0.0,0.0,0.0,0.0,0.0,0.0,0.0,0.0,0.0,0.0,0.0,0.0,0.0,0.0,0.0,0.0,0.0,0.0,914.0,9.0,271
27387,0.12,0.0,0.6,0.0,0.0,0.0,0.28,0.0,0.0,0.0,0.0,0.0,0.0,0.0,0.0,0.0,0.0,0.0,0.0,0.0,0.0,0.0,0.0,0.0,0.0,0.0,0.0,0.0,0.0,0.0,0.0,0.0,0.0,0.0,0.0,0.0,0.0,0.0,0.0,893.0,10.0,271
27388,0.12,0.0,0.6,0.0,0.0,0.0,0.28,0.0,0.0,0.0,0.0,0.0,0.0,0.0,0.0,0.0,0.0,0.0,0.0,0.0,0.0,0.0,0.0,0.0,0.0,0.0,0.0,0.0,0.0,0.0,0.0,0.0,0.0,0.0,0.0,0.0,0.0,0.0,0.0,877.0,11.0,271
27389,0.12,0.0,0.6,0.0,0.0,0.0,0.28,0.0,0.0,0.0,0.0,0.0,0.0,0.0,0.0,0.0,0.0,0.0,0.0,0.0,0.0,0.0,0.0,0.0,0.0,0.0,0.0,0.0,0.0,0.0,0.0,0.0,0.0,0.0,0.0,0.0,0.0,0.0,0.0,854.0,12.0,271
27390,0.1,0.0,0.6,0.0,0.0,0.0,0.3,0.0,0.0,0.0,0.0,0.0,0.0,0.0,0.0,0.0,0.0,0.0,0.0,0.0,0.0,0.0,0.0,0.0,0.0,0.0,0.0,0.0,0.0,0.0,0.0,0.0,0.0,0.0,0.0,0.0,0.0,0.0,0.0,1333.0,0.0,272
27391,0.1,0.0,0.6,0.0,0.0,0.0,0.3,0.0,0.0,0.0,0.0,0.0,0.0,0.0,0.0,0.0,0.0,0.0,0.0,0.0,0.0,0.0,0.0,0.0,0.0,0.0,0.0,0.0,0.0,0.0,0.0,0.0,0.0,0.0,0.0,0.0,0.0,0.0,0.0,1212.0,1.0,272
27392,0.1,0.0,0.6,0.0,0.0,0.0,0.3,0.0,0.0,0.0,0.0,0.0,0.0,0.0,0.0,0.0,0.0,0.0,0.0,0.0,0.0,0.0,0.0,0.0,0.0,0.0,0.0,0.0,0.0,0.0,0.0,0.0,0.0,0.0,0.0,0.0,0.0,0.0,0.0,1147.0,2.0,272
27393,0.1,0.0,0.6,0.0,0.0,0.0,0.3,0.0,0.0,0.0,0.0,0.0,0.0,0.0,0.0,0.0,0.0,0.0,0.0,0.0,0.0,0.0,0.0,0.0,0.0,0.0,0.0,0.0,0.0,0.0,0.0,0.0,0.0,0.0,0.0,0.0,0.0,0.0,0.0,1099.0,3.0,272
27394,0.1,0.0,0.6,0.0,0.0,0.0,0.3,0.0,0.0,0.0,0.0,0.0,0.0,0.0,0.0,0.0,0.0,0.0,0.0,0.0,0.0,0.0,0.0,0.0,0.0,0.0,0.0,0.0,0.0,0.0,0.0,0.0,0.0,0.0,0.0,0.0,0.0,0.0,0.0,1064.0,4.0,272
27395,0.1,0.0,0.6,0.0,0.0,0.0,0.3,0.0,0.0,0.0,0.0,0.0,0.0,0.0,0.0,0.0,0.0,0.0,0.0,0.0,0.0,0.0,0.0,0.0,0.0,0.0,0.0,0.0,0.0,0.0,0.0,0.0,0.0,0.0,0.0,0.0,0.0,0.0,0.0,1036.0,5.0,272
27396,0.1,0.0,0.6,0.0,0.0,0.0,0.3,0.0,0.0,0.0,0.0,0.0,0.0,0.0,0.0,0.0,0.0,0.0,0.0,0.0,0.0,0.0,0.0,0.0,0.0,0.0,0.0,0.0,0.0,0.0,0.0,0.0,0.0,0.0,0.0,0.0,0.0,0.0,0.0,1010.0,6.0,272
27397,0.1,0.0,0.6,0.0,0.0,0.0,0.3,0.0,0.0,0.0,0.0,0.0,0.0,0.0,0.0,0.0,0.0,0.0,0.0,0.0,0.0,0.0,0.0,0.0,0.0,0.0,0.0,0.0,0.0,0.0,0.0,0.0,0.0,0.0,0.0,0.0,0.0,0.0,0.0,993.0,7.0,272
27398,0.1,0.0,0.6,0.0,0.0,0.0,0.3,0.0,0.0,0.0,0.0,0.0,0.0,0.0,0.0,0.0,0.0,0.0,0.0,0.0,0.0,0.0,0.0,0.0,0.0,0.0,0.0,0.0,0.0,0.0,0.0,0.0,0.0,0.0,0.0,0.0,0.0,0.0,0.0,971.0,8.0,272
27399,0.1,0.0,0.6,0.0,0.0,0.0,0.3,0.0,0.0,0.0,0.0,0.0,0.0,0.0,0.0,0.0,0.0,0.0,0.0,0.0,0.0,0.0,0.0,0.0,0.0,0.0,0.0,0.0,0.0,0.0,0.0,0.0,0.0,0.0,0.0,0.0,0.0,0.0,0.0,946.0,9.0,272
27400,0.1,0.0,0.6,0.0,0.0,0.0,0.3,0.0,0.0,0.0,0.0,0.0,0.0,0.0,0.0,0.0,0.0,0.0,0.0,0.0,0.0,0.0,0.0,0.0,0.0,0.0,0.0,0.0,0.0,0.0,0.0,0.0,0.0,0.0,0.0,0.0,0.0,0.0,0.0,926.0,10.0,272
27401,0.1,0.0,0.6,0.0,0.0,0.0,0.3,0.0,0.0,0.0,0.0,0.0,0.0,0.0,0.0,0.0,0.0,0.0,0.0,0.0,0.0,0.0,0.0,0.0,0.0,0.0,0.0,0.0,0.0,0.0,0.0,0.0,0.0,0.0,0.0,0.0,0.0,0.0,0.0,909.0,11.0,272
27402,0.1,0.0,0.6,0.0,0.0,0.0,0.3,0.0,0.0,0.0,0.0,0.0,0.0,0.0,0.0,0.0,0.0,0.0,0.0,0.0,0.0,0.0,0.0,0.0,0.0,0.0,0.0,0.0,0.0,0.0,0.0,0.0,0.0,0.0,0.0,0.0,0.0,0.0,0.0,890.0,12.0,272
27403,0.08,0.0,0.6,0.0,0.0,0.0,0.32,0.0,0.0,0.0,0.0,0.0,0.0,0.0,0.0,0.0,0.0,0.0,0.0,0.0,0.0,0.0,0.0,0.0,0.0,0.0,0.0,0.0,0.0,0.0,0.0,0.0,0.0,0.0,0.0,0.0,0.0,0.0,0.0,1365.0,0.0,273
27404,0.08,0.0,0.6,0.0,0.0,0.0,0.32,0.0,0.0,0.0,0.0,0.0,0.0,0.0,0.0,0.0,0.0,0.0,0.0,0.0,0.0,0.0,0.0,0.0,0.0,0.0,0.0,0.0,0.0,0.0,0.0,0.0,0.0,0.0,0.0,0.0,0.0,0.0,0.0,1203.0,1.0,273
27405,0.08,0.0,0.6,0.0,0.0,0.0,0.32,0.0,0.0,0.0,0.0,0.0,0.0,0.0,0.0,0.0,0.0,0.0,0.0,0.0,0.0,0.0,0.0,0.0,0.0,0.0,0.0,0.0,0.0,0.0,0.0,0.0,0.0,0.0,0.0,0.0,0.0,0.0,0.0,1152.0,2.0,273
27406,0.08,0.0,0.6,0.0,0.0,0.0,0.32,0.0,0.0,0.0,0.0,0.0,0.0,0.0,0.0,0.0,0.0,0.0,0.0,0.0,0.0,0.0,0.0,0.0,0.0,0.0,0.0,0.0,0.0,0.0,0.0,0.0,0.0,0.0,0.0,0.0,0.0,0.0,0.0,1113.0,3.0,273
27407,0.08,0.0,0.6,0.0,0.0,0.0,0.32,0.0,0.0,0.0,0.0,0.0,0.0,0.0,0.0,0.0,0.0,0.0,0.0,0.0,0.0,0.0,0.0,0.0,0.0,0.0,0.0,0.0,0.0,0.0,0.0,0.0,0.0,0.0,0.0,0.0,0.0,0.0,0.0,1081.0,4.0,273
27408,0.08,0.0,0.6,0.0,0.0,0.0,0.32,0.0,0.0,0.0,0.0,0.0,0.0,0.0,0.0,0.0,0.0,0.0,0.0,0.0,0.0,0.0,0.0,0.0,0.0,0.0,0.0,0.0,0.0,0.0,0.0,0.0,0.0,0.0,0.0,0.0,0.0,0.0,0.0,1054.0,5.0,273
27409,0.08,0.0,0.6,0.0,0.0,0.0,0.32,0.0,0.0,0.0,0.0,0.0,0.0,0.0,0.0,0.0,0.0,0.0,0.0,0.0,0.0,0.0,0.0,0.0,0.0,0.0,0.0,0.0,0.0,0.0,0.0,0.0,0.0,0.0,0.0,0.0,0.0,0.0,0.0,1023.0,6.0,273
27410,0.08,0.0,0.6,0.0,0.0,0.0,0.32,0.0,0.0,0.0,0.0,0.0,0.0,0.0,0.0,0.0,0.0,0.0,0.0,0.0,0.0,0.0,0.0,0.0,0.0,0.0,0.0,0.0,0.0,0.0,0.0,0.0,0.0,0.0,0.0,0.0,0.0,0.0,0.0,1009.0,7.0,273
27411,0.08,0.0,0.6,0.0,0.0,0.0,0.32,0.0,0.0,0.0,0.0,0.0,0.0,0.0,0.0,0.0,0.0,0.0,0.0,0.0,0.0,0.0,0.0,0.0,0.0,0.0,0.0,0.0,0.0,0.0,0.0,0.0,0.0,0.0,0.0,0.0,0.0,0.0,0.0,991.0,8.0,273
27412,0.08,0.0,0.6,0.0,0.0,0.0,0.32,0.0,0.0,0.0,0.0,0.0,0.0,0.0,0.0,0.0,0.0,0.0,0.0,0.0,0.0,0.0,0.0,0.0,0.0,0.0,0.0,0.0,0.0,0.0,0.0,0.0,0.0,0.0,0.0,0.0,0.0,0.0,0.0,971.0,9.0,273
27413,0.08,0.0,0.6,0.0,0.0,0.0,0.32,0.0,0.0,0.0,0.0,0.0,0.0,0.0,0.0,0.0,0.0,0.0,0.0,0.0,0.0,0.0,0.0,0.0,0.0,0.0,0.0,0.0,0.0,0.0,0.0,0.0,0.0,0.0,0.0,0.0,0.0,0.0,0.0,953.0,10.0,273
27414,0.08,0.0,0.6,0.0,0.0,0.0,0.32,0.0,0.0,0.0,0.0,0.0,0.0,0.0,0.0,0.0,0.0,0.0,0.0,0.0,0.0,0.0,0.0,0.0,0.0,0.0,0.0,0.0,0.0,0.0,0.0,0.0,0.0,0.0,0.0,0.0,0.0,0.0,0.0,937.0,11.0,273
27415,0.08,0.0,0.6,0.0,0.0,0.0,0.32,0.0,0.0,0.0,0.0,0.0,0.0,0.0,0.0,0.0,0.0,0.0,0.0,0.0,0.0,0.0,0.0,0.0,0.0,0.0,0.0,0.0,0.0,0.0,0.0,0.0,0.0,0.0,0.0,0.0,0.0,0.0,0.0,915.0,12.0,273
27416,0.05,0.0,0.6,0.0,0.0,0.0,0.35,0.0,0.0,0.0,0.0,0.0,0.0,0.0,0.0,0.0,0.0,0.0,0.0,0.0,0.0,0.0,0.0,0.0,0.0,0.0,0.0,0.0,0.0,0.0,0.0,0.0,0.0,0.0,0.0,0.0,0.0,0.0,0.0,1287.0,0.0,274
27417,0.05,0.0,0.6,0.0,0.0,0.0,0.35,0.0,0.0,0.0,0.0,0.0,0.0,0.0,0.0,0.0,0.0,0.0,0.0,0.0,0.0,0.0,0.0,0.0,0.0,0.0,0.0,0.0,0.0,0.0,0.0,0.0,0.0,0.0,0.0,0.0,0.0,0.0,0.0,1182.0,1.0,274
27418,0.05,0.0,0.6,0.0,0.0,0.0,0.35,0.0,0.0,0.0,0.0,0.0,0.0,0.0,0.0,0.0,0.0,0.0,0.0,0.0,0.0,0.0,0.0,0.0,0.0,0.0,0.0,0.0,0.0,0.0,0.0,0.0,0.0,0.0,0.0,0.0,0.0,0.0,0.0,1130.0,2.0,274
27419,0.05,0.0,0.6,0.0,0.0,0.0,0.35,0.0,0.0,0.0,0.0,0.0,0.0,0.0,0.0,0.0,0.0,0.0,0.0,0.0,0.0,0.0,0.0,0.0,0.0,0.0,0.0,0.0,0.0,0.0,0.0,0.0,0.0,0.0,0.0,0.0,0.0,0.0,0.0,1093.0,3.0,274
27420,0.05,0.0,0.6,0.0,0.0,0.0,0.35,0.0,0.0,0.0,0.0,0.0,0.0,0.0,0.0,0.0,0.0,0.0,0.0,0.0,0.0,0.0,0.0,0.0,0.0,0.0,0.0,0.0,0.0,0.0,0.0,0.0,0.0,0.0,0.0,0.0,0.0,0.0,0.0,1058.0,4.0,274
27421,0.05,0.0,0.6,0.0,0.0,0.0,0.35,0.0,0.0,0.0,0.0,0.0,0.0,0.0,0.0,0.0,0.0,0.0,0.0,0.0,0.0,0.0,0.0,0.0,0.0,0.0,0.0,0.0,0.0,0.0,0.0,0.0,0.0,0.0,0.0,0.0,0.0,0.0,0.0,1031.0,5.0,274
27422,0.05,0.0,0.6,0.0,0.0,0.0,0.35,0.0,0.0,0.0,0.0,0.0,0.0,0.0,0.0,0.0,0.0,0.0,0.0,0.0,0.0,0.0,0.0,0.0,0.0,0.0,0.0,0.0,0.0,0.0,0.0,0.0,0.0,0.0,0.0,0.0,0.0,0.0,0.0,1007.0,6.0,274
27423,0.05,0.0,0.6,0.0,0.0,0.0,0.35,0.0,0.0,0.0,0.0,0.0,0.0,0.0,0.0,0.0,0.0,0.0,0.0,0.0,0.0,0.0,0.0,0.0,0.0,0.0,0.0,0.0,0.0,0.0,0.0,0.0,0.0,0.0,0.0,0.0,0.0,0.0,0.0,993.0,7.0,274
27424,0.05,0.0,0.6,0.0,0.0,0.0,0.35,0.0,0.0,0.0,0.0,0.0,0.0,0.0,0.0,0.0,0.0,0.0,0.0,0.0,0.0,0.0,0.0,0.0,0.0,0.0,0.0,0.0,0.0,0.0,0.0,0.0,0.0,0.0,0.0,0.0,0.0,0.0,0.0,966.0,8.0,274
27425,0.05,0.0,0.6,0.0,0.0,0.0,0.35,0.0,0.0,0.0,0.0,0.0,0.0,0.0,0.0,0.0,0.0,0.0,0.0,0.0,0.0,0.0,0.0,0.0,0.0,0.0,0.0,0.0,0.0,0.0,0.0,0.0,0.0,0.0,0.0,0.0,0.0,0.0,0.0,945.0,9.0,274
27426,0.05,0.0,0.6,0.0,0.0,0.0,0.35,0.0,0.0,0.0,0.0,0.0,0.0,0.0,0.0,0.0,0.0,0.0,0.0,0.0,0.0,0.0,0.0,0.0,0.0,0.0,0.0,0.0,0.0,0.0,0.0,0.0,0.0,0.0,0.0,0.0,0.0,0.0,0.0,926.0,10.0,274
27427,0.05,0.0,0.6,0.0,0.0,0.0,0.35,0.0,0.0,0.0,0.0,0.0,0.0,0.0,0.0,0.0,0.0,0.0,0.0,0.0,0.0,0.0,0.0,0.0,0.0,0.0,0.0,0.0,0.0,0.0,0.0,0.0,0.0,0.0,0.0,0.0,0.0,0.0,0.0,909.0,11.0,274
27428,0.05,0.0,0.6,0.0,0.0,0.0,0.35,0.0,0.0,0.0,0.0,0.0,0.0,0.0,0.0,0.0,0.0,0.0,0.0,0.0,0.0,0.0,0.0,0.0,0.0,0.0,0.0,0.0,0.0,0.0,0.0,0.0,0.0,0.0,0.0,0.0,0.0,0.0,0.0,889.0,12.0,274
27439,0.0,0.0,0.0,0.33,0.0,0.0,0.0,0.0,0.0,0.0,0.0,0.0,0.0,0.0,0.0,0.0,0.0,0.0,0.0,0.0,0.0,0.0,0.0,0.0,0.0,0.0,0.0,0.0,0.0,0.67,0.0,0.0,0.0,0.0,0.0,0.0,0.0,0.0,0.0,1773.0,0.6618126855372612,275
27440,0.0,0.0,0.0,0.33,0.0,0.0,0.0,0.0,0.0,0.0,0.0,0.0,0.0,0.0,0.0,0.0,0.0,0.0,0.0,0.0,0.0,0.0,0.0,0.0,0.0,0.0,0.0,0.0,0.0,0.67,0.0,0.0,0.0,0.0,0.0,0.0,0.0,0.0,0.0,1823.0,0.4935974490005268,275
27441,0.0,0.0,0.0,0.33,0.0,0.0,0.0,0.0,0.0,0.0,0.0,0.0,0.0,0.0,0.0,0.0,0.0,0.0,0.0,0.0,0.0,0.0,0.0,0.0,0.0,0.0,0.0,0.0,0.0,0.67,0.0,0.0,0.0,0.0,0.0,0.0,0.0,0.0,0.0,1873.0,0.3416323357780544,275
47796,0.0,0.0,0.0,0.33,0.0,0.0,0.0,0.0,0.0,0.0,0.0,0.0,0.0,0.0,0.0,0.0,0.0,0.0,0.0,0.0,0.0,0.0,0.0,0.0,0.0,0.0,0.0,0.0,0.0,0.67,0.0,0.0,0.0,0.0,0.0,0.0,0.0,0.0,0.0,963.0,11.88,275
47797,0.0,0.0,0.0,0.33,0.0,0.0,0.0,0.0,0.0,0.0,0.0,0.0,0.0,0.0,0.0,0.0,0.0,0.0,0.0,0.0,0.0,0.0,0.0,0.0,0.0,0.0,0.0,0.0,0.0,0.67,0.0,0.0,0.0,0.0,0.0,0.0,0.0,0.0,0.0,965.0,11.8,275
47798,0.0,0.0,0.0,0.33,0.0,0.0,0.0,0.0,0.0,0.0,0.0,0.0,0.0,0.0,0.0,0.0,0.0,0.0,0.0,0.0,0.0,0.0,0.0,0.0,0.0,0.0,0.0,0.0,0.0,0.67,0.0,0.0,0.0,0.0,0.0,0.0,0.0,0.0,0.0,976.0,11.13,275
47799,0.0,0.0,0.0,0.33,0.0,0.0,0.0,0.0,0.0,0.0,0.0,0.0,0.0,0.0,0.0,0.0,0.0,0.0,0.0,0.0,0.0,0.0,0.0,0.0,0.0,0.0,0.0,0.0,0.0,0.67,0.0,0.0,0.0,0.0,0.0,0.0,0.0,0.0,0.0,983.0,10.77,275
47800,0.0,0.0,0.0,0.33,0.0,0.0,0.0,0.0,0.0,0.0,0.0,0.0,0.0,0.0,0.0,0.0,0.0,0.0,0.0,0.0,0.0,0.0,0.0,0.0,0.0,0.0,0.0,0.0,0.0,0.67,0.0,0.0,0.0,0.0,0.0,0.0,0.0,0.0,0.0,993.0,10.42,275
47801,0.0,0.0,0.0,0.33,0.0,0.0,0.0,0.0,0.0,0.0,0.0,0.0,0.0,0.0,0.0,0.0,0.0,0.0,0.0,0.0,0.0,0.0,0.0,0.0,0.0,0.0,0.0,0.0,0.0,0.67,0.0,0.0,0.0,0.0,0.0,0.0,0.0,0.0,0.0,1006.0,9.93,275
47802,0.0,0.0,0.0,0.33,0.0,0.0,0.0,0.0,0.0,0.0,0.0,0.0,0.0,0.0,0.0,0.0,0.0,0.0,0.0,0.0,0.0,0.0,0.0,0.0,0.0,0.0,0.0,0.0,0.0,0.67,0.0,0.0,0.0,0.0,0.0,0.0,0.0,0.0,0.0,1013.0,9.51,275
47803,0.0,0.0,0.0,0.33,0.0,0.0,0.0,0.0,0.0,0.0,0.0,0.0,0.0,0.0,0.0,0.0,0.0,0.0,0.0,0.0,0.0,0.0,0.0,0.0,0.0,0.0,0.0,0.0,0.0,0.67,0.0,0.0,0.0,0.0,0.0,0.0,0.0,0.0,0.0,1019.0,9.39,275
47804,0.0,0.0,0.0,0.33,0.0,0.0,0.0,0.0,0.0,0.0,0.0,0.0,0.0,0.0,0.0,0.0,0.0,0.0,0.0,0.0,0.0,0.0,0.0,0.0,0.0,0.0,0.0,0.0,0.0,0.67,0.0,0.0,0.0,0.0,0.0,0.0,0.0,0.0,0.0,1031.0,9.01,275
59554,0.0,0.0,0.0,0.33,0.0,0.0,0.0,0.0,0.0,0.0,0.0,0.0,0.0,0.0,0.0,0.0,0.0,0.0,0.0,0.0,0.0,0.0,0.0,0.0,0.0,0.0,0.0,0.0,0.0,0.67,0.0,0.0,0.0,0.0,0.0,0.0,0.0,0.0,0.0,959.0,11.99,275
59555,0.0,0.0,0.0,0.33,0.0,0.0,0.0,0.0,0.0,0.0,0.0,0.0,0.0,0.0,0.0,0.0,0.0,0.0,0.0,0.0,0.0,0.0,0.0,0.0,0.0,0.0,0.0,0.0,0.0,0.67,0.0,0.0,0.0,0.0,0.0,0.0,0.0,0.0,0.0,971.0,11.41,275
59556,0.0,0.0,0.0,0.33,0.0,0.0,0.0,0.0,0.0,0.0,0.0,0.0,0.0,0.0,0.0,0.0,0.0,0.0,0.0,0.0,0.0,0.0,0.0,0.0,0.0,0.0,0.0,0.0,0.0,0.67,0.0,0.0,0.0,0.0,0.0,0.0,0.0,0.0,0.0,978.0,11.24,275
59557,0.0,0.0,0.0,0.33,0.0,0.0,0.0,0.0,0.0,0.0,0.0,0.0,0.0,0.0,0.0,0.0,0.0,0.0,0.0,0.0,0.0,0.0,0.0,0.0,0.0,0.0,0.0,0.0,0.0,0.67,0.0,0.0,0.0,0.0,0.0,0.0,0.0,0.0,0.0,988.0,10.8,275
59558,0.0,0.0,0.0,0.33,0.0,0.0,0.0,0.0,0.0,0.0,0.0,0.0,0.0,0.0,0.0,0.0,0.0,0.0,0.0,0.0,0.0,0.0,0.0,0.0,0.0,0.0,0.0,0.0,0.0,0.67,0.0,0.0,0.0,0.0,0.0,0.0,0.0,0.0,0.0,1004.0,10.25,275
59559,0.0,0.0,0.0,0.33,0.0,0.0,0.0,0.0,0.0,0.0,0.0,0.0,0.0,0.0,0.0,0.0,0.0,0.0,0.0,0.0,0.0,0.0,0.0,0.0,0.0,0.0,0.0,0.0,0.0,0.67,0.0,0.0,0.0,0.0,0.0,0.0,0.0,0.0,0.0,1020.0,9.455,275
59560,0.0,0.0,0.0,0.33,0.0,0.0,0.0,0.0,0.0,0.0,0.0,0.0,0.0,0.0,0.0,0.0,0.0,0.0,0.0,0.0,0.0,0.0,0.0,0.0,0.0,0.0,0.0,0.0,0.0,0.67,0.0,0.0,0.0,0.0,0.0,0.0,0.0,0.0,0.0,1034.0,9.22,275
85145,0.0,0.0,0.0,0.33,0.0,0.0,0.0,0.0,0.0,0.0,0.0,0.0,0.0,0.0,0.0,0.0,0.0,0.0,0.0,0.0,0.0,0.0,0.0,0.0,0.0,0.0,0.0,0.0,0.0,0.67,0.0,0.0,0.0,0.0,0.0,0.0,0.0,0.0,0.0,997.0,10.31,275
85146,0.0,0.0,0.0,0.33,0.0,0.0,0.0,0.0,0.0,0.0,0.0,0.0,0.0,0.0,0.0,0.0,0.0,0.0,0.0,0.0,0.0,0.0,0.0,0.0,0.0,0.0,0.0,0.0,0.0,0.67,0.0,0.0,0.0,0.0,0.0,0.0,0.0,0.0,0.0,1044.0,8.29,275
85147,0.0,0.0,0.0,0.33,0.0,0.0,0.0,0.0,0.0,0.0,0.0,0.0,0.0,0.0,0.0,0.0,0.0,0.0,0.0,0.0,0.0,0.0,0.0,0.0,0.0,0.0,0.0,0.0,0.0,0.67,0.0,0.0,0.0,0.0,0.0,0.0,0.0,0.0,0.0,1075.0,7.37,275
85148,0.0,0.0,0.0,0.33,0.0,0.0,0.0,0.0,0.0,0.0,0.0,0.0,0.0,0.0,0.0,0.0,0.0,0.0,0.0,0.0,0.0,0.0,0.0,0.0,0.0,0.0,0.0,0.0,0.0,0.67,0.0,0.0,0.0,0.0,0.0,0.0,0.0,0.0,0.0,1590.0,1.21,275
85149,0.0,0.0,0.0,0.33,0.0,0.0,0.0,0.0,0.0,0.0,0.0,0.0,0.0,0.0,0.0,0.0,0.0,0.0,0.0,0.0,0.0,0.0,0.0,0.0,0.0,0.0,0.0,0.0,0.0,0.67,0.0,0.0,0.0,0.0,0.0,0.0,0.0,0.0,0.0,1654.0,0.89,275
85150,0.0,0.0,0.0,0.33,0.0,0.0,0.0,0.0,0.0,0.0,0.0,0.0,0.0,0.0,0.0,0.0,0.0,0.0,0.0,0.0,0.0,0.0,0.0,0.0,0.0,0.0,0.0,0.0,0.0,0.67,0.0,0.0,0.0,0.0,0.0,0.0,0.0,0.0,0.0,1722.0,0.61,275
85151,0.0,0.0,0.0,0.33,0.0,0.0,0.0,0.0,0.0,0.0,0.0,0.0,0.0,0.0,0.0,0.0,0.0,0.0,0.0,0.0,0.0,0.0,0.0,0.0,0.0,0.0,0.0,0.0,0.0,0.67,0.0,0.0,0.0,0.0,0.0,0.0,0.0,0.0,0.0,1781.0,0.41,275
27773,0.02,0.0,0.0,0.0,0.0,0.0,0.07,0.0,0.0,0.0,0.0,0.0,0.0,0.0,0.0,0.0,0.01,0.0,0.0,0.04,0.0,0.0,0.15,0.0,0.0,0.0,0.0,0.0,0.0,0.71,0.0,0.0,0.0,0.0,0.0,0.0,0.0,0.0,0.0,933.0,8.195,276
27774,0.02,0.0,0.0,0.0,0.0,0.0,0.07,0.0,0.0,0.0,0.0,0.0,0.0,0.0,0.0,0.0,0.01,0.0,0.0,0.04,0.0,0.0,0.15,0.0,0.0,0.0,0.0,0.0,0.0,0.71,0.0,0.0,0.0,0.0,0.0,0.0,0.0,0.0,0.0,913.0,8.725,276
27775,0.02,0.0,0.0,0.0,0.0,0.0,0.07,0.0,0.0,0.0,0.0,0.0,0.0,0.0,0.0,0.0,0.01,0.0,0.0,0.04,0.0,0.0,0.15,0.0,0.0,0.0,0.0,0.0,0.0,0.71,0.0,0.0,0.0,0.0,0.0,0.0,0.0,0.0,0.0,893.0,9.305,276
27776,0.02,0.0,0.0,0.0,0.0,0.0,0.07,0.0,0.0,0.0,0.0,0.0,0.0,0.0,0.0,0.0,0.01,0.0,0.0,0.04,0.0,0.0,0.15,0.0,0.0,0.0,0.0,0.0,0.0,0.71,0.0,0.0,0.0,0.0,0.0,0.0,0.0,0.0,0.0,873.0,9.77,276
27777,0.02,0.0,0.0,0.0,0.0,0.0,0.07,0.0,0.0,0.0,0.0,0.0,0.0,0.0,0.0,0.0,0.01,0.0,0.0,0.04,0.0,0.0,0.15,0.0,0.0,0.0,0.0,0.0,0.0,0.71,0.0,0.0,0.0,0.0,0.0,0.0,0.0,0.0,0.0,853.0,10.645,276
27778,0.02,0.0,0.0,0.0,0.0,0.0,0.07,0.0,0.0,0.0,0.0,0.0,0.0,0.0,0.0,0.0,0.01,0.0,0.0,0.04,0.0,0.0,0.15,0.0,0.0,0.0,0.0,0.0,0.0,0.71,0.0,0.0,0.0,0.0,0.0,0.0,0.0,0.0,0.0,833.0,11.32,276
27779,0.02,0.0,0.0,0.0,0.0,0.0,0.07,0.0,0.0,0.0,0.0,0.0,0.0,0.0,0.0,0.0,0.01,0.0,0.0,0.04,0.0,0.0,0.15,0.0,0.0,0.0,0.0,0.0,0.0,0.71,0.0,0.0,0.0,0.0,0.0,0.0,0.0,0.0,0.0,813.0,11.86,276
38630,0.02,0.0,0.0,0.0,0.0,0.0,0.07,0.0,0.0,0.0,0.0,0.0,0.0,0.0,0.0,0.0,0.01,0.0,0.0,0.04,0.0,0.0,0.15,0.0,0.0,0.0,0.0,0.0,0.0,0.71,0.0,0.0,0.0,0.0,0.0,0.0,0.0,0.0,0.0,973.0,7.4,276
38631,0.02,0.0,0.0,0.0,0.0,0.0,0.07,0.0,0.0,0.0,0.0,0.0,0.0,0.0,0.0,0.0,0.01,0.0,0.0,0.04,0.0,0.0,0.15,0.0,0.0,0.0,0.0,0.0,0.0,0.71,0.0,0.0,0.0,0.0,0.0,0.0,0.0,0.0,0.0,1073.0,5.89,276
38632,0.02,0.0,0.0,0.0,0.0,0.0,0.07,0.0,0.0,0.0,0.0,0.0,0.0,0.0,0.0,0.0,0.01,0.0,0.0,0.04,0.0,0.0,0.15,0.0,0.0,0.0,0.0,0.0,0.0,0.71,0.0,0.0,0.0,0.0,0.0,0.0,0.0,0.0,0.0,1173.0,4.52,276
38633,0.02,0.0,0.0,0.0,0.0,0.0,0.07,0.0,0.0,0.0,0.0,0.0,0.0,0.0,0.0,0.0,0.01,0.0,0.0,0.04,0.0,0.0,0.15,0.0,0.0,0.0,0.0,0.0,0.0,0.71,0.0,0.0,0.0,0.0,0.0,0.0,0.0,0.0,0.0,1273.0,3.45,276
38634,0.02,0.0,0.0,0.0,0.0,0.0,0.07,0.0,0.0,0.0,0.0,0.0,0.0,0.0,0.0,0.0,0.01,0.0,0.0,0.04,0.0,0.0,0.15,0.0,0.0,0.0,0.0,0.0,0.0,0.71,0.0,0.0,0.0,0.0,0.0,0.0,0.0,0.0,0.0,1373.0,2.41,276
38635,0.02,0.0,0.0,0.0,0.0,0.0,0.07,0.0,0.0,0.0,0.0,0.0,0.0,0.0,0.0,0.0,0.01,0.0,0.0,0.04,0.0,0.0,0.15,0.0,0.0,0.0,0.0,0.0,0.0,0.71,0.0,0.0,0.0,0.0,0.0,0.0,0.0,0.0,0.0,1473.0,1.83,276
38636,0.02,0.0,0.0,0.0,0.0,0.0,0.07,0.0,0.0,0.0,0.0,0.0,0.0,0.0,0.0,0.0,0.01,0.0,0.0,0.04,0.0,0.0,0.15,0.0,0.0,0.0,0.0,0.0,0.0,0.71,0.0,0.0,0.0,0.0,0.0,0.0,0.0,0.0,0.0,1573.0,1.46,276
38637,0.02,0.0,0.0,0.0,0.0,0.0,0.07,0.0,0.0,0.0,0.0,0.0,0.0,0.0,0.0,0.0,0.01,0.0,0.0,0.04,0.0,0.0,0.15,0.0,0.0,0.0,0.0,0.0,0.0,0.71,0.0,0.0,0.0,0.0,0.0,0.0,0.0,0.0,0.0,1673.0,1.2000000000000002,276
28110,0.02,0.0,0.11,0.0,0.0,0.0,0.01,0.0,0.0,0.0,0.0,0.0,0.0,0.0,0.0,0.0,0.0,0.0,0.0,0.0,0.0,0.0,0.04,0.0,0.0,0.0,0.0,0.0,0.0,0.83,0.0,0.0,0.0,0.0,0.0,0.0,0.0,0.0,0.0,821.0,11.4,277
28111,0.02,0.0,0.11,0.0,0.0,0.0,0.01,0.0,0.0,0.0,0.0,0.0,0.0,0.0,0.0,0.0,0.0,0.0,0.0,0.0,0.0,0.0,0.04,0.0,0.0,0.0,0.0,0.0,0.0,0.83,0.0,0.0,0.0,0.0,0.0,0.0,0.0,0.0,0.0,870.0,10.4,277
28112,0.02,0.0,0.11,0.0,0.0,0.0,0.01,0.0,0.0,0.0,0.0,0.0,0.0,0.0,0.0,0.0,0.0,0.0,0.0,0.0,0.0,0.0,0.04,0.0,0.0,0.0,0.0,0.0,0.0,0.83,0.0,0.0,0.0,0.0,0.0,0.0,0.0,0.0,0.0,919.0,9.4,277
28113,0.02,0.0,0.11,0.0,0.0,0.0,0.01,0.0,0.0,0.0,0.0,0.0,0.0,0.0,0.0,0.0,0.0,0.0,0.0,0.0,0.0,0.0,0.04,0.0,0.0,0.0,0.0,0.0,0.0,0.83,0.0,0.0,0.0,0.0,0.0,0.0,0.0,0.0,0.0,968.0,8.4,277
28114,0.02,0.0,0.11,0.0,0.0,0.0,0.01,0.0,0.0,0.0,0.0,0.0,0.0,0.0,0.0,0.0,0.0,0.0,0.0,0.0,0.0,0.0,0.04,0.0,0.0,0.0,0.0,0.0,0.0,0.83,0.0,0.0,0.0,0.0,0.0,0.0,0.0,0.0,0.0,1378.0,4.0,277
28115,0.02,0.0,0.11,0.0,0.0,0.0,0.01,0.0,0.0,0.0,0.0,0.0,0.0,0.0,0.0,0.0,0.0,0.0,0.0,0.0,0.0,0.0,0.04,0.0,0.0,0.0,0.0,0.0,0.0,0.83,0.0,0.0,0.0,0.0,0.0,0.0,0.0,0.0,0.0,1425.0,3.7,277
28116,0.02,0.0,0.11,0.0,0.0,0.0,0.01,0.0,0.0,0.0,0.0,0.0,0.0,0.0,0.0,0.0,0.0,0.0,0.0,0.0,0.0,0.0,0.04,0.0,0.0,0.0,0.0,0.0,0.0,0.83,0.0,0.0,0.0,0.0,0.0,0.0,0.0,0.0,0.0,1468.0,3.5,277
28117,0.02,0.0,0.11,0.0,0.0,0.0,0.01,0.0,0.0,0.0,0.0,0.0,0.0,0.0,0.0,0.0,0.0,0.0,0.0,0.0,0.0,0.0,0.04,0.0,0.0,0.0,0.0,0.0,0.0,0.83,0.0,0.0,0.0,0.0,0.0,0.0,0.0,0.0,0.0,1530.0,3.2,277
28118,0.02,0.0,0.11,0.0,0.0,0.0,0.01,0.0,0.0,0.0,0.0,0.0,0.0,0.0,0.0,0.0,0.0,0.0,0.0,0.0,0.0,0.0,0.04,0.0,0.0,0.0,0.0,0.0,0.0,0.83,0.0,0.0,0.0,0.0,0.0,0.0,0.0,0.0,0.0,1576.0,3.0,277
28119,0.02,0.0,0.11,0.0,0.0,0.0,0.01,0.0,0.0,0.0,0.0,0.0,0.0,0.0,0.0,0.0,0.0,0.0,0.0,0.0,0.0,0.0,0.04,0.0,0.0,0.0,0.0,0.0,0.0,0.83,0.0,0.0,0.0,0.0,0.0,0.0,0.0,0.0,0.0,1629.0,2.8,277
28120,0.02,0.0,0.11,0.0,0.0,0.0,0.01,0.0,0.0,0.0,0.0,0.0,0.0,0.0,0.0,0.0,0.0,0.0,0.0,0.0,0.0,0.0,0.04,0.0,0.0,0.0,0.0,0.0,0.0,0.83,0.0,0.0,0.0,0.0,0.0,0.0,0.0,0.0,0.0,1679.0,2.6,277
28121,0.02,0.0,0.11,0.0,0.0,0.0,0.01,0.0,0.0,0.0,0.0,0.0,0.0,0.0,0.0,0.0,0.0,0.0,0.0,0.0,0.0,0.0,0.04,0.0,0.0,0.0,0.0,0.0,0.0,0.83,0.0,0.0,0.0,0.0,0.0,0.0,0.0,0.0,0.0,1722.0,2.5,277
28122,0.02,0.0,0.11,0.0,0.0,0.0,0.01,0.0,0.0,0.0,0.0,0.0,0.0,0.0,0.0,0.0,0.0,0.0,0.0,0.0,0.0,0.0,0.04,0.0,0.0,0.0,0.0,0.0,0.0,0.83,0.0,0.0,0.0,0.0,0.0,0.0,0.0,0.0,0.0,1778.0,2.3,277
44078,0.02,0.0,0.11,0.0,0.0,0.0,0.01,0.0,0.0,0.0,0.0,0.0,0.0,0.0,0.0,0.0,0.0,0.0,0.0,0.0,0.0,0.0,0.04,0.0,0.0,0.0,0.0,0.0,0.0,0.83,0.0,0.0,0.0,0.0,0.0,0.0,0.0,0.0,0.0,815.0,11.4,277
44079,0.02,0.0,0.11,0.0,0.0,0.0,0.01,0.0,0.0,0.0,0.0,0.0,0.0,0.0,0.0,0.0,0.0,0.0,0.0,0.0,0.0,0.0,0.04,0.0,0.0,0.0,0.0,0.0,0.0,0.83,0.0,0.0,0.0,0.0,0.0,0.0,0.0,0.0,0.0,864.0,10.4,277
44080,0.02,0.0,0.11,0.0,0.0,0.0,0.01,0.0,0.0,0.0,0.0,0.0,0.0,0.0,0.0,0.0,0.0,0.0,0.0,0.0,0.0,0.0,0.04,0.0,0.0,0.0,0.0,0.0,0.0,0.83,0.0,0.0,0.0,0.0,0.0,0.0,0.0,0.0,0.0,913.0,9.3,277
44081,0.02,0.0,0.11,0.0,0.0,0.0,0.01,0.0,0.0,0.0,0.0,0.0,0.0,0.0,0.0,0.0,0.0,0.0,0.0,0.0,0.0,0.0,0.04,0.0,0.0,0.0,0.0,0.0,0.0,0.83,0.0,0.0,0.0,0.0,0.0,0.0,0.0,0.0,0.0,961.0,8.4,277
44082,0.02,0.0,0.11,0.0,0.0,0.0,0.01,0.0,0.0,0.0,0.0,0.0,0.0,0.0,0.0,0.0,0.0,0.0,0.0,0.0,0.0,0.0,0.04,0.0,0.0,0.0,0.0,0.0,0.0,0.83,0.0,0.0,0.0,0.0,0.0,0.0,0.0,0.0,0.0,1372.0,3.9,277
44083,0.02,0.0,0.11,0.0,0.0,0.0,0.01,0.0,0.0,0.0,0.0,0.0,0.0,0.0,0.0,0.0,0.0,0.0,0.0,0.0,0.0,0.0,0.04,0.0,0.0,0.0,0.0,0.0,0.0,0.83,0.0,0.0,0.0,0.0,0.0,0.0,0.0,0.0,0.0,1420.0,3.6,277
44084,0.02,0.0,0.11,0.0,0.0,0.0,0.01,0.0,0.0,0.0,0.0,0.0,0.0,0.0,0.0,0.0,0.0,0.0,0.0,0.0,0.0,0.0,0.04,0.0,0.0,0.0,0.0,0.0,0.0,0.83,0.0,0.0,0.0,0.0,0.0,0.0,0.0,0.0,0.0,1462.0,3.4000000000000004,277
44085,0.02,0.0,0.11,0.0,0.0,0.0,0.01,0.0,0.0,0.0,0.0,0.0,0.0,0.0,0.0,0.0,0.0,0.0,0.0,0.0,0.0,0.0,0.04,0.0,0.0,0.0,0.0,0.0,0.0,0.83,0.0,0.0,0.0,0.0,0.0,0.0,0.0,0.0,0.0,1524.0,3.1,277
44086,0.02,0.0,0.11,0.0,0.0,0.0,0.01,0.0,0.0,0.0,0.0,0.0,0.0,0.0,0.0,0.0,0.0,0.0,0.0,0.0,0.0,0.0,0.04,0.0,0.0,0.0,0.0,0.0,0.0,0.83,0.0,0.0,0.0,0.0,0.0,0.0,0.0,0.0,0.0,1572.0,2.8,277
44087,0.02,0.0,0.11,0.0,0.0,0.0,0.01,0.0,0.0,0.0,0.0,0.0,0.0,0.0,0.0,0.0,0.0,0.0,0.0,0.0,0.0,0.0,0.04,0.0,0.0,0.0,0.0,0.0,0.0,0.83,0.0,0.0,0.0,0.0,0.0,0.0,0.0,0.0,0.0,1624.0,2.7,277
44088,0.02,0.0,0.11,0.0,0.0,0.0,0.01,0.0,0.0,0.0,0.0,0.0,0.0,0.0,0.0,0.0,0.0,0.0,0.0,0.0,0.0,0.0,0.04,0.0,0.0,0.0,0.0,0.0,0.0,0.83,0.0,0.0,0.0,0.0,0.0,0.0,0.0,0.0,0.0,1675.0,2.4,277
44089,0.02,0.0,0.11,0.0,0.0,0.0,0.01,0.0,0.0,0.0,0.0,0.0,0.0,0.0,0.0,0.0,0.0,0.0,0.0,0.0,0.0,0.0,0.04,0.0,0.0,0.0,0.0,0.0,0.0,0.83,0.0,0.0,0.0,0.0,0.0,0.0,0.0,0.0,0.0,1721.0,2.4,277
44090,0.02,0.0,0.11,0.0,0.0,0.0,0.01,0.0,0.0,0.0,0.0,0.0,0.0,0.0,0.0,0.0,0.0,0.0,0.0,0.0,0.0,0.0,0.04,0.0,0.0,0.0,0.0,0.0,0.0,0.83,0.0,0.0,0.0,0.0,0.0,0.0,0.0,0.0,0.0,1775.0,2.1,277
28123,0.03,0.0,0.0,0.0,0.0,0.0,0.09,0.0,0.0,0.0,0.0,0.0,0.0,0.0,0.0,0.0,0.02,0.0,0.0,0.01,0.0,0.0,0.13,0.0,0.0,0.0,0.0,0.0,0.0,0.72,0.0,0.0,0.0,0.0,0.0,0.0,0.0,0.0,0.0,821.0,11.0,278
28124,0.03,0.0,0.0,0.0,0.0,0.0,0.09,0.0,0.0,0.0,0.0,0.0,0.0,0.0,0.0,0.0,0.02,0.0,0.0,0.01,0.0,0.0,0.13,0.0,0.0,0.0,0.0,0.0,0.0,0.72,0.0,0.0,0.0,0.0,0.0,0.0,0.0,0.0,0.0,872.0,9.2,278
28125,0.03,0.0,0.0,0.0,0.0,0.0,0.09,0.0,0.0,0.0,0.0,0.0,0.0,0.0,0.0,0.0,0.02,0.0,0.0,0.01,0.0,0.0,0.13,0.0,0.0,0.0,0.0,0.0,0.0,0.72,0.0,0.0,0.0,0.0,0.0,0.0,0.0,0.0,0.0,921.0,7.9,278
28126,0.03,0.0,0.0,0.0,0.0,0.0,0.09,0.0,0.0,0.0,0.0,0.0,0.0,0.0,0.0,0.0,0.02,0.0,0.0,0.01,0.0,0.0,0.13,0.0,0.0,0.0,0.0,0.0,0.0,0.72,0.0,0.0,0.0,0.0,0.0,0.0,0.0,0.0,0.0,1274.0,3.1,278
28127,0.03,0.0,0.0,0.0,0.0,0.0,0.09,0.0,0.0,0.0,0.0,0.0,0.0,0.0,0.0,0.0,0.02,0.0,0.0,0.01,0.0,0.0,0.13,0.0,0.0,0.0,0.0,0.0,0.0,0.72,0.0,0.0,0.0,0.0,0.0,0.0,0.0,0.0,0.0,1330.0,2.8,278
28128,0.03,0.0,0.0,0.0,0.0,0.0,0.09,0.0,0.0,0.0,0.0,0.0,0.0,0.0,0.0,0.0,0.02,0.0,0.0,0.01,0.0,0.0,0.13,0.0,0.0,0.0,0.0,0.0,0.0,0.72,0.0,0.0,0.0,0.0,0.0,0.0,0.0,0.0,0.0,1374.0,2.5,278
28129,0.03,0.0,0.0,0.0,0.0,0.0,0.09,0.0,0.0,0.0,0.0,0.0,0.0,0.0,0.0,0.0,0.02,0.0,0.0,0.01,0.0,0.0,0.13,0.0,0.0,0.0,0.0,0.0,0.0,0.72,0.0,0.0,0.0,0.0,0.0,0.0,0.0,0.0,0.0,1426.0,2.3,278
