Repository: R3sten/glass_dynamics

# GlassDynamics: Ridge Regression for Glass Viscosity Prediction

## Bachelor's thesis in physics

### Università degli Studi di Trieste

The main goal of this project is to develop a reliable and interpretable predictive model for glass viscosity, moving beyond "black-box" machine learning to provide physically meaningful insights for materials science applications.


This repository implements a workflow that bridges the gap between empirical models and modern data science techniques.

File: data/viscosity_raw_data.csv (part 40 of 81)
,Al2O3,As2O3,B2O3,BaO,BeO,Bi2O3,CaO,CdO,CoO,Cs2O,CuO,Fe2O3,FeO,Ga2O3,GeO2,HfO2,K2O,La2O3,Li2O,MgO,MnO,MoO3,Na2O,Nb2O5,NiO,P2O5,PbO,Rb2O,Sb2O3,SiO2,SrO,Ta2O5,TeO2,TiO2,Tl2O,WO3,Y2O3,ZnO,ZrO2,T,log_visc,ID
28130,0.03,0.0,0.0,0.0,0.0,0.0,0.09,0.0,0.0,0.0,0.0,0.0,0.0,0.0,0.0,0.0,0.02,0.0,0.0,0.01,0.0,0.0,0.13,0.0,0.0,0.0,0.0,0.0,0.0,0.72,0.0,0.0,0.0,0.0,0.0,0.0,0.0,0.0,0.0,1482.0,2.0,278
28131,0.03,0.0,0.0,0.0,0.0,0.0,0.09,0.0,0.0,0.0,0.0,0.0,0.0,0.0,0.0,0.0,0.02,0.0,0.0,0.01,0.0,0.0,0.13,0.0,0.0,0.0,0.0,0.0,0.0,0.72,0.0,0.0,0.0,0.0,0.0,0.0,0.0,0.0,0.0,1529.0,1.7999999999999998,278
28132,0.03,0.0,0.0,0.0,0.0,0.0,0.09,0.0,0.0,0.0,0.0,0.0,0.0,0.0,0.0,0.0,0.02,0.0,0.0,0.01,0.0,0.0,0.13,0.0,0.0,0.0,0.0,0.0,0.0,0.72,0.0,0.0,0.0,0.0,0.0,0.0,0.0,0.0,0.0,1619.0,1.4,278
28133,0.03,0.0,0.0,0.0,0.0,0.0,0.09,0.0,0.0,0.0,0.0,0.0,0.0,0.0,0.0,0.0,0.02,0.0,0.0,0.01,0.0,0.0,0.13,0.0,0.0,0.0,0.0,0.0,0.0,0.72,0.0,0.0,0.0,0.0,0.0,0.0,0.0,0.0,0.0,1678.0,1.2000000000000002,278
28134,0.03,0.0,0.0,0.0,0.0,0.0,0.09,0.0,0.0,0.0,0.0,0.0,0.0,0.0,0.0,0.0,0.02,0.0,0.0,0.01,0.0,0.0,0.13,0.0,0.0,0.0,0.0,0.0,0.0,0.72,0.0,0.0,0.0,0.0,0.0,0.0,0.0,0.0,0.0,1734.0,1.0,278
28135,0.0,0.0,0.24,0.0,0.0,0.0,0.0,0.0,0.0,0.0,0.0,0.0,0.0,0.0,0.0,0.0,0.0,0.0,0.0,0.0,0.0,0.0,0.17,0.0,0.0,0.0,0.0,0.0,0.0,0.6,0.0,0.0,0.0,0.0,0.0,0.0,0.0,0.0,0.0,812.0,11.6,279
28136,0.0,0.0,0.24,0.0,0.0,0.0,0.0,0.0,0.0,0.0,0.0,0.0,0.0,0.0,0.0,0.0,0.0,0.0,0.0,0.0,0.0,0.0,0.17,0.0,0.0,0.0,0.0,0.0,0.0,0.6,0.0,0.0,0.0,0.0,0.0,0.0,0.0,0.0,0.0,860.0,9.2,279
28137,0.0,0.0,0.24,0.0,0.0,0.0,0.0,0.0,0.0,0.0,0.0,0.0,0.0,0.0,0.0,0.0,0.0,0.0,0.0,0.0,0.0,0.0,0.17,0.0,0.0,0.0,0.0,0.0,0.0,0.6,0.0,0.0,0.0,0.0,0.0,0.0,0.0,0.0,0.0,920.0,7.300000000000002,279
28138,0.0,0.0,0.24,0.0,0.0,0.0,0.0,0.0,0.0,0.0,0.0,0.0,0.0,0.0,0.0,0.0,0.0,0.0,0.0,0.0,0.0,0.0,0.17,0.0,0.0,0.0,0.0,0.0,0.0,0.6,0.0,0.0,0.0,0.0,0.0,0.0,0.0,0.0,0.0,1082.0,3.7,279
28139,0.0,0.0,0.24,0.0,0.0,0.0,0.0,0.0,0.0,0.0,0.0,0.0,0.0,0.0,0.0,0.0,0.0,0.0,0.0,0.0,0.0,0.0,0.17,0.0,0.0,0.0,0.0,0.0,0.0,0.6,0.0,0.0,0.0,0.0,0.0,0.0,0.0,0.0,0.0,1131.0,3.0,279
28140,0.0,0.0,0.24,0.0,0.0,0.0,0.0,0.0,0.0,0.0,0.0,0.0,0.0,0.0,0.0,0.0,0.0,0.0,0.0,0.0,0.0,0.0,0.17,0.0,0.0,0.0,0.0,0.0,0.0,0.6,0.0,0.0,0.0,0.0,0.0,0.0,0.0,0.0,0.0,1180.0,2.4,279
28141,0.0,0.0,0.24,0.0,0.0,0.0,0.0,0.0,0.0,0.0,0.0,0.0,0.0,0.0,0.0,0.0,0.0,0.0,0.0,0.0,0.0,0.0,0.17,0.0,0.0,0.0,0.0,0.0,0.0,0.6,0.0,0.0,0.0,0.0,0.0,0.0,0.0,0.0,0.0,1230.0,2.0,279
28142,0.0,0.0,0.24,0.0,0.0,0.0,0.0,0.0,0.0,0.0,0.0,0.0,0.0,0.0,0.0,0.0,0.0,0.0,0.0,0.0,0.0,0.0,0.17,0.0,0.0,0.0,0.0,0.0,0.0,0.6,0.0,0.0,0.0,0.0,0.0,0.0,0.0,0.0,0.0,1282.0,1.6,279
28143,0.0,0.0,0.24,0.0,0.0,0.0,0.0,0.0,0.0,0.0,0.0,0.0,0.0,0.0,0.0,0.0,0.0,0.0,0.0,0.0,0.0,0.0,0.17,0.0,0.0,0.0,0.0,0.0,0.0,0.6,0.0,0.0,0.0,0.0,0.0,0.0,0.0,0.0,0.0,1335.0,1.2999999999999998,279
28144,0.0,0.0,0.24,0.0,0.0,0.0,0.0,0.0,0.0,0.0,0.0,0.0,0.0,0.0,0.0,0.0,0.0,0.0,0.0,0.0,0.0,0.0,0.17,0.0,0.0,0.0,0.0,0.0,0.0,0.6,0.0,0.0,0.0,0.0,0.0,0.0,0.0,0.0,0.0,1372.0,1.1,279
28145,0.0,0.0,0.24,0.0,0.0,0.0,0.0,0.0,0.0,0.0,0.0,0.0,0.0,0.0,0.0,0.0,0.06,0.0,0.1,0.0,0.0,0.0,0.0,0.0,0.0,0.0,0.0,0.0,0.0,0.6,0.0,0.0,0.0,0.0,0.0,0.0,0.0,0.0,0.0,768.0,11.0,280
28146,0.0,0.0,0.24,0.0,0.0,0.0,0.0,0.0,0.0,0.0,0.0,0.0,0.0,0.0,0.0,0.0,0.06,0.0,0.1,0.0,0.0,0.0,0.0,0.0,0.0,0.0,0.0,0.0,0.0,0.6,0.0,0.0,0.0,0.0,0.0,0.0,0.0,0.0,0.0,795.0,9.9,280
28147,0.0,0.0,0.24,0.0,0.0,0.0,0.0,0.0,0.0,0.0,0.0,0.0,0.0,0.0,0.0,0.0,0.06,0.0,0.1,0.0,0.0,0.0,0.0,0.0,0.0,0.0,0.0,0.0,0.0,0.6,0.0,0.0,0.0,0.0,0.0,0.0,0.0,0.0,0.0,819.0,8.8,280
28148,0.0,0.0,0.24,0.0,0.0,0.0,0.0,0.0,0.0,0.0,0.0,0.0,0.0,0.0,0.0,0.0,0.06,0.0,0.1,0.0,0.0,0.0,0.0,0.0,0.0,0.0,0.0,0.0,0.0,0.6,0.0,0.0,0.0,0.0,0.0,0.0,0.0,0.0,0.0,846.0,7.6,280
28149,0.0,0.0,0.24,0.0,0.0,0.0,0.0,0.0,0.0,0.0,0.0,0.0,0.0,0.0,0.0,0.0,0.06,0.0,0.1,0.0,0.0,0.0,0.0,0.0,0.0,0.0,0.0,0.0,0.0,0.6,0.0,0.0,0.0,0.0,0.0,0.0,0.0,0.0,0.0,1029.0,3.7,280
28150,0.0,0.0,0.24,0.0,0.0,0.0,0.0,0.0,0.0,0.0,0.0,0.0,0.0,0.0,0.0,0.0,0.06,0.0,0.1,0.0,0.0,0.0,0.0,0.0,0.0,0.0,0.0,0.0,0.0,0.6,0.0,0.0,0.0,0.0,0.0,0.0,0.0,0.0,0.0,1081.0,3.0,280
28151,0.0,0.0,0.24,0.0,0.0,0.0,0.0,0.0,0.0,0.0,0.0,0.0,0.0,0.0,0.0,0.0,0.06,0.0,0.1,0.0,0.0,0.0,0.0,0.0,0.0,0.0,0.0,0.0,0.0,0.6,0.0,0.0,0.0,0.0,0.0,0.0,0.0,0.0,0.0,1137.0,2.5,280
28152,0.0,0.0,0.24,0.0,0.0,0.0,0.0,0.0,0.0,0.0,0.0,0.0,0.0,0.0,0.0,0.0,0.06,0.0,0.1,0.0,0.0,0.0,0.0,0.0,0.0,0.0,0.0,0.0,0.0,0.6,0.0,0.0,0.0,0.0,0.0,0.0,0.0,0.0,0.0,1186.0,2.1,280
28153,0.0,0.0,0.24,0.0,0.0,0.0,0.0,0.0,0.0,0.0,0.0,0.0,0.0,0.0,0.0,0.0,0.06,0.0,0.1,0.0,0.0,0.0,0.0,0.0,0.0,0.0,0.0,0.0,0.0,0.6,0.0,0.0,0.0,0.0,0.0,0.0,0.0,0.0,0.0,1223.0,1.7999999999999998,280
28154,0.0,0.0,0.24,0.0,0.0,0.0,0.0,0.0,0.0,0.0,0.0,0.0,0.0,0.0,0.0,0.0,0.06,0.0,0.1,0.0,0.0,0.0,0.0,0.0,0.0,0.0,0.0,0.0,0.0,0.6,0.0,0.0,0.0,0.0,0.0,0.0,0.0,0.0,0.0,1270.0,1.5,280
28155,0.0,0.0,0.24,0.0,0.0,0.0,0.0,0.0,0.0,0.0,0.0,0.0,0.0,0.0,0.0,0.0,0.06,0.0,0.1,0.0,0.0,0.0,0.0,0.0,0.0,0.0,0.0,0.0,0.0,0.6,0.0,0.0,0.0,0.0,0.0,0.0,0.0,0.0,0.0,1335.0,1.2000000000000002,280
28156,0.0,0.0,0.24,0.0,0.0,0.0,0.0,0.0,0.0,0.0,0.0,0.0,0.0,0.0,0.0,0.0,0.06,0.0,0.1,0.0,0.0,0.0,0.0,0.0,0.0,0.0,0.0,0.0,0.0,0.6,0.0,0.0,0.0,0.0,0.0,0.0,0.0,0.0,0.0,1385.0,1.0,280
28157,0.0,0.0,0.24,0.0,0.0,0.0,0.0,0.0,0.0,0.0,0.0,0.0,0.0,0.0,0.0,0.0,0.06,0.0,0.1,0.0,0.0,0.0,0.0,0.0,0.0,0.0,0.0,0.0,0.0,0.6,0.0,0.0,0.0,0.0,0.0,0.0,0.0,0.0,0.0,1431.0,0.8,280
28158,0.0,0.0,0.24,0.0,0.0,0.0,0.0,0.0,0.0,0.0,0.0,0.0,0.0,0.0,0.0,0.0,0.06,0.0,0.1,0.0,0.0,0.0,0.0,0.0,0.0,0.0,0.0,0.0,0.0,0.6,0.0,0.0,0.0,0.0,0.0,0.0,0.0,0.0,0.0,1484.0,0.7,280
28159,0.0,0.0,0.24,0.0,0.0,0.0,0.0,0.0,0.0,0.0,0.0,0.0,0.0,0.0,0.0,0.0,0.06,0.0,0.1,0.0,0.0,0.0,0.0,0.0,0.0,0.0,0.0,0.0,0.0,0.6,0.0,0.0,0.0,0.0,0.0,0.0,0.0,0.0,0.0,1527.0,0.5,280
28160,0.0,0.0,0.24,0.0,0.0,0.0,0.0,0.0,0.0,0.0,0.0,0.0,0.0,0.0,0.0,0.0,0.06,0.0,0.1,0.0,0.0,0.0,0.0,0.0,0.0,0.0,0.0,0.0,0.0,0.6,0.0,0.0,0.0,0.0,0.0,0.0,0.0,0.0,0.0,1568.0,0.3999999999999999,280
28161,0.0,0.0,0.24,0.0,0.0,0.0,0.0,0.0,0.0,0.0,0.0,0.0,0.0,0.0,0.0,0.0,0.06,0.0,0.1,0.0,0.0,0.0,0.0,0.0,0.0,0.0,0.0,0.0,0.0,0.6,0.0,0.0,0.0,0.0,0.0,0.0,0.0,0.0,0.0,1618.0,0.3999999999999999,280
28395,0.04,0.0,0.09,0.0,0.0,0.0,0.04,0.0,0.0,0.0,0.0,0.0,0.0,0.0,0.0,0.0,0.0,0.0,0.0,0.0,0.0,0.0,0.09,0.0,0.0,0.0,0.09,0.0,0.0,0.65,0.0,0.0,0.0,0.0,0.0,0.0,0.0,0.0,0.0,823.0,10.85,281
28396,0.04,0.0,0.09,0.0,0.0,0.0,0.04,0.0,0.0,0.0,0.0,0.0,0.0,0.0,0.0,0.0,0.0,0.0,0.0,0.0,0.0,0.0,0.09,0.0,0.0,0.0,0.09,0.0,0.0,0.65,0.0,0.0,0.0,0.0,0.0,0.0,0.0,0.0,0.0,873.0,8.97,281
28397,0.04,0.0,0.09,0.0,0.0,0.0,0.04,0.0,0.0,0.0,0.0,0.0,0.0,0.0,0.0,0.0,0.0,0.0,0.0,0.0,0.0,0.0,0.09,0.0,0.0,0.0,0.09,0.0,0.0,0.65,0.0,0.0,0.0,0.0,0.0,0.0,0.0,0.0,0.0,923.0,7.41,281
28398,0.04,0.0,0.09,0.0,0.0,0.0,0.04,0.0,0.0,0.0,0.0,0.0,0.0,0.0,0.0,0.0,0.0,0.0,0.0,0.0,0.0,0.0,0.09,0.0,0.0,0.0,0.09,0.0,0.0,0.65,0.0,0.0,0.0,0.0,0.0,0.0,0.0,0.0,0.0,973.0,6.31,281
28399,0.04,0.0,0.09,0.0,0.0,0.0,0.04,0.0,0.0,0.0,0.0,0.0,0.0,0.0,0.0,0.0,0.0,0.0,0.0,0.0,0.0,0.0,0.09,0.0,0.0,0.0,0.09,0.0,0.0,0.65,0.0,0.0,0.0,0.0,0.0,0.0,0.0,0.0,0.0,1073.0,4.69,281
28400,0.04,0.0,0.09,0.0,0.0,0.0,0.04,0.0,0.0,0.0,0.0,0.0,0.0,0.0,0.0,0.0,0.0,0.0,0.0,0.0,0.0,0.0,0.09,0.0,0.0,0.0,0.09,0.0,0.0,0.65,0.0,0.0,0.0,0.0,0.0,0.0,0.0,0.0,0.0,1173.0,3.58,281
28401,0.04,0.0,0.09,0.0,0.0,0.0,0.04,0.0,0.0,0.0,0.0,0.0,0.0,0.0,0.0,0.0,0.0,0.0,0.0,0.0,0.0,0.0,0.09,0.0,0.0,0.0,0.09,0.0,0.0,0.65,0.0,0.0,0.0,0.0,0.0,0.0,0.0,0.0,0.0,1273.0,2.78,281
28402,0.04,0.0,0.09,0.0,0.0,0.0,0.04,0.0,0.0,0.0,0.0,0.0,0.0,0.0,0.0,0.0,0.0,0.0,0.0,0.0,0.0,0.0,0.09,0.0,0.0,0.0,0.09,0.0,0.0,0.65,0.0,0.0,0.0,0.0,0.0,0.0,0.0,0.0,0.0,1373.0,2.16,281
28403,0.04,0.0,0.09,0.0,0.0,0.0,0.04,0.0,0.0,0.0,0.0,0.0,0.0,0.0,0.0,0.0,0.0,0.0,0.0,0.0,0.0,0.0,0.09,0.0,0.0,0.0,0.09,0.0,0.0,0.65,0.0,0.0,0.0,0.0,0.0,0.0,0.0,0.0,0.0,1473.0,1.5699999999999998,281
28412,0.08,0.0,0.08,0.0,0.0,0.0,0.0,0.0,0.0,0.0,0.0,0.0,0.0,0.0,0.0,0.0,0.0,0.0,0.0,0.0,0.0,0.0,0.04,0.0,0.0,0.0,0.17,0.0,0.0,0.62,0.0,0.0,0.0,0.0,0.0,0.0,0.0,0.0,0.0,823.0,10.04,282
28413,0.08,0.0,0.08,0.0,0.0,0.0,0.0,0.0,0.0,0.0,0.0,0.0,0.0,0.0,0.0,0.0,0.0,0.0,0.0,0.0,0.0,0.0,0.04,0.0,0.0,0.0,0.17,0.0,0.0,0.62,0.0,0.0,0.0,0.0,0.0,0.0,0.0,0.0,0.0,873.0,8.47,282
28414,0.08,0.0,0.08,0.0,0.0,0.0,0.0,0.0,0.0,0.0,0.0,0.0,0.0,0.0,0.0,0.0,0.0,0.0,0.0,0.0,0.0,0.0,0.04,0.0,0.0,0.0,0.17,0.0,0.0,0.62,0.0,0.0,0.0,0.0,0.0,0.0,0.0,0.0,0.0,923.0,7.23,282
28415,0.08,0.0,0.08,0.0,0.0,0.0,0.0,0.0,0.0,0.0,0.0,0.0,0.0,0.0,0.0,0.0,0.0,0.0,0.0,0.0,0.0,0.0,0.04,0.0,0.0,0.0,0.17,0.0,0.0,0.62,0.0,0.0,0.0,0.0,0.0,0.0,0.0,0.0,0.0,973.0,6.32,282
28416,0.08,0.0,0.08,0.0,0.0,0.0,0.0,0.0,0.0,0.0,0.0,0.0,0.0,0.0,0.0,0.0,0.0,0.0,0.0,0.0,0.0,0.0,0.04,0.0,0.0,0.0,0.17,0.0,0.0,0.62,0.0,0.0,0.0,0.0,0.0,0.0,0.0,0.0,0.0,1073.0,4.9,282
28417,0.08,0.0,0.08,0.0,0.0,0.0,0.0,0.0,0.0,0.0,0.0,0.0,0.0,0.0,0.0,0.0,0.0,0.0,0.0,0.0,0.0,0.0,0.04,0.0,0.0,0.0,0.17,0.0,0.0,0.62,0.0,0.0,0.0,0.0,0.0,0.0,0.0,0.0,0.0,1173.0,3.9,282
28418,0.08,0.0,0.08,0.0,0.0,0.0,0.0,0.0,0.0,0.0,0.0,0.0,0.0,0.0,0.0,0.0,0.0,0.0,0.0,0.0,0.0,0.0,0.04,0.0,0.0,0.0,0.17,0.0,0.0,0.62,0.0,0.0,0.0,0.0,0.0,0.0,0.0,0.0,0.0,1273.0,3.1500000000000004,282
28419,0.08,0.0,0.08,0.0,0.0,0.0,0.0,0.0,0.0,0.0,0.0,0.0,0.0,0.0,0.0,0.0,0.0,0.0,0.0,0.0,0.0,0.0,0.04,0.0,0.0,0.0,0.17,0.0,0.0,0.62,0.0,0.0,0.0,0.0,0.0,0.0,0.0,0.0,0.0,1373.0,2.57,282
28420,0.08,0.0,0.08,0.0,0.0,0.0,0.0,0.0,0.0,0.0,0.0,0.0,0.0,0.0,0.0,0.0,0.0,0.0,0.0,0.0,0.0,0.0,0.04,0.0,0.0,0.0,0.17,0.0,0.0,0.62,0.0,0.0,0.0,0.0,0.0,0.0,0.0,0.0,0.0,1473.0,2.11,282
28430,0.08,0.0,0.08,0.0,0.0,0.0,0.0,0.0,0.0,0.0,0.0,0.0,0.0,0.0,0.0,0.0,0.0,0.0,0.0,0.0,0.0,0.0,0.13,0.0,0.0,0.0,0.08,0.0,0.0,0.63,0.0,0.0,0.0,0.0,0.0,0.0,0.0,0.0,0.0,823.0,9.97,283
28431,0.08,0.0,0.08,0.0,0.0,0.0,0.0,0.0,0.0,0.0,0.0,0.0,0.0,0.0,0.0,0.0,0.0,0.0,0.0,0.0,0.0,0.0,0.13,0.0,0.0,0.0,0.08,0.0,0.0,0.63,0.0,0.0,0.0,0.0,0.0,0.0,0.0,0.0,0.0,873.0,8.3,283
28432,0.08,0.0,0.08,0.0,0.0,0.0,0.0,0.0,0.0,0.0,0.0,0.0,0.0,0.0,0.0,0.0,0.0,0.0,0.0,0.0,0.0,0.0,0.13,0.0,0.0,0.0,0.08,0.0,0.0,0.63,0.0,0.0,0.0,0.0,0.0,0.0,0.0,0.0,0.0,923.0,7.02,283
28433,0.08,0.0,0.08,0.0,0.0,0.0,0.0,0.0,0.0,0.0,0.0,0.0,0.0,0.0,0.0,0.0,0.0,0.0,0.0,0.0,0.0,0.0,0.13,0.0,0.0,0.0,0.08,0.0,0.0,0.63,0.0,0.0,0.0,0.0,0.0,0.0,0.0,0.0,0.0,973.0,6.05,283
28434,0.08,0.0,0.08,0.0,0.0,0.0,0.0,0.0,0.0,0.0,0.0,0.0,0.0,0.0,0.0,0.0,0.0,0.0,0.0,0.0,0.0,0.0,0.13,0.0,0.0,0.0,0.08,0.0,0.0,0.63,0.0,0.0,0.0,0.0,0.0,0.0,0.0,0.0,0.0,1073.0,4.61,283
28435,0.08,0.0,0.08,0.0,0.0,0.0,0.0,0.0,0.0,0.0,0.0,0.0,0.0,0.0,0.0,0.0,0.0,0.0,0.0,0.0,0.0,0.0,0.13,0.0,0.0,0.0,0.08,0.0,0.0,0.63,0.0,0.0,0.0,0.0,0.0,0.0,0.0,0.0,0.0,1173.0,3.61,283
28436,0.08,0.0,0.08,0.0,0.0,0.0,0.0,0.0,0.0,0.0,0.0,0.0,0.0,0.0,0.0,0.0,0.0,0.0,0.0,0.0,0.0,0.0,0.13,0.0,0.0,0.0,0.08,0.0,0.0,0.63,0.0,0.0,0.0,0.0,0.0,0.0,0.0,0.0,0.0,1273.0,2.88,283
28437,0.08,0.0,0.08,0.0,0.0,0.0,0.0,0.0,0.0,0.0,0.0,0.0,0.0,0.0,0.0,0.0,0.0,0.0,0.0,0.0,0.0,0.0,0.13,0.0,0.0,0.0,0.08,0.0,0.0,0.63,0.0,0.0,0.0,0.0,0.0,0.0,0.0,0.0,0.0,1373.0,2.31,283
28438,0.08,0.0,0.08,0.0,0.0,0.0,0.0,0.0,0.0,0.0,0.0,0.0,0.0,0.0,0.0,0.0,0.0,0.0,0.0,0.0,0.0,0.0,0.13,0.0,0.0,0.0,0.08,0.0,0.0,0.63,0.0,0.0,0.0,0.0,0.0,0.0,0.0,0.0,0.0,1473.0,1.87,283
28439,0.08,0.0,0.08,0.0,0.0,0.0,0.0,0.0,0.0,0.0,0.0,0.0,0.0,0.0,0.0,0.0,0.0,0.0,0.0,0.0,0.0,0.0,0.17,0.0,0.0,0.0,0.04,0.0,0.0,0.62,0.0,0.0,0.0,0.0,0.0,0.0,0.0,0.0,0.0,823.0,10.88,284
28440,0.08,0.0,0.08,0.0,0.0,0.0,0.0,0.0,0.0,0.0,0.0,0.0,0.0,0.0,0.0,0.0,0.0,0.0,0.0,0.0,0.0,0.0,0.17,0.0,0.0,0.0,0.04,0.0,0.0,0.62,0.0,0.0,0.0,0.0,0.0,0.0,0.0,0.0,0.0,873.0,8.85,284
28441,0.08,0.0,0.08,0.0,0.0,0.0,0.0,0.0,0.0,0.0,0.0,0.0,0.0,0.0,0.0,0.0,0.0,0.0,0.0,0.0,0.0,0.0,0.17,0.0,0.0,0.0,0.04,0.0,0.0,0.62,0.0,0.0,0.0,0.0,0.0,0.0,0.0,0.0,0.0,923.0,7.3900000000000015,284
28442,0.08,0.0,0.08,0.0,0.0,0.0,0.0,0.0,0.0,0.0,0.0,0.0,0.0,0.0,0.0,0.0,0.0,0.0,0.0,0.0,0.0,0.0,0.17,0.0,0.0,0.0,0.04,0.0,0.0,0.62,0.0,0.0,0.0,0.0,0.0,0.0,0.0,0.0,0.0,973.0,6.25,284
28443,0.08,0.0,0.08,0.0,0.0,0.0,0.0,0.0,0.0,0.0,0.0,0.0,0.0,0.0,0.0,0.0,0.0,0.0,0.0,0.0,0.0,0.0,0.17,0.0,0.0,0.0,0.04,0.0,0.0,0.62,0.0,0.0,0.0,0.0,0.0,0.0,0.0,0.0,0.0,1073.0,4.67,284
28444,0.08,0.0,0.08,0.0,0.0,0.0,0.0,0.0,0.0,0.0,0.0,0.0,0.0,0.0,0.0,0.0,0.0,0.0,0.0,0.0,0.0,0.0,0.17,0.0,0.0,0.0,0.04,0.0,0.0,0.62,0.0,0.0,0.0,0.0,0.0,0.0,0.0,0.0,0.0,1173.0,3.61,284
28445,0.08,0.0,0.08,0.0,0.0,0.0,0.0,0.0,0.0,0.0,0.0,0.0,0.0,0.0,0.0,0.0,0.0,0.0,0.0,0.0,0.0,0.0,0.17,0.0,0.0,0.0,0.04,0.0,0.0,0.62,0.0,0.0,0.0,0.0,0.0,0.0,0.0,0.0,0.0,1273.0,2.84,284
28446,0.08,0.0,0.08,0.0,0.0,0.0,0.0,0.0,0.0,0.0,0.0,0.0,0.0,0.0,0.0,0.0,0.0,0.0,0.0,0.0,0.0,0.0,0.17,0.0,0.0,0.0,0.04,0.0,0.0,0.62,0.0,0.0,0.0,0.0,0.0,0.0,0.0,0.0,0.0,1373.0,2.26,284
28447,0.08,0.0,0.08,0.0,0.0,0.0,0.0,0.0,0.0,0.0,0.0,0.0,0.0,0.0,0.0,0.0,0.0,0.0,0.0,0.0,0.0,0.0,0.17,0.0,0.0,0.0,0.04,0.0,0.0,0.62,0.0,0.0,0.0,0.0,0.0,0.0,0.0,0.0,0.0,1473.0,1.81,284
28463,0.08,0.0,0.08,0.0,0.0,0.0,0.04,0.0,0.0,0.0,0.0,0.0,0.0,0.0,0.0,0.0,0.0,0.0,0.0,0.0,0.0,0.0,0.08,0.0,0.0,0.0,0.08,0.0,0.0,0.63,0.0,0.0,0.0,0.0,0.0,0.0,0.0,0.0,0.0,823.0,11.68,285
28464,0.08,0.0,0.08,0.0,0.0,0.0,0.04,0.0,0.0,0.0,0.0,0.0,0.0,0.0,0.0,0.0,0.0,0.0,0.0,0.0,0.0,0.0,0.08,0.0,0.0,0.0,0.08,0.0,0.0,0.63,0.0,0.0,0.0,0.0,0.0,0.0,0.0,0.0,0.0,873.0,9.63,285
28465,0.08,0.0,0.08,0.0,0.0,0.0,0.04,0.0,0.0,0.0,0.0,0.0,0.0,0.0,0.0,0.0,0.0,0.0,0.0,0.0,0.0,0.0,0.08,0.0,0.0,0.0,0.08,0.0,0.0,0.63,0.0,0.0,0.0,0.0,0.0,0.0,0.0,0.0,0.0,923.0,8.11,285
28466,0.08,0.0,0.08,0.0,0.0,0.0,0.04,0.0,0.0,0.0,0.0,0.0,0.0,0.0,0.0,0.0,0.0,0.0,0.0,0.0,0.0,0.0,0.08,0.0,0.0,0.0,0.08,0.0,0.0,0.63,0.0,0.0,0.0,0.0,0.0,0.0,0.0,0.0,0.0,973.0,6.96,285
28467,0.08,0.0,0.08,0.0,0.0,0.0,0.04,0.0,0.0,0.0,0.0,0.0,0.0,0.0,0.0,0.0,0.0,0.0,0.0,0.0,0.0,0.0,0.08,0.0,0.0,0.0,0.08,0.0,0.0,0.63,0.0,0.0,0.0,0.0,0.0,0.0,0.0,0.0,0.0,1073.0,5.28,285
28468,0.08,0.0,0.08,0.0,0.0,0.0,0.04,0.0,0.0,0.0,0.0,0.0,0.0,0.0,0.0,0.0,0.0,0.0,0.0,0.0,0.0,0.0,0.08,0.0,0.0,0.0,0.08,0.0,0.0,0.63,0.0,0.0,0.0,0.0,0.0,0.0,0.0,0.0,0.0,1173.0,4.13,285
28469,0.08,0.0,0.08,0.0,0.0,0.0,0.04,0.0,0.0,0.0,0.0,0.0,0.0,0.0,0.0,0.0,0.0,0.0,0.0,0.0,0.0,0.0,0.08,0.0,0.0,0.0,0.08,0.0,0.0,0.63,0.0,0.0,0.0,0.0,0.0,0.0,0.0,0.0,0.0,1273.0,3.3,285
28470,0.08,0.0,0.08,0.0,0.0,0.0,0.04,0.0,0.0,0.0,0.0,0.0,0.0,0.0,0.0,0.0,0.0,0.0,0.0,0.0,0.0,0.0,0.08,0.0,0.0,0.0,0.08,0.0,0.0,0.63,0.0,0.0,0.0,0.0,0.0,0.0,0.0,0.0,0.0,1373.0,2.67,285
28471,0.08,0.0,0.08,0.0,0.0,0.0,0.04,0.0,0.0,0.0,0.0,0.0,0.0,0.0,0.0,0.0,0.0,0.0,0.0,0.0,0.0,0.0,0.08,0.0,0.0,0.0,0.08,0.0,0.0,0.63,0.0,0.0,0.0,0.0,0.0,0.0,0.0,0.0,0.0,1473.0,2.17,285
28472,0.08,0.0,0.08,0.0,0.0,0.0,0.04,0.0,0.0,0.0,0.0,0.0,0.0,0.0,0.0,0.0,0.0,0.0,0.0,0.0,0.0,0.0,0.12,0.0,0.0,0.0,0.04,0.0,0.0,0.62,0.0,0.0,0.0,0.0,0.0,0.0,0.0,0.0,0.0,823.0,11.9,286
28473,0.08,0.0,0.08,0.0,0.0,0.0,0.04,0.0,0.0,0.0,0.0,0.0,0.0,0.0,0.0,0.0,0.0,0.0,0.0,0.0,0.0,0.0,0.12,0.0,0.0,0.0,0.04,0.0,0.0,0.62,0.0,0.0,0.0,0.0,0.0,0.0,0.0,0.0,0.0,873.0,9.67,286
28474,0.08,0.0,0.08,0.0,0.0,0.0,0.04,0.0,0.0,0.0,0.0,0.0,0.0,0.0,0.0,0.0,0.0,0.0,0.0,0.0,0.0,0.0,0.12,0.0,0.0,0.0,0.04,0.0,0.0,0.62,0.0,0.0,0.0,0.0,0.0,0.0,0.0,0.0,0.0,923.0,8.11,286
28475,0.08,0.0,0.08,0.0,0.0,0.0,0.04,0.0,0.0,0.0,0.0,0.0,0.0,0.0,0.0,0.0,0.0,0.0,0.0,0.0,0.0,0.0,0.12,0.0,0.0,0.0,0.04,0.0,0.0,0.62,0.0,0.0,0.0,0.0,0.0,0.0,0.0,0.0,0.0,973.0,6.86,286
28476,0.08,0.0,0.08,0.0,0.0,0.0,0.04,0.0,0.0,0.0,0.0,0.0,0.0,0.0,0.0,0.0,0.0,0.0,0.0,0.0,0.0,0.0,0.12,0.0,0.0,0.0,0.04,0.0,0.0,0.62,0.0,0.0,0.0,0.0,0.0,0.0,0.0,0.0,0.0,1073.0,5.15,286
28477,0.08,0.0,0.08,0.0,0.0,0.0,0.04,0.0,0.0,0.0,0.0,0.0,0.0,0.0,0.0,0.0,0.0,0.0,0.0,0.0,0.0,0.0,0.12,0.0,0.0,0.0,0.04,0.0,0.0,0.62,0.0,0.0,0.0,0.0,0.0,0.0,0.0,0.0,0.0,1173.0,4.01,286
28478,0.08,0.0,0.08,0.0,0.0,0.0,0.04,0.0,0.0,0.0,0.0,0.0,0.0,0.0,0.0,0.0,0.0,0.0,0.0,0.0,0.0,0.0,0.12,0.0,0.0,0.0,0.04,0.0,0.0,0.62,0.0,0.0,0.0,0.0,0.0,0.0,0.0,0.0,0.0,1273.0,3.18,286
28479,0.08,0.0,0.08,0.0,0.0,0.0,0.04,0.0,0.0,0.0,0.0,0.0,0.0,0.0,0.0,0.0,0.0,0.0,0.0,0.0,0.0,0.0,0.12,0.0,0.0,0.0,0.04,0.0,0.0,0.62,0.0,0.0,0.0,0.0,0.0,0.0,0.0,0.0,0.0,1373.0,2.57,286
28480,0.08,0.0,0.08,0.0,0.0,0.0,0.04,0.0,0.0,0.0,0.0,0.0,0.0,0.0,0.0,0.0,0.0,0.0,0.0,0.0,0.0,0.0,0.12,0.0,0.0,0.0,0.04,0.0,0.0,0.62,0.0,0.0,0.0,0.0,0.0,0.0,0.0,0.0,0.0,1473.0,2.08,286
28488,0.08,0.0,0.08,0.0,0.0,0.0,0.08,0.0,0.0,0.0,0.0,0.0,0.0,0.0,0.0,0.0,0.0,0.0,0.0,0.0,0.0,0.0,0.08,0.0,0.0,0.0,0.04,0.0,0.0,0.63,0.0,0.0,0.0,0.0,0.0,0.0,0.0,0.0,0.0,873.0,10.96,287
28489,0.08,0.0,0.08,0.0,0.0,0.0,0.08,0.0,0.0,0.0,0.0,0.0,0.0,0.0,0.0,0.0,0.0,0.0,0.0,0.0,0.0,0.0,0.08,0.0,0.0,0.0,0.04,0.0,0.0,0.63,0.0,0.0,0.0,0.0,0.0,0.0,0.0,0.0,0.0,923.0,9.2,287
28490,0.08,0.0,0.08,0.0,0.0,0.0,0.08,0.0,0.0,0.0,0.0,0.0,0.0,0.0,0.0,0.0,0.0,0.0,0.0,0.0,0.0,0.0,0.08,0.0,0.0,0.0,0.04,0.0,0.0,0.63,0.0,0.0,0.0,0.0,0.0,0.0,0.0,0.0,0.0,973.0,7.65,287
28491,0.08,0.0,0.08,0.0,0.0,0.0,0.08,0.0,0.0,0.0,0.0,0.0,0.0,0.0,0.0,0.0,0.0,0.0,0.0,0.0,0.0,0.0,0.08,0.0,0.0,0.0,0.04,0.0,0.0,0.63,0.0,0.0,0.0,0.0,0.0,0.0,0.0,0.0,0.0,1073.0,5.68,287
28492,0.08,0.0,0.08,0.0,0.0,0.0,0.08,0.0,0.0,0.0,0.0,0.0,0.0,0.0,0.0,0.0,0.0,0.0,0.0,0.0,0.0,0.0,0.08,0.0,0.0,0.0,0.04,0.0,0.0,0.63,0.0,0.0,0.0,0.0,0.0,0.0,0.0,0.0,0.0,1173.0,4.38,287
28493,0.08,0.0,0.08,0.0,0.0,0.0,0.08,0.0,0.0,0.0,0.0,0.0,0.0,0.0,0.0,0.0,0.0,0.0,0.0,0.0,0.0,0.0,0.08,0.0,0.0,0.0,0.04,0.0,0.0,0.63,0.0,0.0,0.0,0.0,0.0,0.0,0.0,0.0,0.0,1273.0,3.45,287
28494,0.08,0.0,0.08,0.0,0.0,0.0,0.08,0.0,0.0,0.0,0.0,0.0,0.0,0.0,0.0,0.0,0.0,0.0,0.0,0.0,0.0,0.0,0.08,0.0,0.0,0.0,0.04,0.0,0.0,0.63,0.0,0.0,0.0,0.0,0.0,0.0,0.0,0.0,0.0,1373.0,2.76,287
28495,0.08,0.0,0.08,0.0,0.0,0.0,0.08,0.0,0.0,0.0,0.0,0.0,0.0,0.0,0.0,0.0,0.0,0.0,0.0,0.0,0.0,0.0,0.08,0.0,0.0,0.0,0.04,0.0,0.0,0.63,0.0,0.0,0.0,0.0,0.0,0.0,0.0,0.0,0.0,1473.0,2.23,287
28536,0.02,0.0,0.07,0.0,0.0,0.0,0.0,0.0,0.0,0.0,0.0,0.0,0.0,0.0,0.0,0.0,0.0,0.0,0.0,0.0,0.0,0.0,0.23,0.0,0.0,0.0,0.0,0.0,0.0,0.68,0.0,0.0,0.0,0.0,0.0,0.0,0.0,0.0,0.0,823.0,11.76,288
28537,0.02,0.0,0.07,0.0,0.0,0.0,0.0,0.0,0.0,0.0,0.0,0.0,0.0,0.0,0.0,0.0,0.0,0.0,0.0,0.0,0.0,0.0,0.23,0.0,0.0,0.0,0.0,0.0,0.0,0.68,0.0,0.0,0.0,0.0,0.0,0.0,0.0,0.0,0.0,873.0,9.02,288
28538,0.02,0.0,0.07,0.0,0.0,0.0,0.0,0.0,0.0,0.0,0.0,0.0,0.0,0.0,0.0,0.0,0.0,0.0,0.0,0.0,0.0,0.0,0.23,0.0,0.0,0.0,0.0,0.0,0.0,0.68,0.0,0.0,0.0,0.0,0.0,0.0,0.0,0.0,0.0,923.0,7.19,288
28539,0.02,0.0,0.07,0.0,0.0,0.0,0.0,0.0,0.0,0.0,0.0,0.0,0.0,0.0,0.0,0.0,0.0,0.0,0.0,0.0,0.0,0.0,0.23,0.0,0.0,0.0,0.0,0.0,0.0,0.68,0.0,0.0,0.0,0.0,0.0,0.0,0.0,0.0,0.0,973.0,5.9,288
28540,0.02,0.0,0.07,0.0,0.0,0.0,0.0,0.0,0.0,0.0,0.0,0.0,0.0,0.0,0.0,0.0,0.0,0.0,0.0,0.0,0.0,0.0,0.23,0.0,0.0,0.0,0.0,0.0,0.0,0.68,0.0,0.0,0.0,0.0,0.0,0.0,0.0,0.0,0.0,1073.0,4.17,288
28541,0.02,0.0,0.07,0.0,0.0,0.0,0.0,0.0,0.0,0.0,0.0,0.0,0.0,0.0,0.0,0.0,0.0,0.0,0.0,0.0,0.0,0.0,0.23,0.0,0.0,0.0,0.0,0.0,0.0,0.68,0.0,0.0,0.0,0.0,0.0,0.0,0.0,0.0,0.0,1173.0,3.0700000000000003,288
28542,0.02,0.0,0.07,0.0,0.0,0.0,0.0,0.0,0.0,0.0,0.0,0.0,0.0,0.0,0.0,0.0,0.0,0.0,0.0,0.0,0.0,0.0,0.23,0.0,0.0,0.0,0.0,0.0,0.0,0.68,0.0,0.0,0.0,0.0,0.0,0.0,0.0,0.0,0.0,1273.0,2.31,288
28543,0.02,0.0,0.07,0.0,0.0,0.0,0.0,0.0,0.0,0.0,0.0,0.0,0.0,0.0,0.0,0.0,0.0,0.0,0.0,0.0,0.0,0.0,0.23,0.0,0.0,0.0,0.0,0.0,0.0,0.68,0.0,0.0,0.0,0.0,0.0,0.0,0.0,0.0,0.0,1373.0,1.75,288
28553,0.09,0.0,0.06,0.0,0.0,0.0,0.0,0.0,0.0,0.0,0.0,0.0,0.0,0.0,0.0,0.0,0.0,0.0,0.0,0.0,0.0,0.0,0.13,0.0,0.0,0.0,0.09,0.0,0.0,0.64,0.0,0.0,0.0,0.0,0.0,0.0,0.0,0.0,0.0,823.0,10.13,289
28554,0.09,0.0,0.06,0.0,0.0,0.0,0.0,0.0,0.0,0.0,0.0,0.0,0.0,0.0,0.0,0.0,0.0,0.0,0.0,0.0,0.0,0.0,0.13,0.0,0.0,0.0,0.09,0.0,0.0,0.64,0.0,0.0,0.0,0.0,0.0,0.0,0.0,0.0,0.0,873.0,8.56,289
28555,0.09,0.0,0.06,0.0,0.0,0.0,0.0,0.0,0.0,0.0,0.0,0.0,0.0,0.0,0.0,0.0,0.0,0.0,0.0,0.0,0.0,0.0,0.13,0.0,0.0,0.0,0.09,0.0,0.0,0.64,0.0,0.0,0.0,0.0,0.0,0.0,0.0,0.0,0.0,923.0,7.35,289
28556,0.09,0.0,0.06,0.0,0.0,0.0,0.0,0.0,0.0,0.0,0.0,0.0,0.0,0.0,0.0,0.0,0.0,0.0,0.0,0.0,0.0,0.0,0.13,0.0,0.0,0.0,0.09,0.0,0.0,0.64,0.0,0.0,0.0,0.0,0.0,0.0,0.0,0.0,0.0,973.0,6.4,289
28557,0.09,0.0,0.06,0.0,0.0,0.0,0.0,0.0,0.0,0.0,0.0,0.0,0.0,0.0,0.0,0.0,0.0,0.0,0.0,0.0,0.0,0.0,0.13,0.0,0.0,0.0,0.09,0.0,0.0,0.64,0.0,0.0,0.0,0.0,0.0,0.0,0.0,0.0,0.0,1073.0,5.0,289
28558,0.09,0.0,0.06,0.0,0.0,0.0,0.0,0.0,0.0,0.0,0.0,0.0,0.0,0.0,0.0,0.0,0.0,0.0,0.0,0.0,0.0,0.0,0.13,0.0,0.0,0.0,0.09,0.0,0.0,0.64,0.0,0.0,0.0,0.0,0.0,0.0,0.0,0.0,0.0,1173.0,4.01,289
28559,0.09,0.0,0.06,0.0,0.0,0.0,0.0,0.0,0.0,0.0,0.0,0.0,0.0,0.0,0.0,0.0,0.0,0.0,0.0,0.0,0.0,0.0,0.13,0.0,0.0,0.0,0.09,0.0,0.0,0.64,0.0,0.0,0.0,0.0,0.0,0.0,0.0,0.0,0.0,1273.0,3.27,289
28560,0.09,0.0,0.06,0.0,0.0,0.0,0.0,0.0,0.0,0.0,0.0,0.0,0.0,0.0,0.0,0.0,0.0,0.0,0.0,0.0,0.0,0.0,0.13,0.0,0.0,0.0,0.09,0.0,0.0,0.64,0.0,0.0,0.0,0.0,0.0,0.0,0.0,0.0,0.0,1373.0,2.7,289
28561,0.09,0.0,0.06,0.0,0.0,0.0,0.0,0.0,0.0,0.0,0.0,0.0,0.0,0.0,0.0,0.0,0.0,0.0,0.0,0.0,0.0,0.0,0.13,0.0,0.0,0.0,0.09,0.0,0.0,0.64,0.0,0.0,0.0,0.0,0.0,0.0,0.0,0.0,0.0,1473.0,2.26,289
28579,0.09,0.0,0.04,0.0,0.0,0.0,0.0,0.0,0.0,0.0,0.0,0.0,0.0,0.0,0.0,0.0,0.0,0.0,0.0,0.0,0.0,0.0,0.13,0.0,0.0,0.0,0.09,0.0,0.0,0.65,0.0,0.0,0.0,0.0,0.0,0.0,0.0,0.0,0.0,823.0,10.53,290
28580,0.09,0.0,0.04,0.0,0.0,0.0,0.0,0.0,0.0,0.0,0.0,0.0,0.0,0.0,0.0,0.0,0.0,0.0,0.0,0.0,0.0,0.0,0.13,0.0,0.0,0.0,0.09,0.0,0.0,0.65,0.0,0.0,0.0,0.0,0.0,0.0,0.0,0.0,0.0,873.0,8.88,290
28581,0.09,0.0,0.04,0.0,0.0,0.0,0.0,0.0,0.0,0.0,0.0,0.0,0.0,0.0,0.0,0.0,0.0,0.0,0.0,0.0,0.0,0.0,0.13,0.0,0.0,0.0,0.09,0.0,0.0,0.65,0.0,0.0,0.0,0.0,0.0,0.0,0.0,0.0,0.0,923.0,7.6,290
28582,0.09,0.0,0.04,0.0,0.0,0.0,0.0,0.0,0.0,0.0,0.0,0.0,0.0,0.0,0.0,0.0,0.0,0.0,0.0,0.0,0.0,0.0,0.13,0.0,0.0,0.0,0.09,0.0,0.0,0.65,0.0,0.0,0.0,0.0,0.0,0.0,0.0,0.0,0.0,973.0,6.64,290
28583,0.09,0.0,0.04,0.0,0.0,0.0,0.0,0.0,0.0,0.0,0.0,0.0,0.0,0.0,0.0,0.0,0.0,0.0,0.0,0.0,0.0,0.0,0.13,0.0,0.0,0.0,0.09,0.0,0.0,0.65,0.0,0.0,0.0,0.0,0.0,0.0,0.0,0.0,0.0,1073.0,5.2,290
28584,0.09,0.0,0.04,0.0,0.0,0.0,0.0,0.0,0.0,0.0,0.0,0.0,0.0,0.0,0.0,0.0,0.0,0.0,0.0,0.0,0.0,0.0,0.13,0.0,0.0,0.0,0.09,0.0,0.0,0.65,0.0,0.0,0.0,0.0,0.0,0.0,0.0,0.0,0.0,1173.0,4.2,290
28585,0.09,0.0,0.04,0.0,0.0,0.0,0.0,0.0,0.0,0.0,0.0,0.0,0.0,0.0,0.0,0.0,0.0,0.0,0.0,0.0,0.0,0.0,0.13,0.0,0.0,0.0,0.09,0.0,0.0,0.65,0.0,0.0,0.0,0.0,0.0,0.0,0.0,0.0,0.0,1273.0,3.46,290
28586,0.09,0.0,0.04,0.0,0.0,0.0,0.0,0.0,0.0,0.0,0.0,0.0,0.0,0.0,0.0,0.0,0.0,0.0,0.0,0.0,0.0,0.0,0.13,0.0,0.0,0.0,0.09,0.0,0.0,0.65,0.0,0.0,0.0,0.0,0.0,0.0,0.0,0.0,0.0,1373.0,2.89,290
28587,0.09,0.0,0.04,0.0,0.0,0.0,0.0,0.0,0.0,0.0,0.0,0.0,0.0,0.0,0.0,0.0,0.0,0.0,0.0,0.0,0.0,0.0,0.13,0.0,0.0,0.0,0.09,0.0,0.0,0.65,0.0,0.0,0.0,0.0,0.0,0.0,0.0,0.0,0.0,1473.0,2.44,290
28621,0.0,0.0,0.18,0.0,0.0,0.0,0.0,0.0,0.0,0.0,0.0,0.0,0.0,0.0,0.0,0.0,0.0,0.0,0.0,0.0,0.0,0.0,0.14,0.0,0.0,0.0,0.0,0.0,0.0,0.68,0.0,0.0,0.0,0.0,0.0,0.0,0.0,0.0,0.0,862.0,11.7,291
28622,0.0,0.0,0.18,0.0,0.0,0.0,0.0,0.0,0.0,0.0,0.0,0.0,0.0,0.0,0.0,0.0,0.0,0.0,0.0,0.0,0.0,0.0,0.14,0.0,0.0,0.0,0.0,0.0,0.0,0.68,0.0,0.0,0.0,0.0,0.0,0.0,0.0,0.0,0.0,868.0,11.42,291
28623,0.0,0.0,0.18,0.0,0.0,0.0,0.0,0.0,0.0,0.0,0.0,0.0,0.0,0.0,0.0,0.0,0.0,0.0,0.0,0.0,0.0,0.0,0.14,0.0,0.0,0.0,0.0,0.0,0.0,0.68,0.0,0.0,0.0,0.0,0.0,0.0,0.0,0.0,0.0,876.0,11.0,291
28624,0.0,0.0,0.18,0.0,0.0,0.0,0.0,0.0,0.0,0.0,0.0,0.0,0.0,0.0,0.0,0.0,0.0,0.0,0.0,0.0,0.0,0.0,0.14,0.0,0.0,0.0,0.0,0.0,0.0,0.68,0.0,0.0,0.0,0.0,0.0,0.0,0.0,0.0,0.0,879.0,10.82,291
28625,0.0,0.0,0.18,0.0,0.0,0.0,0.0,0.0,0.0,0.0,0.0,0.0,0.0,0.0,0.0,0.0,0.0,0.0,0.0,0.0,0.0,0.0,0.14,0.0,0.0,0.0,0.0,0.0,0.0,0.68,0.0,0.0,0.0,0.0,0.0,0.0,0.0,0.0,0.0,887.0,10.47,291
28626,0.0,0.0,0.18,0.0,0.0,0.0,0.0,0.0,0.0,0.0,0.0,0.0,0.0,0.0,0.0,0.0,0.0,0.0,0.0,0.0,0.0,0.0,0.14,0.0,0.0,0.0,0.0,0.0,0.0,0.68,0.0,0.0,0.0,0.0,0.0,0.0,0.0,0.0,0.0,891.0,10.28,291
28627,0.0,0.0,0.18,0.0,0.0,0.0,0.0,0.0,0.0,0.0,0.0,0.0,0.0,0.0,0.0,0.0,0.0,0.0,0.0,0.0,0.0,0.0,0.14,0.0,0.0,0.0,0.0,0.0,0.0,0.68,0.0,0.0,0.0,0.0,0.0,0.0,0.0,0.0,0.0,898.0,9.99,291
28628,0.0,0.0,0.18,0.0,0.0,0.0,0.0,0.0,0.0,0.0,0.0,0.0,0.0,0.0,0.0,0.0,0.0,0.0,0.0,0.0,0.0,0.0,0.14,0.0,0.0,0.0,0.0,0.0,0.0,0.68,0.0,0.0,0.0,0.0,0.0,0.0,0.0,0.0,0.0,903.0,9.81,291
28629,0.0,0.0,0.18,0.0,0.0,0.0,0.0,0.0,0.0,0.0,0.0,0.0,0.0,0.0,0.0,0.0,0.0,0.0,0.0,0.0,0.0,0.0,0.14,0.0,0.0,0.0,0.0,0.0,0.0,0.68,0.0,0.0,0.0,0.0,0.0,0.0,0.0,0.0,0.0,908.0,9.6,291
28630,0.0,0.0,0.18,0.0,0.0,0.0,0.0,0.0,0.0,0.0,0.0,0.0,0.0,0.0,0.0,0.0,0.0,0.0,0.0,0.0,0.0,0.0,0.14,0.0,0.0,0.0,0.0,0.0,0.0,0.68,0.0,0.0,0.0,0.0,0.0,0.0,0.0,0.0,0.0,912.0,9.41,291
28631,0.0,0.0,0.18,0.0,0.0,0.0,0.0,0.0,0.0,0.0,0.0,0.0,0.0,0.0,0.0,0.0,0.0,0.0,0.0,0.0,0.0,0.0,0.14,0.0,0.0,0.0,0.0,0.0,0.0,0.68,0.0,0.0,0.0,0.0,0.0,0.0,0.0,0.0,0.0,919.0,9.15,291
28632,0.0,0.0,0.18,0.0,0.0,0.0,0.0,0.0,0.0,0.0,0.0,0.0,0.0,0.0,0.0,0.0,0.0,0.0,0.0,0.0,0.0,0.0,0.14,0.0,0.0,0.0,0.0,0.0,0.0,0.68,0.0,0.0,0.0,0.0,0.0,0.0,0.0,0.0,0.0,924.0,8.98,291
28633,0.0,0.0,0.18,0.0,0.0,0.0,0.0,0.0,0.0,0.0,0.0,0.0,0.0,0.0,0.0,0.0,0.0,0.0,0.0,0.0,0.0,0.0,0.14,0.0,0.0,0.0,0.0,0.0,0.0,0.68,0.0,0.0,0.0,0.0,0.0,0.0,0.0,0.0,0.0,928.0,8.81,291
28634,0.0,0.0,0.18,0.0,0.0,0.0,0.0,0.0,0.0,0.0,0.0,0.0,0.0,0.0,0.0,0.0,0.0,0.0,0.0,0.0,0.0,0.0,0.14,0.0,0.0,0.0,0.0,0.0,0.0,0.68,0.0,0.0,0.0,0.0,0.0,0.0,0.0,0.0,0.0,1088.0,4.8,291
28635,0.0,0.0,0.18,0.0,0.0,0.0,0.0,0.0,0.0,0.0,0.0,0.0,0.0,0.0,0.0,0.0,0.0,0.0,0.0,0.0,0.0,0.0,0.14,0.0,0.0,0.0,0.0,0.0,0.0,0.68,0.0,0.0,0.0,0.0,0.0,0.0,0.0,0.0,0.0,1108.0,4.45,291
28636,0.0,0.0,0.18,0.0,0.0,0.0,0.0,0.0,0.0,0.0,0.0,0.0,0.0,0.0,0.0,0.0,0.0,0.0,0.0,0.0,0.0,0.0,0.14,0.0,0.0,0.0,0.0,0.0,0.0,0.68,0.0,0.0,0.0,0.0,0.0,0.0,0.0,0.0,0.0,1166.0,3.61,291
28637,0.0,0.0,0.18,0.0,0.0,0.0,0.0,0.0,0.0,0.0,0.0,0.0,0.0,0.0,0.0,0.0,0.0,0.0,0.0,0.0,0.0,0.0,0.14,0.0,0.0,0.0,0.0,0.0,0.0,0.68,0.0,0.0,0.0,0.0,0.0,0.0,0.0,0.0,0.0,1222.0,2.97,291
28638,0.0,0.0,0.18,0.0,0.0,0.0,0.0,0.0,0.0,0.0,0.0,0.0,0.0,0.0,0.0,0.0,0.0,0.0,0.0,0.0,0.0,0.0,0.14,0.0,0.0,0.0,0.0,0.0,0.0,0.68,0.0,0.0,0.0,0.0,0.0,0.0,0.0,0.0,0.0,1275.0,2.45,291
28639,0.0,0.0,0.18,0.0,0.0,0.0,0.0,0.0,0.0,0.0,0.0,0.0,0.0,0.0,0.0,0.0,0.0,0.0,0.0,0.0,0.0,0.0,0.14,0.0,0.0,0.0,0.0,0.0,0.0,0.68,0.0,0.0,0.0,0.0,0.0,0.0,0.0,0.0,0.0,1329.0,2.02,291
28640,0.0,0.0,0.18,0.0,0.0,0.0,0.0,0.0,0.0,0.0,0.0,0.0,0.0,0.0,0.0,0.0,0.0,0.0,0.0,0.0,0.0,0.0,0.14,0.0,0.0,0.0,0.0,0.0,0.0,0.68,0.0,0.0,0.0,0.0,0.0,0.0,0.0,0.0,0.0,1387.0,1.63,291
28641,0.0,0.0,0.18,0.0,0.0,0.0,0.0,0.0,0.0,0.0,0.0,0.0,0.0,0.0,0.0,0.0,0.0,0.0,0.0,0.0,0.0,0.0,0.14,0.0,0.0,0.0,0.0,0.0,0.0,0.68,0.0,0.0,0.0,0.0,0.0,0.0,0.0,0.0,0.0,1437.0,1.37,291
28642,0.0,0.0,0.18,0.0,0.0,0.0,0.0,0.0,0.0,0.0,0.0,0.0,0.0,0.0,0.0,0.0,0.0,0.0,0.0,0.0,0.0,0.0,0.14,0.0,0.0,0.0,0.0,0.0,0.0,0.68,0.0,0.0,0.0,0.0,0.0,0.0,0.0,0.0,0.0,1480.0,1.11,291
28643,0.0,0.0,0.18,0.0,0.0,0.0,0.0,0.0,0.0,0.0,0.0,0.0,0.0,0.0,0.0,0.0,0.0,0.0,0.0,0.0,0.0,0.0,0.14,0.0,0.0,0.0,0.0,0.0,0.0,0.68,0.0,0.0,0.0,0.0,0.0,0.0,0.0,0.0,0.0,1545.0,0.88,291
28644,0.0,0.0,0.18,0.0,0.0,0.0,0.0,0.0,0.0,0.0,0.0,0.0,0.0,0.0,0.0,0.0,0.0,0.0,0.0,0.0,0.0,0.0,0.14,0.0,0.0,0.0,0.0,0.0,0.0,0.68,0.0,0.0,0.0,0.0,0.0,0.0,0.0,0.0,0.0,1583.0,0.76,291
28645,0.0,0.0,0.18,0.0,0.0,0.0,0.0,0.0,0.0,0.0,0.0,0.0,0.0,0.0,0.0,0.0,0.0,0.0,0.0,0.0,0.0,0.0,0.14,0.0,0.0,0.0,0.0,0.0,0.0,0.68,0.0,0.0,0.0,0.0,0.0,0.0,0.0,0.0,0.0,1634.0,0.61,291
28725,0.0,0.0,0.0,0.0,0.1,0.0,0.0,0.0,0.0,0.0,0.0,0.0,0.0,0.0,0.7,0.0,0.0,0.0,0.0,0.0,0.0,0.0,0.2,0.0,0.0,0.0,0.0,0.0,0.0,0.0,0.0,0.0,0.0,0.0,0.0,0.0,0.0,0.0,0.0,1375.0,0.0,292
28726,0.0,0.0,0.0,0.0,0.1,0.0,0.0,0.0,0.0,0.0,0.0,0.0,0.0,0.0,0.7,0.0,0.0,0.0,0.0,0.0,0.0,0.0,0.2,0.0,0.0,0.0,0.0,0.0,0.0,0.0,0.0,0.0,0.0,0.0,0.0,0.0,0.0,0.0,0.0,1134.0,1.0,292
28727,0.0,0.0,0.0,0.0,0.1,0.0,0.0,0.0,0.0,0.0,0.0,0.0,0.0,0.0,0.7,0.0,0.0,0.0,0.0,0.0,0.0,0.0,0.2,0.0,0.0,0.0,0.0,0.0,0.0,0.0,0.0,0.0,0.0,0.0,0.0,0.0,0.0,0.0,0.0,1059.0,2.0,292
28728,0.0,0.0,0.0,0.0,0.1,0.0,0.0,0.0,0.0,0.0,0.0,0.0,0.0,0.0,0.7,0.0,0.0,0.0,0.0,0.0,0.0,0.0,0.2,0.0,0.0,0.0,0.0,0.0,0.0,0.0,0.0,0.0,0.0,0.0,0.0,0.0,0.0,0.0,0.0,999.0,3.0,292
28729,0.0,0.0,0.0,0.0,0.1,0.0,0.0,0.0,0.0,0.0,0.0,0.0,0.0,0.0,0.7,0.0,0.0,0.0,0.0,0.0,0.0,0.0,0.2,0.0,0.0,0.0,0.0,0.0,0.0,0.0,0.0,0.0,0.0,0.0,0.0,0.0,0.0,0.0,0.0,847.0,7.0,292
28730,0.0,0.0,0.0,0.0,0.1,0.0,0.0,0.0,0.0,0.0,0.0,0.0,0.0,0.0,0.7,0.0,0.0,0.0,0.0,0.0,0.0,0.0,0.2,0.0,0.0,0.0,0.0,0.0,0.0,0.0,0.0,0.0,0.0,0.0,0.0,0.0,0.0,0.0,0.0,833.0,8.0,292
28731,0.0,0.0,0.0,0.0,0.1,0.0,0.0,0.0,0.0,0.0,0.0,0.0,0.0,0.0,0.7,0.0,0.0,0.0,0.0,0.0,0.0,0.0,0.2,0.0,0.0,0.0,0.0,0.0,0.0,0.0,0.0,0.0,0.0,0.0,0.0,0.0,0.0,0.0,0.0,826.0,9.0,292
28732,0.0,0.0,0.0,0.0,0.1,0.0,0.0,0.0,0.0,0.0,0.0,0.0,0.0,0.0,0.7,0.0,0.0,0.0,0.0,0.0,0.0,0.0,0.2,0.0,0.0,0.0,0.0,0.0,0.0,0.0,0.0,0.0,0.0,0.0,0.0,0.0,0.0,0.0,0.0,806.0,10.0,292
28733,0.0,0.0,0.0,0.0,0.1,0.0,0.0,0.0,0.0,0.0,0.0,0.0,0.0,0.0,0.7,0.0,0.0,0.0,0.0,0.0,0.0,0.0,0.2,0.0,0.0,0.0,0.0,0.0,0.0,0.0,0.0,0.0,0.0,0.0,0.0,0.0,0.0,0.0,0.0,793.0,11.0,292
28734,0.0,0.0,0.0,0.0,0.1,0.0,0.0,0.0,0.0,0.0,0.0,0.0,0.0,0.0,0.7,0.0,0.0,0.0,0.0,0.0,0.0,0.0,0.2,0.0,0.0,0.0,0.0,0.0,0.0,0.0,0.0,0.0,0.0,0.0,0.0,0.0,0.0,0.0,0.0,781.0,12.0,292
28735,0.0,0.0,0.0,0.0,0.2,0.0,0.0,0.0,0.0,0.0,0.0,0.0,0.0,0.0,0.6,0.0,0.0,0.0,0.0,0.0,0.0,0.0,0.2,0.0,0.0,0.0,0.0,0.0,0.0,0.0,0.0,0.0,0.0,0.0,0.0,0.0,0.0,0.0,0.0,1466.0,0.0,293
28736,0.0,0.0,0.0,0.0,0.2,0.0,0.0,0.0,0.0,0.0,0.0,0.0,0.0,0.0,0.6,0.0,0.0,0.0,0.0,0.0,0.0,0.0,0.2,0.0,0.0,0.0,0.0,0.0,0.0,0.0,0.0,0.0,0.0,0.0,0.0,0.0,0.0,0.0,0.0,1191.0,1.0,293
28737,0.0,0.0,0.0,0.0,0.2,0.0,0.0,0.0,0.0,0.0,0.0,0.0,0.0,0.0,0.6,0.0,0.0,0.0,0.0,0.0,0.0,0.0,0.2,0.0,0.0,0.0,0.0,0.0,0.0,0.0,0.0,0.0,0.0,0.0,0.0,0.0,0.0,0.0,0.0,1078.0,2.0,293
28738,0.0,0.0,0.0,0.0,0.2,0.0,0.0,0.0,0.0,0.0,0.0,0.0,0.0,0.0,0.6,0.0,0.0,0.0,0.0,0.0,0.0,0.0,0.2,0.0,0.0,0.0,0.0,0.0,0.0,0.0,0.0,0.0,0.0,0.0,0.0,0.0,0.0,0.0,0.0,1020.0,3.0,293
28739,0.0,0.0,0.0,0.0,0.2,0.0,0.0,0.0,0.0,0.0,0.0,0.0,0.0,0.0,0.6,0.0,0.0,0.0,0.0,0.0,0.0,0.0,0.2,0.0,0.0,0.0,0.0,0.0,0.0,0.0,0.0,0.0,0.0,0.0,0.0,0.0,0.0,0.0,0.0,847.0,7.0,293
28740,0.0,0.0,0.0,0.0,0.2,0.0,0.0,0.0,0.0,0.0,0.0,0.0,0.0,0.0,0.6,0.0,0.0,0.0,0.0,0.0,0.0,0.0,0.2,0.0,0.0,0.0,0.0,0.0,0.0,0.0,0.0,0.0,0.0,0.0,0.0,0.0,0.0,0.0,0.0,832.0,8.0,293
28741,0.0,0.0,0.0,0.0,0.2,0.0,0.0,0.0,0.0,0.0,0.0,0.0,0.0,0.0,0.6,0.0,0.0,0.0,0.0,0.0,0.0,0.0,0.2,0.0,0.0,0.0,0.0,0.0,0.0,0.0,0.0,0.0,0.0,0.0,0.0,0.0,0.0,0.0,0.0,818.0,9.0,293
28742,0.0,0.0,0.0,0.0,0.2,0.0,0.0,0.0,0.0,0.0,0.0,0.0,0.0,0.0,0.6,0.0,0.0,0.0,0.0,0.0,0.0,0.0,0.2,0.0,0.0,0.0,0.0,0.0,0.0,0.0,0.0,0.0,0.0,0.0,0.0,0.0,0.0,0.0,0.0,803.0,10.0,293
28743,0.0,0.0,0.0,0.0,0.2,0.0,0.0,0.0,0.0,0.0,0.0,0.0,0.0,0.0,0.6,0.0,0.0,0.0,0.0,0.0,0.0,0.0,0.2,0.0,0.0,0.0,0.0,0.0,0.0,0.0,0.0,0.0,0.0,0.0,0.0,0.0,0.0,0.0,0.0,786.0,11.0,293
28744,0.0,0.0,0.0,0.0,0.2,0.0,0.0,0.0,0.0,0.0,0.0,0.0,0.0,0.0,0.6,0.0,0.0,0.0,0.0,0.0,0.0,0.0,0.2,0.0,0.0,0.0,0.0,0.0,0.0,0.0,0.0,0.0,0.0,0.0,0.0,0.0,0.0,0.0,0.0,773.0,12.0,293
28753,0.0,0.0,0.0,0.0,0.0,0.0,0.0,0.0,0.0,0.0,0.0,0.0,0.0,0.0,0.7,0.0,0.0,0.0,0.0,0.1,0.0,0.0,0.2,0.0,0.0,0.0,0.0,0.0,0.0,0.0,0.0,0.0,0.0,0.0,0.0,0.0,0.0,0.0,0.0,1303.0,0.0,294
28754,0.0,0.0,0.0,0.0,0.0,0.0,0.0,0.0,0.0,0.0,0.0,0.0,0.0,0.0,0.7,0.0,0.0,0.0,0.0,0.1,0.0,0.0,0.2,0.0,0.0,0.0,0.0,0.0,0.0,0.0,0.0,0.0,0.0,0.0,0.0,0.0,0.0,0.0,0.0,1137.0,1.0,294
28755,0.0,0.0,0.0,0.0,0.0,0.0,0.0,0.0,0.0,0.0,0.0,0.0,0.0,0.0,0.7,0.0,0.0,0.0,0.0,0.1,0.0,0.0,0.2,0.0,0.0,0.0,0.0,0.0,0.0,0.0,0.0,0.0,0.0,0.0,0.0,0.0,0.0,0.0,0.0,1007.0,2.0,294
28756,0.0,0.0,0.0,0.0,0.0,0.0,0.0,0.0,0.0,0.0,0.0,0.0,0.0,0.0,0.7,0.0,0.0,0.0,0.0,0.1,0.0,0.0,0.2,0.0,0.0,0.0,0.0,0.0,0.0,0.0,0.0,0.0,0.0,0.0,0.0,0.0,0.0,0.0,0.0,837.0,7.0,294
28757,0.0,0.0,0.0,0.0,0.0,0.0,0.0,0.0,0.0,0.0,0.0,0.0,0.0,0.0,0.7,0.0,0.0,0.0,0.0,0.1,0.0,0.0,0.2,0.0,0.0,0.0,0.0,0.0,0.0,0.0,0.0,0.0,0.0,0.0,0.0,0.0,0.0,0.0,0.0,821.0,8.0,294
28758,0.0,0.0,0.0,0.0,0.0,0.0,0.0,0.0,0.0,0.0,0.0,0.0,0.0,0.0,0.7,0.0,0.0,0.0,0.0,0.1,0.0,0.0,0.2,0.0,0.0,0.0,0.0,0.0,0.0,0.0,0.0,0.0,0.0,0.0,0.0,0.0,0.0,0.0,0.0,804.0,9.0,294
28759,0.0,0.0,0.0,0.0,0.0,0.0,0.0,0.0,0.0,0.0,0.0,0.0,0.0,0.0,0.7,0.0,0.0,0.0,0.0,0.1,0.0,0.0,0.2,0.0,0.0,0.0,0.0,0.0,0.0,0.0,0.0,0.0,0.0,0.0,0.0,0.0,0.0,0.0,0.0,786.0,10.0,294
28760,0.0,0.0,0.0,0.0,0.0,0.0,0.0,0.0,0.0,0.0,0.0,0.0,0.0,0.0,0.7,0.0,0.0,0.0,0.0,0.1,0.0,0.0,0.2,0.0,0.0,0.0,0.0,0.0,0.0,0.0,0.0,0.0,0.0,0.0,0.0,0.0,0.0,0.0,0.0,771.0,11.0,294
28761,0.0,0.0,0.0,0.0,0.0,0.0,0.0,0.0,0.0,0.0,0.0,0.0,0.0,0.0,0.7,0.0,0.0,0.0,0.0,0.1,0.0,0.0,0.2,0.0,0.0,0.0,0.0,0.0,0.0,0.0,0.0,0.0,0.0,0.0,0.0,0.0,0.0,0.0,0.0,756.0,12.0,294
28769,0.0,0.0,0.0,0.0,0.0,0.0,0.0,0.0,0.0,0.0,0.0,0.0,0.0,0.0,0.6,0.0,0.0,0.0,0.0,0.1,0.0,0.0,0.3,0.0,0.0,0.0,0.0,0.0,0.0,0.0,0.0,0.0,0.0,0.0,0.0,0.0,0.0,0.0,0.0,1191.0,0.0,295
28770,0.0,0.0,0.0,0.0,0.0,0.0,0.0,0.0,0.0,0.0,0.0,0.0,0.0,0.0,0.6,0.0,0.0,0.0,0.0,0.1,0.0,0.0,0.3,0.0,0.0,0.0,0.0,0.0,0.0,0.0,0.0,0.0,0.0,0.0,0.0,0.0,0.0,0.0,0.0,1064.0,1.0,295
28771,0.0,0.0,0.0,0.0,0.0,0.0,0.0,0.0,0.0,0.0,0.0,0.0,0.0,0.0,0.6,0.0,0.0,0.0,0.0,0.1,0.0,0.0,0.3,0.0,0.0,0.0,0.0,0.0,0.0,0.0,0.0,0.0,0.0,0.0,0.0,0.0,0.0,0.0,0.0,962.0,2.0,295
28772,0.0,0.0,0.0,0.0,0.0,0.0,0.0,0.0,0.0,0.0,0.0,0.0,0.0,0.0,0.6,0.0,0.0,0.0,0.0,0.1,0.0,0.0,0.3,0.0,0.0,0.0,0.0,0.0,0.0,0.0,0.0,0.0,0.0,0.0,0.0,0.0,0.0,0.0,0.0,883.0,3.0,295
28773,0.0,0.0,0.0,0.0,0.0,0.0,0.0,0.0,0.0,0.0,0.0,0.0,0.0,0.0,0.6,0.0,0.0,0.0,0.0,0.1,0.0,0.0,0.3,0.0,0.0,0.0,0.0,0.0,0.0,0.0,0.0,0.0,0.0,0.0,0.0,0.0,0.0,0.0,0.0,763.0,7.0,295
28774,0.0,0.0,0.0,0.0,0.0,0.0,0.0,0.0,0.0,0.0,0.0,0.0,0.0,0.0,0.6,0.0,0.0,0.0,0.0,0.1,0.0,0.0,0.3,0.0,0.0,0.0,0.0,0.0,0.0,0.0,0.0,0.0,0.0,0.0,0.0,0.0,0.0,0.0,0.0,745.0,8.0,295
28775,0.0,0.0,0.0,0.0,0.0,0.0,0.0,0.0,0.0,0.0,0.0,0.0,0.0,0.0,0.6,0.0,0.0,0.0,0.0,0.1,0.0,0.0,0.3,0.0,0.0,0.0,0.0,0.0,0.0,0.0,0.0,0.0,0.0,0.0,0.0,0.0,0.0,0.0,0.0,728.0,9.0,295
28776,0.0,0.0,0.0,0.0,0.0,0.0,0.0,0.0,0.0,0.0,0.0,0.0,0.0,0.0,0.6,0.0,0.0,0.0,0.0,0.1,0.0,0.0,0.3,0.0,0.0,0.0,0.0,0.0,0.0,0.0,0.0,0.0,0.0,0.0,0.0,0.0,0.0,0.0,0.0,712.0,10.0,295
28777,0.0,0.0,0.0,0.0,0.0,0.0,0.0,0.0,0.0,0.0,0.0,0.0,0.0,0.0,0.6,0.0,0.0,0.0,0.0,0.1,0.0,0.0,0.3,0.0,0.0,0.0,0.0,0.0,0.0,0.0,0.0,0.0,0.0,0.0,0.0,0.0,0.0,0.0,0.0,698.0,11.0,295
28778,0.0,0.0,0.0,0.0,0.0,0.0,0.0,0.0,0.0,0.0,0.0,0.0,0.0,0.0,0.6,0.0,0.0,0.0,0.0,0.1,0.0,0.0,0.3,0.0,0.0,0.0,0.0,0.0,0.0,0.0,0.0,0.0,0.0,0.0,0.0,0.0,0.0,0.0,0.0,683.0,12.0,295
28799,0.0,0.0,0.0,0.0,0.0,0.0,0.1,0.0,0.0,0.0,0.0,0.0,0.0,0.0,0.6,0.0,0.0,0.0,0.0,0.0,0.0,0.0,0.3,0.0,0.0,0.0,0.0,0.0,0.0,0.0,0.0,0.0,0.0,0.0,0.0,0.0,0.0,0.0,0.0,1219.0,0.0,296
28800,0.0,0.0,0.0,0.0,0.0,0.0,0.1,0.0,0.0,0.0,0.0,0.0,0.0,0.0,0.6,0.0,0.0,0.0,0.0,0.0,0.0,0.0,0.3,0.0,0.0,0.0,0.0,0.0,0.0,0.0,0.0,0.0,0.0,0.0,0.0,0.0,0.0,0.0,0.0,1029.0,1.0,296
28801,0.0,0.0,0.0,0.0,0.0,0.0,0.1,0.0,0.0,0.0,0.0,0.0,0.0,0.0,0.6,0.0,0.0,0.0,0.0,0.0,0.0,0.0,0.3,0.0,0.0,0.0,0.0,0.0,0.0,0.0,0.0,0.0,0.0,0.0,0.0,0.0,0.0,0.0,0.0,954.0,2.0,296
28802,0.0,0.0,0.0,0.0,0.0,0.0,0.1,0.0,0.0,0.0,0.0,0.0,0.0,0.0,0.6,0.0,0.0,0.0,0.0,0.0,0.0,0.0,0.3,0.0,0.0,0.0,0.0,0.0,0.0,0.0,0.0,0.0,0.0,0.0,0.0,0.0,0.0,0.0,0.0,779.0,7.0,296
28803,0.0,0.0,0.0,0.0,0.0,0.0,0.1,0.0,0.0,0.0,0.0,0.0,0.0,0.0,0.6,0.0,0.0,0.0,0.0,0.0,0.0,0.0,0.3,0.0,0.0,0.0,0.0,0.0,0.0,0.0,0.0,0.0,0.0,0.0,0.0,0.0,0.0,0.0,0.0,759.0,8.0,296
28804,0.0,0.0,0.0,0.0,0.0,0.0,0.1,0.0,0.0,0.0,0.0,0.0,0.0,0.0,0.6,0.0,0.0,0.0,0.0,0.0,0.0,0.0,0.3,0.0,0.0,0.0,0.0,0.0,0.0,0.0,0.0,0.0,0.0,0.0,0.0,0.0,0.0,0.0,0.0,739.0,9.0,296
28805,0.0,0.0,0.0,0.0,0.0,0.0,0.1,0.0,0.0,0.0,0.0,0.0,0.0,0.0,0.6,0.0,0.0,0.0,0.0,0.0,0.0,0.0,0.3,0.0,0.0,0.0,0.0,0.0,0.0,0.0,0.0,0.0,0.0,0.0,0.0,0.0,0.0,0.0,0.0,721.0,10.0,296
28806,0.0,0.0,0.0,0.0,0.0,0.0,0.1,0.0,0.0,0.0,0.0,0.0,0.0,0.0,0.6,0.0,0.0,0.0,0.0,0.0,0.0,0.0,0.3,0.0,0.0,0.0,0.0,0.0,0.0,0.0,0.0,0.0,0.0,0.0,0.0,0.0,0.0,0.0,0.0,706.0,11.0,296
28807,0.0,0.0,0.0,0.0,0.0,0.0,0.1,0.0,0.0,0.0,0.0,0.0,0.0,0.0,0.6,0.0,0.0,0.0,0.0,0.0,0.0,0.0,0.3,0.0,0.0,0.0,0.0,0.0,0.0,0.0,0.0,0.0,0.0,0.0,0.0,0.0,0.0,0.0,0.0,689.0,12.0,296
28808,0.0,0.0,0.0,0.0,0.0,0.0,0.0,0.0,0.0,0.0,0.0,0.0,0.0,0.0,0.8,0.0,0.0,0.0,0.0,0.0,0.0,0.0,0.1,0.0,0.0,0.0,0.0,0.0,0.0,0.0,0.0,0.0,0.0,0.0,0.0,0.0,0.0,0.1,0.0,1428.0,0.0,297
28809,0.0,0.0,0.0,0.0,0.0,0.0,0.0,0.0,0.0,0.0,0.0,0.0,0.0,0.0,0.8,0.0,0.0,0.0,0.0,0.0,0.0,0.0,0.1,0.0,0.0,0.0,0.0,0.0,0.0,0.0,0.0,0.0,0.0,0.0,0.0,0.0,0.0,0.1,0.0,1211.0,1.0,297
28810,0.0,0.0,0.0,0.0,0.0,0.0,0.0,0.0,0.0,0.0,0.0,0.0,0.0,0.0,0.8,0.0,0.0,0.0,0.0,0.0,0.0,0.0,0.1,0.0,0.0,0.0,0.0,0.0,0.0,0.0,0.0,0.0,0.0,0.0,0.0,0.0,0.0,0.1,0.0,1111.0,2.0,297
28811,0.0,0.0,0.0,0.0,0.0,0.0,0.0,0.0,0.0,0.0,0.0,0.0,0.0,0.0,0.8,0.0,0.0,0.0,0.0,0.0,0.0,0.0,0.1,0.0,0.0,0.0,0.0,0.0,0.0,0.0,0.0,0.0,0.0,0.0,0.0,0.0,0.0,0.1,0.0,853.0,7.0,297
28812,0.0,0.0,0.0,0.0,0.0,0.0,0.0,0.0,0.0,0.0,0.0,0.0,0.0,0.0,0.8,0.0,0.0,0.0,0.0,0.0,0.0,0.0,0.1,0.0,0.0,0.0,0.0,0.0,0.0,0.0,0.0,0.0,0.0,0.0,0.0,0.0,0.0,0.1,0.0,829.0,8.0,297
28813,0.0,0.0,0.0,0.0,0.0,0.0,0.0,0.0,0.0,0.0,0.0,0.0,0.0,0.0,0.8,0.0,0.0,0.0,0.0,0.0,0.0,0.0,0.1,0.0,0.0,0.0,0.0,0.0,0.0,0.0,0.0,0.0,0.0,0.0,0.0,0.0,0.0,0.1,0.0,806.0,9.0,297
28814,0.0,0.0,0.0,0.0,0.0,0.0,0.0,0.0,0.0,0.0,0.0,0.0,0.0,0.0,0.8,0.0,0.0,0.0,0.0,0.0,0.0,0.0,0.1,0.0,0.0,0.0,0.0,0.0,0.0,0.0,0.0,0.0,0.0,0.0,0.0,0.0,0.0,0.1,0.0,786.0,10.0,297
28815,0.0,0.0,0.0,0.0,0.0,0.0,0.0,0.0,0.0,0.0,0.0,0.0,0.0,0.0,0.8,0.0,0.0,0.0,0.0,0.0,0.0,0.0,0.1,0.0,0.0,0.0,0.0,0.0,0.0,0.0,0.0,0.0,0.0,0.0,0.0,0.0,0.0,0.1,0.0,765.0,11.0,297
28816,0.0,0.0,0.0,0.0,0.0,0.0,0.0,0.0,0.0,0.0,0.0,0.0,0.0,0.0,0.8,0.0,0.0,0.0,0.0,0.0,0.0,0.0,0.1,0.0,0.0,0.0,0.0,0.0,0.0,0.0,0.0,0.0,0.0,0.0,0.0,0.0,0.0,0.1,0.0,746.0,12.0,297
28825,0.0,0.0,0.0,0.0,0.0,0.0,0.0,0.0,0.0,0.0,0.0,0.0,0.0,0.0,0.6,0.0,0.0,0.0,0.0,0.0,0.0,0.0,0.2,0.0,0.0,0.0,0.0,0.0,0.0,0.0,0.0,0.0,0.0,0.0,0.0,0.0,0.0,0.2,0.0,1282.0,0.0,298
28826,0.0,0.0,0.0,0.0,0.0,0.0,0.0,0.0,0.0,0.0,0.0,0.0,0.0,0.0,0.6,0.0,0.0,0.0,0.0,0.0,0.0,0.0,0.2,0.0,0.0,0.0,0.0,0.0,0.0,0.0,0.0,0.0,0.0,0.0,0.0,0.0,0.0,0.2,0.0,1106.0,1.0,298
28827,0.0,0.0,0.0,0.0,0.0,0.0,0.0,0.0,0.0,0.0,0.0,0.0,0.0,0.0,0.6,0.0,0.0,0.0,0.0,0.0,0.0,0.0,0.2,0.0,0.0,0.0,0.0,0.0,0.0,0.0,0.0,0.0,0.0,0.0,0.0,0.0,0.0,0.2,0.0,1020.0,2.0,298
28828,0.0,0.0,0.0,0.0,0.0,0.0,0.0,0.0,0.0,0.0,0.0,0.0,0.0,0.0,0.6,0.0,0.0,0.0,0.0,0.0,0.0,0.0,0.2,0.0,0.0,0.0,0.0,0.0,0.0,0.0,0.0,0.0,0.0,0.0,0.0,0.0,0.0,0.2,0.0,943.0,3.0,298
28829,0.0,0.0,0.0,0.0,0.0,0.0,0.0,0.0,0.0,0.0,0.0,0.0,0.0,0.0,0.6,0.0,0.0,0.0,0.0,0.0,0.0,0.0,0.2,0.0,0.0,0.0,0.0,0.0,0.0,0.0,0.0,0.0,0.0,0.0,0.0,0.0,0.0,0.2,0.0,772.0,7.0,298
28830,0.0,0.0,0.0,0.0,0.0,0.0,0.0,0.0,0.0,0.0,0.0,0.0,0.0,0.0,0.6,0.0,0.0,0.0,0.0,0.0,0.0,0.0,0.2,0.0,0.0,0.0,0.0,0.0,0.0,0.0,0.0,0.0,0.0,0.0,0.0,0.0,0.0,0.2,0.0,757.0,8.0,298
28831,0.0,0.0,0.0,0.0,0.0,0.0,0.0,0.0,0.0,0.0,0.0,0.0,0.0,0.0,0.6,0.0,0.0,0.0,0.0,0.0,0.0,0.0,0.2,0.0,0.0,0.0,0.0,0.0,0.0,0.0,0.0,0.0,0.0,0.0,0.0,0.0,0.0,0.2,0.0,745.0,9.0,298
28832,0.0,0.0,0.0,0.0,0.0,0.0,0.0,0.0,0.0,0.0,0.0,0.0,0.0,0.0,0.6,0.0,0.0,0.0,0.0,0.0,0.0,0.0,0.2,0.0,0.0,0.0,0.0,0.0,0.0,0.0,0.0,0.0,0.0,0.0,0.0,0.0,0.0,0.2,0.0,733.0,10.0,298
28833,0.0,0.0,0.0,0.0,0.0,0.0,0.0,0.0,0.0,0.0,0.0,0.0,0.0,0.0,0.6,0.0,0.0,0.0,0.0,0.0,0.0,0.0,0.2,0.0,0.0,0.0,0.0,0.0,0.0,0.0,0.0,0.0,0.0,0.0,0.0,0.0,0.0,0.2,0.0,721.0,11.0,298
28834,0.0,0.0,0.0,0.0,0.0,0.0,0.0,0.0,0.0,0.0,0.0,0.0,0.0,0.0,0.6,0.0,0.0,0.0,0.0,0.0,0.0,0.0,0.2,0.0,0.0,0.0,0.0,0.0,0.0,0.0,0.0,0.0,0.0,0.0,0.0,0.0,0.0,0.2,0.0,709.0,12.0,298
28835,0.0,0.0,0.0,0.0,0.0,0.0,0.0,0.0,0.0,0.0,0.0,0.0,0.0,0.0,0.6,0.0,0.0,0.0,0.0,0.0,0.0,0.0,0.3,0.0,0.0,0.0,0.0,0.0,0.0,0.0,0.0,0.0,0.0,0.0,0.0,0.0,0.0,0.1,0.0,1211.0,0.0,299
28836,0.0,0.0,0.0,0.0,0.0,0.0,0.0,0.0,0.0,0.0,0.0,0.0,0.0,0.0,0.6,0.0,0.0,0.0,0.0,0.0,0.0,0.0,0.3,0.0,0.0,0.0,0.0,0.0,0.0,0.0,0.0,0.0,0.0,0.0,0.0,0.0,0.0,0.1,0.0,1064.0,1.0,299
28837,0.0,0.0,0.0,0.0,0.0,0.0,0.0,0.0,0.0,0.0,0.0,0.0,0.0,0.0,0.6,0.0,0.0,0.0,0.0,0.0,0.0,0.0,0.3,0.0,0.0,0.0,0.0,0.0,0.0,0.0,0.0,0.0,0.0,0.0,0.0,0.0,0.0,0.1,0.0,962.0,2.0,299
28838,0.0,0.0,0.0,0.0,0.0,0.0,0.0,0.0,0.0,0.0,0.0,0.0,0.0,0.0,0.6,0.0,0.0,0.0,0.0,0.0,0.0,0.0,0.3,0.0,0.0,0.0,0.0,0.0,0.0,0.0,0.0,0.0,0.0,0.0,0.0,0.0,0.0,0.1,0.0,884.0,3.0,299
28839,0.0,0.0,0.0,0.0,0.0,0.0,0.0,0.0,0.0,0.0,0.0,0.0,0.0,0.0,0.6,0.0,0.0,0.0,0.0,0.0,0.0,0.0,0.3,0.0,0.0,0.0,0.0,0.0,0.0,0.0,0.0,0.0,0.0,0.0,0.0,0.0,0.0,0.1,0.0,768.0,7.0,299
28840,0.0,0.0,0.0,0.0,0.0,0.0,0.0,0.0,0.0,0.0,0.0,0.0,0.0,0.0,0.6,0.0,0.0,0.0,0.0,0.0,0.0,0.0,0.3,0.0,0.0,0.0,0.0,0.0,0.0,0.0,0.0,0.0,0.0,0.0,0.0,0.0,0.0,0.1,0.0,751.0,8.0,299
28841,0.0,0.0,0.0,0.0,0.0,0.0,0.0,0.0,0.0,0.0,0.0,0.0,0.0,0.0,0.6,0.0,0.0,0.0,0.0,0.0,0.0,0.0,0.3,0.0,0.0,0.0,0.0,0.0,0.0,0.0,0.0,0.0,0.0,0.0,0.0,0.0,0.0,0.1,0.0,733.0,9.0,299
28842,0.0,0.0,0.0,0.0,0.0,0.0,0.0,0.0,0.0,0.0,0.0,0.0,0.0,0.0,0.6,0.0,0.0,0.0,0.0,0.0,0.0,0.0,0.3,0.0,0.0,0.0,0.0,0.0,0.0,0.0,0.0,0.0,0.0,0.0,0.0,0.0,0.0,0.1,0.0,728.0,10.0,299
28843,0.0,0.0,0.0,0.0,0.0,0.0,0.0,0.0,0.0,0.0,0.0,0.0,0.0,0.0,0.6,0.0,0.0,0.0,0.0,0.0,0.0,0.0,0.3,0.0,0.0,0.0,0.0,0.0,0.0,0.0,0.0,0.0,0.0,0.0,0.0,0.0,0.0,0.1,0.0,703.0,11.0,299
