Repository: R3sten/glass_dynamics

# GlassDynamics: Ridge Regression for Glass Viscosity Prediction

## Bachelor's thesis in physics

### Università degli Studi di Trieste

The main goal of this project is to develop a reliable and interpretable predictive model for glass viscosity, moving beyond "black-box" machine learning to provide physically meaningful insights for materials science applications.


This repository implements a workflow that bridges the gap between empirical models and modern data science techniques.

File: data/viscosity_raw_data.csv (part 41 of 81)
,Al2O3,As2O3,B2O3,BaO,BeO,Bi2O3,CaO,CdO,CoO,Cs2O,CuO,Fe2O3,FeO,Ga2O3,GeO2,HfO2,K2O,La2O3,Li2O,MgO,MnO,MoO3,Na2O,Nb2O5,NiO,P2O5,PbO,Rb2O,Sb2O3,SiO2,SrO,Ta2O5,TeO2,TiO2,Tl2O,WO3,Y2O3,ZnO,ZrO2,T,log_visc,ID
28844,0.0,0.0,0.0,0.0,0.0,0.0,0.0,0.0,0.0,0.0,0.0,0.0,0.0,0.0,0.6,0.0,0.0,0.0,0.0,0.0,0.0,0.0,0.3,0.0,0.0,0.0,0.0,0.0,0.0,0.0,0.0,0.0,0.0,0.0,0.0,0.0,0.0,0.1,0.0,688.0,12.0,299
28901,0.0,0.0,0.0,0.0,0.0,0.0,0.0,0.0,0.0,0.0,0.0,0.0,0.0,0.0,0.7,0.0,0.0,0.0,0.0,0.0,0.0,0.0,0.2,0.0,0.0,0.0,0.1,0.0,0.0,0.0,0.0,0.0,0.0,0.0,0.0,0.0,0.0,0.0,0.0,1177.0,0.0,300
28902,0.0,0.0,0.0,0.0,0.0,0.0,0.0,0.0,0.0,0.0,0.0,0.0,0.0,0.0,0.7,0.0,0.0,0.0,0.0,0.0,0.0,0.0,0.2,0.0,0.0,0.0,0.1,0.0,0.0,0.0,0.0,0.0,0.0,0.0,0.0,0.0,0.0,0.0,0.0,1010.0,1.0,300
28903,0.0,0.0,0.0,0.0,0.0,0.0,0.0,0.0,0.0,0.0,0.0,0.0,0.0,0.0,0.7,0.0,0.0,0.0,0.0,0.0,0.0,0.0,0.2,0.0,0.0,0.0,0.1,0.0,0.0,0.0,0.0,0.0,0.0,0.0,0.0,0.0,0.0,0.0,0.0,929.0,2.0,300
28904,0.0,0.0,0.0,0.0,0.0,0.0,0.0,0.0,0.0,0.0,0.0,0.0,0.0,0.0,0.7,0.0,0.0,0.0,0.0,0.0,0.0,0.0,0.2,0.0,0.0,0.0,0.1,0.0,0.0,0.0,0.0,0.0,0.0,0.0,0.0,0.0,0.0,0.0,0.0,871.0,3.0,300
28905,0.0,0.0,0.0,0.0,0.0,0.0,0.0,0.0,0.0,0.0,0.0,0.0,0.0,0.0,0.7,0.0,0.0,0.0,0.0,0.0,0.0,0.0,0.2,0.0,0.0,0.0,0.1,0.0,0.0,0.0,0.0,0.0,0.0,0.0,0.0,0.0,0.0,0.0,0.0,751.0,7.0,300
28906,0.0,0.0,0.0,0.0,0.0,0.0,0.0,0.0,0.0,0.0,0.0,0.0,0.0,0.0,0.7,0.0,0.0,0.0,0.0,0.0,0.0,0.0,0.2,0.0,0.0,0.0,0.1,0.0,0.0,0.0,0.0,0.0,0.0,0.0,0.0,0.0,0.0,0.0,0.0,726.0,8.0,300
28907,0.0,0.0,0.0,0.0,0.0,0.0,0.0,0.0,0.0,0.0,0.0,0.0,0.0,0.0,0.7,0.0,0.0,0.0,0.0,0.0,0.0,0.0,0.2,0.0,0.0,0.0,0.1,0.0,0.0,0.0,0.0,0.0,0.0,0.0,0.0,0.0,0.0,0.0,0.0,712.0,9.0,300
28908,0.0,0.0,0.0,0.0,0.0,0.0,0.0,0.0,0.0,0.0,0.0,0.0,0.0,0.0,0.7,0.0,0.0,0.0,0.0,0.0,0.0,0.0,0.2,0.0,0.0,0.0,0.1,0.0,0.0,0.0,0.0,0.0,0.0,0.0,0.0,0.0,0.0,0.0,0.0,700.0,10.0,300
28909,0.0,0.0,0.0,0.0,0.0,0.0,0.0,0.0,0.0,0.0,0.0,0.0,0.0,0.0,0.7,0.0,0.0,0.0,0.0,0.0,0.0,0.0,0.2,0.0,0.0,0.0,0.1,0.0,0.0,0.0,0.0,0.0,0.0,0.0,0.0,0.0,0.0,0.0,0.0,686.0,11.0,300
28910,0.0,0.0,0.0,0.0,0.0,0.0,0.0,0.0,0.0,0.0,0.0,0.0,0.0,0.0,0.7,0.0,0.0,0.0,0.0,0.0,0.0,0.0,0.2,0.0,0.0,0.0,0.1,0.0,0.0,0.0,0.0,0.0,0.0,0.0,0.0,0.0,0.0,0.0,0.0,674.0,12.0,300
28911,0.0,0.0,0.0,0.0,0.0,0.0,0.0,0.0,0.0,0.0,0.0,0.0,0.0,0.0,0.6,0.0,0.0,0.0,0.0,0.0,0.0,0.0,0.2,0.0,0.0,0.0,0.2,0.0,0.0,0.0,0.0,0.0,0.0,0.0,0.0,0.0,0.0,0.0,0.0,1163.0,0.0,301
28912,0.0,0.0,0.0,0.0,0.0,0.0,0.0,0.0,0.0,0.0,0.0,0.0,0.0,0.0,0.6,0.0,0.0,0.0,0.0,0.0,0.0,0.0,0.2,0.0,0.0,0.0,0.2,0.0,0.0,0.0,0.0,0.0,0.0,0.0,0.0,0.0,0.0,0.0,0.0,1008.0,1.0,301
28913,0.0,0.0,0.0,0.0,0.0,0.0,0.0,0.0,0.0,0.0,0.0,0.0,0.0,0.0,0.6,0.0,0.0,0.0,0.0,0.0,0.0,0.0,0.2,0.0,0.0,0.0,0.2,0.0,0.0,0.0,0.0,0.0,0.0,0.0,0.0,0.0,0.0,0.0,0.0,923.0,2.0,301
28914,0.0,0.0,0.0,0.0,0.0,0.0,0.0,0.0,0.0,0.0,0.0,0.0,0.0,0.0,0.6,0.0,0.0,0.0,0.0,0.0,0.0,0.0,0.2,0.0,0.0,0.0,0.2,0.0,0.0,0.0,0.0,0.0,0.0,0.0,0.0,0.0,0.0,0.0,0.0,726.0,7.0,301
28915,0.0,0.0,0.0,0.0,0.0,0.0,0.0,0.0,0.0,0.0,0.0,0.0,0.0,0.0,0.6,0.0,0.0,0.0,0.0,0.0,0.0,0.0,0.2,0.0,0.0,0.0,0.2,0.0,0.0,0.0,0.0,0.0,0.0,0.0,0.0,0.0,0.0,0.0,0.0,701.0,8.0,301
28916,0.0,0.0,0.0,0.0,0.0,0.0,0.0,0.0,0.0,0.0,0.0,0.0,0.0,0.0,0.6,0.0,0.0,0.0,0.0,0.0,0.0,0.0,0.2,0.0,0.0,0.0,0.2,0.0,0.0,0.0,0.0,0.0,0.0,0.0,0.0,0.0,0.0,0.0,0.0,683.0,9.0,301
28917,0.0,0.0,0.0,0.0,0.0,0.0,0.0,0.0,0.0,0.0,0.0,0.0,0.0,0.0,0.6,0.0,0.0,0.0,0.0,0.0,0.0,0.0,0.2,0.0,0.0,0.0,0.2,0.0,0.0,0.0,0.0,0.0,0.0,0.0,0.0,0.0,0.0,0.0,0.0,673.0,10.0,301
28918,0.0,0.0,0.0,0.0,0.0,0.0,0.0,0.0,0.0,0.0,0.0,0.0,0.0,0.0,0.6,0.0,0.0,0.0,0.0,0.0,0.0,0.0,0.2,0.0,0.0,0.0,0.2,0.0,0.0,0.0,0.0,0.0,0.0,0.0,0.0,0.0,0.0,0.0,0.0,658.0,11.0,301
28919,0.0,0.0,0.0,0.0,0.0,0.0,0.0,0.0,0.0,0.0,0.0,0.0,0.0,0.0,0.6,0.0,0.0,0.0,0.0,0.0,0.0,0.0,0.2,0.0,0.0,0.0,0.2,0.0,0.0,0.0,0.0,0.0,0.0,0.0,0.0,0.0,0.0,0.0,0.0,643.0,12.0,301
28927,0.0,0.0,0.0,0.0,0.0,0.0,0.0,0.0,0.0,0.0,0.0,0.0,0.0,0.0,0.6,0.0,0.0,0.0,0.0,0.0,0.0,0.0,0.3,0.0,0.0,0.0,0.1,0.0,0.0,0.0,0.0,0.0,0.0,0.0,0.0,0.0,0.0,0.0,0.0,1163.0,0.0,302
28928,0.0,0.0,0.0,0.0,0.0,0.0,0.0,0.0,0.0,0.0,0.0,0.0,0.0,0.0,0.6,0.0,0.0,0.0,0.0,0.0,0.0,0.0,0.3,0.0,0.0,0.0,0.1,0.0,0.0,0.0,0.0,0.0,0.0,0.0,0.0,0.0,0.0,0.0,0.0,996.0,1.0,302
28929,0.0,0.0,0.0,0.0,0.0,0.0,0.0,0.0,0.0,0.0,0.0,0.0,0.0,0.0,0.6,0.0,0.0,0.0,0.0,0.0,0.0,0.0,0.3,0.0,0.0,0.0,0.1,0.0,0.0,0.0,0.0,0.0,0.0,0.0,0.0,0.0,0.0,0.0,0.0,908.0,2.0,302
28930,0.0,0.0,0.0,0.0,0.0,0.0,0.0,0.0,0.0,0.0,0.0,0.0,0.0,0.0,0.6,0.0,0.0,0.0,0.0,0.0,0.0,0.0,0.3,0.0,0.0,0.0,0.1,0.0,0.0,0.0,0.0,0.0,0.0,0.0,0.0,0.0,0.0,0.0,0.0,850.0,3.0,302
28931,0.0,0.0,0.0,0.0,0.0,0.0,0.0,0.0,0.0,0.0,0.0,0.0,0.0,0.0,0.6,0.0,0.0,0.0,0.0,0.0,0.0,0.0,0.3,0.0,0.0,0.0,0.1,0.0,0.0,0.0,0.0,0.0,0.0,0.0,0.0,0.0,0.0,0.0,0.0,721.0,7.0,302
28932,0.0,0.0,0.0,0.0,0.0,0.0,0.0,0.0,0.0,0.0,0.0,0.0,0.0,0.0,0.6,0.0,0.0,0.0,0.0,0.0,0.0,0.0,0.3,0.0,0.0,0.0,0.1,0.0,0.0,0.0,0.0,0.0,0.0,0.0,0.0,0.0,0.0,0.0,0.0,703.0,8.0,302
28933,0.0,0.0,0.0,0.0,0.0,0.0,0.0,0.0,0.0,0.0,0.0,0.0,0.0,0.0,0.6,0.0,0.0,0.0,0.0,0.0,0.0,0.0,0.3,0.0,0.0,0.0,0.1,0.0,0.0,0.0,0.0,0.0,0.0,0.0,0.0,0.0,0.0,0.0,0.0,688.0,9.0,302
28934,0.0,0.0,0.0,0.0,0.0,0.0,0.0,0.0,0.0,0.0,0.0,0.0,0.0,0.0,0.6,0.0,0.0,0.0,0.0,0.0,0.0,0.0,0.3,0.0,0.0,0.0,0.1,0.0,0.0,0.0,0.0,0.0,0.0,0.0,0.0,0.0,0.0,0.0,0.0,676.0,10.0,302
28935,0.0,0.0,0.0,0.0,0.0,0.0,0.0,0.0,0.0,0.0,0.0,0.0,0.0,0.0,0.6,0.0,0.0,0.0,0.0,0.0,0.0,0.0,0.3,0.0,0.0,0.0,0.1,0.0,0.0,0.0,0.0,0.0,0.0,0.0,0.0,0.0,0.0,0.0,0.0,664.0,11.0,302
28936,0.0,0.0,0.0,0.0,0.0,0.0,0.0,0.0,0.0,0.0,0.0,0.0,0.0,0.0,0.6,0.0,0.0,0.0,0.0,0.0,0.0,0.0,0.3,0.0,0.0,0.0,0.1,0.0,0.0,0.0,0.0,0.0,0.0,0.0,0.0,0.0,0.0,0.0,0.0,652.0,12.0,302
29201,0.0,0.0,0.95,0.0,0.0,0.0,0.0,0.0,0.0,0.0,0.0,0.0,0.0,0.0,0.0,0.0,0.0,0.0,0.0,0.0,0.0,0.0,0.05,0.0,0.0,0.0,0.0,0.0,0.0,0.0,0.0,0.0,0.0,0.0,0.0,0.0,0.0,0.0,0.0,573.0,12.0,303
29202,0.0,0.0,0.95,0.0,0.0,0.0,0.0,0.0,0.0,0.0,0.0,0.0,0.0,0.0,0.0,0.0,0.0,0.0,0.0,0.0,0.0,0.0,0.05,0.0,0.0,0.0,0.0,0.0,0.0,0.0,0.0,0.0,0.0,0.0,0.0,0.0,0.0,0.0,0.0,582.0,11.5,303
29203,0.0,0.0,0.95,0.0,0.0,0.0,0.0,0.0,0.0,0.0,0.0,0.0,0.0,0.0,0.0,0.0,0.0,0.0,0.0,0.0,0.0,0.0,0.05,0.0,0.0,0.0,0.0,0.0,0.0,0.0,0.0,0.0,0.0,0.0,0.0,0.0,0.0,0.0,0.0,591.0,11.0,303
29204,0.0,0.0,0.95,0.0,0.0,0.0,0.0,0.0,0.0,0.0,0.0,0.0,0.0,0.0,0.0,0.0,0.0,0.0,0.0,0.0,0.0,0.0,0.05,0.0,0.0,0.0,0.0,0.0,0.0,0.0,0.0,0.0,0.0,0.0,0.0,0.0,0.0,0.0,0.0,601.0,10.5,303
29205,0.0,0.0,0.95,0.0,0.0,0.0,0.0,0.0,0.0,0.0,0.0,0.0,0.0,0.0,0.0,0.0,0.0,0.0,0.0,0.0,0.0,0.0,0.05,0.0,0.0,0.0,0.0,0.0,0.0,0.0,0.0,0.0,0.0,0.0,0.0,0.0,0.0,0.0,0.0,612.0,10.0,303
29206,0.0,0.0,0.95,0.0,0.0,0.0,0.0,0.0,0.0,0.0,0.0,0.0,0.0,0.0,0.0,0.0,0.0,0.0,0.0,0.0,0.0,0.0,0.05,0.0,0.0,0.0,0.0,0.0,0.0,0.0,0.0,0.0,0.0,0.0,0.0,0.0,0.0,0.0,0.0,624.0,9.5,303
29207,0.0,0.0,0.95,0.0,0.0,0.0,0.0,0.0,0.0,0.0,0.0,0.0,0.0,0.0,0.0,0.0,0.0,0.0,0.0,0.0,0.0,0.0,0.05,0.0,0.0,0.0,0.0,0.0,0.0,0.0,0.0,0.0,0.0,0.0,0.0,0.0,0.0,0.0,0.0,637.0,9.0,303
29208,0.0,0.0,0.95,0.0,0.0,0.0,0.0,0.0,0.0,0.0,0.0,0.0,0.0,0.0,0.0,0.0,0.0,0.0,0.0,0.0,0.0,0.0,0.05,0.0,0.0,0.0,0.0,0.0,0.0,0.0,0.0,0.0,0.0,0.0,0.0,0.0,0.0,0.0,0.0,563.0,12.0,303
29209,0.0,0.0,0.95,0.0,0.0,0.0,0.0,0.0,0.0,0.0,0.0,0.0,0.0,0.0,0.0,0.0,0.0,0.0,0.0,0.0,0.0,0.0,0.05,0.0,0.0,0.0,0.0,0.0,0.0,0.0,0.0,0.0,0.0,0.0,0.0,0.0,0.0,0.0,0.0,572.0,11.5,303
29210,0.0,0.0,0.95,0.0,0.0,0.0,0.0,0.0,0.0,0.0,0.0,0.0,0.0,0.0,0.0,0.0,0.0,0.0,0.0,0.0,0.0,0.0,0.05,0.0,0.0,0.0,0.0,0.0,0.0,0.0,0.0,0.0,0.0,0.0,0.0,0.0,0.0,0.0,0.0,580.0,11.0,303
29211,0.0,0.0,0.95,0.0,0.0,0.0,0.0,0.0,0.0,0.0,0.0,0.0,0.0,0.0,0.0,0.0,0.0,0.0,0.0,0.0,0.0,0.0,0.05,0.0,0.0,0.0,0.0,0.0,0.0,0.0,0.0,0.0,0.0,0.0,0.0,0.0,0.0,0.0,0.0,590.0,10.5,303
29212,0.0,0.0,0.95,0.0,0.0,0.0,0.0,0.0,0.0,0.0,0.0,0.0,0.0,0.0,0.0,0.0,0.0,0.0,0.0,0.0,0.0,0.0,0.05,0.0,0.0,0.0,0.0,0.0,0.0,0.0,0.0,0.0,0.0,0.0,0.0,0.0,0.0,0.0,0.0,600.0,10.0,303
29213,0.0,0.0,0.95,0.0,0.0,0.0,0.0,0.0,0.0,0.0,0.0,0.0,0.0,0.0,0.0,0.0,0.0,0.0,0.0,0.0,0.0,0.0,0.05,0.0,0.0,0.0,0.0,0.0,0.0,0.0,0.0,0.0,0.0,0.0,0.0,0.0,0.0,0.0,0.0,611.0,10.25,303
29214,0.0,0.0,0.95,0.0,0.0,0.0,0.0,0.0,0.0,0.0,0.0,0.0,0.0,0.0,0.0,0.0,0.0,0.0,0.0,0.0,0.0,0.0,0.05,0.0,0.0,0.0,0.0,0.0,0.0,0.0,0.0,0.0,0.0,0.0,0.0,0.0,0.0,0.0,0.0,622.0,9.0,303
33710,0.0,0.0,0.95,0.0,0.0,0.0,0.0,0.0,0.0,0.0,0.0,0.0,0.0,0.0,0.0,0.0,0.0,0.0,0.0,0.0,0.0,0.0,0.05,0.0,0.0,0.0,0.0,0.0,0.0,0.0,0.0,0.0,0.0,0.0,0.0,0.0,0.0,0.0,0.0,844.0,3.0,303
33711,0.0,0.0,0.95,0.0,0.0,0.0,0.0,0.0,0.0,0.0,0.0,0.0,0.0,0.0,0.0,0.0,0.0,0.0,0.0,0.0,0.0,0.0,0.05,0.0,0.0,0.0,0.0,0.0,0.0,0.0,0.0,0.0,0.0,0.0,0.0,0.0,0.0,0.0,0.0,778.0,4.0,303
33712,0.0,0.0,0.95,0.0,0.0,0.0,0.0,0.0,0.0,0.0,0.0,0.0,0.0,0.0,0.0,0.0,0.0,0.0,0.0,0.0,0.0,0.0,0.05,0.0,0.0,0.0,0.0,0.0,0.0,0.0,0.0,0.0,0.0,0.0,0.0,0.0,0.0,0.0,0.0,730.0,5.0,303
33713,0.0,0.0,0.95,0.0,0.0,0.0,0.0,0.0,0.0,0.0,0.0,0.0,0.0,0.0,0.0,0.0,0.0,0.0,0.0,0.0,0.0,0.0,0.05,0.0,0.0,0.0,0.0,0.0,0.0,0.0,0.0,0.0,0.0,0.0,0.0,0.0,0.0,0.0,0.0,695.0,6.395,303
33714,0.0,0.0,0.95,0.0,0.0,0.0,0.0,0.0,0.0,0.0,0.0,0.0,0.0,0.0,0.0,0.0,0.0,0.0,0.0,0.0,0.0,0.0,0.05,0.0,0.0,0.0,0.0,0.0,0.0,0.0,0.0,0.0,0.0,0.0,0.0,0.0,0.0,0.0,0.0,669.0,7.0,303
33715,0.0,0.0,0.95,0.0,0.0,0.0,0.0,0.0,0.0,0.0,0.0,0.0,0.0,0.0,0.0,0.0,0.0,0.0,0.0,0.0,0.0,0.0,0.05,0.0,0.0,0.0,0.0,0.0,0.0,0.0,0.0,0.0,0.0,0.0,0.0,0.0,0.0,0.0,0.0,646.0,8.0,303
33716,0.0,0.0,0.95,0.0,0.0,0.0,0.0,0.0,0.0,0.0,0.0,0.0,0.0,0.0,0.0,0.0,0.0,0.0,0.0,0.0,0.0,0.0,0.05,0.0,0.0,0.0,0.0,0.0,0.0,0.0,0.0,0.0,0.0,0.0,0.0,0.0,0.0,0.0,0.0,625.0,9.0,303
33717,0.0,0.0,0.95,0.0,0.0,0.0,0.0,0.0,0.0,0.0,0.0,0.0,0.0,0.0,0.0,0.0,0.0,0.0,0.0,0.0,0.0,0.0,0.05,0.0,0.0,0.0,0.0,0.0,0.0,0.0,0.0,0.0,0.0,0.0,0.0,0.0,0.0,0.0,0.0,605.0,10.0,303
33718,0.0,0.0,0.95,0.0,0.0,0.0,0.0,0.0,0.0,0.0,0.0,0.0,0.0,0.0,0.0,0.0,0.0,0.0,0.0,0.0,0.0,0.0,0.05,0.0,0.0,0.0,0.0,0.0,0.0,0.0,0.0,0.0,0.0,0.0,0.0,0.0,0.0,0.0,0.0,585.0,11.0,303
33719,0.0,0.0,0.95,0.0,0.0,0.0,0.0,0.0,0.0,0.0,0.0,0.0,0.0,0.0,0.0,0.0,0.0,0.0,0.0,0.0,0.0,0.0,0.05,0.0,0.0,0.0,0.0,0.0,0.0,0.0,0.0,0.0,0.0,0.0,0.0,0.0,0.0,0.0,0.0,566.0,12.0,303
84202,0.0,0.0,0.95,0.0,0.0,0.0,0.0,0.0,0.0,0.0,0.0,0.0,0.0,0.0,0.0,0.0,0.0,0.0,0.0,0.0,0.0,0.0,0.05,0.0,0.0,0.0,0.0,0.0,0.0,0.0,0.0,0.0,0.0,0.0,0.0,0.0,0.0,0.0,0.0,1073.0,0.7544850021680094,303
84203,0.0,0.0,0.95,0.0,0.0,0.0,0.0,0.0,0.0,0.0,0.0,0.0,0.0,0.0,0.0,0.0,0.0,0.0,0.0,0.0,0.0,0.0,0.05,0.0,0.0,0.0,0.0,0.0,0.0,0.0,0.0,0.0,0.0,0.0,0.0,0.0,0.0,0.0,0.0,1173.0,0.32051499783199067,303
84204,0.0,0.0,0.95,0.0,0.0,0.0,0.0,0.0,0.0,0.0,0.0,0.0,0.0,0.0,0.0,0.0,0.0,0.0,0.0,0.0,0.0,0.0,0.05,0.0,0.0,0.0,0.0,0.0,0.0,0.0,0.0,0.0,0.0,0.0,0.0,0.0,0.0,0.0,0.0,1273.0,-0.04575749056067513,303
84205,0.0,0.0,0.95,0.0,0.0,0.0,0.0,0.0,0.0,0.0,0.0,0.0,0.0,0.0,0.0,0.0,0.0,0.0,0.0,0.0,0.0,0.0,0.05,0.0,0.0,0.0,0.0,0.0,0.0,0.0,0.0,0.0,0.0,0.0,0.0,0.0,0.0,0.0,0.0,1373.0,-0.30102999566398114,303
84206,0.0,0.0,0.95,0.0,0.0,0.0,0.0,0.0,0.0,0.0,0.0,0.0,0.0,0.0,0.0,0.0,0.0,0.0,0.0,0.0,0.0,0.0,0.05,0.0,0.0,0.0,0.0,0.0,0.0,0.0,0.0,0.0,0.0,0.0,0.0,0.0,0.0,0.0,0.0,1473.0,-0.5228787452803376,303
84333,0.0,0.0,0.95,0.0,0.0,0.0,0.0,0.0,0.0,0.0,0.0,0.0,0.0,0.0,0.0,0.0,0.0,0.0,0.0,0.0,0.0,0.0,0.05,0.0,0.0,0.0,0.0,0.0,0.0,0.0,0.0,0.0,0.0,0.0,0.0,0.0,0.0,0.0,0.0,593.0,11.0,303
88877,0.0,0.0,0.95,0.0,0.0,0.0,0.0,0.0,0.0,0.0,0.0,0.0,0.0,0.0,0.0,0.0,0.0,0.0,0.0,0.0,0.0,0.0,0.05,0.0,0.0,0.0,0.0,0.0,0.0,0.0,0.0,0.0,0.0,0.0,0.0,0.0,0.0,0.0,0.0,873.0,2.27,303
88878,0.0,0.0,0.95,0.0,0.0,0.0,0.0,0.0,0.0,0.0,0.0,0.0,0.0,0.0,0.0,0.0,0.0,0.0,0.0,0.0,0.0,0.0,0.05,0.0,0.0,0.0,0.0,0.0,0.0,0.0,0.0,0.0,0.0,0.0,0.0,0.0,0.0,0.0,0.0,973.0,1.38,303
90294,0.0,0.0,0.95,0.0,0.0,0.0,0.0,0.0,0.0,0.0,0.0,0.0,0.0,0.0,0.0,0.0,0.0,0.0,0.0,0.0,0.0,0.0,0.05,0.0,0.0,0.0,0.0,0.0,0.0,0.0,0.0,0.0,0.0,0.0,0.0,0.0,0.0,0.0,0.0,770.0,4.49,303
90295,0.0,0.0,0.95,0.0,0.0,0.0,0.0,0.0,0.0,0.0,0.0,0.0,0.0,0.0,0.0,0.0,0.0,0.0,0.0,0.0,0.0,0.0,0.05,0.0,0.0,0.0,0.0,0.0,0.0,0.0,0.0,0.0,0.0,0.0,0.0,0.0,0.0,0.0,0.0,761.0,4.73,303
90296,0.0,0.0,0.95,0.0,0.0,0.0,0.0,0.0,0.0,0.0,0.0,0.0,0.0,0.0,0.0,0.0,0.0,0.0,0.0,0.0,0.0,0.0,0.05,0.0,0.0,0.0,0.0,0.0,0.0,0.0,0.0,0.0,0.0,0.0,0.0,0.0,0.0,0.0,0.0,752.0,4.95,303
90297,0.0,0.0,0.95,0.0,0.0,0.0,0.0,0.0,0.0,0.0,0.0,0.0,0.0,0.0,0.0,0.0,0.0,0.0,0.0,0.0,0.0,0.0,0.05,0.0,0.0,0.0,0.0,0.0,0.0,0.0,0.0,0.0,0.0,0.0,0.0,0.0,0.0,0.0,0.0,749.0,5.05,303
90298,0.0,0.0,0.95,0.0,0.0,0.0,0.0,0.0,0.0,0.0,0.0,0.0,0.0,0.0,0.0,0.0,0.0,0.0,0.0,0.0,0.0,0.0,0.05,0.0,0.0,0.0,0.0,0.0,0.0,0.0,0.0,0.0,0.0,0.0,0.0,0.0,0.0,0.0,0.0,743.0,5.2,303
90299,0.0,0.0,0.95,0.0,0.0,0.0,0.0,0.0,0.0,0.0,0.0,0.0,0.0,0.0,0.0,0.0,0.0,0.0,0.0,0.0,0.0,0.0,0.05,0.0,0.0,0.0,0.0,0.0,0.0,0.0,0.0,0.0,0.0,0.0,0.0,0.0,0.0,0.0,0.0,738.0,5.35,303
90300,0.0,0.0,0.95,0.0,0.0,0.0,0.0,0.0,0.0,0.0,0.0,0.0,0.0,0.0,0.0,0.0,0.0,0.0,0.0,0.0,0.0,0.0,0.05,0.0,0.0,0.0,0.0,0.0,0.0,0.0,0.0,0.0,0.0,0.0,0.0,0.0,0.0,0.0,0.0,732.0,5.58,303
90301,0.0,0.0,0.95,0.0,0.0,0.0,0.0,0.0,0.0,0.0,0.0,0.0,0.0,0.0,0.0,0.0,0.0,0.0,0.0,0.0,0.0,0.0,0.05,0.0,0.0,0.0,0.0,0.0,0.0,0.0,0.0,0.0,0.0,0.0,0.0,0.0,0.0,0.0,0.0,720.0,5.95,303
90302,0.0,0.0,0.95,0.0,0.0,0.0,0.0,0.0,0.0,0.0,0.0,0.0,0.0,0.0,0.0,0.0,0.0,0.0,0.0,0.0,0.0,0.0,0.05,0.0,0.0,0.0,0.0,0.0,0.0,0.0,0.0,0.0,0.0,0.0,0.0,0.0,0.0,0.0,0.0,710.0,6.29,303
90303,0.0,0.0,0.95,0.0,0.0,0.0,0.0,0.0,0.0,0.0,0.0,0.0,0.0,0.0,0.0,0.0,0.0,0.0,0.0,0.0,0.0,0.0,0.05,0.0,0.0,0.0,0.0,0.0,0.0,0.0,0.0,0.0,0.0,0.0,0.0,0.0,0.0,0.0,0.0,700.0,6.62,303
91470,0.0,0.0,0.95,0.0,0.0,0.0,0.0,0.0,0.0,0.0,0.0,0.0,0.0,0.0,0.0,0.0,0.0,0.0,0.0,0.0,0.0,0.0,0.05,0.0,0.0,0.0,0.0,0.0,0.0,0.0,0.0,0.0,0.0,0.0,0.0,0.0,0.0,0.0,0.0,711.0,6.6,303
29311,0.0,0.0,0.0,0.0,0.0,0.0,0.0,0.0,0.0,0.0,0.0,0.0,0.0,0.0,0.0,0.0,0.0,0.0,0.0,0.0,0.0,0.0,0.24,0.0,0.0,0.0,0.0,0.0,0.0,0.5,0.0,0.0,0.0,0.26,0.0,0.0,0.0,0.0,0.0,844.0,11.77,304
29312,0.0,0.0,0.0,0.0,0.0,0.0,0.0,0.0,0.0,0.0,0.0,0.0,0.0,0.0,0.0,0.0,0.0,0.0,0.0,0.0,0.0,0.0,0.24,0.0,0.0,0.0,0.0,0.0,0.0,0.5,0.0,0.0,0.0,0.26,0.0,0.0,0.0,0.0,0.0,855.0,10.99,304
29313,0.0,0.0,0.0,0.0,0.0,0.0,0.0,0.0,0.0,0.0,0.0,0.0,0.0,0.0,0.0,0.0,0.0,0.0,0.0,0.0,0.0,0.0,0.24,0.0,0.0,0.0,0.0,0.0,0.0,0.5,0.0,0.0,0.0,0.26,0.0,0.0,0.0,0.0,0.0,864.0,10.37,304
29314,0.0,0.0,0.0,0.0,0.0,0.0,0.0,0.0,0.0,0.0,0.0,0.0,0.0,0.0,0.0,0.0,0.0,0.0,0.0,0.0,0.0,0.0,0.24,0.0,0.0,0.0,0.0,0.0,0.0,0.5,0.0,0.0,0.0,0.26,0.0,0.0,0.0,0.0,0.0,875.0,9.68,304
29315,0.0,0.0,0.0,0.0,0.0,0.0,0.0,0.0,0.0,0.0,0.0,0.0,0.0,0.0,0.0,0.0,0.0,0.0,0.0,0.0,0.0,0.0,0.24,0.0,0.0,0.0,0.0,0.0,0.0,0.5,0.0,0.0,0.0,0.26,0.0,0.0,0.0,0.0,0.0,886.0,9.05,304
29316,0.0,0.0,0.0,0.0,0.0,0.0,0.0,0.0,0.0,0.0,0.0,0.0,0.0,0.0,0.0,0.0,0.0,0.0,0.0,0.0,0.0,0.0,0.24,0.0,0.0,0.0,0.0,0.0,0.0,0.5,0.0,0.0,0.0,0.26,0.0,0.0,0.0,0.0,0.0,1245.0,1.0,304
29317,0.0,0.0,0.0,0.0,0.0,0.0,0.0,0.0,0.0,0.0,0.0,0.0,0.0,0.0,0.0,0.0,0.0,0.0,0.0,0.0,0.0,0.0,0.24,0.0,0.0,0.0,0.0,0.0,0.0,0.5,0.0,0.0,0.0,0.26,0.0,0.0,0.0,0.0,0.0,1274.0,0.84,304
29318,0.0,0.0,0.0,0.0,0.0,0.0,0.0,0.0,0.0,0.0,0.0,0.0,0.0,0.0,0.0,0.0,0.0,0.0,0.0,0.0,0.0,0.0,0.24,0.0,0.0,0.0,0.0,0.0,0.0,0.5,0.0,0.0,0.0,0.26,0.0,0.0,0.0,0.0,0.0,1298.0,0.68,304
29319,0.0,0.0,0.0,0.0,0.0,0.0,0.0,0.0,0.0,0.0,0.0,0.0,0.0,0.0,0.0,0.0,0.0,0.0,0.0,0.0,0.0,0.0,0.24,0.0,0.0,0.0,0.0,0.0,0.0,0.5,0.0,0.0,0.0,0.26,0.0,0.0,0.0,0.0,0.0,1350.0,0.41,304
29320,0.0,0.0,0.0,0.0,0.0,0.0,0.0,0.0,0.0,0.0,0.0,0.0,0.0,0.0,0.0,0.0,0.0,0.0,0.0,0.0,0.0,0.0,0.24,0.0,0.0,0.0,0.0,0.0,0.0,0.5,0.0,0.0,0.0,0.26,0.0,0.0,0.0,0.0,0.0,1376.0,0.35,304
29321,0.0,0.0,0.0,0.0,0.0,0.0,0.0,0.0,0.0,0.0,0.0,0.0,0.0,0.0,0.0,0.0,0.0,0.0,0.0,0.0,0.0,0.0,0.14,0.0,0.0,0.0,0.0,0.0,0.0,0.69,0.0,0.0,0.0,0.17,0.0,0.0,0.0,0.0,0.0,879.0,11.57,305
29322,0.0,0.0,0.0,0.0,0.0,0.0,0.0,0.0,0.0,0.0,0.0,0.0,0.0,0.0,0.0,0.0,0.0,0.0,0.0,0.0,0.0,0.0,0.14,0.0,0.0,0.0,0.0,0.0,0.0,0.69,0.0,0.0,0.0,0.17,0.0,0.0,0.0,0.0,0.0,890.0,10.94,305
29323,0.0,0.0,0.0,0.0,0.0,0.0,0.0,0.0,0.0,0.0,0.0,0.0,0.0,0.0,0.0,0.0,0.0,0.0,0.0,0.0,0.0,0.0,0.14,0.0,0.0,0.0,0.0,0.0,0.0,0.69,0.0,0.0,0.0,0.17,0.0,0.0,0.0,0.0,0.0,903.0,10.29,305
29324,0.0,0.0,0.0,0.0,0.0,0.0,0.0,0.0,0.0,0.0,0.0,0.0,0.0,0.0,0.0,0.0,0.0,0.0,0.0,0.0,0.0,0.0,0.14,0.0,0.0,0.0,0.0,0.0,0.0,0.69,0.0,0.0,0.0,0.17,0.0,0.0,0.0,0.0,0.0,913.0,9.75,305
29325,0.0,0.0,0.0,0.0,0.0,0.0,0.0,0.0,0.0,0.0,0.0,0.0,0.0,0.0,0.0,0.0,0.0,0.0,0.0,0.0,0.0,0.0,0.14,0.0,0.0,0.0,0.0,0.0,0.0,0.69,0.0,0.0,0.0,0.17,0.0,0.0,0.0,0.0,0.0,922.0,9.36,305
29326,0.0,0.0,0.0,0.0,0.0,0.0,0.0,0.0,0.0,0.0,0.0,0.0,0.0,0.0,0.0,0.0,0.0,0.0,0.0,0.0,0.0,0.0,0.14,0.0,0.0,0.0,0.0,0.0,0.0,0.69,0.0,0.0,0.0,0.17,0.0,0.0,0.0,0.0,0.0,1522.0,1.06,305
29327,0.0,0.0,0.0,0.0,0.0,0.0,0.0,0.0,0.0,0.0,0.0,0.0,0.0,0.0,0.0,0.0,0.0,0.0,0.0,0.0,0.0,0.0,0.14,0.0,0.0,0.0,0.0,0.0,0.0,0.69,0.0,0.0,0.0,0.17,0.0,0.0,0.0,0.0,0.0,1573.0,0.86,305
29328,0.0,0.0,0.0,0.0,0.0,0.0,0.0,0.0,0.0,0.0,0.0,0.0,0.0,0.0,0.0,0.0,0.0,0.0,0.0,0.0,0.0,0.0,0.14,0.0,0.0,0.0,0.0,0.0,0.0,0.69,0.0,0.0,0.0,0.17,0.0,0.0,0.0,0.0,0.0,1642.0,0.66,305
29329,0.0,0.0,0.0,0.0,0.0,0.0,0.0,0.0,0.0,0.0,0.0,0.0,0.0,0.0,0.0,0.0,0.0,0.0,0.0,0.0,0.0,0.0,0.14,0.0,0.0,0.0,0.0,0.0,0.0,0.69,0.0,0.0,0.0,0.17,0.0,0.0,0.0,0.0,0.0,1661.0,0.6,305
29330,0.0,0.0,0.0,0.0,0.0,0.0,0.0,0.0,0.0,0.0,0.0,0.0,0.0,0.0,0.0,0.0,0.0,0.0,0.0,0.0,0.0,0.0,0.14,0.0,0.0,0.0,0.0,0.0,0.0,0.69,0.0,0.0,0.0,0.17,0.0,0.0,0.0,0.0,0.0,1694.0,0.5,305
29331,0.0,0.0,0.0,0.0,0.0,0.0,0.0,0.0,0.0,0.0,0.0,0.0,0.0,0.0,0.0,0.0,0.0,0.0,0.0,0.0,0.0,0.0,0.14,0.0,0.0,0.0,0.0,0.0,0.0,0.69,0.0,0.0,0.0,0.17,0.0,0.0,0.0,0.0,0.0,1750.0,0.35,305
29332,0.0,0.0,0.0,0.0,0.0,0.0,0.0,0.0,0.0,0.0,0.0,0.0,0.0,0.0,0.0,0.0,0.0,0.0,0.0,0.0,0.0,0.0,0.14,0.0,0.0,0.0,0.0,0.0,0.0,0.69,0.0,0.0,0.0,0.17,0.0,0.0,0.0,0.0,0.0,1755.0,0.33,305
29333,0.0,0.0,0.0,0.0,0.0,0.0,0.0,0.0,0.0,0.0,0.0,0.0,0.0,0.0,0.0,0.0,0.0,0.0,0.0,0.0,0.0,0.0,0.36,0.0,0.0,0.0,0.0,0.0,0.0,0.5,0.0,0.0,0.0,0.13,0.0,0.0,0.0,0.0,0.0,746.0,11.57,306
29334,0.0,0.0,0.0,0.0,0.0,0.0,0.0,0.0,0.0,0.0,0.0,0.0,0.0,0.0,0.0,0.0,0.0,0.0,0.0,0.0,0.0,0.0,0.36,0.0,0.0,0.0,0.0,0.0,0.0,0.5,0.0,0.0,0.0,0.13,0.0,0.0,0.0,0.0,0.0,755.0,10.95,306
29335,0.0,0.0,0.0,0.0,0.0,0.0,0.0,0.0,0.0,0.0,0.0,0.0,0.0,0.0,0.0,0.0,0.0,0.0,0.0,0.0,0.0,0.0,0.36,0.0,0.0,0.0,0.0,0.0,0.0,0.5,0.0,0.0,0.0,0.13,0.0,0.0,0.0,0.0,0.0,769.0,10.17,306
29336,0.0,0.0,0.0,0.0,0.0,0.0,0.0,0.0,0.0,0.0,0.0,0.0,0.0,0.0,0.0,0.0,0.0,0.0,0.0,0.0,0.0,0.0,0.36,0.0,0.0,0.0,0.0,0.0,0.0,0.5,0.0,0.0,0.0,0.13,0.0,0.0,0.0,0.0,0.0,786.0,9.17,306
29337,0.0,0.0,0.0,0.0,0.0,0.0,0.0,0.0,0.0,0.0,0.0,0.0,0.0,0.0,0.0,0.0,0.0,0.0,0.0,0.0,0.0,0.0,0.36,0.0,0.0,0.0,0.0,0.0,0.0,0.5,0.0,0.0,0.0,0.13,0.0,0.0,0.0,0.0,0.0,798.0,8.6,306
29338,0.0,0.0,0.0,0.0,0.0,0.0,0.0,0.0,0.0,0.0,0.0,0.0,0.0,0.0,0.0,0.0,0.0,0.0,0.0,0.0,0.0,0.0,0.36,0.0,0.0,0.0,0.0,0.0,0.0,0.5,0.0,0.0,0.0,0.13,0.0,0.0,0.0,0.0,0.0,1274.0,0.88,306
29339,0.0,0.0,0.0,0.0,0.0,0.0,0.0,0.0,0.0,0.0,0.0,0.0,0.0,0.0,0.0,0.0,0.0,0.0,0.0,0.0,0.0,0.0,0.36,0.0,0.0,0.0,0.0,0.0,0.0,0.5,0.0,0.0,0.0,0.13,0.0,0.0,0.0,0.0,0.0,1375.0,0.3,306
29340,0.0,0.0,0.0,0.0,0.0,0.0,0.0,0.0,0.0,0.0,0.0,0.0,0.0,0.0,0.0,0.0,0.0,0.0,0.0,0.0,0.0,0.0,0.36,0.0,0.0,0.0,0.0,0.0,0.0,0.5,0.0,0.0,0.0,0.13,0.0,0.0,0.0,0.0,0.0,1474.0,-0.4,306
29341,0.0,0.0,0.0,0.0,0.0,0.0,0.0,0.0,0.0,0.0,0.0,0.0,0.0,0.0,0.0,0.0,0.0,0.0,0.0,0.0,0.0,0.0,0.36,0.0,0.0,0.0,0.0,0.0,0.0,0.5,0.0,0.0,0.0,0.13,0.0,0.0,0.0,0.0,0.0,1575.0,-0.31,306
29342,0.0,0.0,0.0,0.0,0.0,0.0,0.0,0.0,0.0,0.0,0.0,0.0,0.0,0.0,0.0,0.0,0.0,0.0,0.0,0.0,0.0,0.0,0.36,0.0,0.0,0.0,0.0,0.0,0.0,0.5,0.0,0.0,0.0,0.13,0.0,0.0,0.0,0.0,0.0,1673.0,-0.5,306
29343,0.0,0.0,0.0,0.0,0.0,0.0,0.0,0.0,0.0,0.0,0.0,0.0,0.0,0.0,0.0,0.0,0.2,0.0,0.0,0.0,0.0,0.0,0.0,0.0,0.0,0.0,0.0,0.0,0.0,0.54,0.0,0.0,0.0,0.26,0.0,0.0,0.0,0.0,0.0,872.0,11.49,307
29344,0.0,0.0,0.0,0.0,0.0,0.0,0.0,0.0,0.0,0.0,0.0,0.0,0.0,0.0,0.0,0.0,0.2,0.0,0.0,0.0,0.0,0.0,0.0,0.0,0.0,0.0,0.0,0.0,0.0,0.54,0.0,0.0,0.0,0.26,0.0,0.0,0.0,0.0,0.0,878.0,11.06,307
29345,0.0,0.0,0.0,0.0,0.0,0.0,0.0,0.0,0.0,0.0,0.0,0.0,0.0,0.0,0.0,0.0,0.2,0.0,0.0,0.0,0.0,0.0,0.0,0.0,0.0,0.0,0.0,0.0,0.0,0.54,0.0,0.0,0.0,0.26,0.0,0.0,0.0,0.0,0.0,896.0,10.12,307
29346,0.0,0.0,0.0,0.0,0.0,0.0,0.0,0.0,0.0,0.0,0.0,0.0,0.0,0.0,0.0,0.0,0.2,0.0,0.0,0.0,0.0,0.0,0.0,0.0,0.0,0.0,0.0,0.0,0.0,0.54,0.0,0.0,0.0,0.26,0.0,0.0,0.0,0.0,0.0,900.0,9.87,307
29347,0.0,0.0,0.0,0.0,0.0,0.0,0.0,0.0,0.0,0.0,0.0,0.0,0.0,0.0,0.0,0.0,0.2,0.0,0.0,0.0,0.0,0.0,0.0,0.0,0.0,0.0,0.0,0.0,0.0,0.54,0.0,0.0,0.0,0.26,0.0,0.0,0.0,0.0,0.0,908.0,9.49,307
29348,0.0,0.0,0.0,0.0,0.0,0.0,0.0,0.0,0.0,0.0,0.0,0.0,0.0,0.0,0.0,0.0,0.2,0.0,0.0,0.0,0.0,0.0,0.0,0.0,0.0,0.0,0.0,0.0,0.0,0.54,0.0,0.0,0.0,0.26,0.0,0.0,0.0,0.0,0.0,915.0,9.08,307
29349,0.0,0.0,0.0,0.0,0.0,0.0,0.0,0.0,0.0,0.0,0.0,0.0,0.0,0.0,0.0,0.0,0.2,0.0,0.0,0.0,0.0,0.0,0.0,0.0,0.0,0.0,0.0,0.0,0.0,0.54,0.0,0.0,0.0,0.26,0.0,0.0,0.0,0.0,0.0,1348.0,1.27,307
29350,0.0,0.0,0.0,0.0,0.0,0.0,0.0,0.0,0.0,0.0,0.0,0.0,0.0,0.0,0.0,0.0,0.2,0.0,0.0,0.0,0.0,0.0,0.0,0.0,0.0,0.0,0.0,0.0,0.0,0.54,0.0,0.0,0.0,0.26,0.0,0.0,0.0,0.0,0.0,1373.0,1.12,307
29351,0.0,0.0,0.0,0.0,0.0,0.0,0.0,0.0,0.0,0.0,0.0,0.0,0.0,0.0,0.0,0.0,0.2,0.0,0.0,0.0,0.0,0.0,0.0,0.0,0.0,0.0,0.0,0.0,0.0,0.54,0.0,0.0,0.0,0.26,0.0,0.0,0.0,0.0,0.0,1402.0,0.99,307
29352,0.0,0.0,0.0,0.0,0.0,0.0,0.0,0.0,0.0,0.0,0.0,0.0,0.0,0.0,0.0,0.0,0.2,0.0,0.0,0.0,0.0,0.0,0.0,0.0,0.0,0.0,0.0,0.0,0.0,0.54,0.0,0.0,0.0,0.26,0.0,0.0,0.0,0.0,0.0,1456.0,0.75,307
29353,0.0,0.0,0.0,0.0,0.0,0.0,0.0,0.0,0.0,0.0,0.0,0.0,0.0,0.0,0.0,0.0,0.2,0.0,0.0,0.0,0.0,0.0,0.0,0.0,0.0,0.0,0.0,0.0,0.0,0.54,0.0,0.0,0.0,0.26,0.0,0.0,0.0,0.0,0.0,1475.0,0.65,307
29354,0.0,0.0,0.0,0.0,0.0,0.0,0.0,0.0,0.0,0.0,0.0,0.0,0.0,0.0,0.0,0.0,0.2,0.0,0.0,0.0,0.0,0.0,0.0,0.0,0.0,0.0,0.0,0.0,0.0,0.54,0.0,0.0,0.0,0.26,0.0,0.0,0.0,0.0,0.0,1515.0,0.54,307
29355,0.0,0.0,0.0,0.0,0.0,0.0,0.0,0.0,0.0,0.0,0.0,0.0,0.0,0.0,0.0,0.0,0.2,0.0,0.0,0.0,0.0,0.0,0.0,0.0,0.0,0.0,0.0,0.0,0.0,0.54,0.0,0.0,0.0,0.26,0.0,0.0,0.0,0.0,0.0,1572.0,0.34,307
29356,0.0,0.0,0.0,0.0,0.0,0.0,0.0,0.0,0.0,0.0,0.0,0.0,0.0,0.0,0.0,0.0,0.2,0.0,0.0,0.0,0.0,0.0,0.0,0.0,0.0,0.0,0.0,0.0,0.0,0.54,0.0,0.0,0.0,0.26,0.0,0.0,0.0,0.0,0.0,1576.0,0.31,307
29357,0.0,0.0,0.0,0.0,0.0,0.0,0.0,0.0,0.0,0.0,0.0,0.0,0.0,0.0,0.0,0.0,0.16,0.0,0.0,0.0,0.0,0.0,0.0,0.0,0.0,0.0,0.0,0.0,0.0,0.67,0.0,0.0,0.0,0.17,0.0,0.0,0.0,0.0,0.0,917.0,11.52,308
29358,0.0,0.0,0.0,0.0,0.0,0.0,0.0,0.0,0.0,0.0,0.0,0.0,0.0,0.0,0.0,0.0,0.16,0.0,0.0,0.0,0.0,0.0,0.0,0.0,0.0,0.0,0.0,0.0,0.0,0.67,0.0,0.0,0.0,0.17,0.0,0.0,0.0,0.0,0.0,926.0,11.04,308
29359,0.0,0.0,0.0,0.0,0.0,0.0,0.0,0.0,0.0,0.0,0.0,0.0,0.0,0.0,0.0,0.0,0.16,0.0,0.0,0.0,0.0,0.0,0.0,0.0,0.0,0.0,0.0,0.0,0.0,0.67,0.0,0.0,0.0,0.17,0.0,0.0,0.0,0.0,0.0,936.0,10.57,308
29360,0.0,0.0,0.0,0.0,0.0,0.0,0.0,0.0,0.0,0.0,0.0,0.0,0.0,0.0,0.0,0.0,0.16,0.0,0.0,0.0,0.0,0.0,0.0,0.0,0.0,0.0,0.0,0.0,0.0,0.67,0.0,0.0,0.0,0.17,0.0,0.0,0.0,0.0,0.0,948.0,10.08,308
29361,0.0,0.0,0.0,0.0,0.0,0.0,0.0,0.0,0.0,0.0,0.0,0.0,0.0,0.0,0.0,0.0,0.16,0.0,0.0,0.0,0.0,0.0,0.0,0.0,0.0,0.0,0.0,0.0,0.0,0.67,0.0,0.0,0.0,0.17,0.0,0.0,0.0,0.0,0.0,965.0,9.42,308
29362,0.0,0.0,0.0,0.0,0.0,0.0,0.0,0.0,0.0,0.0,0.0,0.0,0.0,0.0,0.0,0.0,0.16,0.0,0.0,0.0,0.0,0.0,0.0,0.0,0.0,0.0,0.0,0.0,0.0,0.67,0.0,0.0,0.0,0.17,0.0,0.0,0.0,0.0,0.0,974.0,9.06,308
29363,0.0,0.0,0.0,0.0,0.0,0.0,0.0,0.0,0.0,0.0,0.0,0.0,0.0,0.0,0.0,0.0,0.16,0.0,0.0,0.0,0.0,0.0,0.0,0.0,0.0,0.0,0.0,0.0,0.0,0.67,0.0,0.0,0.0,0.17,0.0,0.0,0.0,0.0,0.0,985.0,8.7,308
29364,0.0,0.0,0.0,0.0,0.0,0.0,0.0,0.0,0.0,0.0,0.0,0.0,0.0,0.0,0.0,0.0,0.16,0.0,0.0,0.0,0.0,0.0,0.0,0.0,0.0,0.0,0.0,0.0,0.0,0.67,0.0,0.0,0.0,0.17,0.0,0.0,0.0,0.0,0.0,1462.0,1.77,308
29365,0.0,0.0,0.0,0.0,0.0,0.0,0.0,0.0,0.0,0.0,0.0,0.0,0.0,0.0,0.0,0.0,0.16,0.0,0.0,0.0,0.0,0.0,0.0,0.0,0.0,0.0,0.0,0.0,0.0,0.67,0.0,0.0,0.0,0.17,0.0,0.0,0.0,0.0,0.0,1516.0,1.5,308
29366,0.0,0.0,0.0,0.0,0.0,0.0,0.0,0.0,0.0,0.0,0.0,0.0,0.0,0.0,0.0,0.0,0.16,0.0,0.0,0.0,0.0,0.0,0.0,0.0,0.0,0.0,0.0,0.0,0.0,0.67,0.0,0.0,0.0,0.17,0.0,0.0,0.0,0.0,0.0,1577.0,1.24,308
29367,0.0,0.0,0.0,0.0,0.0,0.0,0.0,0.0,0.0,0.0,0.0,0.0,0.0,0.0,0.0,0.0,0.16,0.0,0.0,0.0,0.0,0.0,0.0,0.0,0.0,0.0,0.0,0.0,0.0,0.67,0.0,0.0,0.0,0.17,0.0,0.0,0.0,0.0,0.0,1650.0,0.97,308
29368,0.0,0.0,0.0,0.0,0.0,0.0,0.0,0.0,0.0,0.0,0.0,0.0,0.0,0.0,0.0,0.0,0.16,0.0,0.0,0.0,0.0,0.0,0.0,0.0,0.0,0.0,0.0,0.0,0.0,0.67,0.0,0.0,0.0,0.17,0.0,0.0,0.0,0.0,0.0,1674.0,0.87,308
29369,0.0,0.0,0.0,0.0,0.0,0.0,0.0,0.0,0.0,0.0,0.0,0.0,0.0,0.0,0.0,0.0,0.16,0.0,0.0,0.0,0.0,0.0,0.0,0.0,0.0,0.0,0.0,0.0,0.0,0.67,0.0,0.0,0.0,0.17,0.0,0.0,0.0,0.0,0.0,1714.0,0.73,308
29370,0.0,0.0,0.0,0.0,0.0,0.0,0.0,0.0,0.0,0.0,0.0,0.0,0.0,0.0,0.0,0.0,0.16,0.0,0.0,0.0,0.0,0.0,0.0,0.0,0.0,0.0,0.0,0.0,0.0,0.67,0.0,0.0,0.0,0.17,0.0,0.0,0.0,0.0,0.0,1766.0,0.59,308
29418,0.0,0.0,0.0,0.0,0.0,0.0,0.0,0.0,0.0,0.0,0.0,0.0,0.0,0.0,0.0,0.0,0.0,0.0,0.0,0.0,0.0,0.0,0.05,0.0,0.0,0.0,0.0,0.0,0.0,0.0,0.0,0.0,0.75,0.0,0.0,0.0,0.0,0.2,0.0,613.0,7.14,309
29419,0.0,0.0,0.0,0.0,0.0,0.0,0.0,0.0,0.0,0.0,0.0,0.0,0.0,0.0,0.0,0.0,0.0,0.0,0.0,0.0,0.0,0.0,0.05,0.0,0.0,0.0,0.0,0.0,0.0,0.0,0.0,0.0,0.75,0.0,0.0,0.0,0.0,0.2,0.0,615.0,6.99,309
29420,0.0,0.0,0.0,0.0,0.0,0.0,0.0,0.0,0.0,0.0,0.0,0.0,0.0,0.0,0.0,0.0,0.0,0.0,0.0,0.0,0.0,0.0,0.05,0.0,0.0,0.0,0.0,0.0,0.0,0.0,0.0,0.0,0.75,0.0,0.0,0.0,0.0,0.2,0.0,616.0,6.715,309
29421,0.0,0.0,0.0,0.0,0.0,0.0,0.0,0.0,0.0,0.0,0.0,0.0,0.0,0.0,0.0,0.0,0.0,0.0,0.0,0.0,0.0,0.0,0.05,0.0,0.0,0.0,0.0,0.0,0.0,0.0,0.0,0.0,0.75,0.0,0.0,0.0,0.0,0.2,0.0,617.0,6.619999999999999,309
29422,0.0,0.0,0.0,0.0,0.0,0.0,0.0,0.0,0.0,0.0,0.0,0.0,0.0,0.0,0.0,0.0,0.0,0.0,0.0,0.0,0.0,0.0,0.05,0.0,0.0,0.0,0.0,0.0,0.0,0.0,0.0,0.0,0.75,0.0,0.0,0.0,0.0,0.2,0.0,619.0,6.62,309
29423,0.0,0.0,0.0,0.0,0.0,0.0,0.0,0.0,0.0,0.0,0.0,0.0,0.0,0.0,0.0,0.0,0.0,0.0,0.0,0.0,0.0,0.0,0.05,0.0,0.0,0.0,0.0,0.0,0.0,0.0,0.0,0.0,0.75,0.0,0.0,0.0,0.0,0.2,0.0,621.0,6.49,309
29424,0.0,0.0,0.0,0.0,0.0,0.0,0.0,0.0,0.0,0.0,0.0,0.0,0.0,0.0,0.0,0.0,0.0,0.0,0.0,0.0,0.0,0.0,0.05,0.0,0.0,0.0,0.0,0.0,0.0,0.0,0.0,0.0,0.75,0.0,0.0,0.0,0.0,0.2,0.0,623.0,6.34,309
29425,0.0,0.0,0.0,0.0,0.0,0.0,0.0,0.0,0.0,0.0,0.0,0.0,0.0,0.0,0.0,0.0,0.0,0.0,0.0,0.0,0.0,0.0,0.05,0.0,0.0,0.0,0.0,0.0,0.0,0.0,0.0,0.0,0.75,0.0,0.0,0.0,0.0,0.2,0.0,624.0,6.09,309
29426,0.0,0.0,0.0,0.0,0.0,0.0,0.0,0.0,0.0,0.0,0.0,0.0,0.0,0.0,0.0,0.0,0.0,0.0,0.0,0.0,0.0,0.0,0.05,0.0,0.0,0.0,0.0,0.0,0.0,0.0,0.0,0.0,0.75,0.0,0.0,0.0,0.0,0.2,0.0,625.0,6.05,309
29427,0.0,0.0,0.0,0.0,0.0,0.0,0.0,0.0,0.0,0.0,0.0,0.0,0.0,0.0,0.0,0.0,0.0,0.0,0.0,0.0,0.0,0.0,0.05,0.0,0.0,0.0,0.0,0.0,0.0,0.0,0.0,0.0,0.75,0.0,0.0,0.0,0.0,0.2,0.0,626.0,5.955,309
29428,0.0,0.0,0.0,0.0,0.0,0.0,0.0,0.0,0.0,0.0,0.0,0.0,0.0,0.0,0.0,0.0,0.0,0.0,0.0,0.0,0.0,0.0,0.05,0.0,0.0,0.0,0.0,0.0,0.0,0.0,0.0,0.0,0.75,0.0,0.0,0.0,0.0,0.2,0.0,627.0,5.91,309
29429,0.0,0.0,0.0,0.0,0.0,0.0,0.0,0.0,0.0,0.0,0.0,0.0,0.0,0.0,0.0,0.0,0.0,0.0,0.0,0.0,0.0,0.0,0.05,0.0,0.0,0.0,0.0,0.0,0.0,0.0,0.0,0.0,0.75,0.0,0.0,0.0,0.0,0.2,0.0,628.0,5.92,309
29430,0.0,0.0,0.0,0.0,0.0,0.0,0.0,0.0,0.0,0.0,0.0,0.0,0.0,0.0,0.0,0.0,0.0,0.0,0.0,0.0,0.0,0.0,0.05,0.0,0.0,0.0,0.0,0.0,0.0,0.0,0.0,0.0,0.75,0.0,0.0,0.0,0.0,0.2,0.0,629.0,5.77,309
29431,0.0,0.0,0.0,0.0,0.0,0.0,0.0,0.0,0.0,0.0,0.0,0.0,0.0,0.0,0.0,0.0,0.0,0.0,0.0,0.0,0.0,0.0,0.05,0.0,0.0,0.0,0.0,0.0,0.0,0.0,0.0,0.0,0.75,0.0,0.0,0.0,0.0,0.2,0.0,630.0,5.705,309
29432,0.0,0.0,0.0,0.0,0.0,0.0,0.0,0.0,0.0,0.0,0.0,0.0,0.0,0.0,0.0,0.0,0.0,0.0,0.0,0.0,0.0,0.0,0.05,0.0,0.0,0.0,0.0,0.0,0.0,0.0,0.0,0.0,0.75,0.0,0.0,0.0,0.0,0.2,0.0,631.0,5.6850000000000005,309
29433,0.0,0.0,0.0,0.0,0.0,0.0,0.0,0.0,0.0,0.0,0.0,0.0,0.0,0.0,0.0,0.0,0.0,0.0,0.0,0.0,0.0,0.0,0.05,0.0,0.0,0.0,0.0,0.0,0.0,0.0,0.0,0.0,0.75,0.0,0.0,0.0,0.0,0.2,0.0,632.0,5.609999999999999,309
29434,0.0,0.0,0.0,0.0,0.0,0.0,0.0,0.0,0.0,0.0,0.0,0.0,0.0,0.0,0.0,0.0,0.0,0.0,0.0,0.0,0.0,0.0,0.05,0.0,0.0,0.0,0.0,0.0,0.0,0.0,0.0,0.0,0.75,0.0,0.0,0.0,0.0,0.2,0.0,633.0,5.6,309
29435,0.0,0.0,0.0,0.0,0.0,0.0,0.0,0.0,0.0,0.0,0.0,0.0,0.0,0.0,0.0,0.0,0.0,0.0,0.0,0.0,0.0,0.0,0.05,0.0,0.0,0.0,0.0,0.0,0.0,0.0,0.0,0.0,0.75,0.0,0.0,0.0,0.0,0.2,0.0,634.0,5.51,309
29436,0.0,0.0,0.0,0.0,0.0,0.0,0.0,0.0,0.0,0.0,0.0,0.0,0.0,0.0,0.0,0.0,0.0,0.0,0.0,0.0,0.0,0.0,0.05,0.0,0.0,0.0,0.0,0.0,0.0,0.0,0.0,0.0,0.75,0.0,0.0,0.0,0.0,0.2,0.0,635.0,5.48,309
29437,0.0,0.0,0.0,0.0,0.0,0.0,0.0,0.0,0.0,0.0,0.0,0.0,0.0,0.0,0.0,0.0,0.0,0.0,0.0,0.0,0.0,0.0,0.05,0.0,0.0,0.0,0.0,0.0,0.0,0.0,0.0,0.0,0.75,0.0,0.0,0.0,0.0,0.2,0.0,637.0,5.37,309
29438,0.0,0.0,0.0,0.0,0.0,0.0,0.0,0.0,0.0,0.0,0.0,0.0,0.0,0.0,0.0,0.0,0.0,0.0,0.0,0.0,0.0,0.0,0.05,0.0,0.0,0.0,0.0,0.0,0.0,0.0,0.0,0.0,0.75,0.0,0.0,0.0,0.0,0.2,0.0,638.0,5.25,309
29439,0.0,0.0,0.0,0.0,0.0,0.0,0.0,0.0,0.0,0.0,0.0,0.0,0.0,0.0,0.0,0.0,0.0,0.0,0.0,0.0,0.0,0.0,0.05,0.0,0.0,0.0,0.0,0.0,0.0,0.0,0.0,0.0,0.75,0.0,0.0,0.0,0.0,0.2,0.0,639.0,5.15,309
29440,0.0,0.0,0.0,0.0,0.0,0.0,0.0,0.0,0.0,0.0,0.0,0.0,0.0,0.0,0.0,0.0,0.0,0.0,0.0,0.0,0.0,0.0,0.05,0.0,0.0,0.0,0.0,0.0,0.0,0.0,0.0,0.0,0.75,0.0,0.0,0.0,0.0,0.2,0.0,641.0,5.265000000000001,309
29441,0.0,0.0,0.0,0.0,0.0,0.0,0.0,0.0,0.0,0.0,0.0,0.0,0.0,0.0,0.0,0.0,0.0,0.0,0.0,0.0,0.0,0.0,0.05,0.0,0.0,0.0,0.0,0.0,0.0,0.0,0.0,0.0,0.75,0.0,0.0,0.0,0.0,0.2,0.0,644.0,4.93,309
29442,0.0,0.0,0.0,0.0,0.0,0.0,0.0,0.0,0.0,0.0,0.0,0.0,0.0,0.0,0.0,0.0,0.0,0.0,0.0,0.0,0.0,0.0,0.05,0.0,0.0,0.0,0.0,0.0,0.0,0.0,0.0,0.0,0.75,0.0,0.0,0.0,0.0,0.2,0.0,645.0,4.8,309
29443,0.0,0.0,0.0,0.0,0.0,0.0,0.0,0.0,0.0,0.0,0.0,0.0,0.0,0.0,0.0,0.0,0.0,0.0,0.0,0.0,0.0,0.0,0.05,0.0,0.0,0.0,0.0,0.0,0.0,0.0,0.0,0.0,0.75,0.0,0.0,0.0,0.0,0.2,0.0,647.0,4.7,309
29444,0.0,0.0,0.0,0.0,0.0,0.0,0.0,0.0,0.0,0.0,0.0,0.0,0.0,0.0,0.0,0.0,0.0,0.0,0.0,0.0,0.0,0.0,0.05,0.0,0.0,0.0,0.0,0.0,0.0,0.0,0.0,0.0,0.75,0.0,0.0,0.0,0.0,0.2,0.0,648.0,4.65,309
29445,0.0,0.0,0.0,0.0,0.0,0.0,0.0,0.0,0.0,0.0,0.0,0.0,0.0,0.0,0.0,0.0,0.0,0.0,0.0,0.0,0.0,0.0,0.05,0.0,0.0,0.0,0.0,0.0,0.0,0.0,0.0,0.0,0.75,0.0,0.0,0.0,0.0,0.2,0.0,649.0,4.58,309
29446,0.0,0.0,0.0,0.0,0.0,0.0,0.0,0.0,0.0,0.0,0.0,0.0,0.0,0.0,0.0,0.0,0.0,0.0,0.0,0.0,0.0,0.0,0.05,0.0,0.0,0.0,0.0,0.0,0.0,0.0,0.0,0.0,0.75,0.0,0.0,0.0,0.0,0.2,0.0,651.0,4.48,309
29447,0.0,0.0,0.0,0.0,0.0,0.0,0.0,0.0,0.0,0.0,0.0,0.0,0.0,0.0,0.0,0.0,0.0,0.0,0.0,0.0,0.0,0.0,0.05,0.0,0.0,0.0,0.0,0.0,0.0,0.0,0.0,0.0,0.75,0.0,0.0,0.0,0.0,0.2,0.0,653.0,4.54,309
29448,0.0,0.0,0.0,0.0,0.0,0.0,0.0,0.0,0.0,0.0,0.0,0.0,0.0,0.0,0.0,0.0,0.0,0.0,0.0,0.0,0.0,0.0,0.05,0.0,0.0,0.0,0.0,0.0,0.0,0.0,0.0,0.0,0.75,0.0,0.0,0.0,0.0,0.2,0.0,655.0,4.28,309
29449,0.0,0.0,0.0,0.0,0.0,0.0,0.0,0.0,0.0,0.0,0.0,0.0,0.0,0.0,0.0,0.0,0.0,0.0,0.0,0.0,0.0,0.0,0.05,0.0,0.0,0.0,0.0,0.0,0.0,0.0,0.0,0.0,0.75,0.0,0.0,0.0,0.0,0.2,0.0,657.0,4.21,309
29450,0.0,0.0,0.0,0.0,0.0,0.0,0.0,0.0,0.0,0.0,0.0,0.0,0.0,0.0,0.0,0.0,0.0,0.0,0.0,0.0,0.0,0.0,0.05,0.0,0.0,0.0,0.0,0.0,0.0,0.0,0.0,0.0,0.75,0.0,0.0,0.0,0.0,0.2,0.0,659.0,4.11,309
29451,0.0,0.0,0.0,0.0,0.0,0.0,0.0,0.0,0.0,0.0,0.0,0.0,0.0,0.0,0.0,0.0,0.0,0.0,0.0,0.0,0.0,0.0,0.05,0.0,0.0,0.0,0.0,0.0,0.0,0.0,0.0,0.0,0.75,0.0,0.0,0.0,0.0,0.2,0.0,661.0,3.98,309
29452,0.0,0.0,0.0,0.0,0.0,0.0,0.0,0.0,0.0,0.0,0.0,0.0,0.0,0.0,0.0,0.0,0.0,0.0,0.0,0.0,0.0,0.0,0.05,0.0,0.0,0.0,0.0,0.0,0.0,0.0,0.0,0.0,0.75,0.0,0.0,0.0,0.0,0.2,0.0,663.0,3.94,309
29453,0.0,0.0,0.0,0.0,0.0,0.0,0.0,0.0,0.0,0.0,0.0,0.0,0.0,0.0,0.0,0.0,0.0,0.0,0.0,0.0,0.0,0.0,0.05,0.0,0.0,0.0,0.0,0.0,0.0,0.0,0.0,0.0,0.75,0.0,0.0,0.0,0.0,0.2,0.0,665.0,3.78,309
29454,0.0,0.0,0.0,0.0,0.0,0.0,0.0,0.0,0.0,0.0,0.0,0.0,0.0,0.0,0.0,0.0,0.0,0.0,0.0,0.0,0.0,0.0,0.05,0.0,0.0,0.0,0.0,0.0,0.0,0.0,0.0,0.0,0.75,0.0,0.0,0.0,0.0,0.2,0.0,667.0,3.71,309
44792,0.0,0.0,0.0,0.0,0.0,0.0,0.0,0.0,0.0,0.0,0.0,0.0,0.0,0.0,0.0,0.0,0.0,0.0,0.0,0.0,0.0,0.0,0.05,0.0,0.0,0.0,0.0,0.0,0.0,0.0,0.0,0.0,0.75,0.0,0.0,0.0,0.0,0.2,0.0,622.0,6.03,309
44793,0.0,0.0,0.0,0.0,0.0,0.0,0.0,0.0,0.0,0.0,0.0,0.0,0.0,0.0,0.0,0.0,0.0,0.0,0.0,0.0,0.0,0.0,0.05,0.0,0.0,0.0,0.0,0.0,0.0,0.0,0.0,0.0,0.75,0.0,0.0,0.0,0.0,0.2,0.0,620.0,6.13,309
44794,0.0,0.0,0.0,0.0,0.0,0.0,0.0,0.0,0.0,0.0,0.0,0.0,0.0,0.0,0.0,0.0,0.0,0.0,0.0,0.0,0.0,0.0,0.05,0.0,0.0,0.0,0.0,0.0,0.0,0.0,0.0,0.0,0.75,0.0,0.0,0.0,0.0,0.2,0.0,618.0,6.31,309
44795,0.0,0.0,0.0,0.0,0.0,0.0,0.0,0.0,0.0,0.0,0.0,0.0,0.0,0.0,0.0,0.0,0.0,0.0,0.0,0.0,0.0,0.0,0.05,0.0,0.0,0.0,0.0,0.0,0.0,0.0,0.0,0.0,0.75,0.0,0.0,0.0,0.0,0.2,0.0,614.0,6.66,309
44796,0.0,0.0,0.0,0.0,0.0,0.0,0.0,0.0,0.0,0.0,0.0,0.0,0.0,0.0,0.0,0.0,0.0,0.0,0.0,0.0,0.0,0.0,0.05,0.0,0.0,0.0,0.0,0.0,0.0,0.0,0.0,0.0,0.75,0.0,0.0,0.0,0.0,0.2,0.0,612.0,6.87,309
44797,0.0,0.0,0.0,0.0,0.0,0.0,0.0,0.0,0.0,0.0,0.0,0.0,0.0,0.0,0.0,0.0,0.0,0.0,0.0,0.0,0.0,0.0,0.05,0.0,0.0,0.0,0.0,0.0,0.0,0.0,0.0,0.0,0.75,0.0,0.0,0.0,0.0,0.2,0.0,611.0,7.0,309
44798,0.0,0.0,0.0,0.0,0.0,0.0,0.0,0.0,0.0,0.0,0.0,0.0,0.0,0.0,0.0,0.0,0.0,0.0,0.0,0.0,0.0,0.0,0.05,0.0,0.0,0.0,0.0,0.0,0.0,0.0,0.0,0.0,0.75,0.0,0.0,0.0,0.0,0.2,0.0,610.0,7.07,309
44799,0.0,0.0,0.0,0.0,0.0,0.0,0.0,0.0,0.0,0.0,0.0,0.0,0.0,0.0,0.0,0.0,0.0,0.0,0.0,0.0,0.0,0.0,0.05,0.0,0.0,0.0,0.0,0.0,0.0,0.0,0.0,0.0,0.75,0.0,0.0,0.0,0.0,0.2,0.0,609.0,7.155000000000001,309
44800,0.0,0.0,0.0,0.0,0.0,0.0,0.0,0.0,0.0,0.0,0.0,0.0,0.0,0.0,0.0,0.0,0.0,0.0,0.0,0.0,0.0,0.0,0.05,0.0,0.0,0.0,0.0,0.0,0.0,0.0,0.0,0.0,0.75,0.0,0.0,0.0,0.0,0.2,0.0,608.0,7.289999999999999,309
44801,0.0,0.0,0.0,0.0,0.0,0.0,0.0,0.0,0.0,0.0,0.0,0.0,0.0,0.0,0.0,0.0,0.0,0.0,0.0,0.0,0.0,0.0,0.05,0.0,0.0,0.0,0.0,0.0,0.0,0.0,0.0,0.0,0.75,0.0,0.0,0.0,0.0,0.2,0.0,606.0,7.4,309
44802,0.0,0.0,0.0,0.0,0.0,0.0,0.0,0.0,0.0,0.0,0.0,0.0,0.0,0.0,0.0,0.0,0.0,0.0,0.0,0.0,0.0,0.0,0.05,0.0,0.0,0.0,0.0,0.0,0.0,0.0,0.0,0.0,0.75,0.0,0.0,0.0,0.0,0.2,0.0,605.0,7.5,309
44803,0.0,0.0,0.0,0.0,0.0,0.0,0.0,0.0,0.0,0.0,0.0,0.0,0.0,0.0,0.0,0.0,0.0,0.0,0.0,0.0,0.0,0.0,0.05,0.0,0.0,0.0,0.0,0.0,0.0,0.0,0.0,0.0,0.75,0.0,0.0,0.0,0.0,0.2,0.0,604.0,7.59,309
44804,0.0,0.0,0.0,0.0,0.0,0.0,0.0,0.0,0.0,0.0,0.0,0.0,0.0,0.0,0.0,0.0,0.0,0.0,0.0,0.0,0.0,0.0,0.05,0.0,0.0,0.0,0.0,0.0,0.0,0.0,0.0,0.0,0.75,0.0,0.0,0.0,0.0,0.2,0.0,603.0,7.760000000000001,309
44805,0.0,0.0,0.0,0.0,0.0,0.0,0.0,0.0,0.0,0.0,0.0,0.0,0.0,0.0,0.0,0.0,0.0,0.0,0.0,0.0,0.0,0.0,0.05,0.0,0.0,0.0,0.0,0.0,0.0,0.0,0.0,0.0,0.75,0.0,0.0,0.0,0.0,0.2,0.0,602.0,7.789999999999999,309
44806,0.0,0.0,0.0,0.0,0.0,0.0,0.0,0.0,0.0,0.0,0.0,0.0,0.0,0.0,0.0,0.0,0.0,0.0,0.0,0.0,0.0,0.0,0.05,0.0,0.0,0.0,0.0,0.0,0.0,0.0,0.0,0.0,0.75,0.0,0.0,0.0,0.0,0.2,0.0,601.0,8.045,309
44807,0.0,0.0,0.0,0.0,0.0,0.0,0.0,0.0,0.0,0.0,0.0,0.0,0.0,0.0,0.0,0.0,0.0,0.0,0.0,0.0,0.0,0.0,0.05,0.0,0.0,0.0,0.0,0.0,0.0,0.0,0.0,0.0,0.75,0.0,0.0,0.0,0.0,0.2,0.0,600.0,7.979999999999999,309
62972,0.0,0.0,0.0,0.0,0.0,0.0,0.0,0.0,0.0,0.0,0.0,0.0,0.0,0.0,0.0,0.0,0.0,0.0,0.0,0.0,0.0,0.0,0.05,0.0,0.0,0.0,0.0,0.0,0.0,0.0,0.0,0.0,0.75,0.0,0.0,0.0,0.0,0.2,0.0,658.0,4.5,309
62973,0.0,0.0,0.0,0.0,0.0,0.0,0.0,0.0,0.0,0.0,0.0,0.0,0.0,0.0,0.0,0.0,0.0,0.0,0.0,0.0,0.0,0.0,0.05,0.0,0.0,0.0,0.0,0.0,0.0,0.0,0.0,0.0,0.75,0.0,0.0,0.0,0.0,0.2,0.0,598.0,8.7,309
69765,0.0,0.0,0.0,0.0,0.0,0.0,0.0,0.0,0.0,0.0,0.0,0.0,0.0,0.0,0.0,0.0,0.0,0.0,0.0,0.0,0.0,0.0,0.05,0.0,0.0,0.0,0.0,0.0,0.0,0.0,0.0,0.0,0.75,0.0,0.0,0.0,0.0,0.2,0.0,597.0,8.7,309
29455,0.0,0.0,0.0,0.0,0.0,0.0,0.0,0.0,0.0,0.0,0.0,0.0,0.0,0.0,0.0,0.0,0.0,0.0,0.0,0.0,0.0,0.0,0.06,0.0,0.0,0.0,0.0,0.0,0.0,0.0,0.0,0.0,0.74,0.0,0.0,0.0,0.0,0.2,0.0,583.0,9.25,310
29456,0.0,0.0,0.0,0.0,0.0,0.0,0.0,0.0,0.0,0.0,0.0,0.0,0.0,0.0,0.0,0.0,0.0,0.0,0.0,0.0,0.0,0.0,0.06,0.0,0.0,0.0,0.0,0.0,0.0,0.0,0.0,0.0,0.74,0.0,0.0,0.0,0.0,0.2,0.0,584.0,9.03,310
29457,0.0,0.0,0.0,0.0,0.0,0.0,0.0,0.0,0.0,0.0,0.0,0.0,0.0,0.0,0.0,0.0,0.0,0.0,0.0,0.0,0.0,0.0,0.06,0.0,0.0,0.0,0.0,0.0,0.0,0.0,0.0,0.0,0.74,0.0,0.0,0.0,0.0,0.2,0.0,585.0,9.23,310
29458,0.0,0.0,0.0,0.0,0.0,0.0,0.0,0.0,0.0,0.0,0.0,0.0,0.0,0.0,0.0,0.0,0.0,0.0,0.0,0.0,0.0,0.0,0.06,0.0,0.0,0.0,0.0,0.0,0.0,0.0,0.0,0.0,0.74,0.0,0.0,0.0,0.0,0.2,0.0,586.0,9.01,310
29459,0.0,0.0,0.0,0.0,0.0,0.0,0.0,0.0,0.0,0.0,0.0,0.0,0.0,0.0,0.0,0.0,0.0,0.0,0.0,0.0,0.0,0.0,0.06,0.0,0.0,0.0,0.0,0.0,0.0,0.0,0.0,0.0,0.74,0.0,0.0,0.0,0.0,0.2,0.0,587.0,8.98,310
29460,0.0,0.0,0.0,0.0,0.0,0.0,0.0,0.0,0.0,0.0,0.0,0.0,0.0,0.0,0.0,0.0,0.0,0.0,0.0,0.0,0.0,0.0,0.06,0.0,0.0,0.0,0.0,0.0,0.0,0.0,0.0,0.0,0.74,0.0,0.0,0.0,0.0,0.2,0.0,588.0,8.98,310
29461,0.0,0.0,0.0,0.0,0.0,0.0,0.0,0.0,0.0,0.0,0.0,0.0,0.0,0.0,0.0,0.0,0.0,0.0,0.0,0.0,0.0,0.0,0.06,0.0,0.0,0.0,0.0,0.0,0.0,0.0,0.0,0.0,0.74,0.0,0.0,0.0,0.0,0.2,0.0,589.0,8.76,310
29462,0.0,0.0,0.0,0.0,0.0,0.0,0.0,0.0,0.0,0.0,0.0,0.0,0.0,0.0,0.0,0.0,0.0,0.0,0.0,0.0,0.0,0.0,0.06,0.0,0.0,0.0,0.0,0.0,0.0,0.0,0.0,0.0,0.74,0.0,0.0,0.0,0.0,0.2,0.0,590.0,8.71,310
29463,0.0,0.0,0.0,0.0,0.0,0.0,0.0,0.0,0.0,0.0,0.0,0.0,0.0,0.0,0.0,0.0,0.0,0.0,0.0,0.0,0.0,0.0,0.06,0.0,0.0,0.0,0.0,0.0,0.0,0.0,0.0,0.0,0.74,0.0,0.0,0.0,0.0,0.2,0.0,591.0,8.58,310
29464,0.0,0.0,0.0,0.0,0.0,0.0,0.0,0.0,0.0,0.0,0.0,0.0,0.0,0.0,0.0,0.0,0.0,0.0,0.0,0.0,0.0,0.0,0.06,0.0,0.0,0.0,0.0,0.0,0.0,0.0,0.0,0.0,0.74,0.0,0.0,0.0,0.0,0.2,0.0,592.0,8.56,310
29465,0.0,0.0,0.0,0.0,0.0,0.0,0.0,0.0,0.0,0.0,0.0,0.0,0.0,0.0,0.0,0.0,0.0,0.0,0.0,0.0,0.0,0.0,0.06,0.0,0.0,0.0,0.0,0.0,0.0,0.0,0.0,0.0,0.74,0.0,0.0,0.0,0.0,0.2,0.0,593.0,8.41,310
29466,0.0,0.0,0.0,0.0,0.0,0.0,0.0,0.0,0.0,0.0,0.0,0.0,0.0,0.0,0.0,0.0,0.0,0.0,0.0,0.0,0.0,0.0,0.06,0.0,0.0,0.0,0.0,0.0,0.0,0.0,0.0,0.0,0.74,0.0,0.0,0.0,0.0,0.2,0.0,594.0,8.38,310
29467,0.0,0.0,0.0,0.0,0.0,0.0,0.0,0.0,0.0,0.0,0.0,0.0,0.0,0.0,0.0,0.0,0.0,0.0,0.0,0.0,0.0,0.0,0.06,0.0,0.0,0.0,0.0,0.0,0.0,0.0,0.0,0.0,0.74,0.0,0.0,0.0,0.0,0.2,0.0,595.0,8.23,310
29468,0.0,0.0,0.0,0.0,0.0,0.0,0.0,0.0,0.0,0.0,0.0,0.0,0.0,0.0,0.0,0.0,0.0,0.0,0.0,0.0,0.0,0.0,0.06,0.0,0.0,0.0,0.0,0.0,0.0,0.0,0.0,0.0,0.74,0.0,0.0,0.0,0.0,0.2,0.0,597.0,8.08,310
29469,0.0,0.0,0.0,0.0,0.0,0.0,0.0,0.0,0.0,0.0,0.0,0.0,0.0,0.0,0.0,0.0,0.0,0.0,0.0,0.0,0.0,0.0,0.06,0.0,0.0,0.0,0.0,0.0,0.0,0.0,0.0,0.0,0.74,0.0,0.0,0.0,0.0,0.2,0.0,598.0,7.99,310
29470,0.0,0.0,0.0,0.0,0.0,0.0,0.0,0.0,0.0,0.0,0.0,0.0,0.0,0.0,0.0,0.0,0.0,0.0,0.0,0.0,0.0,0.0,0.06,0.0,0.0,0.0,0.0,0.0,0.0,0.0,0.0,0.0,0.74,0.0,0.0,0.0,0.0,0.2,0.0,599.0,7.86,310
29471,0.0,0.0,0.0,0.0,0.0,0.0,0.0,0.0,0.0,0.0,0.0,0.0,0.0,0.0,0.0,0.0,0.0,0.0,0.0,0.0,0.0,0.0,0.06,0.0,0.0,0.0,0.0,0.0,0.0,0.0,0.0,0.0,0.74,0.0,0.0,0.0,0.0,0.2,0.0,601.0,7.79,310
29472,0.0,0.0,0.0,0.0,0.0,0.0,0.0,0.0,0.0,0.0,0.0,0.0,0.0,0.0,0.0,0.0,0.0,0.0,0.0,0.0,0.0,0.0,0.06,0.0,0.0,0.0,0.0,0.0,0.0,0.0,0.0,0.0,0.74,0.0,0.0,0.0,0.0,0.2,0.0,602.0,7.66,310
29473,0.0,0.0,0.0,0.0,0.0,0.0,0.0,0.0,0.0,0.0,0.0,0.0,0.0,0.0,0.0,0.0,0.0,0.0,0.0,0.0,0.0,0.0,0.06,0.0,0.0,0.0,0.0,0.0,0.0,0.0,0.0,0.0,0.74,0.0,0.0,0.0,0.0,0.2,0.0,603.0,7.59,310
29474,0.0,0.0,0.0,0.0,0.0,0.0,0.0,0.0,0.0,0.0,0.0,0.0,0.0,0.0,0.0,0.0,0.0,0.0,0.0,0.0,0.0,0.0,0.06,0.0,0.0,0.0,0.0,0.0,0.0,0.0,0.0,0.0,0.74,0.0,0.0,0.0,0.0,0.2,0.0,605.0,7.46,310
29475,0.0,0.0,0.0,0.0,0.0,0.0,0.0,0.0,0.0,0.0,0.0,0.0,0.0,0.0,0.0,0.0,0.0,0.0,0.0,0.0,0.0,0.0,0.06,0.0,0.0,0.0,0.0,0.0,0.0,0.0,0.0,0.0,0.74,0.0,0.0,0.0,0.0,0.2,0.0,607.0,7.225,310
29476,0.0,0.0,0.0,0.0,0.0,0.0,0.0,0.0,0.0,0.0,0.0,0.0,0.0,0.0,0.0,0.0,0.0,0.0,0.0,0.0,0.0,0.0,0.06,0.0,0.0,0.0,0.0,0.0,0.0,0.0,0.0,0.0,0.74,0.0,0.0,0.0,0.0,0.2,0.0,608.0,7.19,310
29477,0.0,0.0,0.0,0.0,0.0,0.0,0.0,0.0,0.0,0.0,0.0,0.0,0.0,0.0,0.0,0.0,0.0,0.0,0.0,0.0,0.0,0.0,0.06,0.0,0.0,0.0,0.0,0.0,0.0,0.0,0.0,0.0,0.74,0.0,0.0,0.0,0.0,0.2,0.0,609.0,7.09,310
29478,0.0,0.0,0.0,0.0,0.0,0.0,0.0,0.0,0.0,0.0,0.0,0.0,0.0,0.0,0.0,0.0,0.0,0.0,0.0,0.0,0.0,0.0,0.06,0.0,0.0,0.0,0.0,0.0,0.0,0.0,0.0,0.0,0.74,0.0,0.0,0.0,0.0,0.2,0.0,611.0,6.92,310
29479,0.0,0.0,0.0,0.0,0.0,0.0,0.0,0.0,0.0,0.0,0.0,0.0,0.0,0.0,0.0,0.0,0.0,0.0,0.0,0.0,0.0,0.0,0.06,0.0,0.0,0.0,0.0,0.0,0.0,0.0,0.0,0.0,0.74,0.0,0.0,0.0,0.0,0.2,0.0,613.0,6.74,310
29480,0.0,0.0,0.0,0.0,0.0,0.0,0.0,0.0,0.0,0.0,0.0,0.0,0.0,0.0,0.0,0.0,0.0,0.0,0.0,0.0,0.0,0.0,0.06,0.0,0.0,0.0,0.0,0.0,0.0,0.0,0.0,0.0,0.74,0.0,0.0,0.0,0.0,0.2,0.0,615.0,6.59,310
29481,0.0,0.0,0.0,0.0,0.0,0.0,0.0,0.0,0.0,0.0,0.0,0.0,0.0,0.0,0.0,0.0,0.0,0.0,0.0,0.0,0.0,0.0,0.06,0.0,0.0,0.0,0.0,0.0,0.0,0.0,0.0,0.0,0.74,0.0,0.0,0.0,0.0,0.2,0.0,617.0,6.42,310
29482,0.0,0.0,0.0,0.0,0.0,0.0,0.0,0.0,0.0,0.0,0.0,0.0,0.0,0.0,0.0,0.0,0.0,0.0,0.0,0.0,0.0,0.0,0.06,0.0,0.0,0.0,0.0,0.0,0.0,0.0,0.0,0.0,0.74,0.0,0.0,0.0,0.0,0.2,0.0,619.0,6.29,310
29483,0.0,0.0,0.0,0.0,0.0,0.0,0.0,0.0,0.0,0.0,0.0,0.0,0.0,0.0,0.0,0.0,0.0,0.0,0.0,0.0,0.0,0.0,0.06,0.0,0.0,0.0,0.0,0.0,0.0,0.0,0.0,0.0,0.74,0.0,0.0,0.0,0.0,0.2,0.0,621.0,6.19,310
29484,0.0,0.0,0.0,0.0,0.0,0.0,0.0,0.0,0.0,0.0,0.0,0.0,0.0,0.0,0.0,0.0,0.0,0.0,0.0,0.0,0.0,0.0,0.06,0.0,0.0,0.0,0.0,0.0,0.0,0.0,0.0,0.0,0.74,0.0,0.0,0.0,0.0,0.2,0.0,622.0,6.07,310
29485,0.0,0.0,0.0,0.0,0.0,0.0,0.0,0.0,0.0,0.0,0.0,0.0,0.0,0.0,0.0,0.0,0.0,0.0,0.0,0.0,0.0,0.0,0.06,0.0,0.0,0.0,0.0,0.0,0.0,0.0,0.0,0.0,0.74,0.0,0.0,0.0,0.0,0.2,0.0,623.0,5.95,310
29486,0.0,0.0,0.0,0.0,0.0,0.0,0.0,0.0,0.0,0.0,0.0,0.0,0.0,0.0,0.0,0.0,0.0,0.0,0.0,0.0,0.0,0.0,0.06,0.0,0.0,0.0,0.0,0.0,0.0,0.0,0.0,0.0,0.74,0.0,0.0,0.0,0.0,0.2,0.0,624.0,5.95,310
29487,0.0,0.0,0.0,0.0,0.0,0.0,0.0,0.0,0.0,0.0,0.0,0.0,0.0,0.0,0.0,0.0,0.0,0.0,0.0,0.0,0.0,0.0,0.06,0.0,0.0,0.0,0.0,0.0,0.0,0.0,0.0,0.0,0.74,0.0,0.0,0.0,0.0,0.2,0.0,625.0,5.85,310
