Repository: R3sten/glass_dynamics

# GlassDynamics: Ridge Regression for Glass Viscosity Prediction

## Bachelor's thesis in physics

### Università degli Studi di Trieste

The main goal of this project is to develop a reliable and interpretable predictive model for glass viscosity, moving beyond "black-box" machine learning to provide physically meaningful insights for materials science applications.


This repository implements a workflow that bridges the gap between empirical models and modern data science techniques.

File: data/viscosity_raw_data.csv (part 42 of 81)
,Al2O3,As2O3,B2O3,BaO,BeO,Bi2O3,CaO,CdO,CoO,Cs2O,CuO,Fe2O3,FeO,Ga2O3,GeO2,HfO2,K2O,La2O3,Li2O,MgO,MnO,MoO3,Na2O,Nb2O5,NiO,P2O5,PbO,Rb2O,Sb2O3,SiO2,SrO,Ta2O5,TeO2,TiO2,Tl2O,WO3,Y2O3,ZnO,ZrO2,T,log_visc,ID
29488,0.0,0.0,0.0,0.0,0.0,0.0,0.0,0.0,0.0,0.0,0.0,0.0,0.0,0.0,0.0,0.0,0.0,0.0,0.0,0.0,0.0,0.0,0.06,0.0,0.0,0.0,0.0,0.0,0.0,0.0,0.0,0.0,0.74,0.0,0.0,0.0,0.0,0.2,0.0,626.0,5.8,310
29489,0.0,0.0,0.0,0.0,0.0,0.0,0.0,0.0,0.0,0.0,0.0,0.0,0.0,0.0,0.0,0.0,0.0,0.0,0.0,0.0,0.0,0.0,0.06,0.0,0.0,0.0,0.0,0.0,0.0,0.0,0.0,0.0,0.74,0.0,0.0,0.0,0.0,0.2,0.0,628.0,5.65,310
29490,0.0,0.0,0.0,0.0,0.0,0.0,0.0,0.0,0.0,0.0,0.0,0.0,0.0,0.0,0.0,0.0,0.0,0.0,0.0,0.0,0.0,0.0,0.06,0.0,0.0,0.0,0.0,0.0,0.0,0.0,0.0,0.0,0.74,0.0,0.0,0.0,0.0,0.2,0.0,630.0,5.5,310
29491,0.0,0.0,0.0,0.0,0.0,0.0,0.0,0.0,0.0,0.0,0.0,0.0,0.0,0.0,0.0,0.0,0.0,0.0,0.0,0.0,0.0,0.0,0.06,0.0,0.0,0.0,0.0,0.0,0.0,0.0,0.0,0.0,0.74,0.0,0.0,0.0,0.0,0.2,0.0,632.0,5.37,310
29492,0.0,0.0,0.0,0.0,0.0,0.0,0.0,0.0,0.0,0.0,0.0,0.0,0.0,0.0,0.0,0.0,0.0,0.0,0.0,0.0,0.0,0.0,0.06,0.0,0.0,0.0,0.0,0.0,0.0,0.0,0.0,0.0,0.74,0.0,0.0,0.0,0.0,0.2,0.0,634.0,5.27,310
29493,0.0,0.0,0.0,0.0,0.0,0.0,0.0,0.0,0.0,0.0,0.0,0.0,0.0,0.0,0.0,0.0,0.0,0.0,0.0,0.0,0.0,0.0,0.06,0.0,0.0,0.0,0.0,0.0,0.0,0.0,0.0,0.0,0.74,0.0,0.0,0.0,0.0,0.2,0.0,635.0,5.15,310
29494,0.0,0.0,0.0,0.0,0.0,0.0,0.0,0.0,0.0,0.0,0.0,0.0,0.0,0.0,0.0,0.0,0.0,0.0,0.0,0.0,0.0,0.0,0.06,0.0,0.0,0.0,0.0,0.0,0.0,0.0,0.0,0.0,0.74,0.0,0.0,0.0,0.0,0.2,0.0,638.0,5.03,310
29495,0.0,0.0,0.0,0.0,0.0,0.0,0.0,0.0,0.0,0.0,0.0,0.0,0.0,0.0,0.0,0.0,0.0,0.0,0.0,0.0,0.0,0.0,0.06,0.0,0.0,0.0,0.0,0.0,0.0,0.0,0.0,0.0,0.74,0.0,0.0,0.0,0.0,0.2,0.0,639.0,4.93,310
29496,0.0,0.0,0.0,0.0,0.0,0.0,0.0,0.0,0.0,0.0,0.0,0.0,0.0,0.0,0.0,0.0,0.0,0.0,0.0,0.0,0.0,0.0,0.06,0.0,0.0,0.0,0.0,0.0,0.0,0.0,0.0,0.0,0.74,0.0,0.0,0.0,0.0,0.2,0.0,641.0,4.8,310
29497,0.0,0.0,0.0,0.0,0.0,0.0,0.0,0.0,0.0,0.0,0.0,0.0,0.0,0.0,0.0,0.0,0.0,0.0,0.0,0.0,0.0,0.0,0.06,0.0,0.0,0.0,0.0,0.0,0.0,0.0,0.0,0.0,0.74,0.0,0.0,0.0,0.0,0.2,0.0,643.0,4.7,310
29498,0.0,0.0,0.0,0.0,0.0,0.0,0.0,0.0,0.0,0.0,0.0,0.0,0.0,0.0,0.0,0.0,0.0,0.0,0.0,0.0,0.0,0.0,0.06,0.0,0.0,0.0,0.0,0.0,0.0,0.0,0.0,0.0,0.74,0.0,0.0,0.0,0.0,0.2,0.0,645.0,4.55,310
29499,0.0,0.0,0.0,0.0,0.0,0.0,0.0,0.0,0.0,0.0,0.0,0.0,0.0,0.0,0.0,0.0,0.0,0.0,0.0,0.0,0.0,0.0,0.06,0.0,0.0,0.0,0.0,0.0,0.0,0.0,0.0,0.0,0.74,0.0,0.0,0.0,0.0,0.2,0.0,647.0,4.45,310
29500,0.0,0.0,0.0,0.0,0.0,0.0,0.0,0.0,0.0,0.0,0.0,0.0,0.0,0.0,0.0,0.0,0.0,0.0,0.0,0.0,0.0,0.0,0.06,0.0,0.0,0.0,0.0,0.0,0.0,0.0,0.0,0.0,0.74,0.0,0.0,0.0,0.0,0.2,0.0,649.0,4.35,310
29501,0.0,0.0,0.0,0.0,0.0,0.0,0.0,0.0,0.0,0.0,0.0,0.0,0.0,0.0,0.0,0.0,0.0,0.0,0.0,0.0,0.0,0.0,0.06,0.0,0.0,0.0,0.0,0.0,0.0,0.0,0.0,0.0,0.74,0.0,0.0,0.0,0.0,0.2,0.0,651.0,4.26,310
29502,0.0,0.0,0.0,0.0,0.0,0.0,0.0,0.0,0.0,0.0,0.0,0.0,0.0,0.0,0.0,0.0,0.0,0.0,0.0,0.0,0.0,0.0,0.06,0.0,0.0,0.0,0.0,0.0,0.0,0.0,0.0,0.0,0.74,0.0,0.0,0.0,0.0,0.2,0.0,653.0,4.16,310
29503,0.0,0.0,0.0,0.0,0.0,0.0,0.0,0.0,0.0,0.0,0.0,0.0,0.0,0.0,0.0,0.0,0.0,0.0,0.0,0.0,0.0,0.0,0.06,0.0,0.0,0.0,0.0,0.0,0.0,0.0,0.0,0.0,0.74,0.0,0.0,0.0,0.0,0.2,0.0,654.0,4.06,310
29504,0.0,0.0,0.0,0.0,0.0,0.0,0.0,0.0,0.0,0.0,0.0,0.0,0.0,0.0,0.0,0.0,0.0,0.0,0.0,0.0,0.0,0.0,0.06,0.0,0.0,0.0,0.0,0.0,0.0,0.0,0.0,0.0,0.74,0.0,0.0,0.0,0.0,0.2,0.0,657.0,3.98,310
29505,0.0,0.0,0.0,0.0,0.0,0.0,0.0,0.0,0.0,0.0,0.0,0.0,0.0,0.0,0.0,0.0,0.0,0.0,0.0,0.0,0.0,0.0,0.06,0.0,0.0,0.0,0.0,0.0,0.0,0.0,0.0,0.0,0.74,0.0,0.0,0.0,0.0,0.2,0.0,658.0,3.86,310
29506,0.0,0.0,0.0,0.0,0.0,0.0,0.0,0.0,0.0,0.0,0.0,0.0,0.0,0.0,0.0,0.0,0.0,0.0,0.0,0.0,0.0,0.0,0.06,0.0,0.0,0.0,0.0,0.0,0.0,0.0,0.0,0.0,0.74,0.0,0.0,0.0,0.0,0.2,0.0,660.0,3.81,310
29507,0.0,0.0,0.0,0.0,0.0,0.0,0.0,0.0,0.0,0.0,0.0,0.0,0.0,0.0,0.0,0.0,0.0,0.0,0.0,0.0,0.0,0.0,0.06,0.0,0.0,0.0,0.0,0.0,0.0,0.0,0.0,0.0,0.74,0.0,0.0,0.0,0.0,0.2,0.0,662.0,3.66,310
29508,0.0,0.0,0.0,0.0,0.0,0.0,0.0,0.0,0.0,0.0,0.0,0.0,0.0,0.0,0.0,0.0,0.0,0.0,0.0,0.0,0.0,0.0,0.06,0.0,0.0,0.0,0.0,0.0,0.0,0.0,0.0,0.0,0.74,0.0,0.0,0.0,0.0,0.2,0.0,664.0,3.58,310
29509,0.0,0.0,0.0,0.0,0.0,0.0,0.0,0.0,0.0,0.0,0.0,0.0,0.0,0.0,0.0,0.0,0.0,0.0,0.0,0.0,0.0,0.0,0.06,0.0,0.0,0.0,0.0,0.0,0.0,0.0,0.0,0.0,0.74,0.0,0.0,0.0,0.0,0.2,0.0,666.0,3.53,310
29510,0.0,0.0,0.0,0.0,0.0,0.0,0.0,0.0,0.0,0.0,0.0,0.0,0.0,0.0,0.0,0.0,0.0,0.0,0.0,0.0,0.0,0.0,0.06,0.0,0.0,0.0,0.0,0.0,0.0,0.0,0.0,0.0,0.74,0.0,0.0,0.0,0.0,0.2,0.0,668.0,3.41,310
29511,0.0,0.0,0.0,0.0,0.0,0.0,0.0,0.0,0.0,0.0,0.0,0.0,0.0,0.0,0.0,0.0,0.0,0.0,0.0,0.0,0.0,0.0,0.08,0.0,0.0,0.0,0.0,0.0,0.0,0.0,0.0,0.0,0.73,0.0,0.0,0.0,0.0,0.19,0.0,584.0,8.78,311
29512,0.0,0.0,0.0,0.0,0.0,0.0,0.0,0.0,0.0,0.0,0.0,0.0,0.0,0.0,0.0,0.0,0.0,0.0,0.0,0.0,0.0,0.0,0.08,0.0,0.0,0.0,0.0,0.0,0.0,0.0,0.0,0.0,0.73,0.0,0.0,0.0,0.0,0.19,0.0,585.0,8.63,311
29513,0.0,0.0,0.0,0.0,0.0,0.0,0.0,0.0,0.0,0.0,0.0,0.0,0.0,0.0,0.0,0.0,0.0,0.0,0.0,0.0,0.0,0.0,0.08,0.0,0.0,0.0,0.0,0.0,0.0,0.0,0.0,0.0,0.73,0.0,0.0,0.0,0.0,0.19,0.0,586.0,8.51,311
29514,0.0,0.0,0.0,0.0,0.0,0.0,0.0,0.0,0.0,0.0,0.0,0.0,0.0,0.0,0.0,0.0,0.0,0.0,0.0,0.0,0.0,0.0,0.08,0.0,0.0,0.0,0.0,0.0,0.0,0.0,0.0,0.0,0.73,0.0,0.0,0.0,0.0,0.19,0.0,588.0,8.33,311
29515,0.0,0.0,0.0,0.0,0.0,0.0,0.0,0.0,0.0,0.0,0.0,0.0,0.0,0.0,0.0,0.0,0.0,0.0,0.0,0.0,0.0,0.0,0.08,0.0,0.0,0.0,0.0,0.0,0.0,0.0,0.0,0.0,0.73,0.0,0.0,0.0,0.0,0.19,0.0,589.0,8.26,311
29516,0.0,0.0,0.0,0.0,0.0,0.0,0.0,0.0,0.0,0.0,0.0,0.0,0.0,0.0,0.0,0.0,0.0,0.0,0.0,0.0,0.0,0.0,0.08,0.0,0.0,0.0,0.0,0.0,0.0,0.0,0.0,0.0,0.73,0.0,0.0,0.0,0.0,0.19,0.0,590.0,8.06,311
29517,0.0,0.0,0.0,0.0,0.0,0.0,0.0,0.0,0.0,0.0,0.0,0.0,0.0,0.0,0.0,0.0,0.0,0.0,0.0,0.0,0.0,0.0,0.08,0.0,0.0,0.0,0.0,0.0,0.0,0.0,0.0,0.0,0.73,0.0,0.0,0.0,0.0,0.19,0.0,591.0,8.08,311
29518,0.0,0.0,0.0,0.0,0.0,0.0,0.0,0.0,0.0,0.0,0.0,0.0,0.0,0.0,0.0,0.0,0.0,0.0,0.0,0.0,0.0,0.0,0.08,0.0,0.0,0.0,0.0,0.0,0.0,0.0,0.0,0.0,0.73,0.0,0.0,0.0,0.0,0.19,0.0,593.0,7.91,311
29519,0.0,0.0,0.0,0.0,0.0,0.0,0.0,0.0,0.0,0.0,0.0,0.0,0.0,0.0,0.0,0.0,0.0,0.0,0.0,0.0,0.0,0.0,0.08,0.0,0.0,0.0,0.0,0.0,0.0,0.0,0.0,0.0,0.73,0.0,0.0,0.0,0.0,0.19,0.0,594.0,7.84,311
29520,0.0,0.0,0.0,0.0,0.0,0.0,0.0,0.0,0.0,0.0,0.0,0.0,0.0,0.0,0.0,0.0,0.0,0.0,0.0,0.0,0.0,0.0,0.08,0.0,0.0,0.0,0.0,0.0,0.0,0.0,0.0,0.0,0.73,0.0,0.0,0.0,0.0,0.19,0.0,596.0,7.66,311
29521,0.0,0.0,0.0,0.0,0.0,0.0,0.0,0.0,0.0,0.0,0.0,0.0,0.0,0.0,0.0,0.0,0.0,0.0,0.0,0.0,0.0,0.0,0.08,0.0,0.0,0.0,0.0,0.0,0.0,0.0,0.0,0.0,0.73,0.0,0.0,0.0,0.0,0.19,0.0,598.0,7.49,311
29522,0.0,0.0,0.0,0.0,0.0,0.0,0.0,0.0,0.0,0.0,0.0,0.0,0.0,0.0,0.0,0.0,0.0,0.0,0.0,0.0,0.0,0.0,0.08,0.0,0.0,0.0,0.0,0.0,0.0,0.0,0.0,0.0,0.73,0.0,0.0,0.0,0.0,0.19,0.0,599.0,7.36,311
29523,0.0,0.0,0.0,0.0,0.0,0.0,0.0,0.0,0.0,0.0,0.0,0.0,0.0,0.0,0.0,0.0,0.0,0.0,0.0,0.0,0.0,0.0,0.08,0.0,0.0,0.0,0.0,0.0,0.0,0.0,0.0,0.0,0.73,0.0,0.0,0.0,0.0,0.19,0.0,601.0,7.24,311
29524,0.0,0.0,0.0,0.0,0.0,0.0,0.0,0.0,0.0,0.0,0.0,0.0,0.0,0.0,0.0,0.0,0.0,0.0,0.0,0.0,0.0,0.0,0.08,0.0,0.0,0.0,0.0,0.0,0.0,0.0,0.0,0.0,0.73,0.0,0.0,0.0,0.0,0.19,0.0,602.0,7.14,311
29525,0.0,0.0,0.0,0.0,0.0,0.0,0.0,0.0,0.0,0.0,0.0,0.0,0.0,0.0,0.0,0.0,0.0,0.0,0.0,0.0,0.0,0.0,0.08,0.0,0.0,0.0,0.0,0.0,0.0,0.0,0.0,0.0,0.73,0.0,0.0,0.0,0.0,0.19,0.0,603.0,7.01,311
29526,0.0,0.0,0.0,0.0,0.0,0.0,0.0,0.0,0.0,0.0,0.0,0.0,0.0,0.0,0.0,0.0,0.0,0.0,0.0,0.0,0.0,0.0,0.08,0.0,0.0,0.0,0.0,0.0,0.0,0.0,0.0,0.0,0.73,0.0,0.0,0.0,0.0,0.19,0.0,606.0,6.87,311
29527,0.0,0.0,0.0,0.0,0.0,0.0,0.0,0.0,0.0,0.0,0.0,0.0,0.0,0.0,0.0,0.0,0.0,0.0,0.0,0.0,0.0,0.0,0.08,0.0,0.0,0.0,0.0,0.0,0.0,0.0,0.0,0.0,0.73,0.0,0.0,0.0,0.0,0.19,0.0,607.0,6.72,311
29528,0.0,0.0,0.0,0.0,0.0,0.0,0.0,0.0,0.0,0.0,0.0,0.0,0.0,0.0,0.0,0.0,0.0,0.0,0.0,0.0,0.0,0.0,0.08,0.0,0.0,0.0,0.0,0.0,0.0,0.0,0.0,0.0,0.73,0.0,0.0,0.0,0.0,0.19,0.0,609.0,6.57,311
29529,0.0,0.0,0.0,0.0,0.0,0.0,0.0,0.0,0.0,0.0,0.0,0.0,0.0,0.0,0.0,0.0,0.0,0.0,0.0,0.0,0.0,0.0,0.08,0.0,0.0,0.0,0.0,0.0,0.0,0.0,0.0,0.0,0.73,0.0,0.0,0.0,0.0,0.19,0.0,611.0,6.44,311
29530,0.0,0.0,0.0,0.0,0.0,0.0,0.0,0.0,0.0,0.0,0.0,0.0,0.0,0.0,0.0,0.0,0.0,0.0,0.0,0.0,0.0,0.0,0.08,0.0,0.0,0.0,0.0,0.0,0.0,0.0,0.0,0.0,0.73,0.0,0.0,0.0,0.0,0.19,0.0,613.0,6.29,311
29531,0.0,0.0,0.0,0.0,0.0,0.0,0.0,0.0,0.0,0.0,0.0,0.0,0.0,0.0,0.0,0.0,0.0,0.0,0.0,0.0,0.0,0.0,0.08,0.0,0.0,0.0,0.0,0.0,0.0,0.0,0.0,0.0,0.73,0.0,0.0,0.0,0.0,0.19,0.0,615.0,6.12,311
29532,0.0,0.0,0.0,0.0,0.0,0.0,0.0,0.0,0.0,0.0,0.0,0.0,0.0,0.0,0.0,0.0,0.0,0.0,0.0,0.0,0.0,0.0,0.08,0.0,0.0,0.0,0.0,0.0,0.0,0.0,0.0,0.0,0.73,0.0,0.0,0.0,0.0,0.19,0.0,617.0,5.99,311
29533,0.0,0.0,0.0,0.0,0.0,0.0,0.0,0.0,0.0,0.0,0.0,0.0,0.0,0.0,0.0,0.0,0.0,0.0,0.0,0.0,0.0,0.0,0.08,0.0,0.0,0.0,0.0,0.0,0.0,0.0,0.0,0.0,0.73,0.0,0.0,0.0,0.0,0.19,0.0,619.0,5.82,311
29534,0.0,0.0,0.0,0.0,0.0,0.0,0.0,0.0,0.0,0.0,0.0,0.0,0.0,0.0,0.0,0.0,0.0,0.0,0.0,0.0,0.0,0.0,0.08,0.0,0.0,0.0,0.0,0.0,0.0,0.0,0.0,0.0,0.73,0.0,0.0,0.0,0.0,0.19,0.0,621.0,5.7,311
29535,0.0,0.0,0.0,0.0,0.0,0.0,0.0,0.0,0.0,0.0,0.0,0.0,0.0,0.0,0.0,0.0,0.0,0.0,0.0,0.0,0.0,0.0,0.08,0.0,0.0,0.0,0.0,0.0,0.0,0.0,0.0,0.0,0.73,0.0,0.0,0.0,0.0,0.19,0.0,623.0,5.57,311
29536,0.0,0.0,0.0,0.0,0.0,0.0,0.0,0.0,0.0,0.0,0.0,0.0,0.0,0.0,0.0,0.0,0.0,0.0,0.0,0.0,0.0,0.0,0.08,0.0,0.0,0.0,0.0,0.0,0.0,0.0,0.0,0.0,0.73,0.0,0.0,0.0,0.0,0.19,0.0,625.0,5.45,311
29537,0.0,0.0,0.0,0.0,0.0,0.0,0.0,0.0,0.0,0.0,0.0,0.0,0.0,0.0,0.0,0.0,0.0,0.0,0.0,0.0,0.0,0.0,0.08,0.0,0.0,0.0,0.0,0.0,0.0,0.0,0.0,0.0,0.73,0.0,0.0,0.0,0.0,0.19,0.0,627.0,5.32,311
29538,0.0,0.0,0.0,0.0,0.0,0.0,0.0,0.0,0.0,0.0,0.0,0.0,0.0,0.0,0.0,0.0,0.0,0.0,0.0,0.0,0.0,0.0,0.08,0.0,0.0,0.0,0.0,0.0,0.0,0.0,0.0,0.0,0.73,0.0,0.0,0.0,0.0,0.19,0.0,629.0,5.2,311
29539,0.0,0.0,0.0,0.0,0.0,0.0,0.0,0.0,0.0,0.0,0.0,0.0,0.0,0.0,0.0,0.0,0.0,0.0,0.0,0.0,0.0,0.0,0.08,0.0,0.0,0.0,0.0,0.0,0.0,0.0,0.0,0.0,0.73,0.0,0.0,0.0,0.0,0.19,0.0,631.0,5.07,311
29540,0.0,0.0,0.0,0.0,0.0,0.0,0.0,0.0,0.0,0.0,0.0,0.0,0.0,0.0,0.0,0.0,0.0,0.0,0.0,0.0,0.0,0.0,0.08,0.0,0.0,0.0,0.0,0.0,0.0,0.0,0.0,0.0,0.73,0.0,0.0,0.0,0.0,0.19,0.0,633.0,4.95,311
29541,0.0,0.0,0.0,0.0,0.0,0.0,0.0,0.0,0.0,0.0,0.0,0.0,0.0,0.0,0.0,0.0,0.0,0.0,0.0,0.0,0.0,0.0,0.08,0.0,0.0,0.0,0.0,0.0,0.0,0.0,0.0,0.0,0.73,0.0,0.0,0.0,0.0,0.19,0.0,635.0,4.85,311
29542,0.0,0.0,0.0,0.0,0.0,0.0,0.0,0.0,0.0,0.0,0.0,0.0,0.0,0.0,0.0,0.0,0.0,0.0,0.0,0.0,0.0,0.0,0.08,0.0,0.0,0.0,0.0,0.0,0.0,0.0,0.0,0.0,0.73,0.0,0.0,0.0,0.0,0.19,0.0,637.0,4.73,311
29543,0.0,0.0,0.0,0.0,0.0,0.0,0.0,0.0,0.0,0.0,0.0,0.0,0.0,0.0,0.0,0.0,0.0,0.0,0.0,0.0,0.0,0.0,0.08,0.0,0.0,0.0,0.0,0.0,0.0,0.0,0.0,0.0,0.73,0.0,0.0,0.0,0.0,0.19,0.0,639.0,4.65,311
29544,0.0,0.0,0.0,0.0,0.0,0.0,0.0,0.0,0.0,0.0,0.0,0.0,0.0,0.0,0.0,0.0,0.0,0.0,0.0,0.0,0.0,0.0,0.08,0.0,0.0,0.0,0.0,0.0,0.0,0.0,0.0,0.0,0.73,0.0,0.0,0.0,0.0,0.19,0.0,640.0,4.53,311
29545,0.0,0.0,0.0,0.0,0.0,0.0,0.0,0.0,0.0,0.0,0.0,0.0,0.0,0.0,0.0,0.0,0.0,0.0,0.0,0.0,0.0,0.0,0.08,0.0,0.0,0.0,0.0,0.0,0.0,0.0,0.0,0.0,0.73,0.0,0.0,0.0,0.0,0.19,0.0,642.0,4.45,311
29546,0.0,0.0,0.0,0.0,0.0,0.0,0.0,0.0,0.0,0.0,0.0,0.0,0.0,0.0,0.0,0.0,0.0,0.0,0.0,0.0,0.0,0.0,0.08,0.0,0.0,0.0,0.0,0.0,0.0,0.0,0.0,0.0,0.73,0.0,0.0,0.0,0.0,0.19,0.0,645.0,4.33,311
29547,0.0,0.0,0.0,0.0,0.0,0.0,0.0,0.0,0.0,0.0,0.0,0.0,0.0,0.0,0.0,0.0,0.0,0.0,0.0,0.0,0.0,0.0,0.08,0.0,0.0,0.0,0.0,0.0,0.0,0.0,0.0,0.0,0.73,0.0,0.0,0.0,0.0,0.19,0.0,647.0,4.23,311
29548,0.0,0.0,0.0,0.0,0.0,0.0,0.0,0.0,0.0,0.0,0.0,0.0,0.0,0.0,0.0,0.0,0.0,0.0,0.0,0.0,0.0,0.0,0.08,0.0,0.0,0.0,0.0,0.0,0.0,0.0,0.0,0.0,0.73,0.0,0.0,0.0,0.0,0.19,0.0,648.0,4.13,311
29549,0.0,0.0,0.0,0.0,0.0,0.0,0.0,0.0,0.0,0.0,0.0,0.0,0.0,0.0,0.0,0.0,0.0,0.0,0.0,0.0,0.0,0.0,0.08,0.0,0.0,0.0,0.0,0.0,0.0,0.0,0.0,0.0,0.73,0.0,0.0,0.0,0.0,0.19,0.0,650.0,4.06,311
29550,0.0,0.0,0.0,0.0,0.0,0.0,0.0,0.0,0.0,0.0,0.0,0.0,0.0,0.0,0.0,0.0,0.0,0.0,0.0,0.0,0.0,0.0,0.08,0.0,0.0,0.0,0.0,0.0,0.0,0.0,0.0,0.0,0.73,0.0,0.0,0.0,0.0,0.19,0.0,652.0,3.96,311
29551,0.0,0.0,0.0,0.0,0.0,0.0,0.0,0.0,0.0,0.0,0.0,0.0,0.0,0.0,0.0,0.0,0.0,0.0,0.0,0.0,0.0,0.0,0.08,0.0,0.0,0.0,0.0,0.0,0.0,0.0,0.0,0.0,0.73,0.0,0.0,0.0,0.0,0.19,0.0,654.0,3.88,311
29552,0.0,0.0,0.0,0.0,0.0,0.0,0.0,0.0,0.0,0.0,0.0,0.0,0.0,0.0,0.0,0.0,0.0,0.0,0.0,0.0,0.0,0.0,0.08,0.0,0.0,0.0,0.0,0.0,0.0,0.0,0.0,0.0,0.73,0.0,0.0,0.0,0.0,0.19,0.0,656.0,3.81,311
29553,0.0,0.0,0.0,0.0,0.0,0.0,0.0,0.0,0.0,0.0,0.0,0.0,0.0,0.0,0.0,0.0,0.0,0.0,0.0,0.0,0.0,0.0,0.08,0.0,0.0,0.0,0.0,0.0,0.0,0.0,0.0,0.0,0.73,0.0,0.0,0.0,0.0,0.19,0.0,658.0,3.73,311
29554,0.0,0.0,0.0,0.0,0.0,0.0,0.0,0.0,0.0,0.0,0.0,0.0,0.0,0.0,0.0,0.0,0.0,0.0,0.0,0.0,0.0,0.0,0.08,0.0,0.0,0.0,0.0,0.0,0.0,0.0,0.0,0.0,0.73,0.0,0.0,0.0,0.0,0.19,0.0,660.0,3.58,311
29555,0.0,0.0,0.0,0.0,0.0,0.0,0.0,0.0,0.0,0.0,0.0,0.0,0.0,0.0,0.0,0.0,0.0,0.0,0.0,0.0,0.0,0.0,0.08,0.0,0.0,0.0,0.0,0.0,0.0,0.0,0.0,0.0,0.73,0.0,0.0,0.0,0.0,0.19,0.0,662.0,3.51,311
29556,0.0,0.0,0.0,0.0,0.0,0.0,0.0,0.0,0.0,0.0,0.0,0.0,0.0,0.0,0.0,0.0,0.0,0.0,0.0,0.0,0.0,0.0,0.08,0.0,0.0,0.0,0.0,0.0,0.0,0.0,0.0,0.0,0.73,0.0,0.0,0.0,0.0,0.19,0.0,664.0,3.41,311
29557,0.0,0.0,0.0,0.0,0.0,0.0,0.0,0.0,0.0,0.0,0.0,0.0,0.0,0.0,0.0,0.0,0.0,0.0,0.0,0.0,0.0,0.0,0.08,0.0,0.0,0.0,0.0,0.0,0.0,0.0,0.0,0.0,0.73,0.0,0.0,0.0,0.0,0.19,0.0,666.0,3.34,311
29558,0.0,0.0,0.0,0.0,0.0,0.0,0.0,0.0,0.0,0.0,0.0,0.0,0.0,0.0,0.0,0.0,0.0,0.0,0.0,0.0,0.0,0.0,0.08,0.0,0.0,0.0,0.0,0.0,0.0,0.0,0.0,0.0,0.73,0.0,0.0,0.0,0.0,0.19,0.0,668.0,3.26,311
29559,0.0,0.0,0.0,0.0,0.0,0.0,0.0,0.0,0.0,0.0,0.0,0.0,0.0,0.0,0.0,0.0,0.0,0.0,0.0,0.0,0.0,0.0,0.1,0.0,0.0,0.0,0.0,0.0,0.0,0.0,0.0,0.0,0.71,0.0,0.0,0.0,0.0,0.19,0.0,594.0,7.46,312
29560,0.0,0.0,0.0,0.0,0.0,0.0,0.0,0.0,0.0,0.0,0.0,0.0,0.0,0.0,0.0,0.0,0.0,0.0,0.0,0.0,0.0,0.0,0.1,0.0,0.0,0.0,0.0,0.0,0.0,0.0,0.0,0.0,0.71,0.0,0.0,0.0,0.0,0.19,0.0,596.0,7.34,312
29561,0.0,0.0,0.0,0.0,0.0,0.0,0.0,0.0,0.0,0.0,0.0,0.0,0.0,0.0,0.0,0.0,0.0,0.0,0.0,0.0,0.0,0.0,0.1,0.0,0.0,0.0,0.0,0.0,0.0,0.0,0.0,0.0,0.71,0.0,0.0,0.0,0.0,0.19,0.0,597.0,7.21,312
29562,0.0,0.0,0.0,0.0,0.0,0.0,0.0,0.0,0.0,0.0,0.0,0.0,0.0,0.0,0.0,0.0,0.0,0.0,0.0,0.0,0.0,0.0,0.1,0.0,0.0,0.0,0.0,0.0,0.0,0.0,0.0,0.0,0.71,0.0,0.0,0.0,0.0,0.19,0.0,598.0,7.04,312
29563,0.0,0.0,0.0,0.0,0.0,0.0,0.0,0.0,0.0,0.0,0.0,0.0,0.0,0.0,0.0,0.0,0.0,0.0,0.0,0.0,0.0,0.0,0.1,0.0,0.0,0.0,0.0,0.0,0.0,0.0,0.0,0.0,0.71,0.0,0.0,0.0,0.0,0.19,0.0,601.0,6.89,312
29564,0.0,0.0,0.0,0.0,0.0,0.0,0.0,0.0,0.0,0.0,0.0,0.0,0.0,0.0,0.0,0.0,0.0,0.0,0.0,0.0,0.0,0.0,0.1,0.0,0.0,0.0,0.0,0.0,0.0,0.0,0.0,0.0,0.71,0.0,0.0,0.0,0.0,0.19,0.0,602.0,6.79,312
29565,0.0,0.0,0.0,0.0,0.0,0.0,0.0,0.0,0.0,0.0,0.0,0.0,0.0,0.0,0.0,0.0,0.0,0.0,0.0,0.0,0.0,0.0,0.1,0.0,0.0,0.0,0.0,0.0,0.0,0.0,0.0,0.0,0.71,0.0,0.0,0.0,0.0,0.19,0.0,604.0,6.64,312
29566,0.0,0.0,0.0,0.0,0.0,0.0,0.0,0.0,0.0,0.0,0.0,0.0,0.0,0.0,0.0,0.0,0.0,0.0,0.0,0.0,0.0,0.0,0.1,0.0,0.0,0.0,0.0,0.0,0.0,0.0,0.0,0.0,0.71,0.0,0.0,0.0,0.0,0.19,0.0,606.0,6.52,312
29567,0.0,0.0,0.0,0.0,0.0,0.0,0.0,0.0,0.0,0.0,0.0,0.0,0.0,0.0,0.0,0.0,0.0,0.0,0.0,0.0,0.0,0.0,0.1,0.0,0.0,0.0,0.0,0.0,0.0,0.0,0.0,0.0,0.71,0.0,0.0,0.0,0.0,0.19,0.0,608.0,6.39,312
29568,0.0,0.0,0.0,0.0,0.0,0.0,0.0,0.0,0.0,0.0,0.0,0.0,0.0,0.0,0.0,0.0,0.0,0.0,0.0,0.0,0.0,0.0,0.1,0.0,0.0,0.0,0.0,0.0,0.0,0.0,0.0,0.0,0.71,0.0,0.0,0.0,0.0,0.19,0.0,609.0,6.24,312
29569,0.0,0.0,0.0,0.0,0.0,0.0,0.0,0.0,0.0,0.0,0.0,0.0,0.0,0.0,0.0,0.0,0.0,0.0,0.0,0.0,0.0,0.0,0.1,0.0,0.0,0.0,0.0,0.0,0.0,0.0,0.0,0.0,0.71,0.0,0.0,0.0,0.0,0.19,0.0,611.0,6.09,312
29570,0.0,0.0,0.0,0.0,0.0,0.0,0.0,0.0,0.0,0.0,0.0,0.0,0.0,0.0,0.0,0.0,0.0,0.0,0.0,0.0,0.0,0.0,0.1,0.0,0.0,0.0,0.0,0.0,0.0,0.0,0.0,0.0,0.71,0.0,0.0,0.0,0.0,0.19,0.0,613.0,5.97,312
29571,0.0,0.0,0.0,0.0,0.0,0.0,0.0,0.0,0.0,0.0,0.0,0.0,0.0,0.0,0.0,0.0,0.0,0.0,0.0,0.0,0.0,0.0,0.1,0.0,0.0,0.0,0.0,0.0,0.0,0.0,0.0,0.0,0.71,0.0,0.0,0.0,0.0,0.19,0.0,615.0,5.8,312
29572,0.0,0.0,0.0,0.0,0.0,0.0,0.0,0.0,0.0,0.0,0.0,0.0,0.0,0.0,0.0,0.0,0.0,0.0,0.0,0.0,0.0,0.0,0.1,0.0,0.0,0.0,0.0,0.0,0.0,0.0,0.0,0.0,0.71,0.0,0.0,0.0,0.0,0.19,0.0,617.0,5.67,312
29573,0.0,0.0,0.0,0.0,0.0,0.0,0.0,0.0,0.0,0.0,0.0,0.0,0.0,0.0,0.0,0.0,0.0,0.0,0.0,0.0,0.0,0.0,0.1,0.0,0.0,0.0,0.0,0.0,0.0,0.0,0.0,0.0,0.71,0.0,0.0,0.0,0.0,0.19,0.0,619.0,5.52,312
29574,0.0,0.0,0.0,0.0,0.0,0.0,0.0,0.0,0.0,0.0,0.0,0.0,0.0,0.0,0.0,0.0,0.0,0.0,0.0,0.0,0.0,0.0,0.1,0.0,0.0,0.0,0.0,0.0,0.0,0.0,0.0,0.0,0.71,0.0,0.0,0.0,0.0,0.19,0.0,620.0,5.52,312
29575,0.0,0.0,0.0,0.0,0.0,0.0,0.0,0.0,0.0,0.0,0.0,0.0,0.0,0.0,0.0,0.0,0.0,0.0,0.0,0.0,0.0,0.0,0.1,0.0,0.0,0.0,0.0,0.0,0.0,0.0,0.0,0.0,0.71,0.0,0.0,0.0,0.0,0.19,0.0,621.0,5.4,312
29576,0.0,0.0,0.0,0.0,0.0,0.0,0.0,0.0,0.0,0.0,0.0,0.0,0.0,0.0,0.0,0.0,0.0,0.0,0.0,0.0,0.0,0.0,0.1,0.0,0.0,0.0,0.0,0.0,0.0,0.0,0.0,0.0,0.71,0.0,0.0,0.0,0.0,0.19,0.0,623.0,5.27,312
29577,0.0,0.0,0.0,0.0,0.0,0.0,0.0,0.0,0.0,0.0,0.0,0.0,0.0,0.0,0.0,0.0,0.0,0.0,0.0,0.0,0.0,0.0,0.1,0.0,0.0,0.0,0.0,0.0,0.0,0.0,0.0,0.0,0.71,0.0,0.0,0.0,0.0,0.19,0.0,625.0,5.17,312
29578,0.0,0.0,0.0,0.0,0.0,0.0,0.0,0.0,0.0,0.0,0.0,0.0,0.0,0.0,0.0,0.0,0.0,0.0,0.0,0.0,0.0,0.0,0.1,0.0,0.0,0.0,0.0,0.0,0.0,0.0,0.0,0.0,0.71,0.0,0.0,0.0,0.0,0.19,0.0,627.0,5.05,312
29579,0.0,0.0,0.0,0.0,0.0,0.0,0.0,0.0,0.0,0.0,0.0,0.0,0.0,0.0,0.0,0.0,0.0,0.0,0.0,0.0,0.0,0.0,0.1,0.0,0.0,0.0,0.0,0.0,0.0,0.0,0.0,0.0,0.71,0.0,0.0,0.0,0.0,0.19,0.0,629.0,4.93,312
29580,0.0,0.0,0.0,0.0,0.0,0.0,0.0,0.0,0.0,0.0,0.0,0.0,0.0,0.0,0.0,0.0,0.0,0.0,0.0,0.0,0.0,0.0,0.1,0.0,0.0,0.0,0.0,0.0,0.0,0.0,0.0,0.0,0.71,0.0,0.0,0.0,0.0,0.19,0.0,631.0,4.78,312
29581,0.0,0.0,0.0,0.0,0.0,0.0,0.0,0.0,0.0,0.0,0.0,0.0,0.0,0.0,0.0,0.0,0.0,0.0,0.0,0.0,0.0,0.0,0.1,0.0,0.0,0.0,0.0,0.0,0.0,0.0,0.0,0.0,0.71,0.0,0.0,0.0,0.0,0.19,0.0,633.0,4.68,312
29582,0.0,0.0,0.0,0.0,0.0,0.0,0.0,0.0,0.0,0.0,0.0,0.0,0.0,0.0,0.0,0.0,0.0,0.0,0.0,0.0,0.0,0.0,0.1,0.0,0.0,0.0,0.0,0.0,0.0,0.0,0.0,0.0,0.71,0.0,0.0,0.0,0.0,0.19,0.0,635.0,4.58,312
29583,0.0,0.0,0.0,0.0,0.0,0.0,0.0,0.0,0.0,0.0,0.0,0.0,0.0,0.0,0.0,0.0,0.0,0.0,0.0,0.0,0.0,0.0,0.1,0.0,0.0,0.0,0.0,0.0,0.0,0.0,0.0,0.0,0.71,0.0,0.0,0.0,0.0,0.19,0.0,636.0,4.48,312
29584,0.0,0.0,0.0,0.0,0.0,0.0,0.0,0.0,0.0,0.0,0.0,0.0,0.0,0.0,0.0,0.0,0.0,0.0,0.0,0.0,0.0,0.0,0.1,0.0,0.0,0.0,0.0,0.0,0.0,0.0,0.0,0.0,0.71,0.0,0.0,0.0,0.0,0.19,0.0,638.0,4.38,312
29585,0.0,0.0,0.0,0.0,0.0,0.0,0.0,0.0,0.0,0.0,0.0,0.0,0.0,0.0,0.0,0.0,0.0,0.0,0.0,0.0,0.0,0.0,0.1,0.0,0.0,0.0,0.0,0.0,0.0,0.0,0.0,0.0,0.71,0.0,0.0,0.0,0.0,0.19,0.0,640.0,4.28,312
29586,0.0,0.0,0.0,0.0,0.0,0.0,0.0,0.0,0.0,0.0,0.0,0.0,0.0,0.0,0.0,0.0,0.0,0.0,0.0,0.0,0.0,0.0,0.1,0.0,0.0,0.0,0.0,0.0,0.0,0.0,0.0,0.0,0.71,0.0,0.0,0.0,0.0,0.19,0.0,642.0,4.2,312
29587,0.0,0.0,0.0,0.0,0.0,0.0,0.0,0.0,0.0,0.0,0.0,0.0,0.0,0.0,0.0,0.0,0.0,0.0,0.0,0.0,0.0,0.0,0.1,0.0,0.0,0.0,0.0,0.0,0.0,0.0,0.0,0.0,0.71,0.0,0.0,0.0,0.0,0.19,0.0,644.0,4.1,312
29588,0.0,0.0,0.0,0.0,0.0,0.0,0.0,0.0,0.0,0.0,0.0,0.0,0.0,0.0,0.0,0.0,0.0,0.0,0.0,0.0,0.0,0.0,0.1,0.0,0.0,0.0,0.0,0.0,0.0,0.0,0.0,0.0,0.71,0.0,0.0,0.0,0.0,0.19,0.0,646.0,3.98,312
29589,0.0,0.0,0.0,0.0,0.0,0.0,0.0,0.0,0.0,0.0,0.0,0.0,0.0,0.0,0.0,0.0,0.0,0.0,0.0,0.0,0.0,0.0,0.1,0.0,0.0,0.0,0.0,0.0,0.0,0.0,0.0,0.0,0.71,0.0,0.0,0.0,0.0,0.19,0.0,648.0,3.91,312
29590,0.0,0.0,0.0,0.0,0.0,0.0,0.0,0.0,0.0,0.0,0.0,0.0,0.0,0.0,0.0,0.0,0.0,0.0,0.0,0.0,0.0,0.0,0.1,0.0,0.0,0.0,0.0,0.0,0.0,0.0,0.0,0.0,0.71,0.0,0.0,0.0,0.0,0.19,0.0,650.0,3.81,312
29591,0.0,0.0,0.0,0.0,0.0,0.0,0.0,0.0,0.0,0.0,0.0,0.0,0.0,0.0,0.0,0.0,0.0,0.0,0.0,0.0,0.0,0.0,0.1,0.0,0.0,0.0,0.0,0.0,0.0,0.0,0.0,0.0,0.71,0.0,0.0,0.0,0.0,0.19,0.0,652.0,3.73,312
29592,0.0,0.0,0.0,0.0,0.0,0.0,0.0,0.0,0.0,0.0,0.0,0.0,0.0,0.0,0.0,0.0,0.0,0.0,0.0,0.0,0.0,0.0,0.1,0.0,0.0,0.0,0.0,0.0,0.0,0.0,0.0,0.0,0.71,0.0,0.0,0.0,0.0,0.19,0.0,654.0,3.66,312
29593,0.0,0.0,0.0,0.0,0.0,0.0,0.0,0.0,0.0,0.0,0.0,0.0,0.0,0.0,0.0,0.0,0.0,0.0,0.0,0.0,0.0,0.0,0.1,0.0,0.0,0.0,0.0,0.0,0.0,0.0,0.0,0.0,0.71,0.0,0.0,0.0,0.0,0.19,0.0,656.0,3.56,312
29594,0.0,0.0,0.0,0.0,0.0,0.0,0.0,0.0,0.0,0.0,0.0,0.0,0.0,0.0,0.0,0.0,0.0,0.0,0.0,0.0,0.0,0.0,0.1,0.0,0.0,0.0,0.0,0.0,0.0,0.0,0.0,0.0,0.71,0.0,0.0,0.0,0.0,0.19,0.0,658.0,3.51,312
29595,0.0,0.0,0.0,0.0,0.0,0.0,0.0,0.0,0.0,0.0,0.0,0.0,0.0,0.0,0.0,0.0,0.0,0.0,0.0,0.0,0.0,0.0,0.1,0.0,0.0,0.0,0.0,0.0,0.0,0.0,0.0,0.0,0.71,0.0,0.0,0.0,0.0,0.19,0.0,660.0,3.38,312
29596,0.0,0.0,0.0,0.0,0.0,0.0,0.0,0.0,0.0,0.0,0.0,0.0,0.0,0.0,0.0,0.0,0.0,0.0,0.0,0.0,0.0,0.0,0.1,0.0,0.0,0.0,0.0,0.0,0.0,0.0,0.0,0.0,0.71,0.0,0.0,0.0,0.0,0.19,0.0,662.0,3.36,312
29597,0.0,0.0,0.0,0.0,0.0,0.0,0.0,0.0,0.0,0.0,0.0,0.0,0.0,0.0,0.0,0.0,0.0,0.0,0.0,0.0,0.0,0.0,0.1,0.0,0.0,0.0,0.0,0.0,0.0,0.0,0.0,0.0,0.71,0.0,0.0,0.0,0.0,0.19,0.0,664.0,3.26,312
29598,0.0,0.0,0.0,0.0,0.0,0.0,0.0,0.0,0.0,0.0,0.0,0.0,0.0,0.0,0.0,0.0,0.0,0.0,0.0,0.0,0.0,0.0,0.1,0.0,0.0,0.0,0.0,0.0,0.0,0.0,0.0,0.0,0.71,0.0,0.0,0.0,0.0,0.19,0.0,666.0,3.19,312
29599,0.0,0.0,0.0,0.0,0.0,0.0,0.0,0.0,0.0,0.0,0.0,0.0,0.0,0.0,0.0,0.0,0.0,0.0,0.0,0.0,0.0,0.0,0.1,0.0,0.0,0.0,0.0,0.0,0.0,0.0,0.0,0.0,0.71,0.0,0.0,0.0,0.0,0.19,0.0,668.0,3.06,312
29668,0.01,0.0,0.0,0.0,0.0,0.0,0.08,0.0,0.0,0.0,0.0,0.0,0.0,0.0,0.0,0.0,0.0,0.0,0.0,0.04,0.0,0.0,0.14,0.0,0.0,0.0,0.0,0.0,0.0,0.73,0.0,0.0,0.0,0.0,0.0,0.0,0.0,0.0,0.0,1483.0,2.0,313
29669,0.01,0.0,0.0,0.0,0.0,0.0,0.08,0.0,0.0,0.0,0.0,0.0,0.0,0.0,0.0,0.0,0.0,0.0,0.0,0.04,0.0,0.0,0.14,0.0,0.0,0.0,0.0,0.0,0.0,0.73,0.0,0.0,0.0,0.0,0.0,0.0,0.0,0.0,0.0,1309.0,3.0,313
29670,0.01,0.0,0.0,0.0,0.0,0.0,0.08,0.0,0.0,0.0,0.0,0.0,0.0,0.0,0.0,0.0,0.0,0.0,0.0,0.04,0.0,0.0,0.14,0.0,0.0,0.0,0.0,0.0,0.0,0.73,0.0,0.0,0.0,0.0,0.0,0.0,0.0,0.0,0.0,1187.0,4.0,313
29671,0.01,0.0,0.0,0.0,0.0,0.0,0.08,0.0,0.0,0.0,0.0,0.0,0.0,0.0,0.0,0.0,0.0,0.0,0.0,0.04,0.0,0.0,0.14,0.0,0.0,0.0,0.0,0.0,0.0,0.73,0.0,0.0,0.0,0.0,0.0,0.0,0.0,0.0,0.0,1098.0,5.0,313
42828,0.01,0.0,0.0,0.0,0.0,0.0,0.08,0.0,0.0,0.0,0.0,0.0,0.0,0.0,0.0,0.0,0.0,0.0,0.0,0.04,0.0,0.0,0.14,0.0,0.0,0.0,0.0,0.0,0.0,0.73,0.0,0.0,0.0,0.0,0.0,0.0,0.0,0.0,0.0,1057.0,5.48,313
42829,0.01,0.0,0.0,0.0,0.0,0.0,0.08,0.0,0.0,0.0,0.0,0.0,0.0,0.0,0.0,0.0,0.0,0.0,0.0,0.04,0.0,0.0,0.14,0.0,0.0,0.0,0.0,0.0,0.0,0.73,0.0,0.0,0.0,0.0,0.0,0.0,0.0,0.0,0.0,1038.0,5.78,313
42830,0.01,0.0,0.0,0.0,0.0,0.0,0.08,0.0,0.0,0.0,0.0,0.0,0.0,0.0,0.0,0.0,0.0,0.0,0.0,0.04,0.0,0.0,0.14,0.0,0.0,0.0,0.0,0.0,0.0,0.73,0.0,0.0,0.0,0.0,0.0,0.0,0.0,0.0,0.0,997.0,6.48,313
42831,0.01,0.0,0.0,0.0,0.0,0.0,0.08,0.0,0.0,0.0,0.0,0.0,0.0,0.0,0.0,0.0,0.0,0.0,0.0,0.04,0.0,0.0,0.14,0.0,0.0,0.0,0.0,0.0,0.0,0.73,0.0,0.0,0.0,0.0,0.0,0.0,0.0,0.0,0.0,982.0,6.75,313
42832,0.01,0.0,0.0,0.0,0.0,0.0,0.08,0.0,0.0,0.0,0.0,0.0,0.0,0.0,0.0,0.0,0.0,0.0,0.0,0.04,0.0,0.0,0.14,0.0,0.0,0.0,0.0,0.0,0.0,0.73,0.0,0.0,0.0,0.0,0.0,0.0,0.0,0.0,0.0,961.0,7.16,313
42833,0.01,0.0,0.0,0.0,0.0,0.0,0.08,0.0,0.0,0.0,0.0,0.0,0.0,0.0,0.0,0.0,0.0,0.0,0.0,0.04,0.0,0.0,0.14,0.0,0.0,0.0,0.0,0.0,0.0,0.73,0.0,0.0,0.0,0.0,0.0,0.0,0.0,0.0,0.0,943.0,7.6400000000000015,313
42834,0.01,0.0,0.0,0.0,0.0,0.0,0.08,0.0,0.0,0.0,0.0,0.0,0.0,0.0,0.0,0.0,0.0,0.0,0.0,0.04,0.0,0.0,0.14,0.0,0.0,0.0,0.0,0.0,0.0,0.73,0.0,0.0,0.0,0.0,0.0,0.0,0.0,0.0,0.0,924.0,8.17,313
42835,0.01,0.0,0.0,0.0,0.0,0.0,0.08,0.0,0.0,0.0,0.0,0.0,0.0,0.0,0.0,0.0,0.0,0.0,0.0,0.04,0.0,0.0,0.14,0.0,0.0,0.0,0.0,0.0,0.0,0.73,0.0,0.0,0.0,0.0,0.0,0.0,0.0,0.0,0.0,905.0,8.69,313
42836,0.01,0.0,0.0,0.0,0.0,0.0,0.08,0.0,0.0,0.0,0.0,0.0,0.0,0.0,0.0,0.0,0.0,0.0,0.0,0.04,0.0,0.0,0.14,0.0,0.0,0.0,0.0,0.0,0.0,0.73,0.0,0.0,0.0,0.0,0.0,0.0,0.0,0.0,0.0,885.0,9.22,313
42837,0.01,0.0,0.0,0.0,0.0,0.0,0.08,0.0,0.0,0.0,0.0,0.0,0.0,0.0,0.0,0.0,0.0,0.0,0.0,0.04,0.0,0.0,0.14,0.0,0.0,0.0,0.0,0.0,0.0,0.73,0.0,0.0,0.0,0.0,0.0,0.0,0.0,0.0,0.0,843.0,10.74,313
42838,0.01,0.0,0.0,0.0,0.0,0.0,0.08,0.0,0.0,0.0,0.0,0.0,0.0,0.0,0.0,0.0,0.0,0.0,0.0,0.04,0.0,0.0,0.14,0.0,0.0,0.0,0.0,0.0,0.0,0.73,0.0,0.0,0.0,0.0,0.0,0.0,0.0,0.0,0.0,822.0,11.725,313
29724,0.01,0.0,0.0,0.0,0.0,0.0,0.1,0.0,0.0,0.0,0.0,0.0,0.0,0.0,0.0,0.0,0.0,0.0,0.0,0.04,0.0,0.0,0.14,0.0,0.0,0.0,0.0,0.0,0.0,0.71,0.0,0.0,0.0,0.0,0.0,0.0,0.0,0.0,0.0,1453.0,2.0,314
29725,0.01,0.0,0.0,0.0,0.0,0.0,0.1,0.0,0.0,0.0,0.0,0.0,0.0,0.0,0.0,0.0,0.0,0.0,0.0,0.04,0.0,0.0,0.14,0.0,0.0,0.0,0.0,0.0,0.0,0.71,0.0,0.0,0.0,0.0,0.0,0.0,0.0,0.0,0.0,1290.0,3.0,314
29726,0.01,0.0,0.0,0.0,0.0,0.0,0.1,0.0,0.0,0.0,0.0,0.0,0.0,0.0,0.0,0.0,0.0,0.0,0.0,0.04,0.0,0.0,0.14,0.0,0.0,0.0,0.0,0.0,0.0,0.71,0.0,0.0,0.0,0.0,0.0,0.0,0.0,0.0,0.0,1173.0,4.0,314
29727,0.01,0.0,0.0,0.0,0.0,0.0,0.1,0.0,0.0,0.0,0.0,0.0,0.0,0.0,0.0,0.0,0.0,0.0,0.0,0.04,0.0,0.0,0.14,0.0,0.0,0.0,0.0,0.0,0.0,0.71,0.0,0.0,0.0,0.0,0.0,0.0,0.0,0.0,0.0,1090.0,5.0,314
42839,0.01,0.0,0.0,0.0,0.0,0.0,0.1,0.0,0.0,0.0,0.0,0.0,0.0,0.0,0.0,0.0,0.0,0.0,0.0,0.04,0.0,0.0,0.14,0.0,0.0,0.0,0.0,0.0,0.0,0.71,0.0,0.0,0.0,0.0,0.0,0.0,0.0,0.0,0.0,1057.0,5.38,314
42840,0.01,0.0,0.0,0.0,0.0,0.0,0.1,0.0,0.0,0.0,0.0,0.0,0.0,0.0,0.0,0.0,0.0,0.0,0.0,0.04,0.0,0.0,0.14,0.0,0.0,0.0,0.0,0.0,0.0,0.71,0.0,0.0,0.0,0.0,0.0,0.0,0.0,0.0,0.0,1033.0,5.71,314
42841,0.01,0.0,0.0,0.0,0.0,0.0,0.1,0.0,0.0,0.0,0.0,0.0,0.0,0.0,0.0,0.0,0.0,0.0,0.0,0.04,0.0,0.0,0.14,0.0,0.0,0.0,0.0,0.0,0.0,0.71,0.0,0.0,0.0,0.0,0.0,0.0,0.0,0.0,0.0,1001.0,6.23,314
42842,0.01,0.0,0.0,0.0,0.0,0.0,0.1,0.0,0.0,0.0,0.0,0.0,0.0,0.0,0.0,0.0,0.0,0.0,0.0,0.04,0.0,0.0,0.14,0.0,0.0,0.0,0.0,0.0,0.0,0.71,0.0,0.0,0.0,0.0,0.0,0.0,0.0,0.0,0.0,973.0,6.81,314
42843,0.01,0.0,0.0,0.0,0.0,0.0,0.1,0.0,0.0,0.0,0.0,0.0,0.0,0.0,0.0,0.0,0.0,0.0,0.0,0.04,0.0,0.0,0.14,0.0,0.0,0.0,0.0,0.0,0.0,0.71,0.0,0.0,0.0,0.0,0.0,0.0,0.0,0.0,0.0,943.0,7.52,314
42844,0.01,0.0,0.0,0.0,0.0,0.0,0.1,0.0,0.0,0.0,0.0,0.0,0.0,0.0,0.0,0.0,0.0,0.0,0.0,0.04,0.0,0.0,0.14,0.0,0.0,0.0,0.0,0.0,0.0,0.71,0.0,0.0,0.0,0.0,0.0,0.0,0.0,0.0,0.0,905.0,8.64,314
42845,0.01,0.0,0.0,0.0,0.0,0.0,0.1,0.0,0.0,0.0,0.0,0.0,0.0,0.0,0.0,0.0,0.0,0.0,0.0,0.04,0.0,0.0,0.14,0.0,0.0,0.0,0.0,0.0,0.0,0.71,0.0,0.0,0.0,0.0,0.0,0.0,0.0,0.0,0.0,864.0,9.96,314
42846,0.01,0.0,0.0,0.0,0.0,0.0,0.1,0.0,0.0,0.0,0.0,0.0,0.0,0.0,0.0,0.0,0.0,0.0,0.0,0.04,0.0,0.0,0.14,0.0,0.0,0.0,0.0,0.0,0.0,0.71,0.0,0.0,0.0,0.0,0.0,0.0,0.0,0.0,0.0,843.0,10.79,314
42847,0.01,0.0,0.0,0.0,0.0,0.0,0.1,0.0,0.0,0.0,0.0,0.0,0.0,0.0,0.0,0.0,0.0,0.0,0.0,0.04,0.0,0.0,0.14,0.0,0.0,0.0,0.0,0.0,0.0,0.71,0.0,0.0,0.0,0.0,0.0,0.0,0.0,0.0,0.0,822.0,11.8,314
44321,0.01,0.0,0.0,0.0,0.0,0.0,0.1,0.0,0.0,0.0,0.0,0.0,0.0,0.0,0.0,0.0,0.0,0.0,0.0,0.04,0.0,0.0,0.14,0.0,0.0,0.0,0.0,0.0,0.0,0.71,0.0,0.0,0.0,0.0,0.0,0.0,0.0,0.0,0.0,896.0,9.0,314
44322,0.01,0.0,0.0,0.0,0.0,0.0,0.1,0.0,0.0,0.0,0.0,0.0,0.0,0.0,0.0,0.0,0.0,0.0,0.0,0.04,0.0,0.0,0.14,0.0,0.0,0.0,0.0,0.0,0.0,0.71,0.0,0.0,0.0,0.0,0.0,0.0,0.0,0.0,0.0,866.0,10.0,314
44323,0.01,0.0,0.0,0.0,0.0,0.0,0.1,0.0,0.0,0.0,0.0,0.0,0.0,0.0,0.0,0.0,0.0,0.0,0.0,0.04,0.0,0.0,0.14,0.0,0.0,0.0,0.0,0.0,0.0,0.71,0.0,0.0,0.0,0.0,0.0,0.0,0.0,0.0,0.0,840.0,11.0,314
44324,0.01,0.0,0.0,0.0,0.0,0.0,0.1,0.0,0.0,0.0,0.0,0.0,0.0,0.0,0.0,0.0,0.0,0.0,0.0,0.04,0.0,0.0,0.14,0.0,0.0,0.0,0.0,0.0,0.0,0.71,0.0,0.0,0.0,0.0,0.0,0.0,0.0,0.0,0.0,817.0,12.0,314
29761,0.03,0.0,0.0,0.0,0.0,0.0,0.08,0.0,0.0,0.0,0.0,0.0,0.0,0.0,0.0,0.0,0.0,0.0,0.0,0.04,0.0,0.0,0.14,0.0,0.0,0.0,0.0,0.0,0.0,0.71,0.0,0.0,0.0,0.0,0.0,0.0,0.0,0.0,0.0,1509.0,2.0,315
29762,0.03,0.0,0.0,0.0,0.0,0.0,0.08,0.0,0.0,0.0,0.0,0.0,0.0,0.0,0.0,0.0,0.0,0.0,0.0,0.04,0.0,0.0,0.14,0.0,0.0,0.0,0.0,0.0,0.0,0.71,0.0,0.0,0.0,0.0,0.0,0.0,0.0,0.0,0.0,1333.0,3.0,315
29763,0.03,0.0,0.0,0.0,0.0,0.0,0.08,0.0,0.0,0.0,0.0,0.0,0.0,0.0,0.0,0.0,0.0,0.0,0.0,0.04,0.0,0.0,0.14,0.0,0.0,0.0,0.0,0.0,0.0,0.71,0.0,0.0,0.0,0.0,0.0,0.0,0.0,0.0,0.0,1207.0,4.0,315
29764,0.03,0.0,0.0,0.0,0.0,0.0,0.08,0.0,0.0,0.0,0.0,0.0,0.0,0.0,0.0,0.0,0.0,0.0,0.0,0.04,0.0,0.0,0.14,0.0,0.0,0.0,0.0,0.0,0.0,0.71,0.0,0.0,0.0,0.0,0.0,0.0,0.0,0.0,0.0,1116.0,5.0,315
42994,0.03,0.0,0.0,0.0,0.0,0.0,0.08,0.0,0.0,0.0,0.0,0.0,0.0,0.0,0.0,0.0,0.0,0.0,0.0,0.04,0.0,0.0,0.14,0.0,0.0,0.0,0.0,0.0,0.0,0.71,0.0,0.0,0.0,0.0,0.0,0.0,0.0,0.0,0.0,982.0,7.2200000000000015,315
42995,0.03,0.0,0.0,0.0,0.0,0.0,0.08,0.0,0.0,0.0,0.0,0.0,0.0,0.0,0.0,0.0,0.0,0.0,0.0,0.04,0.0,0.0,0.14,0.0,0.0,0.0,0.0,0.0,0.0,0.71,0.0,0.0,0.0,0.0,0.0,0.0,0.0,0.0,0.0,943.0,8.19,315
42996,0.03,0.0,0.0,0.0,0.0,0.0,0.08,0.0,0.0,0.0,0.0,0.0,0.0,0.0,0.0,0.0,0.0,0.0,0.0,0.04,0.0,0.0,0.14,0.0,0.0,0.0,0.0,0.0,0.0,0.71,0.0,0.0,0.0,0.0,0.0,0.0,0.0,0.0,0.0,924.0,8.76,315
42997,0.03,0.0,0.0,0.0,0.0,0.0,0.08,0.0,0.0,0.0,0.0,0.0,0.0,0.0,0.0,0.0,0.0,0.0,0.0,0.04,0.0,0.0,0.14,0.0,0.0,0.0,0.0,0.0,0.0,0.71,0.0,0.0,0.0,0.0,0.0,0.0,0.0,0.0,0.0,905.0,9.36,315
42998,0.03,0.0,0.0,0.0,0.0,0.0,0.08,0.0,0.0,0.0,0.0,0.0,0.0,0.0,0.0,0.0,0.0,0.0,0.0,0.04,0.0,0.0,0.14,0.0,0.0,0.0,0.0,0.0,0.0,0.71,0.0,0.0,0.0,0.0,0.0,0.0,0.0,0.0,0.0,885.0,9.92,315
42999,0.03,0.0,0.0,0.0,0.0,0.0,0.08,0.0,0.0,0.0,0.0,0.0,0.0,0.0,0.0,0.0,0.0,0.0,0.0,0.04,0.0,0.0,0.14,0.0,0.0,0.0,0.0,0.0,0.0,0.71,0.0,0.0,0.0,0.0,0.0,0.0,0.0,0.0,0.0,864.0,10.74,315
43000,0.03,0.0,0.0,0.0,0.0,0.0,0.08,0.0,0.0,0.0,0.0,0.0,0.0,0.0,0.0,0.0,0.0,0.0,0.0,0.04,0.0,0.0,0.14,0.0,0.0,0.0,0.0,0.0,0.0,0.71,0.0,0.0,0.0,0.0,0.0,0.0,0.0,0.0,0.0,843.0,11.72,315
29795,0.01,0.0,0.0,0.0,0.0,0.0,0.1,0.0,0.0,0.0,0.0,0.0,0.0,0.0,0.0,0.0,0.0,0.0,0.0,0.04,0.0,0.0,0.16,0.0,0.0,0.0,0.0,0.0,0.0,0.69,0.0,0.0,0.0,0.0,0.0,0.0,0.0,0.0,0.0,1653.0,1.0,316
29796,0.01,0.0,0.0,0.0,0.0,0.0,0.1,0.0,0.0,0.0,0.0,0.0,0.0,0.0,0.0,0.0,0.0,0.0,0.0,0.04,0.0,0.0,0.16,0.0,0.0,0.0,0.0,0.0,0.0,0.69,0.0,0.0,0.0,0.0,0.0,0.0,0.0,0.0,0.0,1403.0,2.0,316
29797,0.01,0.0,0.0,0.0,0.0,0.0,0.1,0.0,0.0,0.0,0.0,0.0,0.0,0.0,0.0,0.0,0.0,0.0,0.0,0.04,0.0,0.0,0.16,0.0,0.0,0.0,0.0,0.0,0.0,0.69,0.0,0.0,0.0,0.0,0.0,0.0,0.0,0.0,0.0,1251.0,3.0,316
29798,0.01,0.0,0.0,0.0,0.0,0.0,0.1,0.0,0.0,0.0,0.0,0.0,0.0,0.0,0.0,0.0,0.0,0.0,0.0,0.04,0.0,0.0,0.16,0.0,0.0,0.0,0.0,0.0,0.0,0.69,0.0,0.0,0.0,0.0,0.0,0.0,0.0,0.0,0.0,1141.0,4.0,316
29799,0.01,0.0,0.0,0.0,0.0,0.0,0.1,0.0,0.0,0.0,0.0,0.0,0.0,0.0,0.0,0.0,0.0,0.0,0.0,0.04,0.0,0.0,0.16,0.0,0.0,0.0,0.0,0.0,0.0,0.69,0.0,0.0,0.0,0.0,0.0,0.0,0.0,0.0,0.0,1063.0,5.0,316
42812,0.01,0.0,0.0,0.0,0.0,0.0,0.1,0.0,0.0,0.0,0.0,0.0,0.0,0.0,0.0,0.0,0.0,0.0,0.0,0.04,0.0,0.0,0.16,0.0,0.0,0.0,0.0,0.0,0.0,0.69,0.0,0.0,0.0,0.0,0.0,0.0,0.0,0.0,0.0,1051.0,5.4,316
42813,0.01,0.0,0.0,0.0,0.0,0.0,0.1,0.0,0.0,0.0,0.0,0.0,0.0,0.0,0.0,0.0,0.0,0.0,0.0,0.04,0.0,0.0,0.16,0.0,0.0,0.0,0.0,0.0,0.0,0.69,0.0,0.0,0.0,0.0,0.0,0.0,0.0,0.0,0.0,1020.0,5.74,316
42814,0.01,0.0,0.0,0.0,0.0,0.0,0.1,0.0,0.0,0.0,0.0,0.0,0.0,0.0,0.0,0.0,0.0,0.0,0.0,0.04,0.0,0.0,0.16,0.0,0.0,0.0,0.0,0.0,0.0,0.69,0.0,0.0,0.0,0.0,0.0,0.0,0.0,0.0,0.0,982.0,6.46,316
42815,0.01,0.0,0.0,0.0,0.0,0.0,0.1,0.0,0.0,0.0,0.0,0.0,0.0,0.0,0.0,0.0,0.0,0.0,0.0,0.04,0.0,0.0,0.16,0.0,0.0,0.0,0.0,0.0,0.0,0.69,0.0,0.0,0.0,0.0,0.0,0.0,0.0,0.0,0.0,943.0,7.369999999999999,316
42816,0.01,0.0,0.0,0.0,0.0,0.0,0.1,0.0,0.0,0.0,0.0,0.0,0.0,0.0,0.0,0.0,0.0,0.0,0.0,0.04,0.0,0.0,0.16,0.0,0.0,0.0,0.0,0.0,0.0,0.69,0.0,0.0,0.0,0.0,0.0,0.0,0.0,0.0,0.0,905.0,8.42,316
42817,0.01,0.0,0.0,0.0,0.0,0.0,0.1,0.0,0.0,0.0,0.0,0.0,0.0,0.0,0.0,0.0,0.0,0.0,0.0,0.04,0.0,0.0,0.16,0.0,0.0,0.0,0.0,0.0,0.0,0.69,0.0,0.0,0.0,0.0,0.0,0.0,0.0,0.0,0.0,864.0,9.71,316
42818,0.01,0.0,0.0,0.0,0.0,0.0,0.1,0.0,0.0,0.0,0.0,0.0,0.0,0.0,0.0,0.0,0.0,0.0,0.0,0.04,0.0,0.0,0.16,0.0,0.0,0.0,0.0,0.0,0.0,0.69,0.0,0.0,0.0,0.0,0.0,0.0,0.0,0.0,0.0,823.0,11.42,316
29827,0.03,0.0,0.0,0.0,0.0,0.0,0.1,0.0,0.0,0.0,0.0,0.0,0.0,0.0,0.0,0.0,0.0,0.0,0.0,0.04,0.0,0.0,0.14,0.0,0.0,0.0,0.0,0.0,0.0,0.69,0.0,0.0,0.0,0.0,0.0,0.0,0.0,0.0,0.0,1483.0,2.0,317
29828,0.03,0.0,0.0,0.0,0.0,0.0,0.1,0.0,0.0,0.0,0.0,0.0,0.0,0.0,0.0,0.0,0.0,0.0,0.0,0.04,0.0,0.0,0.14,0.0,0.0,0.0,0.0,0.0,0.0,0.69,0.0,0.0,0.0,0.0,0.0,0.0,0.0,0.0,0.0,1314.0,3.0,317
29829,0.03,0.0,0.0,0.0,0.0,0.0,0.1,0.0,0.0,0.0,0.0,0.0,0.0,0.0,0.0,0.0,0.0,0.0,0.0,0.04,0.0,0.0,0.14,0.0,0.0,0.0,0.0,0.0,0.0,0.69,0.0,0.0,0.0,0.0,0.0,0.0,0.0,0.0,0.0,1196.0,4.0,317
29830,0.03,0.0,0.0,0.0,0.0,0.0,0.1,0.0,0.0,0.0,0.0,0.0,0.0,0.0,0.0,0.0,0.0,0.0,0.0,0.04,0.0,0.0,0.14,0.0,0.0,0.0,0.0,0.0,0.0,0.69,0.0,0.0,0.0,0.0,0.0,0.0,0.0,0.0,0.0,1110.0,5.0,317
40490,0.03,0.0,0.0,0.0,0.0,0.0,0.1,0.0,0.0,0.0,0.0,0.0,0.0,0.0,0.0,0.0,0.0,0.0,0.0,0.04,0.0,0.0,0.14,0.0,0.0,0.0,0.0,0.0,0.0,0.69,0.0,0.0,0.0,0.0,0.0,0.0,0.0,0.0,0.0,1486.0,2.0,317
40491,0.03,0.0,0.0,0.0,0.0,0.0,0.1,0.0,0.0,0.0,0.0,0.0,0.0,0.0,0.0,0.0,0.0,0.0,0.0,0.04,0.0,0.0,0.14,0.0,0.0,0.0,0.0,0.0,0.0,0.69,0.0,0.0,0.0,0.0,0.0,0.0,0.0,0.0,0.0,1313.0,3.0,317
40492,0.03,0.0,0.0,0.0,0.0,0.0,0.1,0.0,0.0,0.0,0.0,0.0,0.0,0.0,0.0,0.0,0.0,0.0,0.0,0.04,0.0,0.0,0.14,0.0,0.0,0.0,0.0,0.0,0.0,0.69,0.0,0.0,0.0,0.0,0.0,0.0,0.0,0.0,0.0,1200.0,4.0,317
43013,0.03,0.0,0.0,0.0,0.0,0.0,0.1,0.0,0.0,0.0,0.0,0.0,0.0,0.0,0.0,0.0,0.0,0.0,0.0,0.04,0.0,0.0,0.14,0.0,0.0,0.0,0.0,0.0,0.0,0.69,0.0,0.0,0.0,0.0,0.0,0.0,0.0,0.0,0.0,982.0,7.26,317
43014,0.03,0.0,0.0,0.0,0.0,0.0,0.1,0.0,0.0,0.0,0.0,0.0,0.0,0.0,0.0,0.0,0.0,0.0,0.0,0.04,0.0,0.0,0.14,0.0,0.0,0.0,0.0,0.0,0.0,0.69,0.0,0.0,0.0,0.0,0.0,0.0,0.0,0.0,0.0,943.0,8.24,317
43015,0.03,0.0,0.0,0.0,0.0,0.0,0.1,0.0,0.0,0.0,0.0,0.0,0.0,0.0,0.0,0.0,0.0,0.0,0.0,0.04,0.0,0.0,0.14,0.0,0.0,0.0,0.0,0.0,0.0,0.69,0.0,0.0,0.0,0.0,0.0,0.0,0.0,0.0,0.0,905.0,9.510000000000002,317
43016,0.03,0.0,0.0,0.0,0.0,0.0,0.1,0.0,0.0,0.0,0.0,0.0,0.0,0.0,0.0,0.0,0.0,0.0,0.0,0.04,0.0,0.0,0.14,0.0,0.0,0.0,0.0,0.0,0.0,0.69,0.0,0.0,0.0,0.0,0.0,0.0,0.0,0.0,0.0,864.0,10.96,317
44694,0.03,0.0,0.0,0.0,0.0,0.0,0.1,0.0,0.0,0.0,0.0,0.0,0.0,0.0,0.0,0.0,0.0,0.0,0.0,0.04,0.0,0.0,0.14,0.0,0.0,0.0,0.0,0.0,0.0,0.69,0.0,0.0,0.0,0.0,0.0,0.0,0.0,0.0,0.0,971.0,7.439999999999999,317
44695,0.03,0.0,0.0,0.0,0.0,0.0,0.1,0.0,0.0,0.0,0.0,0.0,0.0,0.0,0.0,0.0,0.0,0.0,0.0,0.04,0.0,0.0,0.14,0.0,0.0,0.0,0.0,0.0,0.0,0.69,0.0,0.0,0.0,0.0,0.0,0.0,0.0,0.0,0.0,940.0,8.37,317
44696,0.03,0.0,0.0,0.0,0.0,0.0,0.1,0.0,0.0,0.0,0.0,0.0,0.0,0.0,0.0,0.0,0.0,0.0,0.0,0.04,0.0,0.0,0.14,0.0,0.0,0.0,0.0,0.0,0.0,0.69,0.0,0.0,0.0,0.0,0.0,0.0,0.0,0.0,0.0,918.0,9.12,317
44697,0.03,0.0,0.0,0.0,0.0,0.0,0.1,0.0,0.0,0.0,0.0,0.0,0.0,0.0,0.0,0.0,0.0,0.0,0.0,0.04,0.0,0.0,0.14,0.0,0.0,0.0,0.0,0.0,0.0,0.69,0.0,0.0,0.0,0.0,0.0,0.0,0.0,0.0,0.0,882.0,10.42,317
44698,0.03,0.0,0.0,0.0,0.0,0.0,0.1,0.0,0.0,0.0,0.0,0.0,0.0,0.0,0.0,0.0,0.0,0.0,0.0,0.04,0.0,0.0,0.14,0.0,0.0,0.0,0.0,0.0,0.0,0.69,0.0,0.0,0.0,0.0,0.0,0.0,0.0,0.0,0.0,858.0,11.33,317
29831,0.03,0.0,0.0,0.0,0.0,0.0,0.08,0.0,0.0,0.0,0.0,0.0,0.0,0.0,0.0,0.0,0.0,0.0,0.0,0.04,0.0,0.0,0.16,0.0,0.0,0.0,0.0,0.0,0.0,0.69,0.0,0.0,0.0,0.0,0.0,0.0,0.0,0.0,0.0,1463.0,2.0,318
29832,0.03,0.0,0.0,0.0,0.0,0.0,0.08,0.0,0.0,0.0,0.0,0.0,0.0,0.0,0.0,0.0,0.0,0.0,0.0,0.04,0.0,0.0,0.16,0.0,0.0,0.0,0.0,0.0,0.0,0.69,0.0,0.0,0.0,0.0,0.0,0.0,0.0,0.0,0.0,1295.0,3.0,318
29833,0.03,0.0,0.0,0.0,0.0,0.0,0.08,0.0,0.0,0.0,0.0,0.0,0.0,0.0,0.0,0.0,0.0,0.0,0.0,0.04,0.0,0.0,0.16,0.0,0.0,0.0,0.0,0.0,0.0,0.69,0.0,0.0,0.0,0.0,0.0,0.0,0.0,0.0,0.0,1175.0,4.0,318
29834,0.03,0.0,0.0,0.0,0.0,0.0,0.08,0.0,0.0,0.0,0.0,0.0,0.0,0.0,0.0,0.0,0.0,0.0,0.0,0.04,0.0,0.0,0.16,0.0,0.0,0.0,0.0,0.0,0.0,0.69,0.0,0.0,0.0,0.0,0.0,0.0,0.0,0.0,0.0,1090.0,5.0,318
40487,0.03,0.0,0.0,0.0,0.0,0.0,0.08,0.0,0.0,0.0,0.0,0.0,0.0,0.0,0.0,0.0,0.0,0.0,0.0,0.04,0.0,0.0,0.16,0.0,0.0,0.0,0.0,0.0,0.0,0.69,0.0,0.0,0.0,0.0,0.0,0.0,0.0,0.0,0.0,1469.0,2.0,318
40488,0.03,0.0,0.0,0.0,0.0,0.0,0.08,0.0,0.0,0.0,0.0,0.0,0.0,0.0,0.0,0.0,0.0,0.0,0.0,0.04,0.0,0.0,0.16,0.0,0.0,0.0,0.0,0.0,0.0,0.69,0.0,0.0,0.0,0.0,0.0,0.0,0.0,0.0,0.0,1299.0,3.0,318
40489,0.03,0.0,0.0,0.0,0.0,0.0,0.08,0.0,0.0,0.0,0.0,0.0,0.0,0.0,0.0,0.0,0.0,0.0,0.0,0.04,0.0,0.0,0.16,0.0,0.0,0.0,0.0,0.0,0.0,0.69,0.0,0.0,0.0,0.0,0.0,0.0,0.0,0.0,0.0,1183.0,4.0,318
44688,0.03,0.0,0.0,0.0,0.0,0.0,0.08,0.0,0.0,0.0,0.0,0.0,0.0,0.0,0.0,0.0,0.0,0.0,0.0,0.04,0.0,0.0,0.16,0.0,0.0,0.0,0.0,0.0,0.0,0.69,0.0,0.0,0.0,0.0,0.0,0.0,0.0,0.0,0.0,932.0,7.91,318
44689,0.03,0.0,0.0,0.0,0.0,0.0,0.08,0.0,0.0,0.0,0.0,0.0,0.0,0.0,0.0,0.0,0.0,0.0,0.0,0.04,0.0,0.0,0.16,0.0,0.0,0.0,0.0,0.0,0.0,0.69,0.0,0.0,0.0,0.0,0.0,0.0,0.0,0.0,0.0,897.0,9.14,318
44690,0.03,0.0,0.0,0.0,0.0,0.0,0.08,0.0,0.0,0.0,0.0,0.0,0.0,0.0,0.0,0.0,0.0,0.0,0.0,0.04,0.0,0.0,0.16,0.0,0.0,0.0,0.0,0.0,0.0,0.69,0.0,0.0,0.0,0.0,0.0,0.0,0.0,0.0,0.0,878.0,9.74,318
44691,0.03,0.0,0.0,0.0,0.0,0.0,0.08,0.0,0.0,0.0,0.0,0.0,0.0,0.0,0.0,0.0,0.0,0.0,0.0,0.04,0.0,0.0,0.16,0.0,0.0,0.0,0.0,0.0,0.0,0.69,0.0,0.0,0.0,0.0,0.0,0.0,0.0,0.0,0.0,858.0,10.41,318
44692,0.03,0.0,0.0,0.0,0.0,0.0,0.08,0.0,0.0,0.0,0.0,0.0,0.0,0.0,0.0,0.0,0.0,0.0,0.0,0.04,0.0,0.0,0.16,0.0,0.0,0.0,0.0,0.0,0.0,0.69,0.0,0.0,0.0,0.0,0.0,0.0,0.0,0.0,0.0,838.0,11.27,318
44693,0.03,0.0,0.0,0.0,0.0,0.0,0.08,0.0,0.0,0.0,0.0,0.0,0.0,0.0,0.0,0.0,0.0,0.0,0.0,0.04,0.0,0.0,0.16,0.0,0.0,0.0,0.0,0.0,0.0,0.69,0.0,0.0,0.0,0.0,0.0,0.0,0.0,0.0,0.0,827.0,11.97,318
29933,0.15,0.0,0.0,0.1,0.0,0.0,0.1,0.0,0.0,0.0,0.0,0.0,0.0,0.0,0.0,0.0,0.0,0.0,0.0,0.0,0.0,0.0,0.0,0.0,0.0,0.0,0.0,0.0,0.0,0.65,0.0,0.0,0.0,0.0,0.0,0.0,0.0,0.0,0.0,1173.0,9.4,319
29934,0.15,0.0,0.0,0.1,0.0,0.0,0.1,0.0,0.0,0.0,0.0,0.0,0.0,0.0,0.0,0.0,0.0,0.0,0.0,0.0,0.0,0.0,0.0,0.0,0.0,0.0,0.0,0.0,0.0,0.65,0.0,0.0,0.0,0.0,0.0,0.0,0.0,0.0,0.0,1273.0,7.1,319
29935,0.15,0.0,0.0,0.1,0.0,0.0,0.1,0.0,0.0,0.0,0.0,0.0,0.0,0.0,0.0,0.0,0.0,0.0,0.0,0.0,0.0,0.0,0.0,0.0,0.0,0.0,0.0,0.0,0.0,0.65,0.0,0.0,0.0,0.0,0.0,0.0,0.0,0.0,0.0,1373.0,5.5,319
29936,0.15,0.0,0.0,0.1,0.0,0.0,0.1,0.0,0.0,0.0,0.0,0.0,0.0,0.0,0.0,0.0,0.0,0.0,0.0,0.0,0.0,0.0,0.0,0.0,0.0,0.0,0.0,0.0,0.0,0.65,0.0,0.0,0.0,0.0,0.0,0.0,0.0,0.0,0.0,1473.0,4.3,319
29937,0.15,0.0,0.0,0.1,0.0,0.0,0.1,0.0,0.0,0.0,0.0,0.0,0.0,0.0,0.0,0.0,0.0,0.0,0.0,0.0,0.0,0.0,0.0,0.0,0.0,0.0,0.0,0.0,0.0,0.65,0.0,0.0,0.0,0.0,0.0,0.0,0.0,0.0,0.0,1573.0,3.4000000000000004,319
29938,0.15,0.0,0.0,0.1,0.0,0.0,0.1,0.0,0.0,0.0,0.0,0.0,0.0,0.0,0.0,0.0,0.0,0.0,0.0,0.0,0.0,0.0,0.0,0.0,0.0,0.0,0.0,0.0,0.0,0.65,0.0,0.0,0.0,0.0,0.0,0.0,0.0,0.0,0.0,1673.0,2.7,319
29939,0.15,0.0,0.0,0.1,0.0,0.0,0.1,0.0,0.0,0.0,0.0,0.0,0.0,0.0,0.0,0.0,0.0,0.0,0.0,0.0,0.0,0.0,0.0,0.0,0.0,0.0,0.0,0.0,0.0,0.65,0.0,0.0,0.0,0.0,0.0,0.0,0.0,0.0,0.0,1773.0,2.0706963425791125,319
29940,0.15,0.0,0.0,0.1,0.0,0.0,0.1,0.0,0.0,0.0,0.0,0.0,0.0,0.0,0.0,0.0,0.0,0.0,0.0,0.0,0.0,0.0,0.0,0.0,0.0,0.0,0.0,0.0,0.0,0.65,0.0,0.0,0.0,0.0,0.0,0.0,0.0,0.0,0.0,1873.0,1.6,319
29941,0.15,0.0,0.0,0.1,0.0,0.0,0.1,0.0,0.0,0.0,0.0,0.0,0.0,0.0,0.0,0.0,0.0,0.0,0.0,0.0,0.0,0.0,0.0,0.0,0.0,0.0,0.0,0.0,0.0,0.65,0.0,0.0,0.0,0.0,0.0,0.0,0.0,0.0,0.0,1973.0,1.2000000000000002,319
29942,0.15,0.0,0.0,0.1,0.0,0.0,0.1,0.0,0.0,0.0,0.0,0.0,0.0,0.0,0.0,0.0,0.0,0.0,0.0,0.0,0.0,0.0,0.0,0.0,0.0,0.0,0.0,0.0,0.0,0.65,0.0,0.0,0.0,0.0,0.0,0.0,0.0,0.0,0.0,2073.0,0.8,319
29943,0.15,0.0,0.0,0.1,0.0,0.0,0.1,0.0,0.0,0.0,0.0,0.0,0.0,0.0,0.0,0.0,0.0,0.0,0.0,0.0,0.0,0.0,0.0,0.0,0.0,0.0,0.0,0.0,0.0,0.65,0.0,0.0,0.0,0.0,0.0,0.0,0.0,0.0,0.0,2173.0,0.3999999999999999,319
29944,0.15,0.0,0.0,0.1,0.0,0.0,0.1,0.0,0.0,0.0,0.0,0.0,0.0,0.0,0.0,0.0,0.0,0.0,0.0,0.0,0.0,0.0,0.0,0.0,0.0,0.0,0.0,0.0,0.0,0.65,0.0,0.0,0.0,0.0,0.0,0.0,0.0,0.0,0.0,2273.0,0.2,319
59737,0.15,0.0,0.0,0.1,0.0,0.0,0.1,0.0,0.0,0.0,0.0,0.0,0.0,0.0,0.0,0.0,0.0,0.0,0.0,0.0,0.0,0.0,0.0,0.0,0.0,0.0,0.0,0.0,0.0,0.65,0.0,0.0,0.0,0.0,0.0,0.0,0.0,0.0,0.0,1106.0,11.6,319
59738,0.15,0.0,0.0,0.1,0.0,0.0,0.1,0.0,0.0,0.0,0.0,0.0,0.0,0.0,0.0,0.0,0.0,0.0,0.0,0.0,0.0,0.0,0.0,0.0,0.0,0.0,0.0,0.0,0.0,0.65,0.0,0.0,0.0,0.0,0.0,0.0,0.0,0.0,0.0,1148.0,10.2,319
59739,0.15,0.0,0.0,0.1,0.0,0.0,0.1,0.0,0.0,0.0,0.0,0.0,0.0,0.0,0.0,0.0,0.0,0.0,0.0,0.0,0.0,0.0,0.0,0.0,0.0,0.0,0.0,0.0,0.0,0.65,0.0,0.0,0.0,0.0,0.0,0.0,0.0,0.0,0.0,1194.0,8.9,319
59740,0.15,0.0,0.0,0.1,0.0,0.0,0.1,0.0,0.0,0.0,0.0,0.0,0.0,0.0,0.0,0.0,0.0,0.0,0.0,0.0,0.0,0.0,0.0,0.0,0.0,0.0,0.0,0.0,0.0,0.65,0.0,0.0,0.0,0.0,0.0,0.0,0.0,0.0,0.0,1286.0,6.9,319
59741,0.15,0.0,0.0,0.1,0.0,0.0,0.1,0.0,0.0,0.0,0.0,0.0,0.0,0.0,0.0,0.0,0.0,0.0,0.0,0.0,0.0,0.0,0.0,0.0,0.0,0.0,0.0,0.0,0.0,0.65,0.0,0.0,0.0,0.0,0.0,0.0,0.0,0.0,0.0,1371.0,5.6,319
59742,0.15,0.0,0.0,0.1,0.0,0.0,0.1,0.0,0.0,0.0,0.0,0.0,0.0,0.0,0.0,0.0,0.0,0.0,0.0,0.0,0.0,0.0,0.0,0.0,0.0,0.0,0.0,0.0,0.0,0.65,0.0,0.0,0.0,0.0,0.0,0.0,0.0,0.0,0.0,1477.0,4.3,319
59743,0.15,0.0,0.0,0.1,0.0,0.0,0.1,0.0,0.0,0.0,0.0,0.0,0.0,0.0,0.0,0.0,0.0,0.0,0.0,0.0,0.0,0.0,0.0,0.0,0.0,0.0,0.0,0.0,0.0,0.65,0.0,0.0,0.0,0.0,0.0,0.0,0.0,0.0,0.0,1584.0,3.3,319
59744,0.15,0.0,0.0,0.1,0.0,0.0,0.1,0.0,0.0,0.0,0.0,0.0,0.0,0.0,0.0,0.0,0.0,0.0,0.0,0.0,0.0,0.0,0.0,0.0,0.0,0.0,0.0,0.0,0.0,0.65,0.0,0.0,0.0,0.0,0.0,0.0,0.0,0.0,0.0,1691.0,2.5,319
59745,0.15,0.0,0.0,0.1,0.0,0.0,0.1,0.0,0.0,0.0,0.0,0.0,0.0,0.0,0.0,0.0,0.0,0.0,0.0,0.0,0.0,0.0,0.0,0.0,0.0,0.0,0.0,0.0,0.0,0.65,0.0,0.0,0.0,0.0,0.0,0.0,0.0,0.0,0.0,1850.0,1.6,319
59746,0.15,0.0,0.0,0.1,0.0,0.0,0.1,0.0,0.0,0.0,0.0,0.0,0.0,0.0,0.0,0.0,0.0,0.0,0.0,0.0,0.0,0.0,0.0,0.0,0.0,0.0,0.0,0.0,0.0,0.65,0.0,0.0,0.0,0.0,0.0,0.0,0.0,0.0,0.0,1960.0,1.1,319
30140,0.08,0.0,0.0,0.0,0.0,0.0,0.0,0.0,0.0,0.0,0.0,0.0,0.0,0.0,0.0,0.0,0.03,0.0,0.0,0.0,0.0,0.0,0.05,0.0,0.0,0.0,0.0,0.0,0.0,0.85,0.0,0.0,0.0,0.0,0.0,0.0,0.0,0.0,0.0,1117.0,11.5,320
30141,0.08,0.0,0.0,0.0,0.0,0.0,0.0,0.0,0.0,0.0,0.0,0.0,0.0,0.0,0.0,0.0,0.03,0.0,0.0,0.0,0.0,0.0,0.05,0.0,0.0,0.0,0.0,0.0,0.0,0.85,0.0,0.0,0.0,0.0,0.0,0.0,0.0,0.0,0.0,1176.0,10.9,320
30142,0.08,0.0,0.0,0.0,0.0,0.0,0.0,0.0,0.0,0.0,0.0,0.0,0.0,0.0,0.0,0.0,0.03,0.0,0.0,0.0,0.0,0.0,0.05,0.0,0.0,0.0,0.0,0.0,0.0,0.85,0.0,0.0,0.0,0.0,0.0,0.0,0.0,0.0,0.0,1242.0,9.77,320
