Repository: R3sten/glass_dynamics

# GlassDynamics: Ridge Regression for Glass Viscosity Prediction

## Bachelor's thesis in physics

### Università degli Studi di Trieste

The main goal of this project is to develop a reliable and interpretable predictive model for glass viscosity, moving beyond "black-box" machine learning to provide physically meaningful insights for materials science applications.


This repository implements a workflow that bridges the gap between empirical models and modern data science techniques.

File: data/viscosity_raw_data.csv (part 43 of 81)
,Al2O3,As2O3,B2O3,BaO,BeO,Bi2O3,CaO,CdO,CoO,Cs2O,CuO,Fe2O3,FeO,Ga2O3,GeO2,HfO2,K2O,La2O3,Li2O,MgO,MnO,MoO3,Na2O,Nb2O5,NiO,P2O5,PbO,Rb2O,Sb2O3,SiO2,SrO,Ta2O5,TeO2,TiO2,Tl2O,WO3,Y2O3,ZnO,ZrO2,T,log_visc,ID
30143,0.08,0.0,0.0,0.0,0.0,0.0,0.0,0.0,0.0,0.0,0.0,0.0,0.0,0.0,0.0,0.0,0.03,0.0,0.0,0.0,0.0,0.0,0.05,0.0,0.0,0.0,0.0,0.0,0.0,0.85,0.0,0.0,0.0,0.0,0.0,0.0,0.0,0.0,0.0,1670.0,4.9,320
30144,0.08,0.0,0.0,0.0,0.0,0.0,0.0,0.0,0.0,0.0,0.0,0.0,0.0,0.0,0.0,0.0,0.03,0.0,0.0,0.0,0.0,0.0,0.05,0.0,0.0,0.0,0.0,0.0,0.0,0.85,0.0,0.0,0.0,0.0,0.0,0.0,0.0,0.0,0.0,1719.0,4.53,320
30145,0.08,0.0,0.0,0.0,0.0,0.0,0.0,0.0,0.0,0.0,0.0,0.0,0.0,0.0,0.0,0.0,0.03,0.0,0.0,0.0,0.0,0.0,0.05,0.0,0.0,0.0,0.0,0.0,0.0,0.85,0.0,0.0,0.0,0.0,0.0,0.0,0.0,0.0,0.0,1768.0,4.15,320
30146,0.08,0.0,0.0,0.0,0.0,0.0,0.0,0.0,0.0,0.0,0.0,0.0,0.0,0.0,0.0,0.0,0.03,0.0,0.0,0.0,0.0,0.0,0.05,0.0,0.0,0.0,0.0,0.0,0.0,0.85,0.0,0.0,0.0,0.0,0.0,0.0,0.0,0.0,0.0,1817.0,3.81,320
30147,0.08,0.0,0.0,0.0,0.0,0.0,0.0,0.0,0.0,0.0,0.0,0.0,0.0,0.0,0.0,0.0,0.03,0.0,0.0,0.0,0.0,0.0,0.05,0.0,0.0,0.0,0.0,0.0,0.0,0.85,0.0,0.0,0.0,0.0,0.0,0.0,0.0,0.0,0.0,1867.0,3.58,320
30148,0.08,0.0,0.0,0.0,0.0,0.0,0.0,0.0,0.0,0.0,0.0,0.0,0.0,0.0,0.0,0.0,0.03,0.0,0.0,0.0,0.0,0.0,0.05,0.0,0.0,0.0,0.0,0.0,0.0,0.85,0.0,0.0,0.0,0.0,0.0,0.0,0.0,0.0,0.0,1916.0,3.24,320
43965,0.08,0.0,0.0,0.0,0.0,0.0,0.0,0.0,0.0,0.0,0.0,0.0,0.0,0.0,0.0,0.0,0.03,0.0,0.0,0.0,0.0,0.0,0.05,0.0,0.0,0.0,0.0,0.0,0.0,0.85,0.0,0.0,0.0,0.0,0.0,0.0,0.0,0.0,0.0,1965.0,2.98,320
30149,0.08,0.0,0.0,0.0,0.0,0.0,0.0,0.0,0.0,0.0,0.0,0.0,0.0,0.0,0.0,0.0,0.03,0.0,0.0,0.0,0.0,0.0,0.05,0.0,0.0,0.02,0.0,0.0,0.0,0.83,0.0,0.0,0.0,0.0,0.0,0.0,0.0,0.0,0.0,1100.0,10.97,321
30150,0.08,0.0,0.0,0.0,0.0,0.0,0.0,0.0,0.0,0.0,0.0,0.0,0.0,0.0,0.0,0.0,0.03,0.0,0.0,0.0,0.0,0.0,0.05,0.0,0.0,0.02,0.0,0.0,0.0,0.83,0.0,0.0,0.0,0.0,0.0,0.0,0.0,0.0,0.0,1128.0,10.56,321
30151,0.08,0.0,0.0,0.0,0.0,0.0,0.0,0.0,0.0,0.0,0.0,0.0,0.0,0.0,0.0,0.0,0.03,0.0,0.0,0.0,0.0,0.0,0.05,0.0,0.0,0.02,0.0,0.0,0.0,0.83,0.0,0.0,0.0,0.0,0.0,0.0,0.0,0.0,0.0,1156.0,10.05,321
30152,0.08,0.0,0.0,0.0,0.0,0.0,0.0,0.0,0.0,0.0,0.0,0.0,0.0,0.0,0.0,0.0,0.03,0.0,0.0,0.0,0.0,0.0,0.05,0.0,0.0,0.02,0.0,0.0,0.0,0.83,0.0,0.0,0.0,0.0,0.0,0.0,0.0,0.0,0.0,1182.0,9.69,321
30153,0.08,0.0,0.0,0.0,0.0,0.0,0.0,0.0,0.0,0.0,0.0,0.0,0.0,0.0,0.0,0.0,0.03,0.0,0.0,0.0,0.0,0.0,0.05,0.0,0.0,0.02,0.0,0.0,0.0,0.83,0.0,0.0,0.0,0.0,0.0,0.0,0.0,0.0,0.0,1210.0,9.33,321
30154,0.08,0.0,0.0,0.0,0.0,0.0,0.0,0.0,0.0,0.0,0.0,0.0,0.0,0.0,0.0,0.0,0.03,0.0,0.0,0.0,0.0,0.0,0.05,0.0,0.0,0.02,0.0,0.0,0.0,0.83,0.0,0.0,0.0,0.0,0.0,0.0,0.0,0.0,0.0,1621.0,4.89,321
30155,0.08,0.0,0.0,0.0,0.0,0.0,0.0,0.0,0.0,0.0,0.0,0.0,0.0,0.0,0.0,0.0,0.03,0.0,0.0,0.0,0.0,0.0,0.05,0.0,0.0,0.02,0.0,0.0,0.0,0.83,0.0,0.0,0.0,0.0,0.0,0.0,0.0,0.0,0.0,1670.0,4.51,321
30156,0.08,0.0,0.0,0.0,0.0,0.0,0.0,0.0,0.0,0.0,0.0,0.0,0.0,0.0,0.0,0.0,0.03,0.0,0.0,0.0,0.0,0.0,0.05,0.0,0.0,0.02,0.0,0.0,0.0,0.83,0.0,0.0,0.0,0.0,0.0,0.0,0.0,0.0,0.0,1719.0,4.19,321
30157,0.08,0.0,0.0,0.0,0.0,0.0,0.0,0.0,0.0,0.0,0.0,0.0,0.0,0.0,0.0,0.0,0.03,0.0,0.0,0.0,0.0,0.0,0.05,0.0,0.0,0.02,0.0,0.0,0.0,0.83,0.0,0.0,0.0,0.0,0.0,0.0,0.0,0.0,0.0,1768.0,3.9,321
30158,0.08,0.0,0.0,0.0,0.0,0.0,0.0,0.0,0.0,0.0,0.0,0.0,0.0,0.0,0.0,0.0,0.03,0.0,0.0,0.0,0.0,0.0,0.05,0.0,0.0,0.02,0.0,0.0,0.0,0.83,0.0,0.0,0.0,0.0,0.0,0.0,0.0,0.0,0.0,1817.0,3.63,321
30159,0.08,0.0,0.0,0.0,0.0,0.0,0.0,0.0,0.0,0.0,0.0,0.0,0.0,0.0,0.0,0.0,0.03,0.0,0.0,0.0,0.0,0.0,0.05,0.0,0.0,0.02,0.0,0.0,0.0,0.83,0.0,0.0,0.0,0.0,0.0,0.0,0.0,0.0,0.0,1867.0,3.35,321
30160,0.08,0.0,0.0,0.0,0.0,0.0,0.0,0.0,0.0,0.0,0.0,0.0,0.0,0.0,0.0,0.0,0.03,0.0,0.0,0.0,0.0,0.0,0.05,0.0,0.0,0.02,0.0,0.0,0.0,0.83,0.0,0.0,0.0,0.0,0.0,0.0,0.0,0.0,0.0,1916.0,3.1,321
50991,0.08,0.0,0.0,0.0,0.0,0.0,0.0,0.0,0.0,0.0,0.0,0.0,0.0,0.0,0.0,0.0,0.03,0.0,0.0,0.0,0.0,0.0,0.05,0.0,0.0,0.02,0.0,0.0,0.0,0.83,0.0,0.0,0.0,0.0,0.0,0.0,0.0,0.0,0.0,1068.0,10.49,321
50992,0.08,0.0,0.0,0.0,0.0,0.0,0.0,0.0,0.0,0.0,0.0,0.0,0.0,0.0,0.0,0.0,0.03,0.0,0.0,0.0,0.0,0.0,0.05,0.0,0.0,0.02,0.0,0.0,0.0,0.83,0.0,0.0,0.0,0.0,0.0,0.0,0.0,0.0,0.0,1084.0,10.22,321
30161,0.08,0.0,0.0,0.0,0.0,0.0,0.0,0.0,0.0,0.0,0.0,0.0,0.0,0.0,0.0,0.0,0.03,0.0,0.0,0.0,0.0,0.0,0.04,0.0,0.0,0.05,0.0,0.0,0.0,0.81,0.0,0.0,0.0,0.0,0.0,0.0,0.0,0.0,0.0,1072.0,10.91,322
30162,0.08,0.0,0.0,0.0,0.0,0.0,0.0,0.0,0.0,0.0,0.0,0.0,0.0,0.0,0.0,0.0,0.03,0.0,0.0,0.0,0.0,0.0,0.04,0.0,0.0,0.05,0.0,0.0,0.0,0.81,0.0,0.0,0.0,0.0,0.0,0.0,0.0,0.0,0.0,1099.0,10.39,322
30163,0.08,0.0,0.0,0.0,0.0,0.0,0.0,0.0,0.0,0.0,0.0,0.0,0.0,0.0,0.0,0.0,0.03,0.0,0.0,0.0,0.0,0.0,0.04,0.0,0.0,0.05,0.0,0.0,0.0,0.81,0.0,0.0,0.0,0.0,0.0,0.0,0.0,0.0,0.0,1127.0,9.97,322
30164,0.08,0.0,0.0,0.0,0.0,0.0,0.0,0.0,0.0,0.0,0.0,0.0,0.0,0.0,0.0,0.0,0.03,0.0,0.0,0.0,0.0,0.0,0.04,0.0,0.0,0.05,0.0,0.0,0.0,0.81,0.0,0.0,0.0,0.0,0.0,0.0,0.0,0.0,0.0,1155.0,9.55,322
30165,0.08,0.0,0.0,0.0,0.0,0.0,0.0,0.0,0.0,0.0,0.0,0.0,0.0,0.0,0.0,0.0,0.03,0.0,0.0,0.0,0.0,0.0,0.04,0.0,0.0,0.05,0.0,0.0,0.0,0.81,0.0,0.0,0.0,0.0,0.0,0.0,0.0,0.0,0.0,1182.0,9.2,322
30166,0.08,0.0,0.0,0.0,0.0,0.0,0.0,0.0,0.0,0.0,0.0,0.0,0.0,0.0,0.0,0.0,0.03,0.0,0.0,0.0,0.0,0.0,0.04,0.0,0.0,0.05,0.0,0.0,0.0,0.81,0.0,0.0,0.0,0.0,0.0,0.0,0.0,0.0,0.0,1621.0,4.69,322
30167,0.08,0.0,0.0,0.0,0.0,0.0,0.0,0.0,0.0,0.0,0.0,0.0,0.0,0.0,0.0,0.0,0.03,0.0,0.0,0.0,0.0,0.0,0.04,0.0,0.0,0.05,0.0,0.0,0.0,0.81,0.0,0.0,0.0,0.0,0.0,0.0,0.0,0.0,0.0,1670.0,4.32,322
30168,0.08,0.0,0.0,0.0,0.0,0.0,0.0,0.0,0.0,0.0,0.0,0.0,0.0,0.0,0.0,0.0,0.03,0.0,0.0,0.0,0.0,0.0,0.04,0.0,0.0,0.05,0.0,0.0,0.0,0.81,0.0,0.0,0.0,0.0,0.0,0.0,0.0,0.0,0.0,1719.0,4.0,322
30169,0.08,0.0,0.0,0.0,0.0,0.0,0.0,0.0,0.0,0.0,0.0,0.0,0.0,0.0,0.0,0.0,0.03,0.0,0.0,0.0,0.0,0.0,0.04,0.0,0.0,0.05,0.0,0.0,0.0,0.81,0.0,0.0,0.0,0.0,0.0,0.0,0.0,0.0,0.0,1768.0,3.71,322
30170,0.08,0.0,0.0,0.0,0.0,0.0,0.0,0.0,0.0,0.0,0.0,0.0,0.0,0.0,0.0,0.0,0.03,0.0,0.0,0.0,0.0,0.0,0.04,0.0,0.0,0.05,0.0,0.0,0.0,0.81,0.0,0.0,0.0,0.0,0.0,0.0,0.0,0.0,0.0,1817.0,3.45,322
30171,0.08,0.0,0.0,0.0,0.0,0.0,0.0,0.0,0.0,0.0,0.0,0.0,0.0,0.0,0.0,0.0,0.03,0.0,0.0,0.0,0.0,0.0,0.04,0.0,0.0,0.05,0.0,0.0,0.0,0.81,0.0,0.0,0.0,0.0,0.0,0.0,0.0,0.0,0.0,1867.0,3.1900000000000004,322
30172,0.08,0.0,0.0,0.0,0.0,0.0,0.0,0.0,0.0,0.0,0.0,0.0,0.0,0.0,0.0,0.0,0.03,0.0,0.0,0.0,0.0,0.0,0.04,0.0,0.0,0.05,0.0,0.0,0.0,0.81,0.0,0.0,0.0,0.0,0.0,0.0,0.0,0.0,0.0,1916.0,2.94,322
30174,0.08,0.0,0.0,0.0,0.0,0.0,0.0,0.0,0.0,0.0,0.0,0.0,0.0,0.0,0.0,0.0,0.03,0.0,0.1,0.0,0.0,0.0,0.04,0.0,0.0,0.0,0.0,0.0,0.0,0.75,0.0,0.0,0.0,0.0,0.0,0.0,0.0,0.0,0.0,1621.0,2.11,323
30175,0.08,0.0,0.0,0.0,0.0,0.0,0.0,0.0,0.0,0.0,0.0,0.0,0.0,0.0,0.0,0.0,0.03,0.0,0.1,0.0,0.0,0.0,0.04,0.0,0.0,0.0,0.0,0.0,0.0,0.75,0.0,0.0,0.0,0.0,0.0,0.0,0.0,0.0,0.0,1571.0,2.3,323
30176,0.08,0.0,0.0,0.0,0.0,0.0,0.0,0.0,0.0,0.0,0.0,0.0,0.0,0.0,0.0,0.0,0.03,0.0,0.1,0.0,0.0,0.0,0.04,0.0,0.0,0.0,0.0,0.0,0.0,0.75,0.0,0.0,0.0,0.0,0.0,0.0,0.0,0.0,0.0,1522.0,2.51,323
30177,0.08,0.0,0.0,0.0,0.0,0.0,0.0,0.0,0.0,0.0,0.0,0.0,0.0,0.0,0.0,0.0,0.03,0.0,0.1,0.0,0.0,0.0,0.04,0.0,0.0,0.0,0.0,0.0,0.0,0.75,0.0,0.0,0.0,0.0,0.0,0.0,0.0,0.0,0.0,1473.0,2.73,323
30178,0.08,0.0,0.0,0.0,0.0,0.0,0.0,0.0,0.0,0.0,0.0,0.0,0.0,0.0,0.0,0.0,0.03,0.0,0.1,0.0,0.0,0.0,0.04,0.0,0.0,0.0,0.0,0.0,0.0,0.75,0.0,0.0,0.0,0.0,0.0,0.0,0.0,0.0,0.0,1424.0,2.97,323
30179,0.08,0.0,0.0,0.0,0.0,0.0,0.0,0.0,0.0,0.0,0.0,0.0,0.0,0.0,0.0,0.0,0.03,0.0,0.1,0.0,0.0,0.0,0.04,0.0,0.0,0.0,0.0,0.0,0.0,0.75,0.0,0.0,0.0,0.0,0.0,0.0,0.0,0.0,0.0,1375.0,3.24,323
30180,0.08,0.0,0.0,0.0,0.0,0.0,0.0,0.0,0.0,0.0,0.0,0.0,0.0,0.0,0.0,0.0,0.03,0.0,0.1,0.0,0.0,0.0,0.04,0.0,0.0,0.0,0.0,0.0,0.0,0.75,0.0,0.0,0.0,0.0,0.0,0.0,0.0,0.0,0.0,1325.0,3.51,323
30181,0.08,0.0,0.0,0.0,0.0,0.0,0.0,0.0,0.0,0.0,0.0,0.0,0.0,0.0,0.0,0.0,0.03,0.0,0.1,0.0,0.0,0.0,0.04,0.0,0.0,0.0,0.0,0.0,0.0,0.75,0.0,0.0,0.0,0.0,0.0,0.0,0.0,0.0,0.0,1276.0,3.83,323
30182,0.08,0.0,0.0,0.0,0.0,0.0,0.0,0.0,0.0,0.0,0.0,0.0,0.0,0.0,0.0,0.0,0.03,0.0,0.1,0.0,0.0,0.0,0.04,0.0,0.0,0.0,0.0,0.0,0.0,0.75,0.0,0.0,0.0,0.0,0.0,0.0,0.0,0.0,0.0,845.0,9.93,323
30183,0.08,0.0,0.0,0.0,0.0,0.0,0.0,0.0,0.0,0.0,0.0,0.0,0.0,0.0,0.0,0.0,0.03,0.0,0.1,0.0,0.0,0.0,0.04,0.0,0.0,0.0,0.0,0.0,0.0,0.75,0.0,0.0,0.0,0.0,0.0,0.0,0.0,0.0,0.0,827.0,10.42,323
30184,0.08,0.0,0.0,0.0,0.0,0.0,0.0,0.0,0.0,0.0,0.0,0.0,0.0,0.0,0.0,0.0,0.03,0.0,0.1,0.0,0.0,0.0,0.04,0.0,0.0,0.0,0.0,0.0,0.0,0.75,0.0,0.0,0.0,0.0,0.0,0.0,0.0,0.0,0.0,807.0,11.05,323
30185,0.08,0.0,0.0,0.0,0.0,0.0,0.0,0.0,0.0,0.0,0.0,0.0,0.0,0.0,0.0,0.0,0.03,0.0,0.1,0.0,0.0,0.0,0.04,0.0,0.0,0.0,0.0,0.0,0.0,0.75,0.0,0.0,0.0,0.0,0.0,0.0,0.0,0.0,0.0,787.0,11.48,323
50936,0.08,0.0,0.0,0.0,0.0,0.0,0.0,0.0,0.0,0.0,0.0,0.0,0.0,0.0,0.0,0.0,0.03,0.0,0.1,0.0,0.0,0.0,0.04,0.0,0.0,0.0,0.0,0.0,0.0,0.75,0.0,0.0,0.0,0.0,0.0,0.0,0.0,0.0,0.0,783.0,10.75,323
50937,0.08,0.0,0.0,0.0,0.0,0.0,0.0,0.0,0.0,0.0,0.0,0.0,0.0,0.0,0.0,0.0,0.03,0.0,0.1,0.0,0.0,0.0,0.04,0.0,0.0,0.0,0.0,0.0,0.0,0.75,0.0,0.0,0.0,0.0,0.0,0.0,0.0,0.0,0.0,788.0,10.58,323
50938,0.08,0.0,0.0,0.0,0.0,0.0,0.0,0.0,0.0,0.0,0.0,0.0,0.0,0.0,0.0,0.0,0.03,0.0,0.1,0.0,0.0,0.0,0.04,0.0,0.0,0.0,0.0,0.0,0.0,0.75,0.0,0.0,0.0,0.0,0.0,0.0,0.0,0.0,0.0,790.0,10.52,323
50939,0.08,0.0,0.0,0.0,0.0,0.0,0.0,0.0,0.0,0.0,0.0,0.0,0.0,0.0,0.0,0.0,0.03,0.0,0.1,0.0,0.0,0.0,0.04,0.0,0.0,0.0,0.0,0.0,0.0,0.75,0.0,0.0,0.0,0.0,0.0,0.0,0.0,0.0,0.0,799.0,10.22,323
30198,0.05,0.0,0.0,0.0,0.0,0.0,0.0,0.0,0.0,0.0,0.0,0.0,0.0,0.0,0.0,0.0,0.02,0.0,0.35,0.0,0.0,0.0,0.03,0.0,0.0,0.0,0.0,0.0,0.0,0.55,0.0,0.0,0.0,0.0,0.0,0.0,0.0,0.0,0.0,1522.0,0.1,324
30199,0.05,0.0,0.0,0.0,0.0,0.0,0.0,0.0,0.0,0.0,0.0,0.0,0.0,0.0,0.0,0.0,0.02,0.0,0.35,0.0,0.0,0.0,0.03,0.0,0.0,0.0,0.0,0.0,0.0,0.55,0.0,0.0,0.0,0.0,0.0,0.0,0.0,0.0,0.0,1473.0,0.3,324
30200,0.05,0.0,0.0,0.0,0.0,0.0,0.0,0.0,0.0,0.0,0.0,0.0,0.0,0.0,0.0,0.0,0.02,0.0,0.35,0.0,0.0,0.0,0.03,0.0,0.0,0.0,0.0,0.0,0.0,0.55,0.0,0.0,0.0,0.0,0.0,0.0,0.0,0.0,0.0,1424.0,0.51,324
30201,0.05,0.0,0.0,0.0,0.0,0.0,0.0,0.0,0.0,0.0,0.0,0.0,0.0,0.0,0.0,0.0,0.02,0.0,0.35,0.0,0.0,0.0,0.03,0.0,0.0,0.0,0.0,0.0,0.0,0.55,0.0,0.0,0.0,0.0,0.0,0.0,0.0,0.0,0.0,1375.0,0.58,324
30202,0.05,0.0,0.0,0.0,0.0,0.0,0.0,0.0,0.0,0.0,0.0,0.0,0.0,0.0,0.0,0.0,0.02,0.0,0.35,0.0,0.0,0.0,0.03,0.0,0.0,0.0,0.0,0.0,0.0,0.55,0.0,0.0,0.0,0.0,0.0,0.0,0.0,0.0,0.0,746.0,9.35,324
30203,0.05,0.0,0.0,0.0,0.0,0.0,0.0,0.0,0.0,0.0,0.0,0.0,0.0,0.0,0.0,0.0,0.02,0.0,0.35,0.0,0.0,0.0,0.03,0.0,0.0,0.0,0.0,0.0,0.0,0.55,0.0,0.0,0.0,0.0,0.0,0.0,0.0,0.0,0.0,715.0,10.75,324
30204,0.05,0.0,0.0,0.0,0.0,0.0,0.0,0.0,0.0,0.0,0.0,0.0,0.0,0.0,0.0,0.0,0.02,0.0,0.35,0.0,0.0,0.0,0.03,0.0,0.0,0.0,0.0,0.0,0.0,0.55,0.0,0.0,0.0,0.0,0.0,0.0,0.0,0.0,0.0,701.0,11.6,324
50944,0.05,0.0,0.0,0.0,0.0,0.0,0.0,0.0,0.0,0.0,0.0,0.0,0.0,0.0,0.0,0.0,0.02,0.0,0.35,0.0,0.0,0.0,0.03,0.0,0.0,0.0,0.0,0.0,0.0,0.55,0.0,0.0,0.0,0.0,0.0,0.0,0.0,0.0,0.0,707.0,10.22,324
50945,0.05,0.0,0.0,0.0,0.0,0.0,0.0,0.0,0.0,0.0,0.0,0.0,0.0,0.0,0.0,0.0,0.02,0.0,0.35,0.0,0.0,0.0,0.03,0.0,0.0,0.0,0.0,0.0,0.0,0.55,0.0,0.0,0.0,0.0,0.0,0.0,0.0,0.0,0.0,714.0,9.85,324
50946,0.05,0.0,0.0,0.0,0.0,0.0,0.0,0.0,0.0,0.0,0.0,0.0,0.0,0.0,0.0,0.0,0.02,0.0,0.35,0.0,0.0,0.0,0.03,0.0,0.0,0.0,0.0,0.0,0.0,0.55,0.0,0.0,0.0,0.0,0.0,0.0,0.0,0.0,0.0,717.0,9.69,324
50947,0.05,0.0,0.0,0.0,0.0,0.0,0.0,0.0,0.0,0.0,0.0,0.0,0.0,0.0,0.0,0.0,0.02,0.0,0.35,0.0,0.0,0.0,0.03,0.0,0.0,0.0,0.0,0.0,0.0,0.55,0.0,0.0,0.0,0.0,0.0,0.0,0.0,0.0,0.0,719.0,9.59,324
30205,0.07,0.0,0.0,0.0,0.0,0.0,0.0,0.0,0.0,0.0,0.0,0.0,0.0,0.0,0.0,0.0,0.03,0.0,0.0,0.0,0.0,0.0,0.09,0.0,0.0,0.0,0.0,0.0,0.0,0.8,0.0,0.0,0.0,0.0,0.0,0.0,0.0,0.0,0.0,1768.0,2.53,325
30206,0.07,0.0,0.0,0.0,0.0,0.0,0.0,0.0,0.0,0.0,0.0,0.0,0.0,0.0,0.0,0.0,0.03,0.0,0.0,0.0,0.0,0.0,0.09,0.0,0.0,0.0,0.0,0.0,0.0,0.8,0.0,0.0,0.0,0.0,0.0,0.0,0.0,0.0,0.0,1719.0,2.72,325
30207,0.07,0.0,0.0,0.0,0.0,0.0,0.0,0.0,0.0,0.0,0.0,0.0,0.0,0.0,0.0,0.0,0.03,0.0,0.0,0.0,0.0,0.0,0.09,0.0,0.0,0.0,0.0,0.0,0.0,0.8,0.0,0.0,0.0,0.0,0.0,0.0,0.0,0.0,0.0,1670.0,2.91,325
30208,0.07,0.0,0.0,0.0,0.0,0.0,0.0,0.0,0.0,0.0,0.0,0.0,0.0,0.0,0.0,0.0,0.03,0.0,0.0,0.0,0.0,0.0,0.09,0.0,0.0,0.0,0.0,0.0,0.0,0.8,0.0,0.0,0.0,0.0,0.0,0.0,0.0,0.0,0.0,1621.0,3.14,325
30209,0.07,0.0,0.0,0.0,0.0,0.0,0.0,0.0,0.0,0.0,0.0,0.0,0.0,0.0,0.0,0.0,0.03,0.0,0.0,0.0,0.0,0.0,0.09,0.0,0.0,0.0,0.0,0.0,0.0,0.8,0.0,0.0,0.0,0.0,0.0,0.0,0.0,0.0,0.0,1571.0,3.38,325
30210,0.07,0.0,0.0,0.0,0.0,0.0,0.0,0.0,0.0,0.0,0.0,0.0,0.0,0.0,0.0,0.0,0.03,0.0,0.0,0.0,0.0,0.0,0.09,0.0,0.0,0.0,0.0,0.0,0.0,0.8,0.0,0.0,0.0,0.0,0.0,0.0,0.0,0.0,0.0,1522.0,3.61,325
30211,0.07,0.0,0.0,0.0,0.0,0.0,0.0,0.0,0.0,0.0,0.0,0.0,0.0,0.0,0.0,0.0,0.03,0.0,0.0,0.0,0.0,0.0,0.09,0.0,0.0,0.0,0.0,0.0,0.0,0.8,0.0,0.0,0.0,0.0,0.0,0.0,0.0,0.0,0.0,1473.0,3.87,325
30212,0.07,0.0,0.0,0.0,0.0,0.0,0.0,0.0,0.0,0.0,0.0,0.0,0.0,0.0,0.0,0.0,0.03,0.0,0.0,0.0,0.0,0.0,0.09,0.0,0.0,0.0,0.0,0.0,0.0,0.8,0.0,0.0,0.0,0.0,0.0,0.0,0.0,0.0,0.0,948.0,9.74,325
30213,0.07,0.0,0.0,0.0,0.0,0.0,0.0,0.0,0.0,0.0,0.0,0.0,0.0,0.0,0.0,0.0,0.03,0.0,0.0,0.0,0.0,0.0,0.09,0.0,0.0,0.0,0.0,0.0,0.0,0.8,0.0,0.0,0.0,0.0,0.0,0.0,0.0,0.0,0.0,920.0,10.45,325
30214,0.07,0.0,0.0,0.0,0.0,0.0,0.0,0.0,0.0,0.0,0.0,0.0,0.0,0.0,0.0,0.0,0.03,0.0,0.0,0.0,0.0,0.0,0.09,0.0,0.0,0.0,0.0,0.0,0.0,0.8,0.0,0.0,0.0,0.0,0.0,0.0,0.0,0.0,0.0,904.0,10.7,325
30215,0.07,0.0,0.0,0.0,0.0,0.0,0.0,0.0,0.0,0.0,0.0,0.0,0.0,0.0,0.0,0.0,0.03,0.0,0.0,0.0,0.0,0.0,0.09,0.0,0.0,0.0,0.0,0.0,0.0,0.8,0.0,0.0,0.0,0.0,0.0,0.0,0.0,0.0,0.0,883.0,11.35,325
50948,0.07,0.0,0.0,0.0,0.0,0.0,0.0,0.0,0.0,0.0,0.0,0.0,0.0,0.0,0.0,0.0,0.03,0.0,0.0,0.0,0.0,0.0,0.09,0.0,0.0,0.0,0.0,0.0,0.0,0.8,0.0,0.0,0.0,0.0,0.0,0.0,0.0,0.0,0.0,866.0,10.81,325
50949,0.07,0.0,0.0,0.0,0.0,0.0,0.0,0.0,0.0,0.0,0.0,0.0,0.0,0.0,0.0,0.0,0.03,0.0,0.0,0.0,0.0,0.0,0.09,0.0,0.0,0.0,0.0,0.0,0.0,0.8,0.0,0.0,0.0,0.0,0.0,0.0,0.0,0.0,0.0,870.0,10.69,325
50950,0.07,0.0,0.0,0.0,0.0,0.0,0.0,0.0,0.0,0.0,0.0,0.0,0.0,0.0,0.0,0.0,0.03,0.0,0.0,0.0,0.0,0.0,0.09,0.0,0.0,0.0,0.0,0.0,0.0,0.8,0.0,0.0,0.0,0.0,0.0,0.0,0.0,0.0,0.0,887.0,10.22,325
30216,0.07,0.0,0.0,0.0,0.0,0.0,0.0,0.0,0.0,0.0,0.0,0.0,0.0,0.0,0.0,0.0,0.03,0.0,0.0,0.0,0.0,0.0,0.13,0.0,0.0,0.0,0.0,0.0,0.0,0.77,0.0,0.0,0.0,0.0,0.0,0.0,0.0,0.0,0.0,1867.0,1.53,326
30217,0.07,0.0,0.0,0.0,0.0,0.0,0.0,0.0,0.0,0.0,0.0,0.0,0.0,0.0,0.0,0.0,0.03,0.0,0.0,0.0,0.0,0.0,0.13,0.0,0.0,0.0,0.0,0.0,0.0,0.77,0.0,0.0,0.0,0.0,0.0,0.0,0.0,0.0,0.0,1817.0,1.69,326
30218,0.07,0.0,0.0,0.0,0.0,0.0,0.0,0.0,0.0,0.0,0.0,0.0,0.0,0.0,0.0,0.0,0.03,0.0,0.0,0.0,0.0,0.0,0.13,0.0,0.0,0.0,0.0,0.0,0.0,0.77,0.0,0.0,0.0,0.0,0.0,0.0,0.0,0.0,0.0,1768.0,1.85,326
30219,0.07,0.0,0.0,0.0,0.0,0.0,0.0,0.0,0.0,0.0,0.0,0.0,0.0,0.0,0.0,0.0,0.03,0.0,0.0,0.0,0.0,0.0,0.13,0.0,0.0,0.0,0.0,0.0,0.0,0.77,0.0,0.0,0.0,0.0,0.0,0.0,0.0,0.0,0.0,1719.0,2.01,326
30220,0.07,0.0,0.0,0.0,0.0,0.0,0.0,0.0,0.0,0.0,0.0,0.0,0.0,0.0,0.0,0.0,0.03,0.0,0.0,0.0,0.0,0.0,0.13,0.0,0.0,0.0,0.0,0.0,0.0,0.77,0.0,0.0,0.0,0.0,0.0,0.0,0.0,0.0,0.0,1670.0,2.19,326
30221,0.07,0.0,0.0,0.0,0.0,0.0,0.0,0.0,0.0,0.0,0.0,0.0,0.0,0.0,0.0,0.0,0.03,0.0,0.0,0.0,0.0,0.0,0.13,0.0,0.0,0.0,0.0,0.0,0.0,0.77,0.0,0.0,0.0,0.0,0.0,0.0,0.0,0.0,0.0,1621.0,2.38,326
30222,0.07,0.0,0.0,0.0,0.0,0.0,0.0,0.0,0.0,0.0,0.0,0.0,0.0,0.0,0.0,0.0,0.03,0.0,0.0,0.0,0.0,0.0,0.13,0.0,0.0,0.0,0.0,0.0,0.0,0.77,0.0,0.0,0.0,0.0,0.0,0.0,0.0,0.0,0.0,1571.0,2.58,326
30223,0.07,0.0,0.0,0.0,0.0,0.0,0.0,0.0,0.0,0.0,0.0,0.0,0.0,0.0,0.0,0.0,0.03,0.0,0.0,0.0,0.0,0.0,0.13,0.0,0.0,0.0,0.0,0.0,0.0,0.77,0.0,0.0,0.0,0.0,0.0,0.0,0.0,0.0,0.0,1522.0,2.79,326
30224,0.07,0.0,0.0,0.0,0.0,0.0,0.0,0.0,0.0,0.0,0.0,0.0,0.0,0.0,0.0,0.0,0.03,0.0,0.0,0.0,0.0,0.0,0.13,0.0,0.0,0.0,0.0,0.0,0.0,0.77,0.0,0.0,0.0,0.0,0.0,0.0,0.0,0.0,0.0,1473.0,3.02,326
30225,0.07,0.0,0.0,0.0,0.0,0.0,0.0,0.0,0.0,0.0,0.0,0.0,0.0,0.0,0.0,0.0,0.03,0.0,0.0,0.0,0.0,0.0,0.13,0.0,0.0,0.0,0.0,0.0,0.0,0.77,0.0,0.0,0.0,0.0,0.0,0.0,0.0,0.0,0.0,1424.0,3.28,326
30226,0.07,0.0,0.0,0.0,0.0,0.0,0.0,0.0,0.0,0.0,0.0,0.0,0.0,0.0,0.0,0.0,0.03,0.0,0.0,0.0,0.0,0.0,0.13,0.0,0.0,0.0,0.0,0.0,0.0,0.77,0.0,0.0,0.0,0.0,0.0,0.0,0.0,0.0,0.0,1375.0,3.54,326
30227,0.07,0.0,0.0,0.0,0.0,0.0,0.0,0.0,0.0,0.0,0.0,0.0,0.0,0.0,0.0,0.0,0.03,0.0,0.0,0.0,0.0,0.0,0.13,0.0,0.0,0.0,0.0,0.0,0.0,0.77,0.0,0.0,0.0,0.0,0.0,0.0,0.0,0.0,0.0,1325.0,3.86,326
30228,0.07,0.0,0.0,0.0,0.0,0.0,0.0,0.0,0.0,0.0,0.0,0.0,0.0,0.0,0.0,0.0,0.03,0.0,0.0,0.0,0.0,0.0,0.13,0.0,0.0,0.0,0.0,0.0,0.0,0.77,0.0,0.0,0.0,0.0,0.0,0.0,0.0,0.0,0.0,1276.0,4.19,326
30229,0.07,0.0,0.0,0.0,0.0,0.0,0.0,0.0,0.0,0.0,0.0,0.0,0.0,0.0,0.0,0.0,0.03,0.0,0.0,0.0,0.0,0.0,0.13,0.0,0.0,0.0,0.0,0.0,0.0,0.77,0.0,0.0,0.0,0.0,0.0,0.0,0.0,0.0,0.0,892.0,9.82,326
30230,0.07,0.0,0.0,0.0,0.0,0.0,0.0,0.0,0.0,0.0,0.0,0.0,0.0,0.0,0.0,0.0,0.03,0.0,0.0,0.0,0.0,0.0,0.13,0.0,0.0,0.0,0.0,0.0,0.0,0.77,0.0,0.0,0.0,0.0,0.0,0.0,0.0,0.0,0.0,850.0,10.844999999999999,326
30231,0.07,0.0,0.0,0.0,0.0,0.0,0.0,0.0,0.0,0.0,0.0,0.0,0.0,0.0,0.0,0.0,0.03,0.0,0.0,0.0,0.0,0.0,0.13,0.0,0.0,0.0,0.0,0.0,0.0,0.77,0.0,0.0,0.0,0.0,0.0,0.0,0.0,0.0,0.0,835.0,10.95,326
30232,0.07,0.0,0.0,0.0,0.0,0.0,0.0,0.0,0.0,0.0,0.0,0.0,0.0,0.0,0.0,0.0,0.03,0.0,0.0,0.0,0.0,0.0,0.13,0.0,0.0,0.0,0.0,0.0,0.0,0.77,0.0,0.0,0.0,0.0,0.0,0.0,0.0,0.0,0.0,817.0,11.18,326
30233,0.07,0.0,0.0,0.0,0.0,0.0,0.0,0.0,0.0,0.0,0.0,0.0,0.0,0.0,0.0,0.0,0.03,0.0,0.0,0.0,0.0,0.0,0.13,0.0,0.0,0.0,0.0,0.0,0.0,0.77,0.0,0.0,0.0,0.0,0.0,0.0,0.0,0.0,0.0,878.0,9.86,326
30234,0.07,0.0,0.0,0.0,0.0,0.0,0.0,0.0,0.0,0.0,0.0,0.0,0.0,0.0,0.0,0.0,0.03,0.0,0.0,0.0,0.0,0.0,0.13,0.0,0.0,0.0,0.0,0.0,0.0,0.77,0.0,0.0,0.0,0.0,0.0,0.0,0.0,0.0,0.0,891.0,9.93,326
30235,0.07,0.0,0.0,0.0,0.0,0.0,0.0,0.0,0.0,0.0,0.0,0.0,0.0,0.0,0.0,0.0,0.03,0.0,0.0,0.0,0.0,0.0,0.13,0.0,0.0,0.0,0.0,0.0,0.0,0.77,0.0,0.0,0.0,0.0,0.0,0.0,0.0,0.0,0.0,813.0,11.7,326
50951,0.07,0.0,0.0,0.0,0.0,0.0,0.0,0.0,0.0,0.0,0.0,0.0,0.0,0.0,0.0,0.0,0.03,0.0,0.0,0.0,0.0,0.0,0.13,0.0,0.0,0.0,0.0,0.0,0.0,0.77,0.0,0.0,0.0,0.0,0.0,0.0,0.0,0.0,0.0,830.0,10.22,326
50952,0.07,0.0,0.0,0.0,0.0,0.0,0.0,0.0,0.0,0.0,0.0,0.0,0.0,0.0,0.0,0.0,0.03,0.0,0.0,0.0,0.0,0.0,0.13,0.0,0.0,0.0,0.0,0.0,0.0,0.77,0.0,0.0,0.0,0.0,0.0,0.0,0.0,0.0,0.0,836.0,10.03,326
50953,0.07,0.0,0.0,0.0,0.0,0.0,0.0,0.0,0.0,0.0,0.0,0.0,0.0,0.0,0.0,0.0,0.03,0.0,0.0,0.0,0.0,0.0,0.13,0.0,0.0,0.0,0.0,0.0,0.0,0.77,0.0,0.0,0.0,0.0,0.0,0.0,0.0,0.0,0.0,840.0,9.92,326
30236,0.06,0.0,0.0,0.0,0.0,0.0,0.0,0.0,0.0,0.0,0.0,0.0,0.0,0.0,0.0,0.0,0.02,0.0,0.0,0.0,0.0,0.0,0.24,0.0,0.0,0.0,0.0,0.0,0.0,0.67,0.0,0.0,0.0,0.0,0.0,0.0,0.0,0.0,0.0,1571.0,1.4,327
30237,0.06,0.0,0.0,0.0,0.0,0.0,0.0,0.0,0.0,0.0,0.0,0.0,0.0,0.0,0.0,0.0,0.02,0.0,0.0,0.0,0.0,0.0,0.24,0.0,0.0,0.0,0.0,0.0,0.0,0.67,0.0,0.0,0.0,0.0,0.0,0.0,0.0,0.0,0.0,1522.0,1.58,327
30238,0.06,0.0,0.0,0.0,0.0,0.0,0.0,0.0,0.0,0.0,0.0,0.0,0.0,0.0,0.0,0.0,0.02,0.0,0.0,0.0,0.0,0.0,0.24,0.0,0.0,0.0,0.0,0.0,0.0,0.67,0.0,0.0,0.0,0.0,0.0,0.0,0.0,0.0,0.0,1473.0,1.77,327
30239,0.06,0.0,0.0,0.0,0.0,0.0,0.0,0.0,0.0,0.0,0.0,0.0,0.0,0.0,0.0,0.0,0.02,0.0,0.0,0.0,0.0,0.0,0.24,0.0,0.0,0.0,0.0,0.0,0.0,0.67,0.0,0.0,0.0,0.0,0.0,0.0,0.0,0.0,0.0,1424.0,1.98,327
30240,0.06,0.0,0.0,0.0,0.0,0.0,0.0,0.0,0.0,0.0,0.0,0.0,0.0,0.0,0.0,0.0,0.02,0.0,0.0,0.0,0.0,0.0,0.24,0.0,0.0,0.0,0.0,0.0,0.0,0.67,0.0,0.0,0.0,0.0,0.0,0.0,0.0,0.0,0.0,1375.0,2.21,327
30241,0.06,0.0,0.0,0.0,0.0,0.0,0.0,0.0,0.0,0.0,0.0,0.0,0.0,0.0,0.0,0.0,0.02,0.0,0.0,0.0,0.0,0.0,0.24,0.0,0.0,0.0,0.0,0.0,0.0,0.67,0.0,0.0,0.0,0.0,0.0,0.0,0.0,0.0,0.0,1325.0,2.46,327
30242,0.06,0.0,0.0,0.0,0.0,0.0,0.0,0.0,0.0,0.0,0.0,0.0,0.0,0.0,0.0,0.0,0.02,0.0,0.0,0.0,0.0,0.0,0.24,0.0,0.0,0.0,0.0,0.0,0.0,0.67,0.0,0.0,0.0,0.0,0.0,0.0,0.0,0.0,0.0,1276.0,2.74,327
30243,0.06,0.0,0.0,0.0,0.0,0.0,0.0,0.0,0.0,0.0,0.0,0.0,0.0,0.0,0.0,0.0,0.02,0.0,0.0,0.0,0.0,0.0,0.24,0.0,0.0,0.0,0.0,0.0,0.0,0.67,0.0,0.0,0.0,0.0,0.0,0.0,0.0,0.0,0.0,1227.0,3.07,327
30244,0.06,0.0,0.0,0.0,0.0,0.0,0.0,0.0,0.0,0.0,0.0,0.0,0.0,0.0,0.0,0.0,0.02,0.0,0.0,0.0,0.0,0.0,0.24,0.0,0.0,0.0,0.0,0.0,0.0,0.67,0.0,0.0,0.0,0.0,0.0,0.0,0.0,0.0,0.0,1178.0,3.42,327
30245,0.06,0.0,0.0,0.0,0.0,0.0,0.0,0.0,0.0,0.0,0.0,0.0,0.0,0.0,0.0,0.0,0.02,0.0,0.0,0.0,0.0,0.0,0.24,0.0,0.0,0.0,0.0,0.0,0.0,0.67,0.0,0.0,0.0,0.0,0.0,0.0,0.0,0.0,0.0,823.0,9.35,327
30246,0.06,0.0,0.0,0.0,0.0,0.0,0.0,0.0,0.0,0.0,0.0,0.0,0.0,0.0,0.0,0.0,0.02,0.0,0.0,0.0,0.0,0.0,0.24,0.0,0.0,0.0,0.0,0.0,0.0,0.67,0.0,0.0,0.0,0.0,0.0,0.0,0.0,0.0,0.0,796.0,10.1,327
30247,0.06,0.0,0.0,0.0,0.0,0.0,0.0,0.0,0.0,0.0,0.0,0.0,0.0,0.0,0.0,0.0,0.02,0.0,0.0,0.0,0.0,0.0,0.24,0.0,0.0,0.0,0.0,0.0,0.0,0.67,0.0,0.0,0.0,0.0,0.0,0.0,0.0,0.0,0.0,778.0,10.9,327
30248,0.06,0.0,0.0,0.0,0.0,0.0,0.0,0.0,0.0,0.0,0.0,0.0,0.0,0.0,0.0,0.0,0.02,0.0,0.0,0.0,0.0,0.0,0.24,0.0,0.0,0.0,0.0,0.0,0.0,0.67,0.0,0.0,0.0,0.0,0.0,0.0,0.0,0.0,0.0,756.0,11.9,327
50954,0.06,0.0,0.0,0.0,0.0,0.0,0.0,0.0,0.0,0.0,0.0,0.0,0.0,0.0,0.0,0.0,0.02,0.0,0.0,0.0,0.0,0.0,0.24,0.0,0.0,0.0,0.0,0.0,0.0,0.67,0.0,0.0,0.0,0.0,0.0,0.0,0.0,0.0,0.0,770.0,10.22,327
50955,0.06,0.0,0.0,0.0,0.0,0.0,0.0,0.0,0.0,0.0,0.0,0.0,0.0,0.0,0.0,0.0,0.02,0.0,0.0,0.0,0.0,0.0,0.24,0.0,0.0,0.0,0.0,0.0,0.0,0.67,0.0,0.0,0.0,0.0,0.0,0.0,0.0,0.0,0.0,771.0,10.18,327
50956,0.06,0.0,0.0,0.0,0.0,0.0,0.0,0.0,0.0,0.0,0.0,0.0,0.0,0.0,0.0,0.0,0.02,0.0,0.0,0.0,0.0,0.0,0.24,0.0,0.0,0.0,0.0,0.0,0.0,0.67,0.0,0.0,0.0,0.0,0.0,0.0,0.0,0.0,0.0,776.0,9.97,327
50957,0.06,0.0,0.0,0.0,0.0,0.0,0.0,0.0,0.0,0.0,0.0,0.0,0.0,0.0,0.0,0.0,0.02,0.0,0.0,0.0,0.0,0.0,0.24,0.0,0.0,0.0,0.0,0.0,0.0,0.67,0.0,0.0,0.0,0.0,0.0,0.0,0.0,0.0,0.0,780.0,9.8,327
30249,0.08,0.0,0.0,0.0,0.0,0.0,0.0,0.0,0.0,0.0,0.0,0.0,0.0,0.0,0.0,0.0,0.06,0.0,0.0,0.0,0.0,0.0,0.05,0.0,0.0,0.0,0.0,0.0,0.0,0.81,0.0,0.0,0.0,0.0,0.0,0.0,0.0,0.0,0.0,1867.0,2.54,328
30250,0.08,0.0,0.0,0.0,0.0,0.0,0.0,0.0,0.0,0.0,0.0,0.0,0.0,0.0,0.0,0.0,0.06,0.0,0.0,0.0,0.0,0.0,0.05,0.0,0.0,0.0,0.0,0.0,0.0,0.81,0.0,0.0,0.0,0.0,0.0,0.0,0.0,0.0,0.0,1817.0,2.72,328
30251,0.08,0.0,0.0,0.0,0.0,0.0,0.0,0.0,0.0,0.0,0.0,0.0,0.0,0.0,0.0,0.0,0.06,0.0,0.0,0.0,0.0,0.0,0.05,0.0,0.0,0.0,0.0,0.0,0.0,0.81,0.0,0.0,0.0,0.0,0.0,0.0,0.0,0.0,0.0,1768.0,2.92,328
30252,0.08,0.0,0.0,0.0,0.0,0.0,0.0,0.0,0.0,0.0,0.0,0.0,0.0,0.0,0.0,0.0,0.06,0.0,0.0,0.0,0.0,0.0,0.05,0.0,0.0,0.0,0.0,0.0,0.0,0.81,0.0,0.0,0.0,0.0,0.0,0.0,0.0,0.0,0.0,1719.0,3.14,328
30253,0.08,0.0,0.0,0.0,0.0,0.0,0.0,0.0,0.0,0.0,0.0,0.0,0.0,0.0,0.0,0.0,0.06,0.0,0.0,0.0,0.0,0.0,0.05,0.0,0.0,0.0,0.0,0.0,0.0,0.81,0.0,0.0,0.0,0.0,0.0,0.0,0.0,0.0,0.0,1670.0,3.36,328
30254,0.08,0.0,0.0,0.0,0.0,0.0,0.0,0.0,0.0,0.0,0.0,0.0,0.0,0.0,0.0,0.0,0.06,0.0,0.0,0.0,0.0,0.0,0.05,0.0,0.0,0.0,0.0,0.0,0.0,0.81,0.0,0.0,0.0,0.0,0.0,0.0,0.0,0.0,0.0,1621.0,3.57,328
30255,0.08,0.0,0.0,0.0,0.0,0.0,0.0,0.0,0.0,0.0,0.0,0.0,0.0,0.0,0.0,0.0,0.06,0.0,0.0,0.0,0.0,0.0,0.05,0.0,0.0,0.0,0.0,0.0,0.0,0.81,0.0,0.0,0.0,0.0,0.0,0.0,0.0,0.0,0.0,1571.0,3.82,328
30256,0.08,0.0,0.0,0.0,0.0,0.0,0.0,0.0,0.0,0.0,0.0,0.0,0.0,0.0,0.0,0.0,0.06,0.0,0.0,0.0,0.0,0.0,0.05,0.0,0.0,0.0,0.0,0.0,0.0,0.81,0.0,0.0,0.0,0.0,0.0,0.0,0.0,0.0,0.0,969.0,10.16,328
30257,0.08,0.0,0.0,0.0,0.0,0.0,0.0,0.0,0.0,0.0,0.0,0.0,0.0,0.0,0.0,0.0,0.06,0.0,0.0,0.0,0.0,0.0,0.05,0.0,0.0,0.0,0.0,0.0,0.0,0.81,0.0,0.0,0.0,0.0,0.0,0.0,0.0,0.0,0.0,946.0,10.65,328
30258,0.08,0.0,0.0,0.0,0.0,0.0,0.0,0.0,0.0,0.0,0.0,0.0,0.0,0.0,0.0,0.0,0.06,0.0,0.0,0.0,0.0,0.0,0.05,0.0,0.0,0.0,0.0,0.0,0.0,0.81,0.0,0.0,0.0,0.0,0.0,0.0,0.0,0.0,0.0,927.0,11.15,328
30259,0.07,0.0,0.0,0.0,0.0,0.0,0.0,0.0,0.0,0.0,0.0,0.0,0.0,0.0,0.0,0.0,0.1,0.0,0.0,0.0,0.0,0.0,0.05,0.0,0.0,0.0,0.0,0.0,0.0,0.79,0.0,0.0,0.0,0.0,0.0,0.0,0.0,0.0,0.0,1817.0,2.03,329
30260,0.07,0.0,0.0,0.0,0.0,0.0,0.0,0.0,0.0,0.0,0.0,0.0,0.0,0.0,0.0,0.0,0.1,0.0,0.0,0.0,0.0,0.0,0.05,0.0,0.0,0.0,0.0,0.0,0.0,0.79,0.0,0.0,0.0,0.0,0.0,0.0,0.0,0.0,0.0,1768.0,2.21,329
30261,0.07,0.0,0.0,0.0,0.0,0.0,0.0,0.0,0.0,0.0,0.0,0.0,0.0,0.0,0.0,0.0,0.1,0.0,0.0,0.0,0.0,0.0,0.05,0.0,0.0,0.0,0.0,0.0,0.0,0.79,0.0,0.0,0.0,0.0,0.0,0.0,0.0,0.0,0.0,1719.0,2.39,329
30262,0.07,0.0,0.0,0.0,0.0,0.0,0.0,0.0,0.0,0.0,0.0,0.0,0.0,0.0,0.0,0.0,0.1,0.0,0.0,0.0,0.0,0.0,0.05,0.0,0.0,0.0,0.0,0.0,0.0,0.79,0.0,0.0,0.0,0.0,0.0,0.0,0.0,0.0,0.0,1670.0,2.6,329
30263,0.07,0.0,0.0,0.0,0.0,0.0,0.0,0.0,0.0,0.0,0.0,0.0,0.0,0.0,0.0,0.0,0.1,0.0,0.0,0.0,0.0,0.0,0.05,0.0,0.0,0.0,0.0,0.0,0.0,0.79,0.0,0.0,0.0,0.0,0.0,0.0,0.0,0.0,0.0,1621.0,2.8,329
30264,0.07,0.0,0.0,0.0,0.0,0.0,0.0,0.0,0.0,0.0,0.0,0.0,0.0,0.0,0.0,0.0,0.1,0.0,0.0,0.0,0.0,0.0,0.05,0.0,0.0,0.0,0.0,0.0,0.0,0.79,0.0,0.0,0.0,0.0,0.0,0.0,0.0,0.0,0.0,1571.0,3.03,329
30265,0.07,0.0,0.0,0.0,0.0,0.0,0.0,0.0,0.0,0.0,0.0,0.0,0.0,0.0,0.0,0.0,0.1,0.0,0.0,0.0,0.0,0.0,0.05,0.0,0.0,0.0,0.0,0.0,0.0,0.79,0.0,0.0,0.0,0.0,0.0,0.0,0.0,0.0,0.0,1522.0,3.27,329
30266,0.07,0.0,0.0,0.0,0.0,0.0,0.0,0.0,0.0,0.0,0.0,0.0,0.0,0.0,0.0,0.0,0.1,0.0,0.0,0.0,0.0,0.0,0.05,0.0,0.0,0.0,0.0,0.0,0.0,0.79,0.0,0.0,0.0,0.0,0.0,0.0,0.0,0.0,0.0,1473.0,3.51,329
30267,0.07,0.0,0.0,0.0,0.0,0.0,0.0,0.0,0.0,0.0,0.0,0.0,0.0,0.0,0.0,0.0,0.1,0.0,0.0,0.0,0.0,0.0,0.05,0.0,0.0,0.0,0.0,0.0,0.0,0.79,0.0,0.0,0.0,0.0,0.0,0.0,0.0,0.0,0.0,1424.0,3.79,329
30268,0.07,0.0,0.0,0.0,0.0,0.0,0.0,0.0,0.0,0.0,0.0,0.0,0.0,0.0,0.0,0.0,0.1,0.0,0.0,0.0,0.0,0.0,0.05,0.0,0.0,0.0,0.0,0.0,0.0,0.79,0.0,0.0,0.0,0.0,0.0,0.0,0.0,0.0,0.0,903.0,10.01,329
30269,0.07,0.0,0.0,0.0,0.0,0.0,0.0,0.0,0.0,0.0,0.0,0.0,0.0,0.0,0.0,0.0,0.1,0.0,0.0,0.0,0.0,0.0,0.05,0.0,0.0,0.0,0.0,0.0,0.0,0.79,0.0,0.0,0.0,0.0,0.0,0.0,0.0,0.0,0.0,872.0,10.78,329
30270,0.07,0.0,0.0,0.0,0.0,0.0,0.0,0.0,0.0,0.0,0.0,0.0,0.0,0.0,0.0,0.0,0.1,0.0,0.0,0.0,0.0,0.0,0.05,0.0,0.0,0.0,0.0,0.0,0.0,0.79,0.0,0.0,0.0,0.0,0.0,0.0,0.0,0.0,0.0,856.0,11.2,329
50958,0.07,0.0,0.0,0.0,0.0,0.0,0.0,0.0,0.0,0.0,0.0,0.0,0.0,0.0,0.0,0.0,0.1,0.0,0.0,0.0,0.0,0.0,0.05,0.0,0.0,0.0,0.0,0.0,0.0,0.79,0.0,0.0,0.0,0.0,0.0,0.0,0.0,0.0,0.0,855.0,10.22,329
50959,0.07,0.0,0.0,0.0,0.0,0.0,0.0,0.0,0.0,0.0,0.0,0.0,0.0,0.0,0.0,0.0,0.1,0.0,0.0,0.0,0.0,0.0,0.05,0.0,0.0,0.0,0.0,0.0,0.0,0.79,0.0,0.0,0.0,0.0,0.0,0.0,0.0,0.0,0.0,860.0,10.09,329
50960,0.07,0.0,0.0,0.0,0.0,0.0,0.0,0.0,0.0,0.0,0.0,0.0,0.0,0.0,0.0,0.0,0.1,0.0,0.0,0.0,0.0,0.0,0.05,0.0,0.0,0.0,0.0,0.0,0.0,0.79,0.0,0.0,0.0,0.0,0.0,0.0,0.0,0.0,0.0,864.0,9.98,329
30271,0.06,0.0,0.0,0.0,0.0,0.0,0.0,0.0,0.0,0.0,0.0,0.0,0.0,0.0,0.0,0.0,0.16,0.0,0.0,0.0,0.0,0.0,0.04,0.0,0.0,0.0,0.0,0.0,0.0,0.73,0.0,0.0,0.0,0.0,0.0,0.0,0.0,0.0,0.0,1670.0,1.82,330
30272,0.06,0.0,0.0,0.0,0.0,0.0,0.0,0.0,0.0,0.0,0.0,0.0,0.0,0.0,0.0,0.0,0.16,0.0,0.0,0.0,0.0,0.0,0.04,0.0,0.0,0.0,0.0,0.0,0.0,0.73,0.0,0.0,0.0,0.0,0.0,0.0,0.0,0.0,0.0,1621.0,2.04,330
30273,0.06,0.0,0.0,0.0,0.0,0.0,0.0,0.0,0.0,0.0,0.0,0.0,0.0,0.0,0.0,0.0,0.16,0.0,0.0,0.0,0.0,0.0,0.04,0.0,0.0,0.0,0.0,0.0,0.0,0.73,0.0,0.0,0.0,0.0,0.0,0.0,0.0,0.0,0.0,1571.0,2.25,330
30274,0.06,0.0,0.0,0.0,0.0,0.0,0.0,0.0,0.0,0.0,0.0,0.0,0.0,0.0,0.0,0.0,0.16,0.0,0.0,0.0,0.0,0.0,0.04,0.0,0.0,0.0,0.0,0.0,0.0,0.73,0.0,0.0,0.0,0.0,0.0,0.0,0.0,0.0,0.0,1522.0,2.48,330
30275,0.06,0.0,0.0,0.0,0.0,0.0,0.0,0.0,0.0,0.0,0.0,0.0,0.0,0.0,0.0,0.0,0.16,0.0,0.0,0.0,0.0,0.0,0.04,0.0,0.0,0.0,0.0,0.0,0.0,0.73,0.0,0.0,0.0,0.0,0.0,0.0,0.0,0.0,0.0,1473.0,2.71,330
30276,0.06,0.0,0.0,0.0,0.0,0.0,0.0,0.0,0.0,0.0,0.0,0.0,0.0,0.0,0.0,0.0,0.16,0.0,0.0,0.0,0.0,0.0,0.04,0.0,0.0,0.0,0.0,0.0,0.0,0.73,0.0,0.0,0.0,0.0,0.0,0.0,0.0,0.0,0.0,1424.0,2.97,330
30277,0.06,0.0,0.0,0.0,0.0,0.0,0.0,0.0,0.0,0.0,0.0,0.0,0.0,0.0,0.0,0.0,0.16,0.0,0.0,0.0,0.0,0.0,0.04,0.0,0.0,0.0,0.0,0.0,0.0,0.73,0.0,0.0,0.0,0.0,0.0,0.0,0.0,0.0,0.0,1375.0,3.24,330
30278,0.06,0.0,0.0,0.0,0.0,0.0,0.0,0.0,0.0,0.0,0.0,0.0,0.0,0.0,0.0,0.0,0.16,0.0,0.0,0.0,0.0,0.0,0.04,0.0,0.0,0.0,0.0,0.0,0.0,0.73,0.0,0.0,0.0,0.0,0.0,0.0,0.0,0.0,0.0,1325.0,3.56,330
30279,0.06,0.0,0.0,0.0,0.0,0.0,0.0,0.0,0.0,0.0,0.0,0.0,0.0,0.0,0.0,0.0,0.16,0.0,0.0,0.0,0.0,0.0,0.04,0.0,0.0,0.0,0.0,0.0,0.0,0.73,0.0,0.0,0.0,0.0,0.0,0.0,0.0,0.0,0.0,1276.0,3.89,330
30280,0.06,0.0,0.0,0.0,0.0,0.0,0.0,0.0,0.0,0.0,0.0,0.0,0.0,0.0,0.0,0.0,0.16,0.0,0.0,0.0,0.0,0.0,0.04,0.0,0.0,0.0,0.0,0.0,0.0,0.73,0.0,0.0,0.0,0.0,0.0,0.0,0.0,0.0,0.0,858.0,9.8,330
30281,0.06,0.0,0.0,0.0,0.0,0.0,0.0,0.0,0.0,0.0,0.0,0.0,0.0,0.0,0.0,0.0,0.16,0.0,0.0,0.0,0.0,0.0,0.04,0.0,0.0,0.0,0.0,0.0,0.0,0.73,0.0,0.0,0.0,0.0,0.0,0.0,0.0,0.0,0.0,816.0,10.95,330
30282,0.06,0.0,0.0,0.0,0.0,0.0,0.0,0.0,0.0,0.0,0.0,0.0,0.0,0.0,0.0,0.0,0.16,0.0,0.0,0.0,0.0,0.0,0.04,0.0,0.0,0.0,0.0,0.0,0.0,0.73,0.0,0.0,0.0,0.0,0.0,0.0,0.0,0.0,0.0,809.0,10.685,330
30283,0.06,0.0,0.0,0.0,0.0,0.0,0.0,0.0,0.0,0.0,0.0,0.0,0.0,0.0,0.0,0.0,0.16,0.0,0.0,0.0,0.0,0.0,0.04,0.0,0.0,0.0,0.0,0.0,0.0,0.73,0.0,0.0,0.0,0.0,0.0,0.0,0.0,0.0,0.0,796.0,11.65,330
30284,0.06,0.0,0.0,0.0,0.0,0.0,0.0,0.0,0.0,0.0,0.0,0.0,0.0,0.0,0.0,0.0,0.16,0.0,0.0,0.0,0.0,0.0,0.04,0.0,0.0,0.0,0.0,0.0,0.0,0.73,0.0,0.0,0.0,0.0,0.0,0.0,0.0,0.0,0.0,819.0,11.02,330
30285,0.06,0.0,0.0,0.0,0.0,0.0,0.0,0.0,0.0,0.0,0.0,0.0,0.0,0.0,0.0,0.0,0.16,0.0,0.0,0.0,0.0,0.0,0.04,0.0,0.0,0.0,0.0,0.0,0.0,0.73,0.0,0.0,0.0,0.0,0.0,0.0,0.0,0.0,0.0,839.0,10.28,330
30286,0.06,0.0,0.0,0.0,0.0,0.0,0.0,0.0,0.0,0.0,0.0,0.0,0.0,0.0,0.0,0.0,0.16,0.0,0.0,0.0,0.0,0.0,0.04,0.0,0.0,0.0,0.0,0.0,0.0,0.73,0.0,0.0,0.0,0.0,0.0,0.0,0.0,0.0,0.0,840.0,10.36,330
50961,0.06,0.0,0.0,0.0,0.0,0.0,0.0,0.0,0.0,0.0,0.0,0.0,0.0,0.0,0.0,0.0,0.16,0.0,0.0,0.0,0.0,0.0,0.04,0.0,0.0,0.0,0.0,0.0,0.0,0.73,0.0,0.0,0.0,0.0,0.0,0.0,0.0,0.0,0.0,814.0,10.06,330
50962,0.06,0.0,0.0,0.0,0.0,0.0,0.0,0.0,0.0,0.0,0.0,0.0,0.0,0.0,0.0,0.0,0.16,0.0,0.0,0.0,0.0,0.0,0.04,0.0,0.0,0.0,0.0,0.0,0.0,0.73,0.0,0.0,0.0,0.0,0.0,0.0,0.0,0.0,0.0,820.0,9.87,330
30300,0.08,0.0,0.0,0.0,0.0,0.0,0.0,0.0,0.0,0.0,0.0,0.0,0.0,0.0,0.0,0.0,0.03,0.0,0.0,0.0,0.0,0.0,0.05,0.0,0.0,0.0,0.0,0.03,0.0,0.81,0.0,0.0,0.0,0.0,0.0,0.0,0.0,0.0,0.0,1916.0,2.38,331
30301,0.08,0.0,0.0,0.0,0.0,0.0,0.0,0.0,0.0,0.0,0.0,0.0,0.0,0.0,0.0,0.0,0.03,0.0,0.0,0.0,0.0,0.0,0.05,0.0,0.0,0.0,0.0,0.03,0.0,0.81,0.0,0.0,0.0,0.0,0.0,0.0,0.0,0.0,0.0,1867.0,2.55,331
30302,0.08,0.0,0.0,0.0,0.0,0.0,0.0,0.0,0.0,0.0,0.0,0.0,0.0,0.0,0.0,0.0,0.03,0.0,0.0,0.0,0.0,0.0,0.05,0.0,0.0,0.0,0.0,0.03,0.0,0.81,0.0,0.0,0.0,0.0,0.0,0.0,0.0,0.0,0.0,1817.0,2.73,331
30303,0.08,0.0,0.0,0.0,0.0,0.0,0.0,0.0,0.0,0.0,0.0,0.0,0.0,0.0,0.0,0.0,0.03,0.0,0.0,0.0,0.0,0.0,0.05,0.0,0.0,0.0,0.0,0.03,0.0,0.81,0.0,0.0,0.0,0.0,0.0,0.0,0.0,0.0,0.0,1768.0,2.92,331
30304,0.08,0.0,0.0,0.0,0.0,0.0,0.0,0.0,0.0,0.0,0.0,0.0,0.0,0.0,0.0,0.0,0.03,0.0,0.0,0.0,0.0,0.0,0.05,0.0,0.0,0.0,0.0,0.03,0.0,0.81,0.0,0.0,0.0,0.0,0.0,0.0,0.0,0.0,0.0,1719.0,3.14,331
30305,0.08,0.0,0.0,0.0,0.0,0.0,0.0,0.0,0.0,0.0,0.0,0.0,0.0,0.0,0.0,0.0,0.03,0.0,0.0,0.0,0.0,0.0,0.05,0.0,0.0,0.0,0.0,0.03,0.0,0.81,0.0,0.0,0.0,0.0,0.0,0.0,0.0,0.0,0.0,1670.0,3.36,331
30306,0.08,0.0,0.0,0.0,0.0,0.0,0.0,0.0,0.0,0.0,0.0,0.0,0.0,0.0,0.0,0.0,0.03,0.0,0.0,0.0,0.0,0.0,0.05,0.0,0.0,0.0,0.0,0.03,0.0,0.81,0.0,0.0,0.0,0.0,0.0,0.0,0.0,0.0,0.0,1621.0,3.57,331
30307,0.08,0.0,0.0,0.0,0.0,0.0,0.0,0.0,0.0,0.0,0.0,0.0,0.0,0.0,0.0,0.0,0.03,0.0,0.0,0.0,0.0,0.0,0.05,0.0,0.0,0.0,0.0,0.03,0.0,0.81,0.0,0.0,0.0,0.0,0.0,0.0,0.0,0.0,0.0,1571.0,3.82,331
30308,0.08,0.0,0.0,0.0,0.0,0.0,0.0,0.0,0.0,0.0,0.0,0.0,0.0,0.0,0.0,0.0,0.03,0.0,0.0,0.0,0.0,0.0,0.05,0.0,0.0,0.0,0.0,0.03,0.0,0.81,0.0,0.0,0.0,0.0,0.0,0.0,0.0,0.0,0.0,966.0,9.9,331
30309,0.08,0.0,0.0,0.0,0.0,0.0,0.0,0.0,0.0,0.0,0.0,0.0,0.0,0.0,0.0,0.0,0.03,0.0,0.0,0.0,0.0,0.0,0.05,0.0,0.0,0.0,0.0,0.03,0.0,0.81,0.0,0.0,0.0,0.0,0.0,0.0,0.0,0.0,0.0,944.0,10.42,331
30310,0.08,0.0,0.0,0.0,0.0,0.0,0.0,0.0,0.0,0.0,0.0,0.0,0.0,0.0,0.0,0.0,0.03,0.0,0.0,0.0,0.0,0.0,0.05,0.0,0.0,0.0,0.0,0.03,0.0,0.81,0.0,0.0,0.0,0.0,0.0,0.0,0.0,0.0,0.0,929.0,10.72,331
30311,0.07,0.0,0.0,0.0,0.0,0.0,0.0,0.0,0.0,0.0,0.0,0.0,0.0,0.0,0.0,0.0,0.03,0.0,0.0,0.0,0.0,0.0,0.05,0.0,0.0,0.0,0.0,0.08,0.0,0.78,0.0,0.0,0.0,0.0,0.0,0.0,0.0,0.0,0.0,1719.0,2.36,332
30312,0.07,0.0,0.0,0.0,0.0,0.0,0.0,0.0,0.0,0.0,0.0,0.0,0.0,0.0,0.0,0.0,0.03,0.0,0.0,0.0,0.0,0.0,0.05,0.0,0.0,0.0,0.0,0.08,0.0,0.78,0.0,0.0,0.0,0.0,0.0,0.0,0.0,0.0,0.0,1670.0,2.55,332
30313,0.07,0.0,0.0,0.0,0.0,0.0,0.0,0.0,0.0,0.0,0.0,0.0,0.0,0.0,0.0,0.0,0.03,0.0,0.0,0.0,0.0,0.0,0.05,0.0,0.0,0.0,0.0,0.08,0.0,0.78,0.0,0.0,0.0,0.0,0.0,0.0,0.0,0.0,0.0,1621.0,2.76,332
30314,0.07,0.0,0.0,0.0,0.0,0.0,0.0,0.0,0.0,0.0,0.0,0.0,0.0,0.0,0.0,0.0,0.03,0.0,0.0,0.0,0.0,0.0,0.05,0.0,0.0,0.0,0.0,0.08,0.0,0.78,0.0,0.0,0.0,0.0,0.0,0.0,0.0,0.0,0.0,1571.0,2.97,332
30315,0.07,0.0,0.0,0.0,0.0,0.0,0.0,0.0,0.0,0.0,0.0,0.0,0.0,0.0,0.0,0.0,0.03,0.0,0.0,0.0,0.0,0.0,0.05,0.0,0.0,0.0,0.0,0.08,0.0,0.78,0.0,0.0,0.0,0.0,0.0,0.0,0.0,0.0,0.0,1522.0,3.2,332
30316,0.07,0.0,0.0,0.0,0.0,0.0,0.0,0.0,0.0,0.0,0.0,0.0,0.0,0.0,0.0,0.0,0.03,0.0,0.0,0.0,0.0,0.0,0.05,0.0,0.0,0.0,0.0,0.08,0.0,0.78,0.0,0.0,0.0,0.0,0.0,0.0,0.0,0.0,0.0,1473.0,3.47,332
30317,0.07,0.0,0.0,0.0,0.0,0.0,0.0,0.0,0.0,0.0,0.0,0.0,0.0,0.0,0.0,0.0,0.03,0.0,0.0,0.0,0.0,0.0,0.05,0.0,0.0,0.0,0.0,0.08,0.0,0.78,0.0,0.0,0.0,0.0,0.0,0.0,0.0,0.0,0.0,1424.0,3.75,332
30318,0.07,0.0,0.0,0.0,0.0,0.0,0.0,0.0,0.0,0.0,0.0,0.0,0.0,0.0,0.0,0.0,0.03,0.0,0.0,0.0,0.0,0.0,0.05,0.0,0.0,0.0,0.0,0.08,0.0,0.78,0.0,0.0,0.0,0.0,0.0,0.0,0.0,0.0,0.0,931.0,9.55,332
30319,0.07,0.0,0.0,0.0,0.0,0.0,0.0,0.0,0.0,0.0,0.0,0.0,0.0,0.0,0.0,0.0,0.03,0.0,0.0,0.0,0.0,0.0,0.05,0.0,0.0,0.0,0.0,0.08,0.0,0.78,0.0,0.0,0.0,0.0,0.0,0.0,0.0,0.0,0.0,893.0,10.2,332
30320,0.07,0.0,0.0,0.0,0.0,0.0,0.0,0.0,0.0,0.0,0.0,0.0,0.0,0.0,0.0,0.0,0.03,0.0,0.0,0.0,0.0,0.0,0.05,0.0,0.0,0.0,0.0,0.08,0.0,0.78,0.0,0.0,0.0,0.0,0.0,0.0,0.0,0.0,0.0,858.0,11.07,332
30321,0.07,0.0,0.0,0.0,0.0,0.0,0.0,0.0,0.0,0.0,0.0,0.0,0.0,0.0,0.0,0.0,0.03,0.0,0.0,0.0,0.0,0.0,0.05,0.0,0.0,0.0,0.0,0.08,0.0,0.78,0.0,0.0,0.0,0.0,0.0,0.0,0.0,0.0,0.0,832.0,11.93,332
30322,0.08,0.0,0.0,0.0,0.0,0.0,0.0,0.0,0.0,0.01,0.0,0.0,0.0,0.0,0.0,0.0,0.03,0.0,0.0,0.0,0.0,0.0,0.05,0.0,0.0,0.0,0.0,0.0,0.0,0.83,0.0,0.0,0.0,0.0,0.0,0.0,0.0,0.0,0.0,1916.0,2.94,333
30323,0.08,0.0,0.0,0.0,0.0,0.0,0.0,0.0,0.0,0.01,0.0,0.0,0.0,0.0,0.0,0.0,0.03,0.0,0.0,0.0,0.0,0.0,0.05,0.0,0.0,0.0,0.0,0.0,0.0,0.83,0.0,0.0,0.0,0.0,0.0,0.0,0.0,0.0,0.0,1867.0,3.14,333
30324,0.08,0.0,0.0,0.0,0.0,0.0,0.0,0.0,0.0,0.01,0.0,0.0,0.0,0.0,0.0,0.0,0.03,0.0,0.0,0.0,0.0,0.0,0.05,0.0,0.0,0.0,0.0,0.0,0.0,0.83,0.0,0.0,0.0,0.0,0.0,0.0,0.0,0.0,0.0,1817.0,3.37,333
30325,0.08,0.0,0.0,0.0,0.0,0.0,0.0,0.0,0.0,0.01,0.0,0.0,0.0,0.0,0.0,0.0,0.03,0.0,0.0,0.0,0.0,0.0,0.05,0.0,0.0,0.0,0.0,0.0,0.0,0.83,0.0,0.0,0.0,0.0,0.0,0.0,0.0,0.0,0.0,1768.0,3.6,333
30326,0.08,0.0,0.0,0.0,0.0,0.0,0.0,0.0,0.0,0.01,0.0,0.0,0.0,0.0,0.0,0.0,0.03,0.0,0.0,0.0,0.0,0.0,0.05,0.0,0.0,0.0,0.0,0.0,0.0,0.83,0.0,0.0,0.0,0.0,0.0,0.0,0.0,0.0,0.0,1719.0,3.84,333
30327,0.08,0.0,0.0,0.0,0.0,0.0,0.0,0.0,0.0,0.01,0.0,0.0,0.0,0.0,0.0,0.0,0.03,0.0,0.0,0.0,0.0,0.0,0.05,0.0,0.0,0.0,0.0,0.0,0.0,0.83,0.0,0.0,0.0,0.0,0.0,0.0,0.0,0.0,0.0,1670.0,4.1,333
30328,0.08,0.0,0.0,0.0,0.0,0.0,0.0,0.0,0.0,0.01,0.0,0.0,0.0,0.0,0.0,0.0,0.03,0.0,0.0,0.0,0.0,0.0,0.05,0.0,0.0,0.0,0.0,0.0,0.0,0.83,0.0,0.0,0.0,0.0,0.0,0.0,0.0,0.0,0.0,1621.0,4.36,333
30329,0.08,0.0,0.0,0.0,0.0,0.0,0.0,0.0,0.0,0.01,0.0,0.0,0.0,0.0,0.0,0.0,0.03,0.0,0.0,0.0,0.0,0.0,0.05,0.0,0.0,0.0,0.0,0.0,0.0,0.83,0.0,0.0,0.0,0.0,0.0,0.0,0.0,0.0,0.0,1571.0,4.65,333
30330,0.08,0.0,0.0,0.0,0.0,0.0,0.0,0.0,0.0,0.01,0.0,0.0,0.0,0.0,0.0,0.0,0.03,0.0,0.0,0.0,0.0,0.0,0.05,0.0,0.0,0.0,0.0,0.0,0.0,0.83,0.0,0.0,0.0,0.0,0.0,0.0,0.0,0.0,0.0,1057.0,10.26,333
30331,0.08,0.0,0.0,0.0,0.0,0.0,0.0,0.0,0.0,0.01,0.0,0.0,0.0,0.0,0.0,0.0,0.03,0.0,0.0,0.0,0.0,0.0,0.05,0.0,0.0,0.0,0.0,0.0,0.0,0.83,0.0,0.0,0.0,0.0,0.0,0.0,0.0,0.0,0.0,1036.0,10.7,333
30332,0.08,0.0,0.0,0.0,0.0,0.0,0.0,0.0,0.0,0.01,0.0,0.0,0.0,0.0,0.0,0.0,0.03,0.0,0.0,0.0,0.0,0.0,0.05,0.0,0.0,0.0,0.0,0.0,0.0,0.83,0.0,0.0,0.0,0.0,0.0,0.0,0.0,0.0,0.0,1017.0,11.0,333
30333,0.08,0.0,0.0,0.0,0.0,0.0,0.0,0.0,0.0,0.02,0.0,0.0,0.0,0.0,0.0,0.0,0.03,0.0,0.0,0.0,0.0,0.0,0.05,0.0,0.0,0.0,0.0,0.0,0.0,0.82,0.0,0.0,0.0,0.0,0.0,0.0,0.0,0.0,0.0,1867.0,2.71,334
30334,0.08,0.0,0.0,0.0,0.0,0.0,0.0,0.0,0.0,0.02,0.0,0.0,0.0,0.0,0.0,0.0,0.03,0.0,0.0,0.0,0.0,0.0,0.05,0.0,0.0,0.0,0.0,0.0,0.0,0.82,0.0,0.0,0.0,0.0,0.0,0.0,0.0,0.0,0.0,1817.0,2.9,334
30335,0.08,0.0,0.0,0.0,0.0,0.0,0.0,0.0,0.0,0.02,0.0,0.0,0.0,0.0,0.0,0.0,0.03,0.0,0.0,0.0,0.0,0.0,0.05,0.0,0.0,0.0,0.0,0.0,0.0,0.82,0.0,0.0,0.0,0.0,0.0,0.0,0.0,0.0,0.0,1768.0,3.12,334
30336,0.08,0.0,0.0,0.0,0.0,0.0,0.0,0.0,0.0,0.02,0.0,0.0,0.0,0.0,0.0,0.0,0.03,0.0,0.0,0.0,0.0,0.0,0.05,0.0,0.0,0.0,0.0,0.0,0.0,0.82,0.0,0.0,0.0,0.0,0.0,0.0,0.0,0.0,0.0,1719.0,3.34,334
30337,0.08,0.0,0.0,0.0,0.0,0.0,0.0,0.0,0.0,0.02,0.0,0.0,0.0,0.0,0.0,0.0,0.03,0.0,0.0,0.0,0.0,0.0,0.05,0.0,0.0,0.0,0.0,0.0,0.0,0.82,0.0,0.0,0.0,0.0,0.0,0.0,0.0,0.0,0.0,1670.0,3.63,334
30338,0.08,0.0,0.0,0.0,0.0,0.0,0.0,0.0,0.0,0.02,0.0,0.0,0.0,0.0,0.0,0.0,0.03,0.0,0.0,0.0,0.0,0.0,0.05,0.0,0.0,0.0,0.0,0.0,0.0,0.82,0.0,0.0,0.0,0.0,0.0,0.0,0.0,0.0,0.0,1621.0,3.86,334
30339,0.08,0.0,0.0,0.0,0.0,0.0,0.0,0.0,0.0,0.02,0.0,0.0,0.0,0.0,0.0,0.0,0.03,0.0,0.0,0.0,0.0,0.0,0.05,0.0,0.0,0.0,0.0,0.0,0.0,0.82,0.0,0.0,0.0,0.0,0.0,0.0,0.0,0.0,0.0,1013.0,9.72,334
30340,0.08,0.0,0.0,0.0,0.0,0.0,0.0,0.0,0.0,0.02,0.0,0.0,0.0,0.0,0.0,0.0,0.03,0.0,0.0,0.0,0.0,0.0,0.05,0.0,0.0,0.0,0.0,0.0,0.0,0.82,0.0,0.0,0.0,0.0,0.0,0.0,0.0,0.0,0.0,998.0,10.0,334
30341,0.08,0.0,0.0,0.0,0.0,0.0,0.0,0.0,0.0,0.02,0.0,0.0,0.0,0.0,0.0,0.0,0.03,0.0,0.0,0.0,0.0,0.0,0.05,0.0,0.0,0.0,0.0,0.0,0.0,0.82,0.0,0.0,0.0,0.0,0.0,0.0,0.0,0.0,0.0,981.0,10.48,334
30342,0.08,0.0,0.0,0.0,0.0,0.0,0.0,0.0,0.0,0.02,0.0,0.0,0.0,0.0,0.0,0.0,0.03,0.0,0.0,0.0,0.0,0.0,0.05,0.0,0.0,0.0,0.0,0.0,0.0,0.82,0.0,0.0,0.0,0.0,0.0,0.0,0.0,0.0,0.0,961.0,11.02,334
30343,0.08,0.0,0.0,0.0,0.0,0.0,0.0,0.0,0.0,0.02,0.0,0.0,0.0,0.0,0.0,0.0,0.03,0.0,0.0,0.0,0.0,0.0,0.05,0.0,0.0,0.0,0.0,0.0,0.0,0.82,0.0,0.0,0.0,0.0,0.0,0.0,0.0,0.0,0.0,938.0,11.13,334
30344,0.07,0.0,0.0,0.0,0.0,0.0,0.0,0.0,0.0,0.05,0.0,0.0,0.0,0.0,0.0,0.0,0.03,0.0,0.0,0.0,0.0,0.0,0.05,0.0,0.0,0.0,0.0,0.0,0.0,0.8,0.0,0.0,0.0,0.0,0.0,0.0,0.0,0.0,0.0,1768.0,2.53,335
30345,0.07,0.0,0.0,0.0,0.0,0.0,0.0,0.0,0.0,0.05,0.0,0.0,0.0,0.0,0.0,0.0,0.03,0.0,0.0,0.0,0.0,0.0,0.05,0.0,0.0,0.0,0.0,0.0,0.0,0.8,0.0,0.0,0.0,0.0,0.0,0.0,0.0,0.0,0.0,1719.0,2.73,335
30346,0.07,0.0,0.0,0.0,0.0,0.0,0.0,0.0,0.0,0.05,0.0,0.0,0.0,0.0,0.0,0.0,0.03,0.0,0.0,0.0,0.0,0.0,0.05,0.0,0.0,0.0,0.0,0.0,0.0,0.8,0.0,0.0,0.0,0.0,0.0,0.0,0.0,0.0,0.0,1670.0,2.93,335
30347,0.07,0.0,0.0,0.0,0.0,0.0,0.0,0.0,0.0,0.05,0.0,0.0,0.0,0.0,0.0,0.0,0.03,0.0,0.0,0.0,0.0,0.0,0.05,0.0,0.0,0.0,0.0,0.0,0.0,0.8,0.0,0.0,0.0,0.0,0.0,0.0,0.0,0.0,0.0,1621.0,3.15,335
30348,0.07,0.0,0.0,0.0,0.0,0.0,0.0,0.0,0.0,0.05,0.0,0.0,0.0,0.0,0.0,0.0,0.03,0.0,0.0,0.0,0.0,0.0,0.05,0.0,0.0,0.0,0.0,0.0,0.0,0.8,0.0,0.0,0.0,0.0,0.0,0.0,0.0,0.0,0.0,1571.0,3.4,335
30349,0.07,0.0,0.0,0.0,0.0,0.0,0.0,0.0,0.0,0.05,0.0,0.0,0.0,0.0,0.0,0.0,0.03,0.0,0.0,0.0,0.0,0.0,0.05,0.0,0.0,0.0,0.0,0.0,0.0,0.8,0.0,0.0,0.0,0.0,0.0,0.0,0.0,0.0,0.0,1522.0,3.65,335
30350,0.07,0.0,0.0,0.0,0.0,0.0,0.0,0.0,0.0,0.05,0.0,0.0,0.0,0.0,0.0,0.0,0.03,0.0,0.0,0.0,0.0,0.0,0.05,0.0,0.0,0.0,0.0,0.0,0.0,0.8,0.0,0.0,0.0,0.0,0.0,0.0,0.0,0.0,0.0,1473.0,3.92,335
30351,0.07,0.0,0.0,0.0,0.0,0.0,0.0,0.0,0.0,0.05,0.0,0.0,0.0,0.0,0.0,0.0,0.03,0.0,0.0,0.0,0.0,0.0,0.05,0.0,0.0,0.0,0.0,0.0,0.0,0.8,0.0,0.0,0.0,0.0,0.0,0.0,0.0,0.0,0.0,966.0,9.57,335
30352,0.07,0.0,0.0,0.0,0.0,0.0,0.0,0.0,0.0,0.05,0.0,0.0,0.0,0.0,0.0,0.0,0.03,0.0,0.0,0.0,0.0,0.0,0.05,0.0,0.0,0.0,0.0,0.0,0.0,0.8,0.0,0.0,0.0,0.0,0.0,0.0,0.0,0.0,0.0,947.0,10.04,335
30353,0.07,0.0,0.0,0.0,0.0,0.0,0.0,0.0,0.0,0.05,0.0,0.0,0.0,0.0,0.0,0.0,0.03,0.0,0.0,0.0,0.0,0.0,0.05,0.0,0.0,0.0,0.0,0.0,0.0,0.8,0.0,0.0,0.0,0.0,0.0,0.0,0.0,0.0,0.0,933.0,10.21,335
30354,0.07,0.0,0.0,0.0,0.0,0.0,0.0,0.0,0.0,0.05,0.0,0.0,0.0,0.0,0.0,0.0,0.03,0.0,0.0,0.0,0.0,0.0,0.05,0.0,0.0,0.0,0.0,0.0,0.0,0.8,0.0,0.0,0.0,0.0,0.0,0.0,0.0,0.0,0.0,916.0,10.65,335
30355,0.07,0.0,0.0,0.0,0.0,0.0,0.0,0.0,0.0,0.05,0.0,0.0,0.0,0.0,0.0,0.0,0.03,0.0,0.0,0.0,0.0,0.0,0.05,0.0,0.0,0.0,0.0,0.0,0.0,0.8,0.0,0.0,0.0,0.0,0.0,0.0,0.0,0.0,0.0,892.0,11.27,335
50965,0.07,0.0,0.0,0.0,0.0,0.0,0.0,0.0,0.0,0.05,0.0,0.0,0.0,0.0,0.0,0.0,0.03,0.0,0.0,0.0,0.0,0.0,0.05,0.0,0.0,0.0,0.0,0.0,0.0,0.8,0.0,0.0,0.0,0.0,0.0,0.0,0.0,0.0,0.0,894.0,10.22,335
50966,0.07,0.0,0.0,0.0,0.0,0.0,0.0,0.0,0.0,0.05,0.0,0.0,0.0,0.0,0.0,0.0,0.03,0.0,0.0,0.0,0.0,0.0,0.05,0.0,0.0,0.0,0.0,0.0,0.0,0.8,0.0,0.0,0.0,0.0,0.0,0.0,0.0,0.0,0.0,898.0,10.11,335
50967,0.07,0.0,0.0,0.0,0.0,0.0,0.0,0.0,0.0,0.05,0.0,0.0,0.0,0.0,0.0,0.0,0.03,0.0,0.0,0.0,0.0,0.0,0.05,0.0,0.0,0.0,0.0,0.0,0.0,0.8,0.0,0.0,0.0,0.0,0.0,0.0,0.0,0.0,0.0,902.0,10.01,335
30578,0.1,0.0,0.0,0.0,0.0,0.0,0.44,0.0,0.0,0.0,0.0,0.0,0.0,0.0,0.0,0.0,0.0,0.0,0.0,0.0,0.0,0.0,0.0,0.0,0.0,0.0,0.0,0.0,0.0,0.46,0.0,0.0,0.0,0.0,0.0,0.0,0.0,0.0,0.0,1623.0,0.3180633349627615,336
30579,0.1,0.0,0.0,0.0,0.0,0.0,0.44,0.0,0.0,0.0,0.0,0.0,0.0,0.0,0.0,0.0,0.0,0.0,0.0,0.0,0.0,0.0,0.0,0.0,0.0,0.0,0.0,0.0,0.0,0.46,0.0,0.0,0.0,0.0,0.0,0.0,0.0,0.0,0.0,1673.0,0.07188200730612547,336
30580,0.1,0.0,0.0,0.0,0.0,0.0,0.44,0.0,0.0,0.0,0.0,0.0,0.0,0.0,0.0,0.0,0.0,0.0,0.0,0.0,0.0,0.0,0.0,0.0,0.0,0.0,0.0,0.0,0.0,0.46,0.0,0.0,0.0,0.0,0.0,0.0,0.0,0.0,0.0,1723.0,-0.1249387366082999,336
