Repository: R3sten/glass_dynamics

# GlassDynamics: Ridge Regression for Glass Viscosity Prediction

## Bachelor's thesis in physics

### Università degli Studi di Trieste

The main goal of this project is to develop a reliable and interpretable predictive model for glass viscosity, moving beyond "black-box" machine learning to provide physically meaningful insights for materials science applications.


This repository implements a workflow that bridges the gap between empirical models and modern data science techniques.

File: data/viscosity_raw_data.csv (part 44 of 81)
,Al2O3,As2O3,B2O3,BaO,BeO,Bi2O3,CaO,CdO,CoO,Cs2O,CuO,Fe2O3,FeO,Ga2O3,GeO2,HfO2,K2O,La2O3,Li2O,MgO,MnO,MoO3,Na2O,Nb2O5,NiO,P2O5,PbO,Rb2O,Sb2O3,SiO2,SrO,Ta2O5,TeO2,TiO2,Tl2O,WO3,Y2O3,ZnO,ZrO2,T,log_visc,ID
30581,0.1,0.0,0.0,0.0,0.0,0.0,0.44,0.0,0.0,0.0,0.0,0.0,0.0,0.0,0.0,0.0,0.0,0.0,0.0,0.0,0.0,0.0,0.0,0.0,0.0,0.0,0.0,0.0,0.0,0.46,0.0,0.0,0.0,0.0,0.0,0.0,0.0,0.0,0.0,1773.0,-0.30980391997148626,336
30582,0.1,0.0,0.0,0.0,0.0,0.0,0.44,0.0,0.0,0.0,0.0,0.0,0.0,0.0,0.0,0.0,0.0,0.0,0.0,0.0,0.0,0.0,0.0,0.0,0.0,0.0,0.0,0.0,0.0,0.46,0.0,0.0,0.0,0.0,0.0,0.0,0.0,0.0,0.0,1823.0,-0.4685210829577449,336
30583,0.1,0.0,0.0,0.0,0.0,0.0,0.44,0.0,0.0,0.0,0.0,0.0,0.0,0.0,0.0,0.0,0.0,0.0,0.0,0.0,0.0,0.0,0.0,0.0,0.0,0.0,0.0,0.0,0.0,0.46,0.0,0.0,0.0,0.0,0.0,0.0,0.0,0.0,0.0,1873.0,-0.6020599913279624,336
47363,0.1,0.0,0.0,0.0,0.0,0.0,0.44,0.0,0.0,0.0,0.0,0.0,0.0,0.0,0.0,0.0,0.0,0.0,0.0,0.0,0.0,0.0,0.0,0.0,0.0,0.0,0.0,0.0,0.0,0.46,0.0,0.0,0.0,0.0,0.0,0.0,0.0,0.0,0.0,1066.0,11.2,336
47364,0.1,0.0,0.0,0.0,0.0,0.0,0.44,0.0,0.0,0.0,0.0,0.0,0.0,0.0,0.0,0.0,0.0,0.0,0.0,0.0,0.0,0.0,0.0,0.0,0.0,0.0,0.0,0.0,0.0,0.46,0.0,0.0,0.0,0.0,0.0,0.0,0.0,0.0,0.0,1067.0,11.12,336
47365,0.1,0.0,0.0,0.0,0.0,0.0,0.44,0.0,0.0,0.0,0.0,0.0,0.0,0.0,0.0,0.0,0.0,0.0,0.0,0.0,0.0,0.0,0.0,0.0,0.0,0.0,0.0,0.0,0.0,0.46,0.0,0.0,0.0,0.0,0.0,0.0,0.0,0.0,0.0,1074.0,10.795,336
47366,0.1,0.0,0.0,0.0,0.0,0.0,0.44,0.0,0.0,0.0,0.0,0.0,0.0,0.0,0.0,0.0,0.0,0.0,0.0,0.0,0.0,0.0,0.0,0.0,0.0,0.0,0.0,0.0,0.0,0.46,0.0,0.0,0.0,0.0,0.0,0.0,0.0,0.0,0.0,1094.0,9.99,336
47367,0.1,0.0,0.0,0.0,0.0,0.0,0.44,0.0,0.0,0.0,0.0,0.0,0.0,0.0,0.0,0.0,0.0,0.0,0.0,0.0,0.0,0.0,0.0,0.0,0.0,0.0,0.0,0.0,0.0,0.46,0.0,0.0,0.0,0.0,0.0,0.0,0.0,0.0,0.0,1111.0,9.28,336
47368,0.1,0.0,0.0,0.0,0.0,0.0,0.44,0.0,0.0,0.0,0.0,0.0,0.0,0.0,0.0,0.0,0.0,0.0,0.0,0.0,0.0,0.0,0.0,0.0,0.0,0.0,0.0,0.0,0.0,0.46,0.0,0.0,0.0,0.0,0.0,0.0,0.0,0.0,0.0,1130.0,8.52,336
47369,0.1,0.0,0.0,0.0,0.0,0.0,0.44,0.0,0.0,0.0,0.0,0.0,0.0,0.0,0.0,0.0,0.0,0.0,0.0,0.0,0.0,0.0,0.0,0.0,0.0,0.0,0.0,0.0,0.0,0.46,0.0,0.0,0.0,0.0,0.0,0.0,0.0,0.0,0.0,1316.0,3.26,336
47370,0.1,0.0,0.0,0.0,0.0,0.0,0.44,0.0,0.0,0.0,0.0,0.0,0.0,0.0,0.0,0.0,0.0,0.0,0.0,0.0,0.0,0.0,0.0,0.0,0.0,0.0,0.0,0.0,0.0,0.46,0.0,0.0,0.0,0.0,0.0,0.0,0.0,0.0,0.0,1340.0,2.85,336
47371,0.1,0.0,0.0,0.0,0.0,0.0,0.44,0.0,0.0,0.0,0.0,0.0,0.0,0.0,0.0,0.0,0.0,0.0,0.0,0.0,0.0,0.0,0.0,0.0,0.0,0.0,0.0,0.0,0.0,0.46,0.0,0.0,0.0,0.0,0.0,0.0,0.0,0.0,0.0,1365.0,2.51,336
47372,0.1,0.0,0.0,0.0,0.0,0.0,0.44,0.0,0.0,0.0,0.0,0.0,0.0,0.0,0.0,0.0,0.0,0.0,0.0,0.0,0.0,0.0,0.0,0.0,0.0,0.0,0.0,0.0,0.0,0.46,0.0,0.0,0.0,0.0,0.0,0.0,0.0,0.0,0.0,1389.0,2.21,336
47373,0.1,0.0,0.0,0.0,0.0,0.0,0.44,0.0,0.0,0.0,0.0,0.0,0.0,0.0,0.0,0.0,0.0,0.0,0.0,0.0,0.0,0.0,0.0,0.0,0.0,0.0,0.0,0.0,0.0,0.46,0.0,0.0,0.0,0.0,0.0,0.0,0.0,0.0,0.0,1413.0,1.94,336
47374,0.1,0.0,0.0,0.0,0.0,0.0,0.44,0.0,0.0,0.0,0.0,0.0,0.0,0.0,0.0,0.0,0.0,0.0,0.0,0.0,0.0,0.0,0.0,0.0,0.0,0.0,0.0,0.0,0.0,0.46,0.0,0.0,0.0,0.0,0.0,0.0,0.0,0.0,0.0,1437.0,1.745,336
47375,0.1,0.0,0.0,0.0,0.0,0.0,0.44,0.0,0.0,0.0,0.0,0.0,0.0,0.0,0.0,0.0,0.0,0.0,0.0,0.0,0.0,0.0,0.0,0.0,0.0,0.0,0.0,0.0,0.0,0.46,0.0,0.0,0.0,0.0,0.0,0.0,0.0,0.0,0.0,1461.0,1.48,336
47376,0.1,0.0,0.0,0.0,0.0,0.0,0.44,0.0,0.0,0.0,0.0,0.0,0.0,0.0,0.0,0.0,0.0,0.0,0.0,0.0,0.0,0.0,0.0,0.0,0.0,0.0,0.0,0.0,0.0,0.46,0.0,0.0,0.0,0.0,0.0,0.0,0.0,0.0,0.0,1486.0,1.28,336
47377,0.1,0.0,0.0,0.0,0.0,0.0,0.44,0.0,0.0,0.0,0.0,0.0,0.0,0.0,0.0,0.0,0.0,0.0,0.0,0.0,0.0,0.0,0.0,0.0,0.0,0.0,0.0,0.0,0.0,0.46,0.0,0.0,0.0,0.0,0.0,0.0,0.0,0.0,0.0,1510.0,1.1,336
47378,0.1,0.0,0.0,0.0,0.0,0.0,0.44,0.0,0.0,0.0,0.0,0.0,0.0,0.0,0.0,0.0,0.0,0.0,0.0,0.0,0.0,0.0,0.0,0.0,0.0,0.0,0.0,0.0,0.0,0.46,0.0,0.0,0.0,0.0,0.0,0.0,0.0,0.0,0.0,1534.0,0.93,336
47379,0.1,0.0,0.0,0.0,0.0,0.0,0.44,0.0,0.0,0.0,0.0,0.0,0.0,0.0,0.0,0.0,0.0,0.0,0.0,0.0,0.0,0.0,0.0,0.0,0.0,0.0,0.0,0.0,0.0,0.46,0.0,0.0,0.0,0.0,0.0,0.0,0.0,0.0,0.0,1558.0,0.78,336
47380,0.1,0.0,0.0,0.0,0.0,0.0,0.44,0.0,0.0,0.0,0.0,0.0,0.0,0.0,0.0,0.0,0.0,0.0,0.0,0.0,0.0,0.0,0.0,0.0,0.0,0.0,0.0,0.0,0.0,0.46,0.0,0.0,0.0,0.0,0.0,0.0,0.0,0.0,0.0,1583.0,0.68,336
47381,0.1,0.0,0.0,0.0,0.0,0.0,0.44,0.0,0.0,0.0,0.0,0.0,0.0,0.0,0.0,0.0,0.0,0.0,0.0,0.0,0.0,0.0,0.0,0.0,0.0,0.0,0.0,0.0,0.0,0.46,0.0,0.0,0.0,0.0,0.0,0.0,0.0,0.0,0.0,1607.0,0.51,336
47382,0.1,0.0,0.0,0.0,0.0,0.0,0.44,0.0,0.0,0.0,0.0,0.0,0.0,0.0,0.0,0.0,0.0,0.0,0.0,0.0,0.0,0.0,0.0,0.0,0.0,0.0,0.0,0.0,0.0,0.46,0.0,0.0,0.0,0.0,0.0,0.0,0.0,0.0,0.0,1631.0,0.34,336
47383,0.1,0.0,0.0,0.0,0.0,0.0,0.44,0.0,0.0,0.0,0.0,0.0,0.0,0.0,0.0,0.0,0.0,0.0,0.0,0.0,0.0,0.0,0.0,0.0,0.0,0.0,0.0,0.0,0.0,0.46,0.0,0.0,0.0,0.0,0.0,0.0,0.0,0.0,0.0,1655.0,0.29,336
47384,0.1,0.0,0.0,0.0,0.0,0.0,0.44,0.0,0.0,0.0,0.0,0.0,0.0,0.0,0.0,0.0,0.0,0.0,0.0,0.0,0.0,0.0,0.0,0.0,0.0,0.0,0.0,0.0,0.0,0.46,0.0,0.0,0.0,0.0,0.0,0.0,0.0,0.0,0.0,1679.0,0.19,336
47385,0.1,0.0,0.0,0.0,0.0,0.0,0.44,0.0,0.0,0.0,0.0,0.0,0.0,0.0,0.0,0.0,0.0,0.0,0.0,0.0,0.0,0.0,0.0,0.0,0.0,0.0,0.0,0.0,0.0,0.46,0.0,0.0,0.0,0.0,0.0,0.0,0.0,0.0,0.0,1704.0,0.1,336
47386,0.1,0.0,0.0,0.0,0.0,0.0,0.44,0.0,0.0,0.0,0.0,0.0,0.0,0.0,0.0,0.0,0.0,0.0,0.0,0.0,0.0,0.0,0.0,0.0,0.0,0.0,0.0,0.0,0.0,0.46,0.0,0.0,0.0,0.0,0.0,0.0,0.0,0.0,0.0,1728.0,0.02,336
47387,0.1,0.0,0.0,0.0,0.0,0.0,0.44,0.0,0.0,0.0,0.0,0.0,0.0,0.0,0.0,0.0,0.0,0.0,0.0,0.0,0.0,0.0,0.0,0.0,0.0,0.0,0.0,0.0,0.0,0.46,0.0,0.0,0.0,0.0,0.0,0.0,0.0,0.0,0.0,1752.0,-0.06,336
47388,0.1,0.0,0.0,0.0,0.0,0.0,0.44,0.0,0.0,0.0,0.0,0.0,0.0,0.0,0.0,0.0,0.0,0.0,0.0,0.0,0.0,0.0,0.0,0.0,0.0,0.0,0.0,0.0,0.0,0.46,0.0,0.0,0.0,0.0,0.0,0.0,0.0,0.0,0.0,1776.0,-0.115,336
47389,0.1,0.0,0.0,0.0,0.0,0.0,0.44,0.0,0.0,0.0,0.0,0.0,0.0,0.0,0.0,0.0,0.0,0.0,0.0,0.0,0.0,0.0,0.0,0.0,0.0,0.0,0.0,0.0,0.0,0.46,0.0,0.0,0.0,0.0,0.0,0.0,0.0,0.0,0.0,1801.0,-0.2,336
47390,0.1,0.0,0.0,0.0,0.0,0.0,0.44,0.0,0.0,0.0,0.0,0.0,0.0,0.0,0.0,0.0,0.0,0.0,0.0,0.0,0.0,0.0,0.0,0.0,0.0,0.0,0.0,0.0,0.0,0.46,0.0,0.0,0.0,0.0,0.0,0.0,0.0,0.0,0.0,1825.0,-0.25,336
47391,0.1,0.0,0.0,0.0,0.0,0.0,0.44,0.0,0.0,0.0,0.0,0.0,0.0,0.0,0.0,0.0,0.0,0.0,0.0,0.0,0.0,0.0,0.0,0.0,0.0,0.0,0.0,0.0,0.0,0.46,0.0,0.0,0.0,0.0,0.0,0.0,0.0,0.0,0.0,1849.0,-0.31,336
50449,0.1,0.0,0.0,0.0,0.0,0.0,0.44,0.0,0.0,0.0,0.0,0.0,0.0,0.0,0.0,0.0,0.0,0.0,0.0,0.0,0.0,0.0,0.0,0.0,0.0,0.0,0.0,0.0,0.0,0.46,0.0,0.0,0.0,0.0,0.0,0.0,0.0,0.0,0.0,1855.0,-0.3,336
50450,0.1,0.0,0.0,0.0,0.0,0.0,0.44,0.0,0.0,0.0,0.0,0.0,0.0,0.0,0.0,0.0,0.0,0.0,0.0,0.0,0.0,0.0,0.0,0.0,0.0,0.0,0.0,0.0,0.0,0.46,0.0,0.0,0.0,0.0,0.0,0.0,0.0,0.0,0.0,1686.0,0.2,336
50451,0.1,0.0,0.0,0.0,0.0,0.0,0.44,0.0,0.0,0.0,0.0,0.0,0.0,0.0,0.0,0.0,0.0,0.0,0.0,0.0,0.0,0.0,0.0,0.0,0.0,0.0,0.0,0.0,0.0,0.46,0.0,0.0,0.0,0.0,0.0,0.0,0.0,0.0,0.0,1603.0,0.7,336
50452,0.1,0.0,0.0,0.0,0.0,0.0,0.44,0.0,0.0,0.0,0.0,0.0,0.0,0.0,0.0,0.0,0.0,0.0,0.0,0.0,0.0,0.0,0.0,0.0,0.0,0.0,0.0,0.0,0.0,0.46,0.0,0.0,0.0,0.0,0.0,0.0,0.0,0.0,0.0,1555.0,1.0,336
50453,0.1,0.0,0.0,0.0,0.0,0.0,0.44,0.0,0.0,0.0,0.0,0.0,0.0,0.0,0.0,0.0,0.0,0.0,0.0,0.0,0.0,0.0,0.0,0.0,0.0,0.0,0.0,0.0,0.0,0.46,0.0,0.0,0.0,0.0,0.0,0.0,0.0,0.0,0.0,1481.0,1.4,336
50454,0.1,0.0,0.0,0.0,0.0,0.0,0.44,0.0,0.0,0.0,0.0,0.0,0.0,0.0,0.0,0.0,0.0,0.0,0.0,0.0,0.0,0.0,0.0,0.0,0.0,0.0,0.0,0.0,0.0,0.46,0.0,0.0,0.0,0.0,0.0,0.0,0.0,0.0,0.0,1391.0,2.2,336
50455,0.1,0.0,0.0,0.0,0.0,0.0,0.44,0.0,0.0,0.0,0.0,0.0,0.0,0.0,0.0,0.0,0.0,0.0,0.0,0.0,0.0,0.0,0.0,0.0,0.0,0.0,0.0,0.0,0.0,0.46,0.0,0.0,0.0,0.0,0.0,0.0,0.0,0.0,0.0,1342.0,2.8,336
50456,0.1,0.0,0.0,0.0,0.0,0.0,0.44,0.0,0.0,0.0,0.0,0.0,0.0,0.0,0.0,0.0,0.0,0.0,0.0,0.0,0.0,0.0,0.0,0.0,0.0,0.0,0.0,0.0,0.0,0.46,0.0,0.0,0.0,0.0,0.0,0.0,0.0,0.0,0.0,1134.0,8.6,336
50457,0.1,0.0,0.0,0.0,0.0,0.0,0.44,0.0,0.0,0.0,0.0,0.0,0.0,0.0,0.0,0.0,0.0,0.0,0.0,0.0,0.0,0.0,0.0,0.0,0.0,0.0,0.0,0.0,0.0,0.46,0.0,0.0,0.0,0.0,0.0,0.0,0.0,0.0,0.0,1110.0,9.3,336
50458,0.1,0.0,0.0,0.0,0.0,0.0,0.44,0.0,0.0,0.0,0.0,0.0,0.0,0.0,0.0,0.0,0.0,0.0,0.0,0.0,0.0,0.0,0.0,0.0,0.0,0.0,0.0,0.0,0.0,0.46,0.0,0.0,0.0,0.0,0.0,0.0,0.0,0.0,0.0,1057.0,11.8,336
30755,0.12,0.0,0.0,0.0,0.0,0.0,0.44,0.0,0.0,0.0,0.0,0.0,0.0,0.0,0.0,0.0,0.0,0.0,0.0,0.0,0.0,0.0,0.0,0.0,0.0,0.0,0.0,0.0,0.0,0.44,0.0,0.0,0.0,0.0,0.0,0.0,0.0,0.0,0.0,1623.0,0.6848453616444123,337
30756,0.12,0.0,0.0,0.0,0.0,0.0,0.44,0.0,0.0,0.0,0.0,0.0,0.0,0.0,0.0,0.0,0.0,0.0,0.0,0.0,0.0,0.0,0.0,0.0,0.0,0.0,0.0,0.0,0.0,0.44,0.0,0.0,0.0,0.0,0.0,0.0,0.0,0.0,0.0,1673.0,0.4065401804339552,337
30757,0.12,0.0,0.0,0.0,0.0,0.0,0.44,0.0,0.0,0.0,0.0,0.0,0.0,0.0,0.0,0.0,0.0,0.0,0.0,0.0,0.0,0.0,0.0,0.0,0.0,0.0,0.0,0.0,0.0,0.44,0.0,0.0,0.0,0.0,0.0,0.0,0.0,0.0,0.0,1723.0,0.2199109932120018,337
30758,0.12,0.0,0.0,0.0,0.0,0.0,0.44,0.0,0.0,0.0,0.0,0.0,0.0,0.0,0.0,0.0,0.0,0.0,0.0,0.0,0.0,0.0,0.0,0.0,0.0,0.0,0.0,0.0,0.0,0.44,0.0,0.0,0.0,0.0,0.0,0.0,0.0,0.0,0.0,1773.0,0.034871038020822476,337
30759,0.12,0.0,0.0,0.0,0.0,0.0,0.44,0.0,0.0,0.0,0.0,0.0,0.0,0.0,0.0,0.0,0.0,0.0,0.0,0.0,0.0,0.0,0.0,0.0,0.0,0.0,0.0,0.0,0.0,0.44,0.0,0.0,0.0,0.0,0.0,0.0,0.0,0.0,0.0,1823.0,-0.11114163069518701,337
30760,0.12,0.0,0.0,0.0,0.0,0.0,0.44,0.0,0.0,0.0,0.0,0.0,0.0,0.0,0.0,0.0,0.0,0.0,0.0,0.0,0.0,0.0,0.0,0.0,0.0,0.0,0.0,0.0,0.0,0.44,0.0,0.0,0.0,0.0,0.0,0.0,0.0,0.0,0.0,1873.0,-0.2597091065854155,337
58225,0.12,0.0,0.0,0.0,0.0,0.0,0.44,0.0,0.0,0.0,0.0,0.0,0.0,0.0,0.0,0.0,0.0,0.0,0.0,0.0,0.0,0.0,0.0,0.0,0.0,0.0,0.0,0.0,0.0,0.44,0.0,0.0,0.0,0.0,0.0,0.0,0.0,0.0,0.0,1115.0,9.5,337
58226,0.12,0.0,0.0,0.0,0.0,0.0,0.44,0.0,0.0,0.0,0.0,0.0,0.0,0.0,0.0,0.0,0.0,0.0,0.0,0.0,0.0,0.0,0.0,0.0,0.0,0.0,0.0,0.0,0.0,0.44,0.0,0.0,0.0,0.0,0.0,0.0,0.0,0.0,0.0,1084.0,10.89,337
58227,0.12,0.0,0.0,0.0,0.0,0.0,0.44,0.0,0.0,0.0,0.0,0.0,0.0,0.0,0.0,0.0,0.0,0.0,0.0,0.0,0.0,0.0,0.0,0.0,0.0,0.0,0.0,0.0,0.0,0.44,0.0,0.0,0.0,0.0,0.0,0.0,0.0,0.0,0.0,1095.0,10.39,337
58228,0.12,0.0,0.0,0.0,0.0,0.0,0.44,0.0,0.0,0.0,0.0,0.0,0.0,0.0,0.0,0.0,0.0,0.0,0.0,0.0,0.0,0.0,0.0,0.0,0.0,0.0,0.0,0.0,0.0,0.44,0.0,0.0,0.0,0.0,0.0,0.0,0.0,0.0,0.0,1074.0,11.4,337
58229,0.12,0.0,0.0,0.0,0.0,0.0,0.44,0.0,0.0,0.0,0.0,0.0,0.0,0.0,0.0,0.0,0.0,0.0,0.0,0.0,0.0,0.0,0.0,0.0,0.0,0.0,0.0,0.0,0.0,0.44,0.0,0.0,0.0,0.0,0.0,0.0,0.0,0.0,0.0,1064.0,11.93,337
58230,0.12,0.0,0.0,0.0,0.0,0.0,0.44,0.0,0.0,0.0,0.0,0.0,0.0,0.0,0.0,0.0,0.0,0.0,0.0,0.0,0.0,0.0,0.0,0.0,0.0,0.0,0.0,0.0,0.0,0.44,0.0,0.0,0.0,0.0,0.0,0.0,0.0,0.0,0.0,1106.0,9.88,337
58231,0.12,0.0,0.0,0.0,0.0,0.0,0.44,0.0,0.0,0.0,0.0,0.0,0.0,0.0,0.0,0.0,0.0,0.0,0.0,0.0,0.0,0.0,0.0,0.0,0.0,0.0,0.0,0.0,0.0,0.44,0.0,0.0,0.0,0.0,0.0,0.0,0.0,0.0,0.0,1080.0,11.08,337
58232,0.12,0.0,0.0,0.0,0.0,0.0,0.44,0.0,0.0,0.0,0.0,0.0,0.0,0.0,0.0,0.0,0.0,0.0,0.0,0.0,0.0,0.0,0.0,0.0,0.0,0.0,0.0,0.0,0.0,0.44,0.0,0.0,0.0,0.0,0.0,0.0,0.0,0.0,0.0,1094.0,10.45,337
58233,0.12,0.0,0.0,0.0,0.0,0.0,0.44,0.0,0.0,0.0,0.0,0.0,0.0,0.0,0.0,0.0,0.0,0.0,0.0,0.0,0.0,0.0,0.0,0.0,0.0,0.0,0.0,0.0,0.0,0.44,0.0,0.0,0.0,0.0,0.0,0.0,0.0,0.0,0.0,1104.0,9.98,337
58234,0.12,0.0,0.0,0.0,0.0,0.0,0.44,0.0,0.0,0.0,0.0,0.0,0.0,0.0,0.0,0.0,0.0,0.0,0.0,0.0,0.0,0.0,0.0,0.0,0.0,0.0,0.0,0.0,0.0,0.44,0.0,0.0,0.0,0.0,0.0,0.0,0.0,0.0,0.0,1092.0,10.5,337
58235,0.12,0.0,0.0,0.0,0.0,0.0,0.44,0.0,0.0,0.0,0.0,0.0,0.0,0.0,0.0,0.0,0.0,0.0,0.0,0.0,0.0,0.0,0.0,0.0,0.0,0.0,0.0,0.0,0.0,0.44,0.0,0.0,0.0,0.0,0.0,0.0,0.0,0.0,0.0,1067.0,11.75,337
58236,0.12,0.0,0.0,0.0,0.0,0.0,0.44,0.0,0.0,0.0,0.0,0.0,0.0,0.0,0.0,0.0,0.0,0.0,0.0,0.0,0.0,0.0,0.0,0.0,0.0,0.0,0.0,0.0,0.0,0.44,0.0,0.0,0.0,0.0,0.0,0.0,0.0,0.0,0.0,1130.0,8.96,337
58237,0.12,0.0,0.0,0.0,0.0,0.0,0.44,0.0,0.0,0.0,0.0,0.0,0.0,0.0,0.0,0.0,0.0,0.0,0.0,0.0,0.0,0.0,0.0,0.0,0.0,0.0,0.0,0.0,0.0,0.44,0.0,0.0,0.0,0.0,0.0,0.0,0.0,0.0,0.0,1136.0,8.75,337
31055,0.15,0.0,0.0,0.0,0.0,0.0,0.48,0.0,0.0,0.0,0.0,0.0,0.0,0.0,0.0,0.0,0.0,0.0,0.0,0.0,0.0,0.0,0.0,0.0,0.0,0.0,0.0,0.0,0.0,0.37,0.0,0.0,0.0,0.0,0.0,0.0,0.0,0.0,0.0,1623.0,0.6665179805548809,338
31056,0.15,0.0,0.0,0.0,0.0,0.0,0.48,0.0,0.0,0.0,0.0,0.0,0.0,0.0,0.0,0.0,0.0,0.0,0.0,0.0,0.0,0.0,0.0,0.0,0.0,0.0,0.0,0.0,0.0,0.37,0.0,0.0,0.0,0.0,0.0,0.0,0.0,0.0,0.0,1673.0,0.4199557484897578,338
31057,0.15,0.0,0.0,0.0,0.0,0.0,0.48,0.0,0.0,0.0,0.0,0.0,0.0,0.0,0.0,0.0,0.0,0.0,0.0,0.0,0.0,0.0,0.0,0.0,0.0,0.0,0.0,0.0,0.0,0.37,0.0,0.0,0.0,0.0,0.0,0.0,0.0,0.0,0.0,1723.0,0.22530928172586284,338
31058,0.15,0.0,0.0,0.0,0.0,0.0,0.48,0.0,0.0,0.0,0.0,0.0,0.0,0.0,0.0,0.0,0.0,0.0,0.0,0.0,0.0,0.0,0.0,0.0,0.0,0.0,0.0,0.0,0.0,0.37,0.0,0.0,0.0,0.0,0.0,0.0,0.0,0.0,0.0,1773.0,0.06445798922691859,338
31059,0.15,0.0,0.0,0.0,0.0,0.0,0.48,0.0,0.0,0.0,0.0,0.0,0.0,0.0,0.0,0.0,0.0,0.0,0.0,0.0,0.0,0.0,0.0,0.0,0.0,0.0,0.0,0.0,0.0,0.37,0.0,0.0,0.0,0.0,0.0,0.0,0.0,0.0,0.0,1823.0,-0.06550154875643233,338
31060,0.15,0.0,0.0,0.0,0.0,0.0,0.48,0.0,0.0,0.0,0.0,0.0,0.0,0.0,0.0,0.0,0.0,0.0,0.0,0.0,0.0,0.0,0.0,0.0,0.0,0.0,0.0,0.0,0.0,0.37,0.0,0.0,0.0,0.0,0.0,0.0,0.0,0.0,0.0,1873.0,-0.18045606445813134,338
47214,0.15,0.0,0.0,0.0,0.0,0.0,0.48,0.0,0.0,0.0,0.0,0.0,0.0,0.0,0.0,0.0,0.0,0.0,0.0,0.0,0.0,0.0,0.0,0.0,0.0,0.0,0.0,0.0,0.0,0.37,0.0,0.0,0.0,0.0,0.0,0.0,0.0,0.0,0.0,1849.0,-0.5043191530828637,338
47215,0.15,0.0,0.0,0.0,0.0,0.0,0.48,0.0,0.0,0.0,0.0,0.0,0.0,0.0,0.0,0.0,0.0,0.0,0.0,0.0,0.0,0.0,0.0,0.0,0.0,0.0,0.0,0.0,0.0,0.37,0.0,0.0,0.0,0.0,0.0,0.0,0.0,0.0,0.0,1825.0,-0.4358991379665025,338
47216,0.15,0.0,0.0,0.0,0.0,0.0,0.48,0.0,0.0,0.0,0.0,0.0,0.0,0.0,0.0,0.0,0.0,0.0,0.0,0.0,0.0,0.0,0.0,0.0,0.0,0.0,0.0,0.0,0.0,0.37,0.0,0.0,0.0,0.0,0.0,0.0,0.0,0.0,0.0,1801.0,-0.36826577221020673,338
47217,0.15,0.0,0.0,0.0,0.0,0.0,0.48,0.0,0.0,0.0,0.0,0.0,0.0,0.0,0.0,0.0,0.0,0.0,0.0,0.0,0.0,0.0,0.0,0.0,0.0,0.0,0.0,0.0,0.0,0.37,0.0,0.0,0.0,0.0,0.0,0.0,0.0,0.0,0.0,1776.0,-0.2924298239020636,338
47218,0.15,0.0,0.0,0.0,0.0,0.0,0.48,0.0,0.0,0.0,0.0,0.0,0.0,0.0,0.0,0.0,0.0,0.0,0.0,0.0,0.0,0.0,0.0,0.0,0.0,0.0,0.0,0.0,0.0,0.37,0.0,0.0,0.0,0.0,0.0,0.0,0.0,0.0,0.0,1752.0,-0.17833856993977204,338
47219,0.15,0.0,0.0,0.0,0.0,0.0,0.48,0.0,0.0,0.0,0.0,0.0,0.0,0.0,0.0,0.0,0.0,0.0,0.0,0.0,0.0,0.0,0.0,0.0,0.0,0.0,0.0,0.0,0.0,0.37,0.0,0.0,0.0,0.0,0.0,0.0,0.0,0.0,0.0,1728.0,-0.09287874528033757,338
47220,0.15,0.0,0.0,0.0,0.0,0.0,0.48,0.0,0.0,0.0,0.0,0.0,0.0,0.0,0.0,0.0,0.0,0.0,0.0,0.0,0.0,0.0,0.0,0.0,0.0,0.0,0.0,0.0,0.0,0.37,0.0,0.0,0.0,0.0,0.0,0.0,0.0,0.0,0.0,1704.0,0.0015392217417098397,338
47221,0.15,0.0,0.0,0.0,0.0,0.0,0.48,0.0,0.0,0.0,0.0,0.0,0.0,0.0,0.0,0.0,0.0,0.0,0.0,0.0,0.0,0.0,0.0,0.0,0.0,0.0,0.0,0.0,0.0,0.37,0.0,0.0,0.0,0.0,0.0,0.0,0.0,0.0,0.0,1679.0,0.10418124604762483,338
47222,0.15,0.0,0.0,0.0,0.0,0.0,0.48,0.0,0.0,0.0,0.0,0.0,0.0,0.0,0.0,0.0,0.0,0.0,0.0,0.0,0.0,0.0,0.0,0.0,0.0,0.0,0.0,0.0,0.0,0.37,0.0,0.0,0.0,0.0,0.0,0.0,0.0,0.0,0.0,1655.0,0.21823090208662205,338
47223,0.15,0.0,0.0,0.0,0.0,0.0,0.48,0.0,0.0,0.0,0.0,0.0,0.0,0.0,0.0,0.0,0.0,0.0,0.0,0.0,0.0,0.0,0.0,0.0,0.0,0.0,0.0,0.0,0.0,0.37,0.0,0.0,0.0,0.0,0.0,0.0,0.0,0.0,0.0,1631.0,0.34070027039077205,338
47224,0.15,0.0,0.0,0.0,0.0,0.0,0.48,0.0,0.0,0.0,0.0,0.0,0.0,0.0,0.0,0.0,0.0,0.0,0.0,0.0,0.0,0.0,0.0,0.0,0.0,0.0,0.0,0.0,0.0,0.37,0.0,0.0,0.0,0.0,0.0,0.0,0.0,0.0,0.0,1607.0,0.4701647373954369,338
47225,0.15,0.0,0.0,0.0,0.0,0.0,0.48,0.0,0.0,0.0,0.0,0.0,0.0,0.0,0.0,0.0,0.0,0.0,0.0,0.0,0.0,0.0,0.0,0.0,0.0,0.0,0.0,0.0,0.0,0.37,0.0,0.0,0.0,0.0,0.0,0.0,0.0,0.0,0.0,1583.0,0.6168634744618235,338
47412,0.15,0.0,0.0,0.0,0.0,0.0,0.48,0.0,0.0,0.0,0.0,0.0,0.0,0.0,0.0,0.0,0.0,0.0,0.0,0.0,0.0,0.0,0.0,0.0,0.0,0.0,0.0,0.0,0.0,0.37,0.0,0.0,0.0,0.0,0.0,0.0,0.0,0.0,0.0,1106.0,10.26,338
47413,0.15,0.0,0.0,0.0,0.0,0.0,0.48,0.0,0.0,0.0,0.0,0.0,0.0,0.0,0.0,0.0,0.0,0.0,0.0,0.0,0.0,0.0,0.0,0.0,0.0,0.0,0.0,0.0,0.0,0.37,0.0,0.0,0.0,0.0,0.0,0.0,0.0,0.0,0.0,1119.0,9.75,338
47414,0.15,0.0,0.0,0.0,0.0,0.0,0.48,0.0,0.0,0.0,0.0,0.0,0.0,0.0,0.0,0.0,0.0,0.0,0.0,0.0,0.0,0.0,0.0,0.0,0.0,0.0,0.0,0.0,0.0,0.37,0.0,0.0,0.0,0.0,0.0,0.0,0.0,0.0,0.0,1133.0,9.12,338
47415,0.15,0.0,0.0,0.0,0.0,0.0,0.48,0.0,0.0,0.0,0.0,0.0,0.0,0.0,0.0,0.0,0.0,0.0,0.0,0.0,0.0,0.0,0.0,0.0,0.0,0.0,0.0,0.0,0.0,0.37,0.0,0.0,0.0,0.0,0.0,0.0,0.0,0.0,0.0,1143.0,8.76,338
47416,0.15,0.0,0.0,0.0,0.0,0.0,0.48,0.0,0.0,0.0,0.0,0.0,0.0,0.0,0.0,0.0,0.0,0.0,0.0,0.0,0.0,0.0,0.0,0.0,0.0,0.0,0.0,0.0,0.0,0.37,0.0,0.0,0.0,0.0,0.0,0.0,0.0,0.0,0.0,1158.0,8.16,338
47417,0.15,0.0,0.0,0.0,0.0,0.0,0.48,0.0,0.0,0.0,0.0,0.0,0.0,0.0,0.0,0.0,0.0,0.0,0.0,0.0,0.0,0.0,0.0,0.0,0.0,0.0,0.0,0.0,0.0,0.37,0.0,0.0,0.0,0.0,0.0,0.0,0.0,0.0,0.0,1558.0,0.69,338
31128,0.0,0.0,0.18,0.0,0.0,0.0,0.0,0.0,0.0,0.0,0.0,0.0,0.0,0.0,0.0,0.0,0.0,0.0,0.25,0.0,0.0,0.0,0.05,0.0,0.0,0.0,0.0,0.0,0.0,0.52,0.0,0.0,0.0,0.0,0.0,0.0,0.0,0.0,0.0,801.0,9.0,339
31129,0.0,0.0,0.18,0.0,0.0,0.0,0.0,0.0,0.0,0.0,0.0,0.0,0.0,0.0,0.0,0.0,0.0,0.0,0.25,0.0,0.0,0.0,0.05,0.0,0.0,0.0,0.0,0.0,0.0,0.52,0.0,0.0,0.0,0.0,0.0,0.0,0.0,0.0,0.0,818.0,8.0,339
31130,0.0,0.0,0.18,0.0,0.0,0.0,0.0,0.0,0.0,0.0,0.0,0.0,0.0,0.0,0.0,0.0,0.0,0.0,0.25,0.0,0.0,0.0,0.05,0.0,0.0,0.0,0.0,0.0,0.0,0.52,0.0,0.0,0.0,0.0,0.0,0.0,0.0,0.0,0.0,837.0,7.0,339
31131,0.0,0.0,0.18,0.0,0.0,0.0,0.0,0.0,0.0,0.0,0.0,0.0,0.0,0.0,0.0,0.0,0.0,0.0,0.25,0.0,0.0,0.0,0.05,0.0,0.0,0.0,0.0,0.0,0.0,0.52,0.0,0.0,0.0,0.0,0.0,0.0,0.0,0.0,0.0,866.0,6.0,339
31132,0.0,0.0,0.18,0.0,0.0,0.0,0.0,0.0,0.0,0.0,0.0,0.0,0.0,0.0,0.0,0.0,0.0,0.0,0.25,0.0,0.0,0.0,0.05,0.0,0.0,0.0,0.0,0.0,0.0,0.52,0.0,0.0,0.0,0.0,0.0,0.0,0.0,0.0,0.0,895.0,5.0,339
31133,0.0,0.0,0.18,0.0,0.0,0.0,0.0,0.0,0.0,0.0,0.0,0.0,0.0,0.0,0.0,0.0,0.0,0.0,0.25,0.0,0.0,0.0,0.05,0.0,0.0,0.0,0.0,0.0,0.0,0.52,0.0,0.0,0.0,0.0,0.0,0.0,0.0,0.0,0.0,1054.0,2.0,339
31134,0.0,0.0,0.18,0.0,0.0,0.0,0.0,0.0,0.0,0.0,0.0,0.0,0.0,0.0,0.0,0.0,0.0,0.0,0.25,0.0,0.0,0.0,0.05,0.0,0.0,0.0,0.0,0.0,0.0,0.52,0.0,0.0,0.0,0.0,0.0,0.0,0.0,0.0,0.0,1104.0,1.5,339
31135,0.0,0.0,0.18,0.0,0.0,0.0,0.0,0.0,0.0,0.0,0.0,0.0,0.0,0.0,0.0,0.0,0.0,0.0,0.25,0.0,0.0,0.0,0.05,0.0,0.0,0.0,0.0,0.0,0.0,0.52,0.0,0.0,0.0,0.0,0.0,0.0,0.0,0.0,0.0,1168.0,1.0,339
31136,0.0,0.0,0.18,0.0,0.0,0.0,0.0,0.0,0.0,0.0,0.0,0.0,0.0,0.0,0.0,0.0,0.0,0.0,0.25,0.0,0.0,0.0,0.05,0.0,0.0,0.0,0.0,0.0,0.0,0.52,0.0,0.0,0.0,0.0,0.0,0.0,0.0,0.0,0.0,1256.0,0.5,339
31137,0.0,0.0,0.18,0.0,0.0,0.0,0.0,0.0,0.0,0.0,0.0,0.0,0.0,0.0,0.0,0.0,0.0,0.0,0.2,0.0,0.0,0.0,0.1,0.0,0.0,0.0,0.0,0.0,0.0,0.52,0.0,0.0,0.0,0.0,0.0,0.0,0.0,0.0,0.0,786.0,9.0,340
31138,0.0,0.0,0.18,0.0,0.0,0.0,0.0,0.0,0.0,0.0,0.0,0.0,0.0,0.0,0.0,0.0,0.0,0.0,0.2,0.0,0.0,0.0,0.1,0.0,0.0,0.0,0.0,0.0,0.0,0.52,0.0,0.0,0.0,0.0,0.0,0.0,0.0,0.0,0.0,805.0,8.0,340
31139,0.0,0.0,0.18,0.0,0.0,0.0,0.0,0.0,0.0,0.0,0.0,0.0,0.0,0.0,0.0,0.0,0.0,0.0,0.2,0.0,0.0,0.0,0.1,0.0,0.0,0.0,0.0,0.0,0.0,0.52,0.0,0.0,0.0,0.0,0.0,0.0,0.0,0.0,0.0,825.0,7.0,340
31140,0.0,0.0,0.18,0.0,0.0,0.0,0.0,0.0,0.0,0.0,0.0,0.0,0.0,0.0,0.0,0.0,0.0,0.0,0.2,0.0,0.0,0.0,0.1,0.0,0.0,0.0,0.0,0.0,0.0,0.52,0.0,0.0,0.0,0.0,0.0,0.0,0.0,0.0,0.0,854.0,6.0,340
31141,0.0,0.0,0.18,0.0,0.0,0.0,0.0,0.0,0.0,0.0,0.0,0.0,0.0,0.0,0.0,0.0,0.0,0.0,0.2,0.0,0.0,0.0,0.1,0.0,0.0,0.0,0.0,0.0,0.0,0.52,0.0,0.0,0.0,0.0,0.0,0.0,0.0,0.0,0.0,883.0,5.0,340
31142,0.0,0.0,0.18,0.0,0.0,0.0,0.0,0.0,0.0,0.0,0.0,0.0,0.0,0.0,0.0,0.0,0.0,0.0,0.2,0.0,0.0,0.0,0.1,0.0,0.0,0.0,0.0,0.0,0.0,0.52,0.0,0.0,0.0,0.0,0.0,0.0,0.0,0.0,0.0,1038.0,2.0,340
31143,0.0,0.0,0.18,0.0,0.0,0.0,0.0,0.0,0.0,0.0,0.0,0.0,0.0,0.0,0.0,0.0,0.0,0.0,0.2,0.0,0.0,0.0,0.1,0.0,0.0,0.0,0.0,0.0,0.0,0.52,0.0,0.0,0.0,0.0,0.0,0.0,0.0,0.0,0.0,1090.0,1.5,340
31144,0.0,0.0,0.18,0.0,0.0,0.0,0.0,0.0,0.0,0.0,0.0,0.0,0.0,0.0,0.0,0.0,0.0,0.0,0.2,0.0,0.0,0.0,0.1,0.0,0.0,0.0,0.0,0.0,0.0,0.52,0.0,0.0,0.0,0.0,0.0,0.0,0.0,0.0,0.0,1153.0,1.0,340
31145,0.0,0.0,0.18,0.0,0.0,0.0,0.0,0.0,0.0,0.0,0.0,0.0,0.0,0.0,0.0,0.0,0.0,0.0,0.2,0.0,0.0,0.0,0.1,0.0,0.0,0.0,0.0,0.0,0.0,0.52,0.0,0.0,0.0,0.0,0.0,0.0,0.0,0.0,0.0,1241.0,0.5,340
31146,0.0,0.0,0.18,0.0,0.0,0.0,0.0,0.0,0.0,0.0,0.0,0.0,0.0,0.0,0.0,0.0,0.0,0.0,0.15,0.0,0.0,0.0,0.15,0.0,0.0,0.0,0.0,0.0,0.0,0.52,0.0,0.0,0.0,0.0,0.0,0.0,0.0,0.0,0.0,778.0,9.0,341
31147,0.0,0.0,0.18,0.0,0.0,0.0,0.0,0.0,0.0,0.0,0.0,0.0,0.0,0.0,0.0,0.0,0.0,0.0,0.15,0.0,0.0,0.0,0.15,0.0,0.0,0.0,0.0,0.0,0.0,0.52,0.0,0.0,0.0,0.0,0.0,0.0,0.0,0.0,0.0,800.0,8.0,341
31148,0.0,0.0,0.18,0.0,0.0,0.0,0.0,0.0,0.0,0.0,0.0,0.0,0.0,0.0,0.0,0.0,0.0,0.0,0.15,0.0,0.0,0.0,0.15,0.0,0.0,0.0,0.0,0.0,0.0,0.52,0.0,0.0,0.0,0.0,0.0,0.0,0.0,0.0,0.0,823.0,7.0,341
31149,0.0,0.0,0.18,0.0,0.0,0.0,0.0,0.0,0.0,0.0,0.0,0.0,0.0,0.0,0.0,0.0,0.0,0.0,0.15,0.0,0.0,0.0,0.15,0.0,0.0,0.0,0.0,0.0,0.0,0.52,0.0,0.0,0.0,0.0,0.0,0.0,0.0,0.0,0.0,850.0,6.0,341
31150,0.0,0.0,0.18,0.0,0.0,0.0,0.0,0.0,0.0,0.0,0.0,0.0,0.0,0.0,0.0,0.0,0.0,0.0,0.15,0.0,0.0,0.0,0.15,0.0,0.0,0.0,0.0,0.0,0.0,0.52,0.0,0.0,0.0,0.0,0.0,0.0,0.0,0.0,0.0,877.0,5.0,341
31151,0.0,0.0,0.18,0.0,0.0,0.0,0.0,0.0,0.0,0.0,0.0,0.0,0.0,0.0,0.0,0.0,0.0,0.0,0.15,0.0,0.0,0.0,0.15,0.0,0.0,0.0,0.0,0.0,0.0,0.52,0.0,0.0,0.0,0.0,0.0,0.0,0.0,0.0,0.0,1046.0,2.0,341
31152,0.0,0.0,0.18,0.0,0.0,0.0,0.0,0.0,0.0,0.0,0.0,0.0,0.0,0.0,0.0,0.0,0.0,0.0,0.15,0.0,0.0,0.0,0.15,0.0,0.0,0.0,0.0,0.0,0.0,0.52,0.0,0.0,0.0,0.0,0.0,0.0,0.0,0.0,0.0,1101.0,1.5,341
31153,0.0,0.0,0.18,0.0,0.0,0.0,0.0,0.0,0.0,0.0,0.0,0.0,0.0,0.0,0.0,0.0,0.0,0.0,0.15,0.0,0.0,0.0,0.15,0.0,0.0,0.0,0.0,0.0,0.0,0.52,0.0,0.0,0.0,0.0,0.0,0.0,0.0,0.0,0.0,1168.0,1.0,341
31154,0.0,0.0,0.18,0.0,0.0,0.0,0.0,0.0,0.0,0.0,0.0,0.0,0.0,0.0,0.0,0.0,0.0,0.0,0.15,0.0,0.0,0.0,0.15,0.0,0.0,0.0,0.0,0.0,0.0,0.52,0.0,0.0,0.0,0.0,0.0,0.0,0.0,0.0,0.0,1258.0,0.5,341
31155,0.0,0.0,0.18,0.0,0.0,0.0,0.0,0.0,0.0,0.0,0.0,0.0,0.0,0.0,0.0,0.0,0.0,0.0,0.1,0.0,0.0,0.0,0.2,0.0,0.0,0.0,0.0,0.0,0.0,0.52,0.0,0.0,0.0,0.0,0.0,0.0,0.0,0.0,0.0,790.0,9.0,342
31156,0.0,0.0,0.18,0.0,0.0,0.0,0.0,0.0,0.0,0.0,0.0,0.0,0.0,0.0,0.0,0.0,0.0,0.0,0.1,0.0,0.0,0.0,0.2,0.0,0.0,0.0,0.0,0.0,0.0,0.52,0.0,0.0,0.0,0.0,0.0,0.0,0.0,0.0,0.0,812.0,8.0,342
31157,0.0,0.0,0.18,0.0,0.0,0.0,0.0,0.0,0.0,0.0,0.0,0.0,0.0,0.0,0.0,0.0,0.0,0.0,0.1,0.0,0.0,0.0,0.2,0.0,0.0,0.0,0.0,0.0,0.0,0.52,0.0,0.0,0.0,0.0,0.0,0.0,0.0,0.0,0.0,837.0,7.0,342
31158,0.0,0.0,0.18,0.0,0.0,0.0,0.0,0.0,0.0,0.0,0.0,0.0,0.0,0.0,0.0,0.0,0.0,0.0,0.1,0.0,0.0,0.0,0.2,0.0,0.0,0.0,0.0,0.0,0.0,0.52,0.0,0.0,0.0,0.0,0.0,0.0,0.0,0.0,0.0,867.0,6.0,342
31159,0.0,0.0,0.18,0.0,0.0,0.0,0.0,0.0,0.0,0.0,0.0,0.0,0.0,0.0,0.0,0.0,0.0,0.0,0.1,0.0,0.0,0.0,0.2,0.0,0.0,0.0,0.0,0.0,0.0,0.52,0.0,0.0,0.0,0.0,0.0,0.0,0.0,0.0,0.0,905.0,5.0,342
31160,0.0,0.0,0.18,0.0,0.0,0.0,0.0,0.0,0.0,0.0,0.0,0.0,0.0,0.0,0.0,0.0,0.0,0.0,0.1,0.0,0.0,0.0,0.2,0.0,0.0,0.0,0.0,0.0,0.0,0.52,0.0,0.0,0.0,0.0,0.0,0.0,0.0,0.0,0.0,1071.0,2.0,342
31161,0.0,0.0,0.18,0.0,0.0,0.0,0.0,0.0,0.0,0.0,0.0,0.0,0.0,0.0,0.0,0.0,0.0,0.0,0.1,0.0,0.0,0.0,0.2,0.0,0.0,0.0,0.0,0.0,0.0,0.52,0.0,0.0,0.0,0.0,0.0,0.0,0.0,0.0,0.0,1130.0,1.5,342
31162,0.0,0.0,0.18,0.0,0.0,0.0,0.0,0.0,0.0,0.0,0.0,0.0,0.0,0.0,0.0,0.0,0.0,0.0,0.1,0.0,0.0,0.0,0.2,0.0,0.0,0.0,0.0,0.0,0.0,0.52,0.0,0.0,0.0,0.0,0.0,0.0,0.0,0.0,0.0,1198.0,1.0,342
31163,0.0,0.0,0.18,0.0,0.0,0.0,0.0,0.0,0.0,0.0,0.0,0.0,0.0,0.0,0.0,0.0,0.0,0.0,0.1,0.0,0.0,0.0,0.2,0.0,0.0,0.0,0.0,0.0,0.0,0.52,0.0,0.0,0.0,0.0,0.0,0.0,0.0,0.0,0.0,1290.0,0.5,342
31164,0.0,0.0,0.18,0.0,0.0,0.0,0.0,0.0,0.0,0.0,0.0,0.0,0.0,0.0,0.0,0.0,0.0,0.0,0.05,0.0,0.0,0.0,0.25,0.0,0.0,0.0,0.0,0.0,0.0,0.52,0.0,0.0,0.0,0.0,0.0,0.0,0.0,0.0,0.0,812.0,9.0,343
31165,0.0,0.0,0.18,0.0,0.0,0.0,0.0,0.0,0.0,0.0,0.0,0.0,0.0,0.0,0.0,0.0,0.0,0.0,0.05,0.0,0.0,0.0,0.25,0.0,0.0,0.0,0.0,0.0,0.0,0.52,0.0,0.0,0.0,0.0,0.0,0.0,0.0,0.0,0.0,835.0,8.0,343
31166,0.0,0.0,0.18,0.0,0.0,0.0,0.0,0.0,0.0,0.0,0.0,0.0,0.0,0.0,0.0,0.0,0.0,0.0,0.05,0.0,0.0,0.0,0.25,0.0,0.0,0.0,0.0,0.0,0.0,0.52,0.0,0.0,0.0,0.0,0.0,0.0,0.0,0.0,0.0,859.0,7.0,343
31167,0.0,0.0,0.18,0.0,0.0,0.0,0.0,0.0,0.0,0.0,0.0,0.0,0.0,0.0,0.0,0.0,0.0,0.0,0.05,0.0,0.0,0.0,0.25,0.0,0.0,0.0,0.0,0.0,0.0,0.52,0.0,0.0,0.0,0.0,0.0,0.0,0.0,0.0,0.0,889.0,6.0,343
31168,0.0,0.0,0.18,0.0,0.0,0.0,0.0,0.0,0.0,0.0,0.0,0.0,0.0,0.0,0.0,0.0,0.0,0.0,0.05,0.0,0.0,0.0,0.25,0.0,0.0,0.0,0.0,0.0,0.0,0.52,0.0,0.0,0.0,0.0,0.0,0.0,0.0,0.0,0.0,918.0,5.0,343
31169,0.0,0.0,0.18,0.0,0.0,0.0,0.0,0.0,0.0,0.0,0.0,0.0,0.0,0.0,0.0,0.0,0.0,0.0,0.05,0.0,0.0,0.0,0.25,0.0,0.0,0.0,0.0,0.0,0.0,0.52,0.0,0.0,0.0,0.0,0.0,0.0,0.0,0.0,0.0,1093.0,2.0,343
31170,0.0,0.0,0.18,0.0,0.0,0.0,0.0,0.0,0.0,0.0,0.0,0.0,0.0,0.0,0.0,0.0,0.0,0.0,0.05,0.0,0.0,0.0,0.25,0.0,0.0,0.0,0.0,0.0,0.0,0.52,0.0,0.0,0.0,0.0,0.0,0.0,0.0,0.0,0.0,1152.0,1.5,343
31171,0.0,0.0,0.18,0.0,0.0,0.0,0.0,0.0,0.0,0.0,0.0,0.0,0.0,0.0,0.0,0.0,0.0,0.0,0.05,0.0,0.0,0.0,0.25,0.0,0.0,0.0,0.0,0.0,0.0,0.52,0.0,0.0,0.0,0.0,0.0,0.0,0.0,0.0,0.0,1227.0,1.0,343
31172,0.0,0.0,0.18,0.0,0.0,0.0,0.0,0.0,0.0,0.0,0.0,0.0,0.0,0.0,0.0,0.0,0.0,0.0,0.05,0.0,0.0,0.0,0.25,0.0,0.0,0.0,0.0,0.0,0.0,0.52,0.0,0.0,0.0,0.0,0.0,0.0,0.0,0.0,0.0,1326.0,0.5,343
31173,0.0,0.0,0.18,0.0,0.0,0.0,0.0,0.0,0.0,0.0,0.0,0.0,0.0,0.0,0.0,0.0,0.0,0.0,0.0,0.0,0.0,0.0,0.3,0.0,0.0,0.0,0.0,0.0,0.0,0.52,0.0,0.0,0.0,0.0,0.0,0.0,0.0,0.0,0.0,827.0,9.0,344
31174,0.0,0.0,0.18,0.0,0.0,0.0,0.0,0.0,0.0,0.0,0.0,0.0,0.0,0.0,0.0,0.0,0.0,0.0,0.0,0.0,0.0,0.0,0.3,0.0,0.0,0.0,0.0,0.0,0.0,0.52,0.0,0.0,0.0,0.0,0.0,0.0,0.0,0.0,0.0,848.0,8.0,344
31175,0.0,0.0,0.18,0.0,0.0,0.0,0.0,0.0,0.0,0.0,0.0,0.0,0.0,0.0,0.0,0.0,0.0,0.0,0.0,0.0,0.0,0.0,0.3,0.0,0.0,0.0,0.0,0.0,0.0,0.52,0.0,0.0,0.0,0.0,0.0,0.0,0.0,0.0,0.0,871.0,7.0,344
31176,0.0,0.0,0.18,0.0,0.0,0.0,0.0,0.0,0.0,0.0,0.0,0.0,0.0,0.0,0.0,0.0,0.0,0.0,0.0,0.0,0.0,0.0,0.3,0.0,0.0,0.0,0.0,0.0,0.0,0.52,0.0,0.0,0.0,0.0,0.0,0.0,0.0,0.0,0.0,896.0,6.0,344
31177,0.0,0.0,0.18,0.0,0.0,0.0,0.0,0.0,0.0,0.0,0.0,0.0,0.0,0.0,0.0,0.0,0.0,0.0,0.0,0.0,0.0,0.0,0.3,0.0,0.0,0.0,0.0,0.0,0.0,0.52,0.0,0.0,0.0,0.0,0.0,0.0,0.0,0.0,0.0,923.0,5.0,344
31178,0.0,0.0,0.18,0.0,0.0,0.0,0.0,0.0,0.0,0.0,0.0,0.0,0.0,0.0,0.0,0.0,0.0,0.0,0.0,0.0,0.0,0.0,0.3,0.0,0.0,0.0,0.0,0.0,0.0,0.52,0.0,0.0,0.0,0.0,0.0,0.0,0.0,0.0,0.0,1114.0,2.0,344
31179,0.0,0.0,0.18,0.0,0.0,0.0,0.0,0.0,0.0,0.0,0.0,0.0,0.0,0.0,0.0,0.0,0.0,0.0,0.0,0.0,0.0,0.0,0.3,0.0,0.0,0.0,0.0,0.0,0.0,0.52,0.0,0.0,0.0,0.0,0.0,0.0,0.0,0.0,0.0,1175.0,1.5,344
31180,0.0,0.0,0.18,0.0,0.0,0.0,0.0,0.0,0.0,0.0,0.0,0.0,0.0,0.0,0.0,0.0,0.0,0.0,0.0,0.0,0.0,0.0,0.3,0.0,0.0,0.0,0.0,0.0,0.0,0.52,0.0,0.0,0.0,0.0,0.0,0.0,0.0,0.0,0.0,1258.0,1.0,344
31181,0.0,0.0,0.18,0.0,0.0,0.0,0.0,0.0,0.0,0.0,0.0,0.0,0.0,0.0,0.0,0.0,0.0,0.0,0.0,0.0,0.0,0.0,0.3,0.0,0.0,0.0,0.0,0.0,0.0,0.52,0.0,0.0,0.0,0.0,0.0,0.0,0.0,0.0,0.0,1362.0,0.5,344
31182,0.0,0.0,0.18,0.0,0.0,0.0,0.0,0.0,0.0,0.0,0.0,0.0,0.0,0.0,0.0,0.0,0.05,0.0,0.0,0.0,0.0,0.0,0.25,0.0,0.0,0.0,0.0,0.0,0.0,0.52,0.0,0.0,0.0,0.0,0.0,0.0,0.0,0.0,0.0,811.0,9.0,345
31183,0.0,0.0,0.18,0.0,0.0,0.0,0.0,0.0,0.0,0.0,0.0,0.0,0.0,0.0,0.0,0.0,0.05,0.0,0.0,0.0,0.0,0.0,0.25,0.0,0.0,0.0,0.0,0.0,0.0,0.52,0.0,0.0,0.0,0.0,0.0,0.0,0.0,0.0,0.0,833.0,8.0,345
31184,0.0,0.0,0.18,0.0,0.0,0.0,0.0,0.0,0.0,0.0,0.0,0.0,0.0,0.0,0.0,0.0,0.05,0.0,0.0,0.0,0.0,0.0,0.25,0.0,0.0,0.0,0.0,0.0,0.0,0.52,0.0,0.0,0.0,0.0,0.0,0.0,0.0,0.0,0.0,858.0,7.0,345
31185,0.0,0.0,0.18,0.0,0.0,0.0,0.0,0.0,0.0,0.0,0.0,0.0,0.0,0.0,0.0,0.0,0.05,0.0,0.0,0.0,0.0,0.0,0.25,0.0,0.0,0.0,0.0,0.0,0.0,0.52,0.0,0.0,0.0,0.0,0.0,0.0,0.0,0.0,0.0,885.0,6.0,345
31186,0.0,0.0,0.18,0.0,0.0,0.0,0.0,0.0,0.0,0.0,0.0,0.0,0.0,0.0,0.0,0.0,0.05,0.0,0.0,0.0,0.0,0.0,0.25,0.0,0.0,0.0,0.0,0.0,0.0,0.52,0.0,0.0,0.0,0.0,0.0,0.0,0.0,0.0,0.0,913.0,5.0,345
31187,0.0,0.0,0.18,0.0,0.0,0.0,0.0,0.0,0.0,0.0,0.0,0.0,0.0,0.0,0.0,0.0,0.05,0.0,0.0,0.0,0.0,0.0,0.25,0.0,0.0,0.0,0.0,0.0,0.0,0.52,0.0,0.0,0.0,0.0,0.0,0.0,0.0,0.0,0.0,1080.0,2.0,345
31188,0.0,0.0,0.18,0.0,0.0,0.0,0.0,0.0,0.0,0.0,0.0,0.0,0.0,0.0,0.0,0.0,0.05,0.0,0.0,0.0,0.0,0.0,0.25,0.0,0.0,0.0,0.0,0.0,0.0,0.52,0.0,0.0,0.0,0.0,0.0,0.0,0.0,0.0,0.0,1141.0,1.5,345
31189,0.0,0.0,0.18,0.0,0.0,0.0,0.0,0.0,0.0,0.0,0.0,0.0,0.0,0.0,0.0,0.0,0.05,0.0,0.0,0.0,0.0,0.0,0.25,0.0,0.0,0.0,0.0,0.0,0.0,0.52,0.0,0.0,0.0,0.0,0.0,0.0,0.0,0.0,0.0,1215.0,1.0,345
31190,0.0,0.0,0.18,0.0,0.0,0.0,0.0,0.0,0.0,0.0,0.0,0.0,0.0,0.0,0.0,0.0,0.05,0.0,0.0,0.0,0.0,0.0,0.25,0.0,0.0,0.0,0.0,0.0,0.0,0.52,0.0,0.0,0.0,0.0,0.0,0.0,0.0,0.0,0.0,1321.0,0.5,345
31191,0.0,0.0,0.18,0.0,0.0,0.0,0.0,0.0,0.0,0.0,0.0,0.0,0.0,0.0,0.0,0.0,0.1,0.0,0.0,0.0,0.0,0.0,0.2,0.0,0.0,0.0,0.0,0.0,0.0,0.52,0.0,0.0,0.0,0.0,0.0,0.0,0.0,0.0,0.0,799.0,9.0,346
31192,0.0,0.0,0.18,0.0,0.0,0.0,0.0,0.0,0.0,0.0,0.0,0.0,0.0,0.0,0.0,0.0,0.1,0.0,0.0,0.0,0.0,0.0,0.2,0.0,0.0,0.0,0.0,0.0,0.0,0.52,0.0,0.0,0.0,0.0,0.0,0.0,0.0,0.0,0.0,821.0,8.0,346
31193,0.0,0.0,0.18,0.0,0.0,0.0,0.0,0.0,0.0,0.0,0.0,0.0,0.0,0.0,0.0,0.0,0.1,0.0,0.0,0.0,0.0,0.0,0.2,0.0,0.0,0.0,0.0,0.0,0.0,0.52,0.0,0.0,0.0,0.0,0.0,0.0,0.0,0.0,0.0,849.0,7.0,346
31194,0.0,0.0,0.18,0.0,0.0,0.0,0.0,0.0,0.0,0.0,0.0,0.0,0.0,0.0,0.0,0.0,0.1,0.0,0.0,0.0,0.0,0.0,0.2,0.0,0.0,0.0,0.0,0.0,0.0,0.52,0.0,0.0,0.0,0.0,0.0,0.0,0.0,0.0,0.0,877.0,6.0,346
31195,0.0,0.0,0.18,0.0,0.0,0.0,0.0,0.0,0.0,0.0,0.0,0.0,0.0,0.0,0.0,0.0,0.1,0.0,0.0,0.0,0.0,0.0,0.2,0.0,0.0,0.0,0.0,0.0,0.0,0.52,0.0,0.0,0.0,0.0,0.0,0.0,0.0,0.0,0.0,906.0,5.0,346
31196,0.0,0.0,0.18,0.0,0.0,0.0,0.0,0.0,0.0,0.0,0.0,0.0,0.0,0.0,0.0,0.0,0.1,0.0,0.0,0.0,0.0,0.0,0.2,0.0,0.0,0.0,0.0,0.0,0.0,0.52,0.0,0.0,0.0,0.0,0.0,0.0,0.0,0.0,0.0,1061.0,2.0,346
31197,0.0,0.0,0.18,0.0,0.0,0.0,0.0,0.0,0.0,0.0,0.0,0.0,0.0,0.0,0.0,0.0,0.1,0.0,0.0,0.0,0.0,0.0,0.2,0.0,0.0,0.0,0.0,0.0,0.0,0.52,0.0,0.0,0.0,0.0,0.0,0.0,0.0,0.0,0.0,1119.0,1.5,346
31198,0.0,0.0,0.18,0.0,0.0,0.0,0.0,0.0,0.0,0.0,0.0,0.0,0.0,0.0,0.0,0.0,0.1,0.0,0.0,0.0,0.0,0.0,0.2,0.0,0.0,0.0,0.0,0.0,0.0,0.52,0.0,0.0,0.0,0.0,0.0,0.0,0.0,0.0,0.0,1189.0,1.0,346
31199,0.0,0.0,0.18,0.0,0.0,0.0,0.0,0.0,0.0,0.0,0.0,0.0,0.0,0.0,0.0,0.0,0.1,0.0,0.0,0.0,0.0,0.0,0.2,0.0,0.0,0.0,0.0,0.0,0.0,0.52,0.0,0.0,0.0,0.0,0.0,0.0,0.0,0.0,0.0,1289.0,0.5,346
31200,0.0,0.0,0.18,0.0,0.0,0.0,0.0,0.0,0.0,0.0,0.0,0.0,0.0,0.0,0.0,0.0,0.15,0.0,0.0,0.0,0.0,0.0,0.15,0.0,0.0,0.0,0.0,0.0,0.0,0.52,0.0,0.0,0.0,0.0,0.0,0.0,0.0,0.0,0.0,793.0,9.0,347
31201,0.0,0.0,0.18,0.0,0.0,0.0,0.0,0.0,0.0,0.0,0.0,0.0,0.0,0.0,0.0,0.0,0.15,0.0,0.0,0.0,0.0,0.0,0.15,0.0,0.0,0.0,0.0,0.0,0.0,0.52,0.0,0.0,0.0,0.0,0.0,0.0,0.0,0.0,0.0,815.0,8.0,347
31202,0.0,0.0,0.18,0.0,0.0,0.0,0.0,0.0,0.0,0.0,0.0,0.0,0.0,0.0,0.0,0.0,0.15,0.0,0.0,0.0,0.0,0.0,0.15,0.0,0.0,0.0,0.0,0.0,0.0,0.52,0.0,0.0,0.0,0.0,0.0,0.0,0.0,0.0,0.0,842.0,7.0,347
31203,0.0,0.0,0.18,0.0,0.0,0.0,0.0,0.0,0.0,0.0,0.0,0.0,0.0,0.0,0.0,0.0,0.15,0.0,0.0,0.0,0.0,0.0,0.15,0.0,0.0,0.0,0.0,0.0,0.0,0.52,0.0,0.0,0.0,0.0,0.0,0.0,0.0,0.0,0.0,872.0,6.0,347
31204,0.0,0.0,0.18,0.0,0.0,0.0,0.0,0.0,0.0,0.0,0.0,0.0,0.0,0.0,0.0,0.0,0.15,0.0,0.0,0.0,0.0,0.0,0.15,0.0,0.0,0.0,0.0,0.0,0.0,0.52,0.0,0.0,0.0,0.0,0.0,0.0,0.0,0.0,0.0,901.0,5.0,347
31205,0.0,0.0,0.18,0.0,0.0,0.0,0.0,0.0,0.0,0.0,0.0,0.0,0.0,0.0,0.0,0.0,0.15,0.0,0.0,0.0,0.0,0.0,0.15,0.0,0.0,0.0,0.0,0.0,0.0,0.52,0.0,0.0,0.0,0.0,0.0,0.0,0.0,0.0,0.0,1049.0,2.0,347
31206,0.0,0.0,0.18,0.0,0.0,0.0,0.0,0.0,0.0,0.0,0.0,0.0,0.0,0.0,0.0,0.0,0.15,0.0,0.0,0.0,0.0,0.0,0.15,0.0,0.0,0.0,0.0,0.0,0.0,0.52,0.0,0.0,0.0,0.0,0.0,0.0,0.0,0.0,0.0,1107.0,1.5,347
31207,0.0,0.0,0.18,0.0,0.0,0.0,0.0,0.0,0.0,0.0,0.0,0.0,0.0,0.0,0.0,0.0,0.15,0.0,0.0,0.0,0.0,0.0,0.15,0.0,0.0,0.0,0.0,0.0,0.0,0.52,0.0,0.0,0.0,0.0,0.0,0.0,0.0,0.0,0.0,1174.0,1.0,347
31208,0.0,0.0,0.18,0.0,0.0,0.0,0.0,0.0,0.0,0.0,0.0,0.0,0.0,0.0,0.0,0.0,0.15,0.0,0.0,0.0,0.0,0.0,0.15,0.0,0.0,0.0,0.0,0.0,0.0,0.52,0.0,0.0,0.0,0.0,0.0,0.0,0.0,0.0,0.0,1269.0,0.5,347
31209,0.0,0.0,0.18,0.0,0.0,0.0,0.0,0.0,0.0,0.0,0.0,0.0,0.0,0.0,0.0,0.0,0.2,0.0,0.0,0.0,0.0,0.0,0.1,0.0,0.0,0.0,0.0,0.0,0.0,0.52,0.0,0.0,0.0,0.0,0.0,0.0,0.0,0.0,0.0,792.0,9.0,348
31210,0.0,0.0,0.18,0.0,0.0,0.0,0.0,0.0,0.0,0.0,0.0,0.0,0.0,0.0,0.0,0.0,0.2,0.0,0.0,0.0,0.0,0.0,0.1,0.0,0.0,0.0,0.0,0.0,0.0,0.52,0.0,0.0,0.0,0.0,0.0,0.0,0.0,0.0,0.0,813.0,8.0,348
31211,0.0,0.0,0.18,0.0,0.0,0.0,0.0,0.0,0.0,0.0,0.0,0.0,0.0,0.0,0.0,0.0,0.2,0.0,0.0,0.0,0.0,0.0,0.1,0.0,0.0,0.0,0.0,0.0,0.0,0.52,0.0,0.0,0.0,0.0,0.0,0.0,0.0,0.0,0.0,840.0,7.0,348
31212,0.0,0.0,0.18,0.0,0.0,0.0,0.0,0.0,0.0,0.0,0.0,0.0,0.0,0.0,0.0,0.0,0.2,0.0,0.0,0.0,0.0,0.0,0.1,0.0,0.0,0.0,0.0,0.0,0.0,0.52,0.0,0.0,0.0,0.0,0.0,0.0,0.0,0.0,0.0,868.0,6.0,348
31213,0.0,0.0,0.18,0.0,0.0,0.0,0.0,0.0,0.0,0.0,0.0,0.0,0.0,0.0,0.0,0.0,0.2,0.0,0.0,0.0,0.0,0.0,0.1,0.0,0.0,0.0,0.0,0.0,0.0,0.52,0.0,0.0,0.0,0.0,0.0,0.0,0.0,0.0,0.0,897.0,5.0,348
31214,0.0,0.0,0.18,0.0,0.0,0.0,0.0,0.0,0.0,0.0,0.0,0.0,0.0,0.0,0.0,0.0,0.2,0.0,0.0,0.0,0.0,0.0,0.1,0.0,0.0,0.0,0.0,0.0,0.0,0.52,0.0,0.0,0.0,0.0,0.0,0.0,0.0,0.0,0.0,1048.0,2.0,348
31215,0.0,0.0,0.18,0.0,0.0,0.0,0.0,0.0,0.0,0.0,0.0,0.0,0.0,0.0,0.0,0.0,0.2,0.0,0.0,0.0,0.0,0.0,0.1,0.0,0.0,0.0,0.0,0.0,0.0,0.52,0.0,0.0,0.0,0.0,0.0,0.0,0.0,0.0,0.0,1106.0,1.5,348
31216,0.0,0.0,0.18,0.0,0.0,0.0,0.0,0.0,0.0,0.0,0.0,0.0,0.0,0.0,0.0,0.0,0.2,0.0,0.0,0.0,0.0,0.0,0.1,0.0,0.0,0.0,0.0,0.0,0.0,0.52,0.0,0.0,0.0,0.0,0.0,0.0,0.0,0.0,0.0,1173.0,1.0,348
31217,0.0,0.0,0.18,0.0,0.0,0.0,0.0,0.0,0.0,0.0,0.0,0.0,0.0,0.0,0.0,0.0,0.2,0.0,0.0,0.0,0.0,0.0,0.1,0.0,0.0,0.0,0.0,0.0,0.0,0.52,0.0,0.0,0.0,0.0,0.0,0.0,0.0,0.0,0.0,1261.0,0.5,348
31218,0.0,0.0,0.18,0.0,0.0,0.0,0.0,0.0,0.0,0.0,0.0,0.0,0.0,0.0,0.0,0.0,0.25,0.0,0.0,0.0,0.0,0.0,0.05,0.0,0.0,0.0,0.0,0.0,0.0,0.52,0.0,0.0,0.0,0.0,0.0,0.0,0.0,0.0,0.0,794.0,9.0,349
31219,0.0,0.0,0.18,0.0,0.0,0.0,0.0,0.0,0.0,0.0,0.0,0.0,0.0,0.0,0.0,0.0,0.25,0.0,0.0,0.0,0.0,0.0,0.05,0.0,0.0,0.0,0.0,0.0,0.0,0.52,0.0,0.0,0.0,0.0,0.0,0.0,0.0,0.0,0.0,814.0,8.0,349
31220,0.0,0.0,0.18,0.0,0.0,0.0,0.0,0.0,0.0,0.0,0.0,0.0,0.0,0.0,0.0,0.0,0.25,0.0,0.0,0.0,0.0,0.0,0.05,0.0,0.0,0.0,0.0,0.0,0.0,0.52,0.0,0.0,0.0,0.0,0.0,0.0,0.0,0.0,0.0,839.0,7.0,349
31221,0.0,0.0,0.18,0.0,0.0,0.0,0.0,0.0,0.0,0.0,0.0,0.0,0.0,0.0,0.0,0.0,0.25,0.0,0.0,0.0,0.0,0.0,0.05,0.0,0.0,0.0,0.0,0.0,0.0,0.52,0.0,0.0,0.0,0.0,0.0,0.0,0.0,0.0,0.0,866.0,6.0,349
31222,0.0,0.0,0.18,0.0,0.0,0.0,0.0,0.0,0.0,0.0,0.0,0.0,0.0,0.0,0.0,0.0,0.25,0.0,0.0,0.0,0.0,0.0,0.05,0.0,0.0,0.0,0.0,0.0,0.0,0.52,0.0,0.0,0.0,0.0,0.0,0.0,0.0,0.0,0.0,894.0,5.0,349
31223,0.0,0.0,0.18,0.0,0.0,0.0,0.0,0.0,0.0,0.0,0.0,0.0,0.0,0.0,0.0,0.0,0.25,0.0,0.0,0.0,0.0,0.0,0.05,0.0,0.0,0.0,0.0,0.0,0.0,0.52,0.0,0.0,0.0,0.0,0.0,0.0,0.0,0.0,0.0,1051.0,2.0,349
31224,0.0,0.0,0.18,0.0,0.0,0.0,0.0,0.0,0.0,0.0,0.0,0.0,0.0,0.0,0.0,0.0,0.25,0.0,0.0,0.0,0.0,0.0,0.05,0.0,0.0,0.0,0.0,0.0,0.0,0.52,0.0,0.0,0.0,0.0,0.0,0.0,0.0,0.0,0.0,1109.0,1.5,349
31225,0.0,0.0,0.18,0.0,0.0,0.0,0.0,0.0,0.0,0.0,0.0,0.0,0.0,0.0,0.0,0.0,0.25,0.0,0.0,0.0,0.0,0.0,0.05,0.0,0.0,0.0,0.0,0.0,0.0,0.52,0.0,0.0,0.0,0.0,0.0,0.0,0.0,0.0,0.0,1176.0,1.0,349
31226,0.0,0.0,0.18,0.0,0.0,0.0,0.0,0.0,0.0,0.0,0.0,0.0,0.0,0.0,0.0,0.0,0.25,0.0,0.0,0.0,0.0,0.0,0.05,0.0,0.0,0.0,0.0,0.0,0.0,0.52,0.0,0.0,0.0,0.0,0.0,0.0,0.0,0.0,0.0,1260.0,0.5,349
31227,0.0,0.0,0.18,0.0,0.0,0.0,0.0,0.0,0.0,0.0,0.0,0.0,0.0,0.0,0.0,0.0,0.3,0.0,0.0,0.0,0.0,0.0,0.0,0.0,0.0,0.0,0.0,0.0,0.0,0.52,0.0,0.0,0.0,0.0,0.0,0.0,0.0,0.0,0.0,798.0,9.0,350
31228,0.0,0.0,0.18,0.0,0.0,0.0,0.0,0.0,0.0,0.0,0.0,0.0,0.0,0.0,0.0,0.0,0.3,0.0,0.0,0.0,0.0,0.0,0.0,0.0,0.0,0.0,0.0,0.0,0.0,0.52,0.0,0.0,0.0,0.0,0.0,0.0,0.0,0.0,0.0,818.0,8.0,350
31229,0.0,0.0,0.18,0.0,0.0,0.0,0.0,0.0,0.0,0.0,0.0,0.0,0.0,0.0,0.0,0.0,0.3,0.0,0.0,0.0,0.0,0.0,0.0,0.0,0.0,0.0,0.0,0.0,0.0,0.52,0.0,0.0,0.0,0.0,0.0,0.0,0.0,0.0,0.0,841.0,7.0,350
31230,0.0,0.0,0.18,0.0,0.0,0.0,0.0,0.0,0.0,0.0,0.0,0.0,0.0,0.0,0.0,0.0,0.3,0.0,0.0,0.0,0.0,0.0,0.0,0.0,0.0,0.0,0.0,0.0,0.0,0.52,0.0,0.0,0.0,0.0,0.0,0.0,0.0,0.0,0.0,866.0,6.0,350
31231,0.0,0.0,0.18,0.0,0.0,0.0,0.0,0.0,0.0,0.0,0.0,0.0,0.0,0.0,0.0,0.0,0.3,0.0,0.0,0.0,0.0,0.0,0.0,0.0,0.0,0.0,0.0,0.0,0.0,0.52,0.0,0.0,0.0,0.0,0.0,0.0,0.0,0.0,0.0,893.0,5.0,350
31232,0.0,0.0,0.18,0.0,0.0,0.0,0.0,0.0,0.0,0.0,0.0,0.0,0.0,0.0,0.0,0.0,0.3,0.0,0.0,0.0,0.0,0.0,0.0,0.0,0.0,0.0,0.0,0.0,0.0,0.52,0.0,0.0,0.0,0.0,0.0,0.0,0.0,0.0,0.0,1061.0,2.0,350
31233,0.0,0.0,0.18,0.0,0.0,0.0,0.0,0.0,0.0,0.0,0.0,0.0,0.0,0.0,0.0,0.0,0.3,0.0,0.0,0.0,0.0,0.0,0.0,0.0,0.0,0.0,0.0,0.0,0.0,0.52,0.0,0.0,0.0,0.0,0.0,0.0,0.0,0.0,0.0,1120.0,1.5,350
31234,0.0,0.0,0.18,0.0,0.0,0.0,0.0,0.0,0.0,0.0,0.0,0.0,0.0,0.0,0.0,0.0,0.3,0.0,0.0,0.0,0.0,0.0,0.0,0.0,0.0,0.0,0.0,0.0,0.0,0.52,0.0,0.0,0.0,0.0,0.0,0.0,0.0,0.0,0.0,1186.0,1.0,350
31235,0.0,0.0,0.18,0.0,0.0,0.0,0.0,0.0,0.0,0.0,0.0,0.0,0.0,0.0,0.0,0.0,0.3,0.0,0.0,0.0,0.0,0.0,0.0,0.0,0.0,0.0,0.0,0.0,0.0,0.52,0.0,0.0,0.0,0.0,0.0,0.0,0.0,0.0,0.0,1266.0,0.5,350
31236,0.0,0.0,0.18,0.0,0.0,0.0,0.0,0.0,0.0,0.0,0.0,0.0,0.0,0.0,0.0,0.0,0.25,0.0,0.05,0.0,0.0,0.0,0.0,0.0,0.0,0.0,0.0,0.0,0.0,0.52,0.0,0.0,0.0,0.0,0.0,0.0,0.0,0.0,0.0,794.0,9.0,351
31237,0.0,0.0,0.18,0.0,0.0,0.0,0.0,0.0,0.0,0.0,0.0,0.0,0.0,0.0,0.0,0.0,0.25,0.0,0.05,0.0,0.0,0.0,0.0,0.0,0.0,0.0,0.0,0.0,0.0,0.52,0.0,0.0,0.0,0.0,0.0,0.0,0.0,0.0,0.0,814.0,8.0,351
31238,0.0,0.0,0.18,0.0,0.0,0.0,0.0,0.0,0.0,0.0,0.0,0.0,0.0,0.0,0.0,0.0,0.25,0.0,0.05,0.0,0.0,0.0,0.0,0.0,0.0,0.0,0.0,0.0,0.0,0.52,0.0,0.0,0.0,0.0,0.0,0.0,0.0,0.0,0.0,839.0,7.0,351
31239,0.0,0.0,0.18,0.0,0.0,0.0,0.0,0.0,0.0,0.0,0.0,0.0,0.0,0.0,0.0,0.0,0.25,0.0,0.05,0.0,0.0,0.0,0.0,0.0,0.0,0.0,0.0,0.0,0.0,0.52,0.0,0.0,0.0,0.0,0.0,0.0,0.0,0.0,0.0,868.0,6.0,351
31240,0.0,0.0,0.18,0.0,0.0,0.0,0.0,0.0,0.0,0.0,0.0,0.0,0.0,0.0,0.0,0.0,0.25,0.0,0.05,0.0,0.0,0.0,0.0,0.0,0.0,0.0,0.0,0.0,0.0,0.52,0.0,0.0,0.0,0.0,0.0,0.0,0.0,0.0,0.0,897.0,5.0,351
31241,0.0,0.0,0.18,0.0,0.0,0.0,0.0,0.0,0.0,0.0,0.0,0.0,0.0,0.0,0.0,0.0,0.25,0.0,0.05,0.0,0.0,0.0,0.0,0.0,0.0,0.0,0.0,0.0,0.0,0.52,0.0,0.0,0.0,0.0,0.0,0.0,0.0,0.0,0.0,1066.0,2.0,351
31242,0.0,0.0,0.18,0.0,0.0,0.0,0.0,0.0,0.0,0.0,0.0,0.0,0.0,0.0,0.0,0.0,0.25,0.0,0.05,0.0,0.0,0.0,0.0,0.0,0.0,0.0,0.0,0.0,0.0,0.52,0.0,0.0,0.0,0.0,0.0,0.0,0.0,0.0,0.0,1116.0,1.5,351
31243,0.0,0.0,0.18,0.0,0.0,0.0,0.0,0.0,0.0,0.0,0.0,0.0,0.0,0.0,0.0,0.0,0.25,0.0,0.05,0.0,0.0,0.0,0.0,0.0,0.0,0.0,0.0,0.0,0.0,0.52,0.0,0.0,0.0,0.0,0.0,0.0,0.0,0.0,0.0,1178.0,1.0,351
31244,0.0,0.0,0.18,0.0,0.0,0.0,0.0,0.0,0.0,0.0,0.0,0.0,0.0,0.0,0.0,0.0,0.25,0.0,0.05,0.0,0.0,0.0,0.0,0.0,0.0,0.0,0.0,0.0,0.0,0.52,0.0,0.0,0.0,0.0,0.0,0.0,0.0,0.0,0.0,1258.0,0.5,351
31245,0.0,0.0,0.18,0.0,0.0,0.0,0.0,0.0,0.0,0.0,0.0,0.0,0.0,0.0,0.0,0.0,0.2,0.0,0.1,0.0,0.0,0.0,0.0,0.0,0.0,0.0,0.0,0.0,0.0,0.52,0.0,0.0,0.0,0.0,0.0,0.0,0.0,0.0,0.0,786.0,9.0,352
31246,0.0,0.0,0.18,0.0,0.0,0.0,0.0,0.0,0.0,0.0,0.0,0.0,0.0,0.0,0.0,0.0,0.2,0.0,0.1,0.0,0.0,0.0,0.0,0.0,0.0,0.0,0.0,0.0,0.0,0.52,0.0,0.0,0.0,0.0,0.0,0.0,0.0,0.0,0.0,805.0,8.0,352
31247,0.0,0.0,0.18,0.0,0.0,0.0,0.0,0.0,0.0,0.0,0.0,0.0,0.0,0.0,0.0,0.0,0.2,0.0,0.1,0.0,0.0,0.0,0.0,0.0,0.0,0.0,0.0,0.0,0.0,0.52,0.0,0.0,0.0,0.0,0.0,0.0,0.0,0.0,0.0,834.0,7.0,352
31248,0.0,0.0,0.18,0.0,0.0,0.0,0.0,0.0,0.0,0.0,0.0,0.0,0.0,0.0,0.0,0.0,0.2,0.0,0.1,0.0,0.0,0.0,0.0,0.0,0.0,0.0,0.0,0.0,0.0,0.52,0.0,0.0,0.0,0.0,0.0,0.0,0.0,0.0,0.0,857.0,6.0,352
31249,0.0,0.0,0.18,0.0,0.0,0.0,0.0,0.0,0.0,0.0,0.0,0.0,0.0,0.0,0.0,0.0,0.2,0.0,0.1,0.0,0.0,0.0,0.0,0.0,0.0,0.0,0.0,0.0,0.0,0.52,0.0,0.0,0.0,0.0,0.0,0.0,0.0,0.0,0.0,888.0,5.0,352
31250,0.0,0.0,0.18,0.0,0.0,0.0,0.0,0.0,0.0,0.0,0.0,0.0,0.0,0.0,0.0,0.0,0.2,0.0,0.1,0.0,0.0,0.0,0.0,0.0,0.0,0.0,0.0,0.0,0.0,0.52,0.0,0.0,0.0,0.0,0.0,0.0,0.0,0.0,0.0,1053.0,2.0,352
31251,0.0,0.0,0.18,0.0,0.0,0.0,0.0,0.0,0.0,0.0,0.0,0.0,0.0,0.0,0.0,0.0,0.2,0.0,0.1,0.0,0.0,0.0,0.0,0.0,0.0,0.0,0.0,0.0,0.0,0.52,0.0,0.0,0.0,0.0,0.0,0.0,0.0,0.0,0.0,1101.0,1.5,352
31252,0.0,0.0,0.18,0.0,0.0,0.0,0.0,0.0,0.0,0.0,0.0,0.0,0.0,0.0,0.0,0.0,0.2,0.0,0.1,0.0,0.0,0.0,0.0,0.0,0.0,0.0,0.0,0.0,0.0,0.52,0.0,0.0,0.0,0.0,0.0,0.0,0.0,0.0,0.0,1158.0,1.0,352
31253,0.0,0.0,0.18,0.0,0.0,0.0,0.0,0.0,0.0,0.0,0.0,0.0,0.0,0.0,0.0,0.0,0.2,0.0,0.1,0.0,0.0,0.0,0.0,0.0,0.0,0.0,0.0,0.0,0.0,0.52,0.0,0.0,0.0,0.0,0.0,0.0,0.0,0.0,0.0,1243.0,0.5,352
31254,0.0,0.0,0.18,0.0,0.0,0.0,0.0,0.0,0.0,0.0,0.0,0.0,0.0,0.0,0.0,0.0,0.15,0.0,0.15,0.0,0.0,0.0,0.0,0.0,0.0,0.0,0.0,0.0,0.0,0.52,0.0,0.0,0.0,0.0,0.0,0.0,0.0,0.0,0.0,779.0,9.0,353
31255,0.0,0.0,0.18,0.0,0.0,0.0,0.0,0.0,0.0,0.0,0.0,0.0,0.0,0.0,0.0,0.0,0.15,0.0,0.15,0.0,0.0,0.0,0.0,0.0,0.0,0.0,0.0,0.0,0.0,0.52,0.0,0.0,0.0,0.0,0.0,0.0,0.0,0.0,0.0,798.0,8.0,353
31256,0.0,0.0,0.18,0.0,0.0,0.0,0.0,0.0,0.0,0.0,0.0,0.0,0.0,0.0,0.0,0.0,0.15,0.0,0.15,0.0,0.0,0.0,0.0,0.0,0.0,0.0,0.0,0.0,0.0,0.52,0.0,0.0,0.0,0.0,0.0,0.0,0.0,0.0,0.0,821.0,7.0,353
31257,0.0,0.0,0.18,0.0,0.0,0.0,0.0,0.0,0.0,0.0,0.0,0.0,0.0,0.0,0.0,0.0,0.15,0.0,0.15,0.0,0.0,0.0,0.0,0.0,0.0,0.0,0.0,0.0,0.0,0.52,0.0,0.0,0.0,0.0,0.0,0.0,0.0,0.0,0.0,848.0,6.0,353
31258,0.0,0.0,0.18,0.0,0.0,0.0,0.0,0.0,0.0,0.0,0.0,0.0,0.0,0.0,0.0,0.0,0.15,0.0,0.15,0.0,0.0,0.0,0.0,0.0,0.0,0.0,0.0,0.0,0.0,0.52,0.0,0.0,0.0,0.0,0.0,0.0,0.0,0.0,0.0,878.0,5.0,353
31259,0.0,0.0,0.18,0.0,0.0,0.0,0.0,0.0,0.0,0.0,0.0,0.0,0.0,0.0,0.0,0.0,0.15,0.0,0.15,0.0,0.0,0.0,0.0,0.0,0.0,0.0,0.0,0.0,0.0,0.52,0.0,0.0,0.0,0.0,0.0,0.0,0.0,0.0,0.0,1026.0,2.0,353
31260,0.0,0.0,0.18,0.0,0.0,0.0,0.0,0.0,0.0,0.0,0.0,0.0,0.0,0.0,0.0,0.0,0.15,0.0,0.15,0.0,0.0,0.0,0.0,0.0,0.0,0.0,0.0,0.0,0.0,0.52,0.0,0.0,0.0,0.0,0.0,0.0,0.0,0.0,0.0,1073.0,1.5,353
31261,0.0,0.0,0.18,0.0,0.0,0.0,0.0,0.0,0.0,0.0,0.0,0.0,0.0,0.0,0.0,0.0,0.15,0.0,0.15,0.0,0.0,0.0,0.0,0.0,0.0,0.0,0.0,0.0,0.0,0.52,0.0,0.0,0.0,0.0,0.0,0.0,0.0,0.0,0.0,1134.0,1.0,353
31262,0.0,0.0,0.18,0.0,0.0,0.0,0.0,0.0,0.0,0.0,0.0,0.0,0.0,0.0,0.0,0.0,0.15,0.0,0.15,0.0,0.0,0.0,0.0,0.0,0.0,0.0,0.0,0.0,0.0,0.52,0.0,0.0,0.0,0.0,0.0,0.0,0.0,0.0,0.0,1219.0,0.5,353
