Repository: R3sten/glass_dynamics

# GlassDynamics: Ridge Regression for Glass Viscosity Prediction

## Bachelor's thesis in physics

### Università degli Studi di Trieste

The main goal of this project is to develop a reliable and interpretable predictive model for glass viscosity, moving beyond "black-box" machine learning to provide physically meaningful insights for materials science applications.


This repository implements a workflow that bridges the gap between empirical models and modern data science techniques.

File: data/viscosity_raw_data.csv (part 45 of 81)
,Al2O3,As2O3,B2O3,BaO,BeO,Bi2O3,CaO,CdO,CoO,Cs2O,CuO,Fe2O3,FeO,Ga2O3,GeO2,HfO2,K2O,La2O3,Li2O,MgO,MnO,MoO3,Na2O,Nb2O5,NiO,P2O5,PbO,Rb2O,Sb2O3,SiO2,SrO,Ta2O5,TeO2,TiO2,Tl2O,WO3,Y2O3,ZnO,ZrO2,T,log_visc,ID
31263,0.0,0.0,0.18,0.0,0.0,0.0,0.0,0.0,0.0,0.0,0.0,0.0,0.0,0.0,0.0,0.0,0.1,0.0,0.2,0.0,0.0,0.0,0.0,0.0,0.0,0.0,0.0,0.0,0.0,0.52,0.0,0.0,0.0,0.0,0.0,0.0,0.0,0.0,0.0,777.0,9.0,354
31264,0.0,0.0,0.18,0.0,0.0,0.0,0.0,0.0,0.0,0.0,0.0,0.0,0.0,0.0,0.0,0.0,0.1,0.0,0.2,0.0,0.0,0.0,0.0,0.0,0.0,0.0,0.0,0.0,0.0,0.52,0.0,0.0,0.0,0.0,0.0,0.0,0.0,0.0,0.0,797.0,8.0,354
31265,0.0,0.0,0.18,0.0,0.0,0.0,0.0,0.0,0.0,0.0,0.0,0.0,0.0,0.0,0.0,0.0,0.1,0.0,0.2,0.0,0.0,0.0,0.0,0.0,0.0,0.0,0.0,0.0,0.0,0.52,0.0,0.0,0.0,0.0,0.0,0.0,0.0,0.0,0.0,820.0,7.0,354
31266,0.0,0.0,0.18,0.0,0.0,0.0,0.0,0.0,0.0,0.0,0.0,0.0,0.0,0.0,0.0,0.0,0.1,0.0,0.2,0.0,0.0,0.0,0.0,0.0,0.0,0.0,0.0,0.0,0.0,0.52,0.0,0.0,0.0,0.0,0.0,0.0,0.0,0.0,0.0,846.0,6.0,354
31267,0.0,0.0,0.18,0.0,0.0,0.0,0.0,0.0,0.0,0.0,0.0,0.0,0.0,0.0,0.0,0.0,0.1,0.0,0.2,0.0,0.0,0.0,0.0,0.0,0.0,0.0,0.0,0.0,0.0,0.52,0.0,0.0,0.0,0.0,0.0,0.0,0.0,0.0,0.0,877.0,5.0,354
31268,0.0,0.0,0.18,0.0,0.0,0.0,0.0,0.0,0.0,0.0,0.0,0.0,0.0,0.0,0.0,0.0,0.1,0.0,0.2,0.0,0.0,0.0,0.0,0.0,0.0,0.0,0.0,0.0,0.0,0.52,0.0,0.0,0.0,0.0,0.0,0.0,0.0,0.0,0.0,1021.0,2.0,354
31269,0.0,0.0,0.18,0.0,0.0,0.0,0.0,0.0,0.0,0.0,0.0,0.0,0.0,0.0,0.0,0.0,0.1,0.0,0.2,0.0,0.0,0.0,0.0,0.0,0.0,0.0,0.0,0.0,0.0,0.52,0.0,0.0,0.0,0.0,0.0,0.0,0.0,0.0,0.0,1068.0,1.5,354
31270,0.0,0.0,0.18,0.0,0.0,0.0,0.0,0.0,0.0,0.0,0.0,0.0,0.0,0.0,0.0,0.0,0.1,0.0,0.2,0.0,0.0,0.0,0.0,0.0,0.0,0.0,0.0,0.0,0.0,0.52,0.0,0.0,0.0,0.0,0.0,0.0,0.0,0.0,0.0,1131.0,1.0,354
31271,0.0,0.0,0.18,0.0,0.0,0.0,0.0,0.0,0.0,0.0,0.0,0.0,0.0,0.0,0.0,0.0,0.1,0.0,0.2,0.0,0.0,0.0,0.0,0.0,0.0,0.0,0.0,0.0,0.0,0.52,0.0,0.0,0.0,0.0,0.0,0.0,0.0,0.0,0.0,1221.0,0.5,354
31272,0.0,0.0,0.18,0.0,0.0,0.0,0.0,0.0,0.0,0.0,0.0,0.0,0.0,0.0,0.0,0.0,0.05,0.0,0.25,0.0,0.0,0.0,0.0,0.0,0.0,0.0,0.0,0.0,0.0,0.52,0.0,0.0,0.0,0.0,0.0,0.0,0.0,0.0,0.0,786.0,9.0,355
31273,0.0,0.0,0.18,0.0,0.0,0.0,0.0,0.0,0.0,0.0,0.0,0.0,0.0,0.0,0.0,0.0,0.05,0.0,0.25,0.0,0.0,0.0,0.0,0.0,0.0,0.0,0.0,0.0,0.0,0.52,0.0,0.0,0.0,0.0,0.0,0.0,0.0,0.0,0.0,807.0,8.0,355
31274,0.0,0.0,0.18,0.0,0.0,0.0,0.0,0.0,0.0,0.0,0.0,0.0,0.0,0.0,0.0,0.0,0.05,0.0,0.25,0.0,0.0,0.0,0.0,0.0,0.0,0.0,0.0,0.0,0.0,0.52,0.0,0.0,0.0,0.0,0.0,0.0,0.0,0.0,0.0,837.0,7.0,355
31275,0.0,0.0,0.18,0.0,0.0,0.0,0.0,0.0,0.0,0.0,0.0,0.0,0.0,0.0,0.0,0.0,0.05,0.0,0.25,0.0,0.0,0.0,0.0,0.0,0.0,0.0,0.0,0.0,0.0,0.52,0.0,0.0,0.0,0.0,0.0,0.0,0.0,0.0,0.0,856.0,6.0,355
31276,0.0,0.0,0.18,0.0,0.0,0.0,0.0,0.0,0.0,0.0,0.0,0.0,0.0,0.0,0.0,0.0,0.05,0.0,0.25,0.0,0.0,0.0,0.0,0.0,0.0,0.0,0.0,0.0,0.0,0.52,0.0,0.0,0.0,0.0,0.0,0.0,0.0,0.0,0.0,888.0,5.0,355
31277,0.0,0.0,0.18,0.0,0.0,0.0,0.0,0.0,0.0,0.0,0.0,0.0,0.0,0.0,0.0,0.0,0.05,0.0,0.25,0.0,0.0,0.0,0.0,0.0,0.0,0.0,0.0,0.0,0.0,0.52,0.0,0.0,0.0,0.0,0.0,0.0,0.0,0.0,0.0,1041.0,2.0,355
31278,0.0,0.0,0.18,0.0,0.0,0.0,0.0,0.0,0.0,0.0,0.0,0.0,0.0,0.0,0.0,0.0,0.05,0.0,0.25,0.0,0.0,0.0,0.0,0.0,0.0,0.0,0.0,0.0,0.0,0.52,0.0,0.0,0.0,0.0,0.0,0.0,0.0,0.0,0.0,1093.0,1.5,355
31279,0.0,0.0,0.18,0.0,0.0,0.0,0.0,0.0,0.0,0.0,0.0,0.0,0.0,0.0,0.0,0.0,0.05,0.0,0.25,0.0,0.0,0.0,0.0,0.0,0.0,0.0,0.0,0.0,0.0,0.52,0.0,0.0,0.0,0.0,0.0,0.0,0.0,0.0,0.0,1158.0,1.0,355
31280,0.0,0.0,0.18,0.0,0.0,0.0,0.0,0.0,0.0,0.0,0.0,0.0,0.0,0.0,0.0,0.0,0.05,0.0,0.25,0.0,0.0,0.0,0.0,0.0,0.0,0.0,0.0,0.0,0.0,0.52,0.0,0.0,0.0,0.0,0.0,0.0,0.0,0.0,0.0,1248.0,0.5,355
31368,0.0,0.0,0.0,0.0,0.0,0.0,0.2,0.0,0.0,0.0,0.0,0.0,0.0,0.0,0.0,0.0,0.0,0.0,0.0,0.0,0.0,0.0,0.2,0.0,0.0,0.0,0.0,0.0,0.0,0.6,0.0,0.0,0.0,0.0,0.0,0.0,0.0,0.0,0.0,1623.0,0.36,356
38520,0.0,0.0,0.0,0.0,0.0,0.0,0.2,0.0,0.0,0.0,0.0,0.0,0.0,0.0,0.0,0.0,0.0,0.0,0.0,0.0,0.0,0.0,0.2,0.0,0.0,0.0,0.0,0.0,0.0,0.6,0.0,0.0,0.0,0.0,0.0,0.0,0.0,0.0,0.0,1471.0,1.0,356
38521,0.0,0.0,0.0,0.0,0.0,0.0,0.2,0.0,0.0,0.0,0.0,0.0,0.0,0.0,0.0,0.0,0.0,0.0,0.0,0.0,0.0,0.0,0.2,0.0,0.0,0.0,0.0,0.0,0.0,0.6,0.0,0.0,0.0,0.0,0.0,0.0,0.0,0.0,0.0,1288.0,2.0,356
38522,0.0,0.0,0.0,0.0,0.0,0.0,0.2,0.0,0.0,0.0,0.0,0.0,0.0,0.0,0.0,0.0,0.0,0.0,0.0,0.0,0.0,0.0,0.2,0.0,0.0,0.0,0.0,0.0,0.0,0.6,0.0,0.0,0.0,0.0,0.0,0.0,0.0,0.0,0.0,960.0,6.0,356
38523,0.0,0.0,0.0,0.0,0.0,0.0,0.2,0.0,0.0,0.0,0.0,0.0,0.0,0.0,0.0,0.0,0.0,0.0,0.0,0.0,0.0,0.0,0.2,0.0,0.0,0.0,0.0,0.0,0.0,0.6,0.0,0.0,0.0,0.0,0.0,0.0,0.0,0.0,0.0,929.0,7.0,356
38524,0.0,0.0,0.0,0.0,0.0,0.0,0.2,0.0,0.0,0.0,0.0,0.0,0.0,0.0,0.0,0.0,0.0,0.0,0.0,0.0,0.0,0.0,0.2,0.0,0.0,0.0,0.0,0.0,0.0,0.6,0.0,0.0,0.0,0.0,0.0,0.0,0.0,0.0,0.0,897.0,8.0,356
38525,0.0,0.0,0.0,0.0,0.0,0.0,0.2,0.0,0.0,0.0,0.0,0.0,0.0,0.0,0.0,0.0,0.0,0.0,0.0,0.0,0.0,0.0,0.2,0.0,0.0,0.0,0.0,0.0,0.0,0.6,0.0,0.0,0.0,0.0,0.0,0.0,0.0,0.0,0.0,847.0,10.0,356
38526,0.0,0.0,0.0,0.0,0.0,0.0,0.2,0.0,0.0,0.0,0.0,0.0,0.0,0.0,0.0,0.0,0.0,0.0,0.0,0.0,0.0,0.0,0.2,0.0,0.0,0.0,0.0,0.0,0.0,0.6,0.0,0.0,0.0,0.0,0.0,0.0,0.0,0.0,0.0,830.0,11.0,356
38527,0.0,0.0,0.0,0.0,0.0,0.0,0.2,0.0,0.0,0.0,0.0,0.0,0.0,0.0,0.0,0.0,0.0,0.0,0.0,0.0,0.0,0.0,0.2,0.0,0.0,0.0,0.0,0.0,0.0,0.6,0.0,0.0,0.0,0.0,0.0,0.0,0.0,0.0,0.0,816.0,12.0,356
41922,0.0,0.0,0.0,0.0,0.0,0.0,0.2,0.0,0.0,0.0,0.0,0.0,0.0,0.0,0.0,0.0,0.0,0.0,0.0,0.0,0.0,0.0,0.2,0.0,0.0,0.0,0.0,0.0,0.0,0.6,0.0,0.0,0.0,0.0,0.0,0.0,0.0,0.0,0.0,1573.0,0.2,356
59912,0.0,0.0,0.0,0.0,0.0,0.0,0.2,0.0,0.0,0.0,0.0,0.0,0.0,0.0,0.0,0.0,0.0,0.0,0.0,0.0,0.0,0.0,0.2,0.0,0.0,0.0,0.0,0.0,0.0,0.6,0.0,0.0,0.0,0.0,0.0,0.0,0.0,0.0,0.0,821.0,11.91,356
59913,0.0,0.0,0.0,0.0,0.0,0.0,0.2,0.0,0.0,0.0,0.0,0.0,0.0,0.0,0.0,0.0,0.0,0.0,0.0,0.0,0.0,0.0,0.2,0.0,0.0,0.0,0.0,0.0,0.0,0.6,0.0,0.0,0.0,0.0,0.0,0.0,0.0,0.0,0.0,828.0,11.46,356
59914,0.0,0.0,0.0,0.0,0.0,0.0,0.2,0.0,0.0,0.0,0.0,0.0,0.0,0.0,0.0,0.0,0.0,0.0,0.0,0.0,0.0,0.0,0.2,0.0,0.0,0.0,0.0,0.0,0.0,0.6,0.0,0.0,0.0,0.0,0.0,0.0,0.0,0.0,0.0,833.0,11.17,356
59915,0.0,0.0,0.0,0.0,0.0,0.0,0.2,0.0,0.0,0.0,0.0,0.0,0.0,0.0,0.0,0.0,0.0,0.0,0.0,0.0,0.0,0.0,0.2,0.0,0.0,0.0,0.0,0.0,0.0,0.6,0.0,0.0,0.0,0.0,0.0,0.0,0.0,0.0,0.0,838.0,10.92,356
59916,0.0,0.0,0.0,0.0,0.0,0.0,0.2,0.0,0.0,0.0,0.0,0.0,0.0,0.0,0.0,0.0,0.0,0.0,0.0,0.0,0.0,0.0,0.2,0.0,0.0,0.0,0.0,0.0,0.0,0.6,0.0,0.0,0.0,0.0,0.0,0.0,0.0,0.0,0.0,848.0,10.38,356
59917,0.0,0.0,0.0,0.0,0.0,0.0,0.2,0.0,0.0,0.0,0.0,0.0,0.0,0.0,0.0,0.0,0.0,0.0,0.0,0.0,0.0,0.0,0.2,0.0,0.0,0.0,0.0,0.0,0.0,0.6,0.0,0.0,0.0,0.0,0.0,0.0,0.0,0.0,0.0,853.0,10.15,356
59918,0.0,0.0,0.0,0.0,0.0,0.0,0.2,0.0,0.0,0.0,0.0,0.0,0.0,0.0,0.0,0.0,0.0,0.0,0.0,0.0,0.0,0.0,0.2,0.0,0.0,0.0,0.0,0.0,0.0,0.6,0.0,0.0,0.0,0.0,0.0,0.0,0.0,0.0,0.0,862.0,9.7,356
59919,0.0,0.0,0.0,0.0,0.0,0.0,0.2,0.0,0.0,0.0,0.0,0.0,0.0,0.0,0.0,0.0,0.0,0.0,0.0,0.0,0.0,0.0,0.2,0.0,0.0,0.0,0.0,0.0,0.0,0.6,0.0,0.0,0.0,0.0,0.0,0.0,0.0,0.0,0.0,869.0,9.4,356
59920,0.0,0.0,0.0,0.0,0.0,0.0,0.2,0.0,0.0,0.0,0.0,0.0,0.0,0.0,0.0,0.0,0.0,0.0,0.0,0.0,0.0,0.0,0.2,0.0,0.0,0.0,0.0,0.0,0.0,0.6,0.0,0.0,0.0,0.0,0.0,0.0,0.0,0.0,0.0,876.0,9.13,356
59921,0.0,0.0,0.0,0.0,0.0,0.0,0.2,0.0,0.0,0.0,0.0,0.0,0.0,0.0,0.0,0.0,0.0,0.0,0.0,0.0,0.0,0.0,0.2,0.0,0.0,0.0,0.0,0.0,0.0,0.6,0.0,0.0,0.0,0.0,0.0,0.0,0.0,0.0,0.0,887.0,8.69,356
59923,0.0,0.0,0.0,0.0,0.0,0.0,0.2,0.0,0.0,0.0,0.0,0.0,0.0,0.0,0.0,0.0,0.0,0.0,0.0,0.0,0.0,0.0,0.2,0.0,0.0,0.0,0.0,0.0,0.0,0.6,0.0,0.0,0.0,0.0,0.0,0.0,0.0,0.0,0.0,1412.0,1.7200000000000002,356
59925,0.0,0.0,0.0,0.0,0.0,0.0,0.2,0.0,0.0,0.0,0.0,0.0,0.0,0.0,0.0,0.0,0.0,0.0,0.0,0.0,0.0,0.0,0.2,0.0,0.0,0.0,0.0,0.0,0.0,0.6,0.0,0.0,0.0,0.0,0.0,0.0,0.0,0.0,0.0,1433.0,1.2000000000000002,356
59926,0.0,0.0,0.0,0.0,0.0,0.0,0.2,0.0,0.0,0.0,0.0,0.0,0.0,0.0,0.0,0.0,0.0,0.0,0.0,0.0,0.0,0.0,0.2,0.0,0.0,0.0,0.0,0.0,0.0,0.6,0.0,0.0,0.0,0.0,0.0,0.0,0.0,0.0,0.0,1446.0,1.15,356
59927,0.0,0.0,0.0,0.0,0.0,0.0,0.2,0.0,0.0,0.0,0.0,0.0,0.0,0.0,0.0,0.0,0.0,0.0,0.0,0.0,0.0,0.0,0.2,0.0,0.0,0.0,0.0,0.0,0.0,0.6,0.0,0.0,0.0,0.0,0.0,0.0,0.0,0.0,0.0,1450.0,1.1,356
59928,0.0,0.0,0.0,0.0,0.0,0.0,0.2,0.0,0.0,0.0,0.0,0.0,0.0,0.0,0.0,0.0,0.0,0.0,0.0,0.0,0.0,0.0,0.2,0.0,0.0,0.0,0.0,0.0,0.0,0.6,0.0,0.0,0.0,0.0,0.0,0.0,0.0,0.0,0.0,1458.0,1.06,356
59929,0.0,0.0,0.0,0.0,0.0,0.0,0.2,0.0,0.0,0.0,0.0,0.0,0.0,0.0,0.0,0.0,0.0,0.0,0.0,0.0,0.0,0.0,0.2,0.0,0.0,0.0,0.0,0.0,0.0,0.6,0.0,0.0,0.0,0.0,0.0,0.0,0.0,0.0,0.0,1475.0,1.0099999999999998,356
59930,0.0,0.0,0.0,0.0,0.0,0.0,0.2,0.0,0.0,0.0,0.0,0.0,0.0,0.0,0.0,0.0,0.0,0.0,0.0,0.0,0.0,0.0,0.2,0.0,0.0,0.0,0.0,0.0,0.0,0.6,0.0,0.0,0.0,0.0,0.0,0.0,0.0,0.0,0.0,1481.0,0.97,356
59931,0.0,0.0,0.0,0.0,0.0,0.0,0.2,0.0,0.0,0.0,0.0,0.0,0.0,0.0,0.0,0.0,0.0,0.0,0.0,0.0,0.0,0.0,0.2,0.0,0.0,0.0,0.0,0.0,0.0,0.6,0.0,0.0,0.0,0.0,0.0,0.0,0.0,0.0,0.0,1496.0,0.855,356
59932,0.0,0.0,0.0,0.0,0.0,0.0,0.2,0.0,0.0,0.0,0.0,0.0,0.0,0.0,0.0,0.0,0.0,0.0,0.0,0.0,0.0,0.0,0.2,0.0,0.0,0.0,0.0,0.0,0.0,0.6,0.0,0.0,0.0,0.0,0.0,0.0,0.0,0.0,0.0,1563.0,0.6599999999999999,356
83696,0.0,0.0,0.0,0.0,0.0,0.0,0.2,0.0,0.0,0.0,0.0,0.0,0.0,0.0,0.0,0.0,0.0,0.0,0.0,0.0,0.0,0.0,0.2,0.0,0.0,0.0,0.0,0.0,0.0,0.6,0.0,0.0,0.0,0.0,0.0,0.0,0.0,0.0,0.0,1435.0,1.06,356
83697,0.0,0.0,0.0,0.0,0.0,0.0,0.2,0.0,0.0,0.0,0.0,0.0,0.0,0.0,0.0,0.0,0.0,0.0,0.0,0.0,0.0,0.0,0.2,0.0,0.0,0.0,0.0,0.0,0.0,0.6,0.0,0.0,0.0,0.0,0.0,0.0,0.0,0.0,0.0,1470.0,0.92,356
83698,0.0,0.0,0.0,0.0,0.0,0.0,0.2,0.0,0.0,0.0,0.0,0.0,0.0,0.0,0.0,0.0,0.0,0.0,0.0,0.0,0.0,0.0,0.2,0.0,0.0,0.0,0.0,0.0,0.0,0.6,0.0,0.0,0.0,0.0,0.0,0.0,0.0,0.0,0.0,1529.0,0.7,356
83699,0.0,0.0,0.0,0.0,0.0,0.0,0.2,0.0,0.0,0.0,0.0,0.0,0.0,0.0,0.0,0.0,0.0,0.0,0.0,0.0,0.0,0.0,0.2,0.0,0.0,0.0,0.0,0.0,0.0,0.6,0.0,0.0,0.0,0.0,0.0,0.0,0.0,0.0,0.0,1555.0,0.6000000000000001,356
83700,0.0,0.0,0.0,0.0,0.0,0.0,0.2,0.0,0.0,0.0,0.0,0.0,0.0,0.0,0.0,0.0,0.0,0.0,0.0,0.0,0.0,0.0,0.2,0.0,0.0,0.0,0.0,0.0,0.0,0.6,0.0,0.0,0.0,0.0,0.0,0.0,0.0,0.0,0.0,1585.0,0.49,356
83701,0.0,0.0,0.0,0.0,0.0,0.0,0.2,0.0,0.0,0.0,0.0,0.0,0.0,0.0,0.0,0.0,0.0,0.0,0.0,0.0,0.0,0.0,0.2,0.0,0.0,0.0,0.0,0.0,0.0,0.6,0.0,0.0,0.0,0.0,0.0,0.0,0.0,0.0,0.0,1615.0,0.3999999999999999,356
83702,0.0,0.0,0.0,0.0,0.0,0.0,0.2,0.0,0.0,0.0,0.0,0.0,0.0,0.0,0.0,0.0,0.0,0.0,0.0,0.0,0.0,0.0,0.2,0.0,0.0,0.0,0.0,0.0,0.0,0.6,0.0,0.0,0.0,0.0,0.0,0.0,0.0,0.0,0.0,1649.0,0.31000000000000005,356
83703,0.0,0.0,0.0,0.0,0.0,0.0,0.2,0.0,0.0,0.0,0.0,0.0,0.0,0.0,0.0,0.0,0.0,0.0,0.0,0.0,0.0,0.0,0.2,0.0,0.0,0.0,0.0,0.0,0.0,0.6,0.0,0.0,0.0,0.0,0.0,0.0,0.0,0.0,0.0,1679.0,0.21,356
31397,0.0,0.0,0.0,0.0,0.0,0.0,0.0,0.0,0.0,0.0,0.0,0.0,0.0,0.0,0.0,0.0,0.0,0.0,0.0,0.0,0.0,0.0,0.27,0.0,0.0,0.0,0.1,0.0,0.0,0.63,0.0,0.0,0.0,0.0,0.0,0.0,0.0,0.0,0.0,933.0,3.9116901587538613,357
31398,0.0,0.0,0.0,0.0,0.0,0.0,0.0,0.0,0.0,0.0,0.0,0.0,0.0,0.0,0.0,0.0,0.0,0.0,0.0,0.0,0.0,0.0,0.27,0.0,0.0,0.0,0.1,0.0,0.0,0.63,0.0,0.0,0.0,0.0,0.0,0.0,0.0,0.0,0.0,1073.0,2.5896869548075228,357
31399,0.0,0.0,0.0,0.0,0.0,0.0,0.0,0.0,0.0,0.0,0.0,0.0,0.0,0.0,0.0,0.0,0.0,0.0,0.0,0.0,0.0,0.0,0.27,0.0,0.0,0.0,0.1,0.0,0.0,0.63,0.0,0.0,0.0,0.0,0.0,0.0,0.0,0.0,0.0,1173.0,1.9620254513964386,357
31400,0.0,0.0,0.0,0.0,0.0,0.0,0.0,0.0,0.0,0.0,0.0,0.0,0.0,0.0,0.0,0.0,0.0,0.0,0.0,0.0,0.0,0.0,0.27,0.0,0.0,0.0,0.1,0.0,0.0,0.63,0.0,0.0,0.0,0.0,0.0,0.0,0.0,0.0,0.0,1273.0,1.4959416804894372,357
31401,0.0,0.0,0.0,0.0,0.0,0.0,0.0,0.0,0.0,0.0,0.0,0.0,0.0,0.0,0.0,0.0,0.0,0.0,0.0,0.0,0.0,0.0,0.27,0.0,0.0,0.0,0.1,0.0,0.0,0.63,0.0,0.0,0.0,0.0,0.0,0.0,0.0,0.0,0.0,1373.0,1.1019716761534184,357
31402,0.0,0.0,0.0,0.0,0.0,0.0,0.0,0.0,0.0,0.0,0.0,0.0,0.0,0.0,0.0,0.0,0.0,0.0,0.0,0.0,0.0,0.0,0.27,0.0,0.0,0.0,0.1,0.0,0.0,0.63,0.0,0.0,0.0,0.0,0.0,0.0,0.0,0.0,0.0,1573.0,0.6397719677709344,357
36836,0.0,0.0,0.0,0.0,0.0,0.0,0.0,0.0,0.0,0.0,0.0,0.0,0.0,0.0,0.0,0.0,0.0,0.0,0.0,0.0,0.0,0.0,0.27,0.0,0.0,0.0,0.1,0.0,0.0,0.63,0.0,0.0,0.0,0.0,0.0,0.0,0.0,0.0,0.0,802.0,6.32,357
36837,0.0,0.0,0.0,0.0,0.0,0.0,0.0,0.0,0.0,0.0,0.0,0.0,0.0,0.0,0.0,0.0,0.0,0.0,0.0,0.0,0.0,0.0,0.27,0.0,0.0,0.0,0.1,0.0,0.0,0.63,0.0,0.0,0.0,0.0,0.0,0.0,0.0,0.0,0.0,783.0,6.8,357
36838,0.0,0.0,0.0,0.0,0.0,0.0,0.0,0.0,0.0,0.0,0.0,0.0,0.0,0.0,0.0,0.0,0.0,0.0,0.0,0.0,0.0,0.0,0.27,0.0,0.0,0.0,0.1,0.0,0.0,0.63,0.0,0.0,0.0,0.0,0.0,0.0,0.0,0.0,0.0,740.0,8.2,357
36839,0.0,0.0,0.0,0.0,0.0,0.0,0.0,0.0,0.0,0.0,0.0,0.0,0.0,0.0,0.0,0.0,0.0,0.0,0.0,0.0,0.0,0.0,0.27,0.0,0.0,0.0,0.1,0.0,0.0,0.63,0.0,0.0,0.0,0.0,0.0,0.0,0.0,0.0,0.0,711.0,9.45,357
36840,0.0,0.0,0.0,0.0,0.0,0.0,0.0,0.0,0.0,0.0,0.0,0.0,0.0,0.0,0.0,0.0,0.0,0.0,0.0,0.0,0.0,0.0,0.27,0.0,0.0,0.0,0.1,0.0,0.0,0.63,0.0,0.0,0.0,0.0,0.0,0.0,0.0,0.0,0.0,695.0,10.0,357
36841,0.0,0.0,0.0,0.0,0.0,0.0,0.0,0.0,0.0,0.0,0.0,0.0,0.0,0.0,0.0,0.0,0.0,0.0,0.0,0.0,0.0,0.0,0.27,0.0,0.0,0.0,0.1,0.0,0.0,0.63,0.0,0.0,0.0,0.0,0.0,0.0,0.0,0.0,0.0,687.0,10.45,357
36842,0.0,0.0,0.0,0.0,0.0,0.0,0.0,0.0,0.0,0.0,0.0,0.0,0.0,0.0,0.0,0.0,0.0,0.0,0.0,0.0,0.0,0.0,0.27,0.0,0.0,0.0,0.1,0.0,0.0,0.63,0.0,0.0,0.0,0.0,0.0,0.0,0.0,0.0,0.0,674.0,11.33,357
36843,0.0,0.0,0.0,0.0,0.0,0.0,0.0,0.0,0.0,0.0,0.0,0.0,0.0,0.0,0.0,0.0,0.0,0.0,0.0,0.0,0.0,0.0,0.27,0.0,0.0,0.0,0.1,0.0,0.0,0.63,0.0,0.0,0.0,0.0,0.0,0.0,0.0,0.0,0.0,773.0,7.119999999999999,357
36844,0.0,0.0,0.0,0.0,0.0,0.0,0.0,0.0,0.0,0.0,0.0,0.0,0.0,0.0,0.0,0.0,0.0,0.0,0.0,0.0,0.0,0.0,0.27,0.0,0.0,0.0,0.1,0.0,0.0,0.63,0.0,0.0,0.0,0.0,0.0,0.0,0.0,0.0,0.0,873.0,4.7,357
36845,0.0,0.0,0.0,0.0,0.0,0.0,0.0,0.0,0.0,0.0,0.0,0.0,0.0,0.0,0.0,0.0,0.0,0.0,0.0,0.0,0.0,0.0,0.27,0.0,0.0,0.0,0.1,0.0,0.0,0.63,0.0,0.0,0.0,0.0,0.0,0.0,0.0,0.0,0.0,973.0,3.5,357
36846,0.0,0.0,0.0,0.0,0.0,0.0,0.0,0.0,0.0,0.0,0.0,0.0,0.0,0.0,0.0,0.0,0.0,0.0,0.0,0.0,0.0,0.0,0.27,0.0,0.0,0.0,0.1,0.0,0.0,0.63,0.0,0.0,0.0,0.0,0.0,0.0,0.0,0.0,0.0,1473.0,0.77,357
31580,0.15,0.0,0.0,0.0,0.0,0.0,0.0,0.0,0.0,0.0,0.0,0.0,0.0,0.0,0.0,0.0,0.0,0.0,0.0,0.0,0.0,0.0,0.18,0.0,0.0,0.0,0.0,0.0,0.0,0.68,0.0,0.0,0.0,0.0,0.0,0.0,0.0,0.0,0.0,1867.0,1.9,358
31581,0.15,0.0,0.0,0.0,0.0,0.0,0.0,0.0,0.0,0.0,0.0,0.0,0.0,0.0,0.0,0.0,0.0,0.0,0.0,0.0,0.0,0.0,0.18,0.0,0.0,0.0,0.0,0.0,0.0,0.68,0.0,0.0,0.0,0.0,0.0,0.0,0.0,0.0,0.0,1817.0,2.12,358
31582,0.15,0.0,0.0,0.0,0.0,0.0,0.0,0.0,0.0,0.0,0.0,0.0,0.0,0.0,0.0,0.0,0.0,0.0,0.0,0.0,0.0,0.0,0.18,0.0,0.0,0.0,0.0,0.0,0.0,0.68,0.0,0.0,0.0,0.0,0.0,0.0,0.0,0.0,0.0,1768.0,2.343,358
31583,0.15,0.0,0.0,0.0,0.0,0.0,0.0,0.0,0.0,0.0,0.0,0.0,0.0,0.0,0.0,0.0,0.0,0.0,0.0,0.0,0.0,0.0,0.18,0.0,0.0,0.0,0.0,0.0,0.0,0.68,0.0,0.0,0.0,0.0,0.0,0.0,0.0,0.0,0.0,1719.0,2.582,358
31584,0.15,0.0,0.0,0.0,0.0,0.0,0.0,0.0,0.0,0.0,0.0,0.0,0.0,0.0,0.0,0.0,0.0,0.0,0.0,0.0,0.0,0.0,0.18,0.0,0.0,0.0,0.0,0.0,0.0,0.68,0.0,0.0,0.0,0.0,0.0,0.0,0.0,0.0,0.0,1669.0,2.8280000000000003,358
31585,0.15,0.0,0.0,0.0,0.0,0.0,0.0,0.0,0.0,0.0,0.0,0.0,0.0,0.0,0.0,0.0,0.0,0.0,0.0,0.0,0.0,0.0,0.18,0.0,0.0,0.0,0.0,0.0,0.0,0.68,0.0,0.0,0.0,0.0,0.0,0.0,0.0,0.0,0.0,1620.0,3.089,358
31586,0.15,0.0,0.0,0.0,0.0,0.0,0.0,0.0,0.0,0.0,0.0,0.0,0.0,0.0,0.0,0.0,0.0,0.0,0.0,0.0,0.0,0.0,0.18,0.0,0.0,0.0,0.0,0.0,0.0,0.68,0.0,0.0,0.0,0.0,0.0,0.0,0.0,0.0,0.0,1571.0,3.366,358
51295,0.15,0.0,0.0,0.0,0.0,0.0,0.0,0.0,0.0,0.0,0.0,0.0,0.0,0.0,0.0,0.0,0.0,0.0,0.0,0.0,0.0,0.0,0.18,0.0,0.0,0.0,0.0,0.0,0.0,0.68,0.0,0.0,0.0,0.0,0.0,0.0,0.0,0.0,0.0,1020.0,9.33,358
51296,0.15,0.0,0.0,0.0,0.0,0.0,0.0,0.0,0.0,0.0,0.0,0.0,0.0,0.0,0.0,0.0,0.0,0.0,0.0,0.0,0.0,0.0,0.18,0.0,0.0,0.0,0.0,0.0,0.0,0.68,0.0,0.0,0.0,0.0,0.0,0.0,0.0,0.0,0.0,1002.0,9.79,358
51297,0.15,0.0,0.0,0.0,0.0,0.0,0.0,0.0,0.0,0.0,0.0,0.0,0.0,0.0,0.0,0.0,0.0,0.0,0.0,0.0,0.0,0.0,0.18,0.0,0.0,0.0,0.0,0.0,0.0,0.68,0.0,0.0,0.0,0.0,0.0,0.0,0.0,0.0,0.0,983.0,10.21,358
31627,0.17,0.0,0.0,0.0,0.0,0.0,0.0,0.0,0.0,0.0,0.0,0.0,0.0,0.0,0.0,0.0,0.0,0.0,0.0,0.0,0.0,0.0,0.16,0.0,0.0,0.0,0.0,0.0,0.0,0.67,0.0,0.0,0.0,0.0,0.0,0.0,0.0,0.0,0.0,1916.0,1.969,359
31628,0.17,0.0,0.0,0.0,0.0,0.0,0.0,0.0,0.0,0.0,0.0,0.0,0.0,0.0,0.0,0.0,0.0,0.0,0.0,0.0,0.0,0.0,0.16,0.0,0.0,0.0,0.0,0.0,0.0,0.67,0.0,0.0,0.0,0.0,0.0,0.0,0.0,0.0,0.0,1867.0,2.227,359
31629,0.17,0.0,0.0,0.0,0.0,0.0,0.0,0.0,0.0,0.0,0.0,0.0,0.0,0.0,0.0,0.0,0.0,0.0,0.0,0.0,0.0,0.0,0.16,0.0,0.0,0.0,0.0,0.0,0.0,0.67,0.0,0.0,0.0,0.0,0.0,0.0,0.0,0.0,0.0,1817.0,2.506,359
31630,0.17,0.0,0.0,0.0,0.0,0.0,0.0,0.0,0.0,0.0,0.0,0.0,0.0,0.0,0.0,0.0,0.0,0.0,0.0,0.0,0.0,0.0,0.16,0.0,0.0,0.0,0.0,0.0,0.0,0.67,0.0,0.0,0.0,0.0,0.0,0.0,0.0,0.0,0.0,1768.0,2.799,359
31631,0.17,0.0,0.0,0.0,0.0,0.0,0.0,0.0,0.0,0.0,0.0,0.0,0.0,0.0,0.0,0.0,0.0,0.0,0.0,0.0,0.0,0.0,0.16,0.0,0.0,0.0,0.0,0.0,0.0,0.67,0.0,0.0,0.0,0.0,0.0,0.0,0.0,0.0,0.0,1719.0,3.113,359
31632,0.17,0.0,0.0,0.0,0.0,0.0,0.0,0.0,0.0,0.0,0.0,0.0,0.0,0.0,0.0,0.0,0.0,0.0,0.0,0.0,0.0,0.0,0.16,0.0,0.0,0.0,0.0,0.0,0.0,0.67,0.0,0.0,0.0,0.0,0.0,0.0,0.0,0.0,0.0,1669.0,3.446,359
33232,0.17,0.0,0.0,0.0,0.0,0.0,0.0,0.0,0.0,0.0,0.0,0.0,0.0,0.0,0.0,0.0,0.0,0.0,0.0,0.0,0.0,0.0,0.16,0.0,0.0,0.0,0.0,0.0,0.0,0.67,0.0,0.0,0.0,0.0,0.0,0.0,0.0,0.0,0.0,1873.0,2.22,359
51298,0.17,0.0,0.0,0.0,0.0,0.0,0.0,0.0,0.0,0.0,0.0,0.0,0.0,0.0,0.0,0.0,0.0,0.0,0.0,0.0,0.0,0.0,0.16,0.0,0.0,0.0,0.0,0.0,0.0,0.67,0.0,0.0,0.0,0.0,0.0,0.0,0.0,0.0,0.0,1134.0,10.48,359
51299,0.17,0.0,0.0,0.0,0.0,0.0,0.0,0.0,0.0,0.0,0.0,0.0,0.0,0.0,0.0,0.0,0.0,0.0,0.0,0.0,0.0,0.0,0.16,0.0,0.0,0.0,0.0,0.0,0.0,0.67,0.0,0.0,0.0,0.0,0.0,0.0,0.0,0.0,0.0,1115.0,10.25,359
51300,0.17,0.0,0.0,0.0,0.0,0.0,0.0,0.0,0.0,0.0,0.0,0.0,0.0,0.0,0.0,0.0,0.0,0.0,0.0,0.0,0.0,0.0,0.16,0.0,0.0,0.0,0.0,0.0,0.0,0.67,0.0,0.0,0.0,0.0,0.0,0.0,0.0,0.0,0.0,1094.0,10.64,359
51301,0.17,0.0,0.0,0.0,0.0,0.0,0.0,0.0,0.0,0.0,0.0,0.0,0.0,0.0,0.0,0.0,0.0,0.0,0.0,0.0,0.0,0.0,0.16,0.0,0.0,0.0,0.0,0.0,0.0,0.67,0.0,0.0,0.0,0.0,0.0,0.0,0.0,0.0,0.0,1076.0,11.24,359
54978,0.17,0.0,0.0,0.0,0.0,0.0,0.0,0.0,0.0,0.0,0.0,0.0,0.0,0.0,0.0,0.0,0.0,0.0,0.0,0.0,0.0,0.0,0.16,0.0,0.0,0.0,0.0,0.0,0.0,0.67,0.0,0.0,0.0,0.0,0.0,0.0,0.0,0.0,0.0,1113.0,11.73,359
54979,0.17,0.0,0.0,0.0,0.0,0.0,0.0,0.0,0.0,0.0,0.0,0.0,0.0,0.0,0.0,0.0,0.0,0.0,0.0,0.0,0.0,0.0,0.16,0.0,0.0,0.0,0.0,0.0,0.0,0.67,0.0,0.0,0.0,0.0,0.0,0.0,0.0,0.0,0.0,1151.0,10.74,359
54980,0.17,0.0,0.0,0.0,0.0,0.0,0.0,0.0,0.0,0.0,0.0,0.0,0.0,0.0,0.0,0.0,0.0,0.0,0.0,0.0,0.0,0.0,0.16,0.0,0.0,0.0,0.0,0.0,0.0,0.67,0.0,0.0,0.0,0.0,0.0,0.0,0.0,0.0,0.0,1180.0,10.11,359
54981,0.17,0.0,0.0,0.0,0.0,0.0,0.0,0.0,0.0,0.0,0.0,0.0,0.0,0.0,0.0,0.0,0.0,0.0,0.0,0.0,0.0,0.0,0.16,0.0,0.0,0.0,0.0,0.0,0.0,0.67,0.0,0.0,0.0,0.0,0.0,0.0,0.0,0.0,0.0,1242.0,8.9,359
55045,0.17,0.0,0.0,0.0,0.0,0.0,0.0,0.0,0.0,0.0,0.0,0.0,0.0,0.0,0.0,0.0,0.0,0.0,0.0,0.0,0.0,0.0,0.16,0.0,0.0,0.0,0.0,0.0,0.0,0.67,0.0,0.0,0.0,0.0,0.0,0.0,0.0,0.0,0.0,1114.0,11.64,359
55046,0.17,0.0,0.0,0.0,0.0,0.0,0.0,0.0,0.0,0.0,0.0,0.0,0.0,0.0,0.0,0.0,0.0,0.0,0.0,0.0,0.0,0.0,0.16,0.0,0.0,0.0,0.0,0.0,0.0,0.67,0.0,0.0,0.0,0.0,0.0,0.0,0.0,0.0,0.0,1145.0,10.86,359
55047,0.17,0.0,0.0,0.0,0.0,0.0,0.0,0.0,0.0,0.0,0.0,0.0,0.0,0.0,0.0,0.0,0.0,0.0,0.0,0.0,0.0,0.0,0.16,0.0,0.0,0.0,0.0,0.0,0.0,0.67,0.0,0.0,0.0,0.0,0.0,0.0,0.0,0.0,0.0,1155.0,10.61,359
55048,0.17,0.0,0.0,0.0,0.0,0.0,0.0,0.0,0.0,0.0,0.0,0.0,0.0,0.0,0.0,0.0,0.0,0.0,0.0,0.0,0.0,0.0,0.16,0.0,0.0,0.0,0.0,0.0,0.0,0.67,0.0,0.0,0.0,0.0,0.0,0.0,0.0,0.0,0.0,1165.0,10.43,359
55049,0.17,0.0,0.0,0.0,0.0,0.0,0.0,0.0,0.0,0.0,0.0,0.0,0.0,0.0,0.0,0.0,0.0,0.0,0.0,0.0,0.0,0.0,0.16,0.0,0.0,0.0,0.0,0.0,0.0,0.67,0.0,0.0,0.0,0.0,0.0,0.0,0.0,0.0,0.0,1176.0,10.14,359
55050,0.17,0.0,0.0,0.0,0.0,0.0,0.0,0.0,0.0,0.0,0.0,0.0,0.0,0.0,0.0,0.0,0.0,0.0,0.0,0.0,0.0,0.0,0.16,0.0,0.0,0.0,0.0,0.0,0.0,0.67,0.0,0.0,0.0,0.0,0.0,0.0,0.0,0.0,0.0,1186.0,9.9,359
55051,0.17,0.0,0.0,0.0,0.0,0.0,0.0,0.0,0.0,0.0,0.0,0.0,0.0,0.0,0.0,0.0,0.0,0.0,0.0,0.0,0.0,0.0,0.16,0.0,0.0,0.0,0.0,0.0,0.0,0.67,0.0,0.0,0.0,0.0,0.0,0.0,0.0,0.0,0.0,1196.0,9.7,359
55052,0.17,0.0,0.0,0.0,0.0,0.0,0.0,0.0,0.0,0.0,0.0,0.0,0.0,0.0,0.0,0.0,0.0,0.0,0.0,0.0,0.0,0.0,0.16,0.0,0.0,0.0,0.0,0.0,0.0,0.67,0.0,0.0,0.0,0.0,0.0,0.0,0.0,0.0,0.0,1206.0,9.44,359
55053,0.17,0.0,0.0,0.0,0.0,0.0,0.0,0.0,0.0,0.0,0.0,0.0,0.0,0.0,0.0,0.0,0.0,0.0,0.0,0.0,0.0,0.0,0.16,0.0,0.0,0.0,0.0,0.0,0.0,0.67,0.0,0.0,0.0,0.0,0.0,0.0,0.0,0.0,0.0,1216.0,9.2,359
55054,0.17,0.0,0.0,0.0,0.0,0.0,0.0,0.0,0.0,0.0,0.0,0.0,0.0,0.0,0.0,0.0,0.0,0.0,0.0,0.0,0.0,0.0,0.16,0.0,0.0,0.0,0.0,0.0,0.0,0.67,0.0,0.0,0.0,0.0,0.0,0.0,0.0,0.0,0.0,1227.0,9.06,359
59390,0.17,0.0,0.0,0.0,0.0,0.0,0.0,0.0,0.0,0.0,0.0,0.0,0.0,0.0,0.0,0.0,0.0,0.0,0.0,0.0,0.0,0.0,0.16,0.0,0.0,0.0,0.0,0.0,0.0,0.67,0.0,0.0,0.0,0.0,0.0,0.0,0.0,0.0,0.0,1101.0,12.0,359
92937,0.17,0.0,0.0,0.0,0.0,0.0,0.0,0.0,0.0,0.0,0.0,0.0,0.0,0.0,0.0,0.0,0.0,0.0,0.0,0.0,0.0,0.0,0.16,0.0,0.0,0.0,0.0,0.0,0.0,0.67,0.0,0.0,0.0,0.0,0.0,0.0,0.0,0.0,0.0,1573.0,3.98,359
92938,0.17,0.0,0.0,0.0,0.0,0.0,0.0,0.0,0.0,0.0,0.0,0.0,0.0,0.0,0.0,0.0,0.0,0.0,0.0,0.0,0.0,0.0,0.16,0.0,0.0,0.0,0.0,0.0,0.0,0.67,0.0,0.0,0.0,0.0,0.0,0.0,0.0,0.0,0.0,1773.0,2.75,359
31671,0.17,0.0,0.0,0.0,0.0,0.0,0.0,0.0,0.0,0.0,0.0,0.0,0.0,0.0,0.0,0.0,0.0,0.0,0.0,0.0,0.0,0.0,0.15,0.0,0.0,0.0,0.0,0.0,0.0,0.68,0.0,0.0,0.0,0.0,0.0,0.0,0.0,0.0,0.0,1925.0,2.0,360
31672,0.17,0.0,0.0,0.0,0.0,0.0,0.0,0.0,0.0,0.0,0.0,0.0,0.0,0.0,0.0,0.0,0.0,0.0,0.0,0.0,0.0,0.0,0.15,0.0,0.0,0.0,0.0,0.0,0.0,0.68,0.0,0.0,0.0,0.0,0.0,0.0,0.0,0.0,0.0,1867.0,2.3209999999999997,360
31673,0.17,0.0,0.0,0.0,0.0,0.0,0.0,0.0,0.0,0.0,0.0,0.0,0.0,0.0,0.0,0.0,0.0,0.0,0.0,0.0,0.0,0.0,0.15,0.0,0.0,0.0,0.0,0.0,0.0,0.68,0.0,0.0,0.0,0.0,0.0,0.0,0.0,0.0,0.0,1817.0,2.616,360
31674,0.17,0.0,0.0,0.0,0.0,0.0,0.0,0.0,0.0,0.0,0.0,0.0,0.0,0.0,0.0,0.0,0.0,0.0,0.0,0.0,0.0,0.0,0.15,0.0,0.0,0.0,0.0,0.0,0.0,0.68,0.0,0.0,0.0,0.0,0.0,0.0,0.0,0.0,0.0,1768.0,2.925,360
31675,0.17,0.0,0.0,0.0,0.0,0.0,0.0,0.0,0.0,0.0,0.0,0.0,0.0,0.0,0.0,0.0,0.0,0.0,0.0,0.0,0.0,0.0,0.15,0.0,0.0,0.0,0.0,0.0,0.0,0.68,0.0,0.0,0.0,0.0,0.0,0.0,0.0,0.0,0.0,1719.0,3.265,360
51302,0.17,0.0,0.0,0.0,0.0,0.0,0.0,0.0,0.0,0.0,0.0,0.0,0.0,0.0,0.0,0.0,0.0,0.0,0.0,0.0,0.0,0.0,0.15,0.0,0.0,0.0,0.0,0.0,0.0,0.68,0.0,0.0,0.0,0.0,0.0,0.0,0.0,0.0,0.0,1179.0,9.92,360
51303,0.17,0.0,0.0,0.0,0.0,0.0,0.0,0.0,0.0,0.0,0.0,0.0,0.0,0.0,0.0,0.0,0.0,0.0,0.0,0.0,0.0,0.0,0.15,0.0,0.0,0.0,0.0,0.0,0.0,0.68,0.0,0.0,0.0,0.0,0.0,0.0,0.0,0.0,0.0,1163.0,10.23,360
51304,0.17,0.0,0.0,0.0,0.0,0.0,0.0,0.0,0.0,0.0,0.0,0.0,0.0,0.0,0.0,0.0,0.0,0.0,0.0,0.0,0.0,0.0,0.15,0.0,0.0,0.0,0.0,0.0,0.0,0.68,0.0,0.0,0.0,0.0,0.0,0.0,0.0,0.0,0.0,1142.0,10.69,360
51305,0.17,0.0,0.0,0.0,0.0,0.0,0.0,0.0,0.0,0.0,0.0,0.0,0.0,0.0,0.0,0.0,0.0,0.0,0.0,0.0,0.0,0.0,0.15,0.0,0.0,0.0,0.0,0.0,0.0,0.68,0.0,0.0,0.0,0.0,0.0,0.0,0.0,0.0,0.0,1127.0,11.33,360
54973,0.17,0.0,0.0,0.0,0.0,0.0,0.0,0.0,0.0,0.0,0.0,0.0,0.0,0.0,0.0,0.0,0.0,0.0,0.0,0.0,0.0,0.0,0.15,0.0,0.0,0.0,0.0,0.0,0.0,0.68,0.0,0.0,0.0,0.0,0.0,0.0,0.0,0.0,0.0,1118.0,11.42,360
54974,0.17,0.0,0.0,0.0,0.0,0.0,0.0,0.0,0.0,0.0,0.0,0.0,0.0,0.0,0.0,0.0,0.0,0.0,0.0,0.0,0.0,0.0,0.15,0.0,0.0,0.0,0.0,0.0,0.0,0.68,0.0,0.0,0.0,0.0,0.0,0.0,0.0,0.0,0.0,1154.0,10.64,360
54975,0.17,0.0,0.0,0.0,0.0,0.0,0.0,0.0,0.0,0.0,0.0,0.0,0.0,0.0,0.0,0.0,0.0,0.0,0.0,0.0,0.0,0.0,0.15,0.0,0.0,0.0,0.0,0.0,0.0,0.68,0.0,0.0,0.0,0.0,0.0,0.0,0.0,0.0,0.0,1180.0,10.07,360
54976,0.17,0.0,0.0,0.0,0.0,0.0,0.0,0.0,0.0,0.0,0.0,0.0,0.0,0.0,0.0,0.0,0.0,0.0,0.0,0.0,0.0,0.0,0.15,0.0,0.0,0.0,0.0,0.0,0.0,0.68,0.0,0.0,0.0,0.0,0.0,0.0,0.0,0.0,0.0,1221.0,9.32,360
54977,0.17,0.0,0.0,0.0,0.0,0.0,0.0,0.0,0.0,0.0,0.0,0.0,0.0,0.0,0.0,0.0,0.0,0.0,0.0,0.0,0.0,0.0,0.15,0.0,0.0,0.0,0.0,0.0,0.0,0.68,0.0,0.0,0.0,0.0,0.0,0.0,0.0,0.0,0.0,1262.0,8.57,360
59389,0.17,0.0,0.0,0.0,0.0,0.0,0.0,0.0,0.0,0.0,0.0,0.0,0.0,0.0,0.0,0.0,0.0,0.0,0.0,0.0,0.0,0.0,0.15,0.0,0.0,0.0,0.0,0.0,0.0,0.68,0.0,0.0,0.0,0.0,0.0,0.0,0.0,0.0,0.0,1098.0,12.0,360
31802,0.0,0.0,0.0,0.0,0.0,0.0,0.0,0.0,0.0,0.0,0.0,0.0,0.0,0.0,0.0,0.0,0.0,0.0,0.0,0.0,0.0,0.0,0.0,0.0,0.0,0.0,0.51,0.0,0.0,0.49,0.0,0.0,0.0,0.0,0.0,0.0,0.0,0.0,0.0,1038.0,1.2385606273598313,361
32160,0.0,0.0,0.0,0.0,0.0,0.0,0.0,0.0,0.0,0.0,0.0,0.0,0.0,0.0,0.0,0.0,0.0,0.0,0.0,0.0,0.0,0.0,0.0,0.0,0.0,0.0,0.51,0.0,0.0,0.49,0.0,0.0,0.0,0.0,0.0,0.0,0.0,0.0,0.0,989.0,1.4771212547196626,361
94158,0.0,0.0,0.0,0.0,0.0,0.0,0.0,0.0,0.0,0.0,0.0,0.0,0.0,0.0,0.0,0.0,0.0,0.0,0.0,0.0,0.0,0.0,0.0,0.0,0.0,0.0,0.51,0.0,0.0,0.49,0.0,0.0,0.0,0.0,0.0,0.0,0.0,0.0,0.0,1239.0,0.06445798922691859,361
94159,0.0,0.0,0.0,0.0,0.0,0.0,0.0,0.0,0.0,0.0,0.0,0.0,0.0,0.0,0.0,0.0,0.0,0.0,0.0,0.0,0.0,0.0,0.0,0.0,0.0,0.0,0.51,0.0,0.0,0.49,0.0,0.0,0.0,0.0,0.0,0.0,0.0,0.0,0.0,1237.0,0.08635983067474817,361
94160,0.0,0.0,0.0,0.0,0.0,0.0,0.0,0.0,0.0,0.0,0.0,0.0,0.0,0.0,0.0,0.0,0.0,0.0,0.0,0.0,0.0,0.0,0.0,0.0,0.0,0.0,0.51,0.0,0.0,0.49,0.0,0.0,0.0,0.0,0.0,0.0,0.0,0.0,0.0,1216.0,0.13353890837021742,361
94161,0.0,0.0,0.0,0.0,0.0,0.0,0.0,0.0,0.0,0.0,0.0,0.0,0.0,0.0,0.0,0.0,0.0,0.0,0.0,0.0,0.0,0.0,0.0,0.0,0.0,0.0,0.51,0.0,0.0,0.49,0.0,0.0,0.0,0.0,0.0,0.0,0.0,0.0,0.0,1215.0,0.16136800223497486,361
94162,0.0,0.0,0.0,0.0,0.0,0.0,0.0,0.0,0.0,0.0,0.0,0.0,0.0,0.0,0.0,0.0,0.0,0.0,0.0,0.0,0.0,0.0,0.0,0.0,0.0,0.0,0.51,0.0,0.0,0.49,0.0,0.0,0.0,0.0,0.0,0.0,0.0,0.0,0.0,1214.0,0.167317334748176,361
94163,0.0,0.0,0.0,0.0,0.0,0.0,0.0,0.0,0.0,0.0,0.0,0.0,0.0,0.0,0.0,0.0,0.0,0.0,0.0,0.0,0.0,0.0,0.0,0.0,0.0,0.0,0.51,0.0,0.0,0.49,0.0,0.0,0.0,0.0,0.0,0.0,0.0,0.0,0.0,1186.0,0.2479732663618066,361
94164,0.0,0.0,0.0,0.0,0.0,0.0,0.0,0.0,0.0,0.0,0.0,0.0,0.0,0.0,0.0,0.0,0.0,0.0,0.0,0.0,0.0,0.0,0.0,0.0,0.0,0.0,0.51,0.0,0.0,0.49,0.0,0.0,0.0,0.0,0.0,0.0,0.0,0.0,0.0,1184.0,0.2900346113625181,361
94165,0.0,0.0,0.0,0.0,0.0,0.0,0.0,0.0,0.0,0.0,0.0,0.0,0.0,0.0,0.0,0.0,0.0,0.0,0.0,0.0,0.0,0.0,0.0,0.0,0.0,0.0,0.51,0.0,0.0,0.49,0.0,0.0,0.0,0.0,0.0,0.0,0.0,0.0,0.0,1165.0,0.3463529744506386,361
94166,0.0,0.0,0.0,0.0,0.0,0.0,0.0,0.0,0.0,0.0,0.0,0.0,0.0,0.0,0.0,0.0,0.0,0.0,0.0,0.0,0.0,0.0,0.0,0.0,0.0,0.0,0.51,0.0,0.0,0.49,0.0,0.0,0.0,0.0,0.0,0.0,0.0,0.0,0.0,1164.0,0.34830486304816066,361
94167,0.0,0.0,0.0,0.0,0.0,0.0,0.0,0.0,0.0,0.0,0.0,0.0,0.0,0.0,0.0,0.0,0.0,0.0,0.0,0.0,0.0,0.0,0.0,0.0,0.0,0.0,0.51,0.0,0.0,0.49,0.0,0.0,0.0,0.0,0.0,0.0,0.0,0.0,0.0,1161.0,0.4099331233312946,361
94168,0.0,0.0,0.0,0.0,0.0,0.0,0.0,0.0,0.0,0.0,0.0,0.0,0.0,0.0,0.0,0.0,0.0,0.0,0.0,0.0,0.0,0.0,0.0,0.0,0.0,0.0,0.51,0.0,0.0,0.49,0.0,0.0,0.0,0.0,0.0,0.0,0.0,0.0,0.0,1138.0,0.5301996982030821,361
94169,0.0,0.0,0.0,0.0,0.0,0.0,0.0,0.0,0.0,0.0,0.0,0.0,0.0,0.0,0.0,0.0,0.0,0.0,0.0,0.0,0.0,0.0,0.0,0.0,0.0,0.0,0.51,0.0,0.0,0.49,0.0,0.0,0.0,0.0,0.0,0.0,0.0,0.0,0.0,1137.0,0.5378190950732742,361
94170,0.0,0.0,0.0,0.0,0.0,0.0,0.0,0.0,0.0,0.0,0.0,0.0,0.0,0.0,0.0,0.0,0.0,0.0,0.0,0.0,0.0,0.0,0.0,0.0,0.0,0.0,0.51,0.0,0.0,0.49,0.0,0.0,0.0,0.0,0.0,0.0,0.0,0.0,0.0,1112.0,0.6522463410033232,361
94171,0.0,0.0,0.0,0.0,0.0,0.0,0.0,0.0,0.0,0.0,0.0,0.0,0.0,0.0,0.0,0.0,0.0,0.0,0.0,0.0,0.0,0.0,0.0,0.0,0.0,0.0,0.51,0.0,0.0,0.49,0.0,0.0,0.0,0.0,0.0,0.0,0.0,0.0,0.0,1109.0,0.6785183790401139,361
94172,0.0,0.0,0.0,0.0,0.0,0.0,0.0,0.0,0.0,0.0,0.0,0.0,0.0,0.0,0.0,0.0,0.0,0.0,0.0,0.0,0.0,0.0,0.0,0.0,0.0,0.0,0.51,0.0,0.0,0.49,0.0,0.0,0.0,0.0,0.0,0.0,0.0,0.0,0.0,1106.0,0.6857417386022637,361
94173,0.0,0.0,0.0,0.0,0.0,0.0,0.0,0.0,0.0,0.0,0.0,0.0,0.0,0.0,0.0,0.0,0.0,0.0,0.0,0.0,0.0,0.0,0.0,0.0,0.0,0.0,0.51,0.0,0.0,0.49,0.0,0.0,0.0,0.0,0.0,0.0,0.0,0.0,0.0,1104.0,0.7218106152125465,361
94174,0.0,0.0,0.0,0.0,0.0,0.0,0.0,0.0,0.0,0.0,0.0,0.0,0.0,0.0,0.0,0.0,0.0,0.0,0.0,0.0,0.0,0.0,0.0,0.0,0.0,0.0,0.51,0.0,0.0,0.49,0.0,0.0,0.0,0.0,0.0,0.0,0.0,0.0,0.0,1078.0,0.8954225460394079,361
94175,0.0,0.0,0.0,0.0,0.0,0.0,0.0,0.0,0.0,0.0,0.0,0.0,0.0,0.0,0.0,0.0,0.0,0.0,0.0,0.0,0.0,0.0,0.0,0.0,0.0,0.0,0.51,0.0,0.0,0.49,0.0,0.0,0.0,0.0,0.0,0.0,0.0,0.0,0.0,1073.0,0.9731278535996986,361
94176,0.0,0.0,0.0,0.0,0.0,0.0,0.0,0.0,0.0,0.0,0.0,0.0,0.0,0.0,0.0,0.0,0.0,0.0,0.0,0.0,0.0,0.0,0.0,0.0,0.0,0.0,0.51,0.0,0.0,0.49,0.0,0.0,0.0,0.0,0.0,0.0,0.0,0.0,0.0,1067.0,1.0043213737826426,361
94177,0.0,0.0,0.0,0.0,0.0,0.0,0.0,0.0,0.0,0.0,0.0,0.0,0.0,0.0,0.0,0.0,0.0,0.0,0.0,0.0,0.0,0.0,0.0,0.0,0.0,0.0,0.51,0.0,0.0,0.49,0.0,0.0,0.0,0.0,0.0,0.0,0.0,0.0,0.0,1065.0,1.041392685158225,361
94344,0.0,0.0,0.0,0.0,0.0,0.0,0.0,0.0,0.0,0.0,0.0,0.0,0.0,0.0,0.0,0.0,0.0,0.0,0.0,0.0,0.0,0.0,0.0,0.0,0.0,0.0,0.51,0.0,0.0,0.49,0.0,0.0,0.0,0.0,0.0,0.0,0.0,0.0,0.0,1303.0,0.0,361
94345,0.0,0.0,0.0,0.0,0.0,0.0,0.0,0.0,0.0,0.0,0.0,0.0,0.0,0.0,0.0,0.0,0.0,0.0,0.0,0.0,0.0,0.0,0.0,0.0,0.0,0.0,0.51,0.0,0.0,0.49,0.0,0.0,0.0,0.0,0.0,0.0,0.0,0.0,0.0,946.0,2.0,361
94346,0.0,0.0,0.0,0.0,0.0,0.0,0.0,0.0,0.0,0.0,0.0,0.0,0.0,0.0,0.0,0.0,0.0,0.0,0.0,0.0,0.0,0.0,0.0,0.0,0.0,0.0,0.51,0.0,0.0,0.49,0.0,0.0,0.0,0.0,0.0,0.0,0.0,0.0,0.0,887.0,3.0,361
94347,0.0,0.0,0.0,0.0,0.0,0.0,0.0,0.0,0.0,0.0,0.0,0.0,0.0,0.0,0.0,0.0,0.0,0.0,0.0,0.0,0.0,0.0,0.0,0.0,0.0,0.0,0.51,0.0,0.0,0.49,0.0,0.0,0.0,0.0,0.0,0.0,0.0,0.0,0.0,843.0,4.0,361
94348,0.0,0.0,0.0,0.0,0.0,0.0,0.0,0.0,0.0,0.0,0.0,0.0,0.0,0.0,0.0,0.0,0.0,0.0,0.0,0.0,0.0,0.0,0.0,0.0,0.0,0.0,0.51,0.0,0.0,0.49,0.0,0.0,0.0,0.0,0.0,0.0,0.0,0.0,0.0,811.0,5.0,361
94349,0.0,0.0,0.0,0.0,0.0,0.0,0.0,0.0,0.0,0.0,0.0,0.0,0.0,0.0,0.0,0.0,0.0,0.0,0.0,0.0,0.0,0.0,0.0,0.0,0.0,0.0,0.51,0.0,0.0,0.49,0.0,0.0,0.0,0.0,0.0,0.0,0.0,0.0,0.0,784.0,6.0,361
94350,0.0,0.0,0.0,0.0,0.0,0.0,0.0,0.0,0.0,0.0,0.0,0.0,0.0,0.0,0.0,0.0,0.0,0.0,0.0,0.0,0.0,0.0,0.0,0.0,0.0,0.0,0.51,0.0,0.0,0.49,0.0,0.0,0.0,0.0,0.0,0.0,0.0,0.0,0.0,760.0,7.0,361
94351,0.0,0.0,0.0,0.0,0.0,0.0,0.0,0.0,0.0,0.0,0.0,0.0,0.0,0.0,0.0,0.0,0.0,0.0,0.0,0.0,0.0,0.0,0.0,0.0,0.0,0.0,0.51,0.0,0.0,0.49,0.0,0.0,0.0,0.0,0.0,0.0,0.0,0.0,0.0,739.0,8.0,361
94352,0.0,0.0,0.0,0.0,0.0,0.0,0.0,0.0,0.0,0.0,0.0,0.0,0.0,0.0,0.0,0.0,0.0,0.0,0.0,0.0,0.0,0.0,0.0,0.0,0.0,0.0,0.51,0.0,0.0,0.49,0.0,0.0,0.0,0.0,0.0,0.0,0.0,0.0,0.0,720.0,9.0,361
94353,0.0,0.0,0.0,0.0,0.0,0.0,0.0,0.0,0.0,0.0,0.0,0.0,0.0,0.0,0.0,0.0,0.0,0.0,0.0,0.0,0.0,0.0,0.0,0.0,0.0,0.0,0.51,0.0,0.0,0.49,0.0,0.0,0.0,0.0,0.0,0.0,0.0,0.0,0.0,704.0,10.0,361
94354,0.0,0.0,0.0,0.0,0.0,0.0,0.0,0.0,0.0,0.0,0.0,0.0,0.0,0.0,0.0,0.0,0.0,0.0,0.0,0.0,0.0,0.0,0.0,0.0,0.0,0.0,0.51,0.0,0.0,0.49,0.0,0.0,0.0,0.0,0.0,0.0,0.0,0.0,0.0,688.0,11.0,361
94355,0.0,0.0,0.0,0.0,0.0,0.0,0.0,0.0,0.0,0.0,0.0,0.0,0.0,0.0,0.0,0.0,0.0,0.0,0.0,0.0,0.0,0.0,0.0,0.0,0.0,0.0,0.51,0.0,0.0,0.49,0.0,0.0,0.0,0.0,0.0,0.0,0.0,0.0,0.0,673.0,12.0,361
32093,0.0,0.0,0.0,0.0,0.0,0.0,0.0,0.0,0.0,0.0,0.0,0.0,0.0,0.0,0.0,0.0,0.0,0.0,0.0,0.0,0.0,0.0,0.0,0.0,0.0,0.0,0.52,0.0,0.0,0.48,0.0,0.0,0.0,0.0,0.0,0.0,0.0,0.0,0.0,1033.0,1.4771212547196626,362
43236,0.0,0.0,0.0,0.0,0.0,0.0,0.0,0.0,0.0,0.0,0.0,0.0,0.0,0.0,0.0,0.0,0.0,0.0,0.0,0.0,0.0,0.0,0.0,0.0,0.0,0.0,0.52,0.0,0.0,0.48,0.0,0.0,0.0,0.0,0.0,0.0,0.0,0.0,0.0,883.0,2.96,362
43237,0.0,0.0,0.0,0.0,0.0,0.0,0.0,0.0,0.0,0.0,0.0,0.0,0.0,0.0,0.0,0.0,0.0,0.0,0.0,0.0,0.0,0.0,0.0,0.0,0.0,0.0,0.52,0.0,0.0,0.48,0.0,0.0,0.0,0.0,0.0,0.0,0.0,0.0,0.0,941.0,1.98,362
43238,0.0,0.0,0.0,0.0,0.0,0.0,0.0,0.0,0.0,0.0,0.0,0.0,0.0,0.0,0.0,0.0,0.0,0.0,0.0,0.0,0.0,0.0,0.0,0.0,0.0,0.0,0.52,0.0,0.0,0.48,0.0,0.0,0.0,0.0,0.0,0.0,0.0,0.0,0.0,943.0,1.92,362
43239,0.0,0.0,0.0,0.0,0.0,0.0,0.0,0.0,0.0,0.0,0.0,0.0,0.0,0.0,0.0,0.0,0.0,0.0,0.0,0.0,0.0,0.0,0.0,0.0,0.0,0.0,0.52,0.0,0.0,0.48,0.0,0.0,0.0,0.0,0.0,0.0,0.0,0.0,0.0,1047.0,0.8999999999999999,362
43240,0.0,0.0,0.0,0.0,0.0,0.0,0.0,0.0,0.0,0.0,0.0,0.0,0.0,0.0,0.0,0.0,0.0,0.0,0.0,0.0,0.0,0.0,0.0,0.0,0.0,0.0,0.52,0.0,0.0,0.48,0.0,0.0,0.0,0.0,0.0,0.0,0.0,0.0,0.0,1162.0,0.27,362
53609,0.0,0.0,0.0,0.0,0.0,0.0,0.0,0.0,0.0,0.0,0.0,0.0,0.0,0.0,0.0,0.0,0.0,0.0,0.0,0.0,0.0,0.0,0.0,0.0,0.0,0.0,0.52,0.0,0.0,0.48,0.0,0.0,0.0,0.0,0.0,0.0,0.0,0.0,0.0,669.0,12.0,362
53610,0.0,0.0,0.0,0.0,0.0,0.0,0.0,0.0,0.0,0.0,0.0,0.0,0.0,0.0,0.0,0.0,0.0,0.0,0.0,0.0,0.0,0.0,0.0,0.0,0.0,0.0,0.52,0.0,0.0,0.48,0.0,0.0,0.0,0.0,0.0,0.0,0.0,0.0,0.0,667.0,12.0,362
94356,0.0,0.0,0.0,0.0,0.0,0.0,0.0,0.0,0.0,0.0,0.0,0.0,0.0,0.0,0.0,0.0,0.0,0.0,0.0,0.0,0.0,0.0,0.0,0.0,0.0,0.0,0.52,0.0,0.0,0.48,0.0,0.0,0.0,0.0,0.0,0.0,0.0,0.0,0.0,1253.0,0.0,362
94357,0.0,0.0,0.0,0.0,0.0,0.0,0.0,0.0,0.0,0.0,0.0,0.0,0.0,0.0,0.0,0.0,0.0,0.0,0.0,0.0,0.0,0.0,0.0,0.0,0.0,0.0,0.52,0.0,0.0,0.48,0.0,0.0,0.0,0.0,0.0,0.0,0.0,0.0,0.0,1034.0,1.0,362
94358,0.0,0.0,0.0,0.0,0.0,0.0,0.0,0.0,0.0,0.0,0.0,0.0,0.0,0.0,0.0,0.0,0.0,0.0,0.0,0.0,0.0,0.0,0.0,0.0,0.0,0.0,0.52,0.0,0.0,0.48,0.0,0.0,0.0,0.0,0.0,0.0,0.0,0.0,0.0,804.0,5.0,362
94359,0.0,0.0,0.0,0.0,0.0,0.0,0.0,0.0,0.0,0.0,0.0,0.0,0.0,0.0,0.0,0.0,0.0,0.0,0.0,0.0,0.0,0.0,0.0,0.0,0.0,0.0,0.52,0.0,0.0,0.48,0.0,0.0,0.0,0.0,0.0,0.0,0.0,0.0,0.0,777.0,6.0,362
94360,0.0,0.0,0.0,0.0,0.0,0.0,0.0,0.0,0.0,0.0,0.0,0.0,0.0,0.0,0.0,0.0,0.0,0.0,0.0,0.0,0.0,0.0,0.0,0.0,0.0,0.0,0.52,0.0,0.0,0.48,0.0,0.0,0.0,0.0,0.0,0.0,0.0,0.0,0.0,752.0,7.0,362
94361,0.0,0.0,0.0,0.0,0.0,0.0,0.0,0.0,0.0,0.0,0.0,0.0,0.0,0.0,0.0,0.0,0.0,0.0,0.0,0.0,0.0,0.0,0.0,0.0,0.0,0.0,0.52,0.0,0.0,0.48,0.0,0.0,0.0,0.0,0.0,0.0,0.0,0.0,0.0,731.0,8.0,362
94362,0.0,0.0,0.0,0.0,0.0,0.0,0.0,0.0,0.0,0.0,0.0,0.0,0.0,0.0,0.0,0.0,0.0,0.0,0.0,0.0,0.0,0.0,0.0,0.0,0.0,0.0,0.52,0.0,0.0,0.48,0.0,0.0,0.0,0.0,0.0,0.0,0.0,0.0,0.0,712.0,9.0,362
94363,0.0,0.0,0.0,0.0,0.0,0.0,0.0,0.0,0.0,0.0,0.0,0.0,0.0,0.0,0.0,0.0,0.0,0.0,0.0,0.0,0.0,0.0,0.0,0.0,0.0,0.0,0.52,0.0,0.0,0.48,0.0,0.0,0.0,0.0,0.0,0.0,0.0,0.0,0.0,697.0,10.0,362
94364,0.0,0.0,0.0,0.0,0.0,0.0,0.0,0.0,0.0,0.0,0.0,0.0,0.0,0.0,0.0,0.0,0.0,0.0,0.0,0.0,0.0,0.0,0.0,0.0,0.0,0.0,0.52,0.0,0.0,0.48,0.0,0.0,0.0,0.0,0.0,0.0,0.0,0.0,0.0,683.0,11.0,362
96183,0.0,0.0,0.0,0.0,0.0,0.0,0.0,0.0,0.0,0.0,0.0,0.0,0.0,0.0,0.0,0.0,0.0,0.0,0.0,0.0,0.0,0.0,0.0,0.0,0.0,0.0,0.52,0.0,0.0,0.48,0.0,0.0,0.0,0.0,0.0,0.0,0.0,0.0,0.0,696.0,10.0,362
96184,0.0,0.0,0.0,0.0,0.0,0.0,0.0,0.0,0.0,0.0,0.0,0.0,0.0,0.0,0.0,0.0,0.0,0.0,0.0,0.0,0.0,0.0,0.0,0.0,0.0,0.0,0.52,0.0,0.0,0.48,0.0,0.0,0.0,0.0,0.0,0.0,0.0,0.0,0.0,680.0,11.0,362
96185,0.0,0.0,0.0,0.0,0.0,0.0,0.0,0.0,0.0,0.0,0.0,0.0,0.0,0.0,0.0,0.0,0.0,0.0,0.0,0.0,0.0,0.0,0.0,0.0,0.0,0.0,0.52,0.0,0.0,0.48,0.0,0.0,0.0,0.0,0.0,0.0,0.0,0.0,0.0,668.0,12.0,362
96186,0.0,0.0,0.0,0.0,0.0,0.0,0.0,0.0,0.0,0.0,0.0,0.0,0.0,0.0,0.0,0.0,0.0,0.0,0.0,0.0,0.0,0.0,0.0,0.0,0.0,0.0,0.52,0.0,0.0,0.48,0.0,0.0,0.0,0.0,0.0,0.0,0.0,0.0,0.0,709.0,9.0,362
96187,0.0,0.0,0.0,0.0,0.0,0.0,0.0,0.0,0.0,0.0,0.0,0.0,0.0,0.0,0.0,0.0,0.0,0.0,0.0,0.0,0.0,0.0,0.0,0.0,0.0,0.0,0.52,0.0,0.0,0.48,0.0,0.0,0.0,0.0,0.0,0.0,0.0,0.0,0.0,693.0,10.0,362
96188,0.0,0.0,0.0,0.0,0.0,0.0,0.0,0.0,0.0,0.0,0.0,0.0,0.0,0.0,0.0,0.0,0.0,0.0,0.0,0.0,0.0,0.0,0.0,0.0,0.0,0.0,0.52,0.0,0.0,0.48,0.0,0.0,0.0,0.0,0.0,0.0,0.0,0.0,0.0,679.0,11.0,362
96189,0.0,0.0,0.0,0.0,0.0,0.0,0.0,0.0,0.0,0.0,0.0,0.0,0.0,0.0,0.0,0.0,0.0,0.0,0.0,0.0,0.0,0.0,0.0,0.0,0.0,0.0,0.52,0.0,0.0,0.48,0.0,0.0,0.0,0.0,0.0,0.0,0.0,0.0,0.0,665.0,12.0,362
32392,0.0,0.0,0.0,0.0,0.0,0.0,0.05,0.0,0.0,0.0,0.0,0.0,0.0,0.0,0.0,0.0,0.0,0.0,0.0,0.07,0.0,0.0,0.15,0.0,0.0,0.0,0.0,0.0,0.0,0.72,0.0,0.0,0.0,0.0,0.0,0.0,0.0,0.0,0.0,803.0,10.95,363
32393,0.0,0.0,0.0,0.0,0.0,0.0,0.05,0.0,0.0,0.0,0.0,0.0,0.0,0.0,0.0,0.0,0.0,0.0,0.0,0.07,0.0,0.0,0.15,0.0,0.0,0.0,0.0,0.0,0.0,0.72,0.0,0.0,0.0,0.0,0.0,0.0,0.0,0.0,0.0,823.0,10.25,363
32394,0.0,0.0,0.0,0.0,0.0,0.0,0.05,0.0,0.0,0.0,0.0,0.0,0.0,0.0,0.0,0.0,0.0,0.0,0.0,0.07,0.0,0.0,0.15,0.0,0.0,0.0,0.0,0.0,0.0,0.72,0.0,0.0,0.0,0.0,0.0,0.0,0.0,0.0,0.0,843.0,9.5,363
32395,0.0,0.0,0.0,0.0,0.0,0.0,0.05,0.0,0.0,0.0,0.0,0.0,0.0,0.0,0.0,0.0,0.0,0.0,0.0,0.07,0.0,0.0,0.15,0.0,0.0,0.0,0.0,0.0,0.0,0.72,0.0,0.0,0.0,0.0,0.0,0.0,0.0,0.0,0.0,1233.0,3.4000000000000004,363
32396,0.0,0.0,0.0,0.0,0.0,0.0,0.05,0.0,0.0,0.0,0.0,0.0,0.0,0.0,0.0,0.0,0.0,0.0,0.0,0.07,0.0,0.0,0.15,0.0,0.0,0.0,0.0,0.0,0.0,0.72,0.0,0.0,0.0,0.0,0.0,0.0,0.0,0.0,0.0,1333.0,2.71,363
32397,0.0,0.0,0.0,0.0,0.0,0.0,0.05,0.0,0.0,0.0,0.0,0.0,0.0,0.0,0.0,0.0,0.0,0.0,0.0,0.07,0.0,0.0,0.15,0.0,0.0,0.0,0.0,0.0,0.0,0.72,0.0,0.0,0.0,0.0,0.0,0.0,0.0,0.0,0.0,1533.0,1.6800000000000002,363
32398,0.0,0.0,0.0,0.0,0.0,0.0,0.02,0.0,0.0,0.0,0.0,0.0,0.0,0.0,0.0,0.0,0.0,0.0,0.0,0.12,0.0,0.0,0.15,0.0,0.0,0.0,0.0,0.0,0.0,0.71,0.0,0.0,0.0,0.0,0.0,0.0,0.0,0.0,0.0,803.0,11.23,364
32399,0.0,0.0,0.0,0.0,0.0,0.0,0.02,0.0,0.0,0.0,0.0,0.0,0.0,0.0,0.0,0.0,0.0,0.0,0.0,0.12,0.0,0.0,0.15,0.0,0.0,0.0,0.0,0.0,0.0,0.71,0.0,0.0,0.0,0.0,0.0,0.0,0.0,0.0,0.0,823.0,10.48,364
32400,0.0,0.0,0.0,0.0,0.0,0.0,0.02,0.0,0.0,0.0,0.0,0.0,0.0,0.0,0.0,0.0,0.0,0.0,0.0,0.12,0.0,0.0,0.15,0.0,0.0,0.0,0.0,0.0,0.0,0.71,0.0,0.0,0.0,0.0,0.0,0.0,0.0,0.0,0.0,843.0,9.65,364
32401,0.0,0.0,0.0,0.0,0.0,0.0,0.02,0.0,0.0,0.0,0.0,0.0,0.0,0.0,0.0,0.0,0.0,0.0,0.0,0.12,0.0,0.0,0.15,0.0,0.0,0.0,0.0,0.0,0.0,0.71,0.0,0.0,0.0,0.0,0.0,0.0,0.0,0.0,0.0,1233.0,3.7,364
32402,0.0,0.0,0.0,0.0,0.0,0.0,0.02,0.0,0.0,0.0,0.0,0.0,0.0,0.0,0.0,0.0,0.0,0.0,0.0,0.12,0.0,0.0,0.15,0.0,0.0,0.0,0.0,0.0,0.0,0.71,0.0,0.0,0.0,0.0,0.0,0.0,0.0,0.0,0.0,1333.0,2.96,364
32403,0.0,0.0,0.0,0.0,0.0,0.0,0.02,0.0,0.0,0.0,0.0,0.0,0.0,0.0,0.0,0.0,0.0,0.0,0.0,0.12,0.0,0.0,0.15,0.0,0.0,0.0,0.0,0.0,0.0,0.71,0.0,0.0,0.0,0.0,0.0,0.0,0.0,0.0,0.0,1533.0,1.89,364
39563,0.0,0.0,0.0,0.0,0.0,0.0,0.02,0.0,0.0,0.0,0.0,0.0,0.0,0.0,0.0,0.0,0.0,0.0,0.0,0.12,0.0,0.0,0.15,0.0,0.0,0.0,0.0,0.0,0.0,0.71,0.0,0.0,0.0,0.0,0.0,0.0,0.0,0.0,0.0,1800.0,1.0,364
39564,0.0,0.0,0.0,0.0,0.0,0.0,0.02,0.0,0.0,0.0,0.0,0.0,0.0,0.0,0.0,0.0,0.0,0.0,0.0,0.12,0.0,0.0,0.15,0.0,0.0,0.0,0.0,0.0,0.0,0.71,0.0,0.0,0.0,0.0,0.0,0.0,0.0,0.0,0.0,1486.0,2.0,364
39565,0.0,0.0,0.0,0.0,0.0,0.0,0.02,0.0,0.0,0.0,0.0,0.0,0.0,0.0,0.0,0.0,0.0,0.0,0.0,0.12,0.0,0.0,0.15,0.0,0.0,0.0,0.0,0.0,0.0,0.71,0.0,0.0,0.0,0.0,0.0,0.0,0.0,0.0,0.0,1302.0,3.0,364
39566,0.0,0.0,0.0,0.0,0.0,0.0,0.02,0.0,0.0,0.0,0.0,0.0,0.0,0.0,0.0,0.0,0.0,0.0,0.0,0.12,0.0,0.0,0.15,0.0,0.0,0.0,0.0,0.0,0.0,0.71,0.0,0.0,0.0,0.0,0.0,0.0,0.0,0.0,0.0,1180.0,4.0,364
39567,0.0,0.0,0.0,0.0,0.0,0.0,0.02,0.0,0.0,0.0,0.0,0.0,0.0,0.0,0.0,0.0,0.0,0.0,0.0,0.12,0.0,0.0,0.15,0.0,0.0,0.0,0.0,0.0,0.0,0.71,0.0,0.0,0.0,0.0,0.0,0.0,0.0,0.0,0.0,1094.0,5.0,364
39568,0.0,0.0,0.0,0.0,0.0,0.0,0.02,0.0,0.0,0.0,0.0,0.0,0.0,0.0,0.0,0.0,0.0,0.0,0.0,0.12,0.0,0.0,0.15,0.0,0.0,0.0,0.0,0.0,0.0,0.71,0.0,0.0,0.0,0.0,0.0,0.0,0.0,0.0,0.0,1030.0,6.0,364
39569,0.0,0.0,0.0,0.0,0.0,0.0,0.02,0.0,0.0,0.0,0.0,0.0,0.0,0.0,0.0,0.0,0.0,0.0,0.0,0.12,0.0,0.0,0.15,0.0,0.0,0.0,0.0,0.0,0.0,0.71,0.0,0.0,0.0,0.0,0.0,0.0,0.0,0.0,0.0,994.0,6.65,364
32404,0.0,0.0,0.0,0.0,0.0,0.0,0.0,0.0,0.0,0.0,0.0,0.0,0.0,0.0,0.0,0.0,0.0,0.0,0.0,0.14,0.0,0.0,0.15,0.0,0.0,0.0,0.0,0.0,0.0,0.71,0.0,0.0,0.0,0.0,0.0,0.0,0.0,0.0,0.0,803.0,11.5,365
32405,0.0,0.0,0.0,0.0,0.0,0.0,0.0,0.0,0.0,0.0,0.0,0.0,0.0,0.0,0.0,0.0,0.0,0.0,0.0,0.14,0.0,0.0,0.15,0.0,0.0,0.0,0.0,0.0,0.0,0.71,0.0,0.0,0.0,0.0,0.0,0.0,0.0,0.0,0.0,823.0,10.7,365
32406,0.0,0.0,0.0,0.0,0.0,0.0,0.0,0.0,0.0,0.0,0.0,0.0,0.0,0.0,0.0,0.0,0.0,0.0,0.0,0.14,0.0,0.0,0.15,0.0,0.0,0.0,0.0,0.0,0.0,0.71,0.0,0.0,0.0,0.0,0.0,0.0,0.0,0.0,0.0,843.0,9.78,365
32407,0.0,0.0,0.0,0.0,0.0,0.0,0.0,0.0,0.0,0.0,0.0,0.0,0.0,0.0,0.0,0.0,0.0,0.0,0.0,0.14,0.0,0.0,0.15,0.0,0.0,0.0,0.0,0.0,0.0,0.71,0.0,0.0,0.0,0.0,0.0,0.0,0.0,0.0,0.0,1233.0,3.91,365
32408,0.0,0.0,0.0,0.0,0.0,0.0,0.0,0.0,0.0,0.0,0.0,0.0,0.0,0.0,0.0,0.0,0.0,0.0,0.0,0.14,0.0,0.0,0.15,0.0,0.0,0.0,0.0,0.0,0.0,0.71,0.0,0.0,0.0,0.0,0.0,0.0,0.0,0.0,0.0,1333.0,3.13,365
32409,0.0,0.0,0.0,0.0,0.0,0.0,0.0,0.0,0.0,0.0,0.0,0.0,0.0,0.0,0.0,0.0,0.0,0.0,0.0,0.14,0.0,0.0,0.15,0.0,0.0,0.0,0.0,0.0,0.0,0.71,0.0,0.0,0.0,0.0,0.0,0.0,0.0,0.0,0.0,1533.0,2.03,365
37005,0.0,0.0,0.0,0.0,0.0,0.0,0.0,0.0,0.0,0.0,0.0,0.0,0.0,0.0,0.0,0.0,0.0,0.0,0.0,0.14,0.0,0.0,0.15,0.0,0.0,0.0,0.0,0.0,0.0,0.71,0.0,0.0,0.0,0.0,0.0,0.0,0.0,0.0,0.0,1794.0,1.0,365
37006,0.0,0.0,0.0,0.0,0.0,0.0,0.0,0.0,0.0,0.0,0.0,0.0,0.0,0.0,0.0,0.0,0.0,0.0,0.0,0.14,0.0,0.0,0.15,0.0,0.0,0.0,0.0,0.0,0.0,0.71,0.0,0.0,0.0,0.0,0.0,0.0,0.0,0.0,0.0,1508.0,2.0,365
37007,0.0,0.0,0.0,0.0,0.0,0.0,0.0,0.0,0.0,0.0,0.0,0.0,0.0,0.0,0.0,0.0,0.0,0.0,0.0,0.14,0.0,0.0,0.15,0.0,0.0,0.0,0.0,0.0,0.0,0.71,0.0,0.0,0.0,0.0,0.0,0.0,0.0,0.0,0.0,1330.0,3.0,365
37008,0.0,0.0,0.0,0.0,0.0,0.0,0.0,0.0,0.0,0.0,0.0,0.0,0.0,0.0,0.0,0.0,0.0,0.0,0.0,0.14,0.0,0.0,0.15,0.0,0.0,0.0,0.0,0.0,0.0,0.71,0.0,0.0,0.0,0.0,0.0,0.0,0.0,0.0,0.0,1205.0,4.0,365
37009,0.0,0.0,0.0,0.0,0.0,0.0,0.0,0.0,0.0,0.0,0.0,0.0,0.0,0.0,0.0,0.0,0.0,0.0,0.0,0.14,0.0,0.0,0.15,0.0,0.0,0.0,0.0,0.0,0.0,0.71,0.0,0.0,0.0,0.0,0.0,0.0,0.0,0.0,0.0,1116.0,5.0,365
37010,0.0,0.0,0.0,0.0,0.0,0.0,0.0,0.0,0.0,0.0,0.0,0.0,0.0,0.0,0.0,0.0,0.0,0.0,0.0,0.14,0.0,0.0,0.15,0.0,0.0,0.0,0.0,0.0,0.0,0.71,0.0,0.0,0.0,0.0,0.0,0.0,0.0,0.0,0.0,1047.0,6.0,365
32415,0.0,0.0,0.0,0.0,0.0,0.0,0.11,0.0,0.0,0.0,0.0,0.0,0.0,0.0,0.0,0.0,0.0,0.0,0.0,0.0,0.0,0.0,0.14,0.0,0.0,0.0,0.0,0.0,0.0,0.75,0.0,0.0,0.0,0.0,0.0,0.0,0.0,0.0,0.0,881.0,9.49,366
32416,0.0,0.0,0.0,0.0,0.0,0.0,0.11,0.0,0.0,0.0,0.0,0.0,0.0,0.0,0.0,0.0,0.0,0.0,0.0,0.0,0.0,0.0,0.14,0.0,0.0,0.0,0.0,0.0,0.0,0.75,0.0,0.0,0.0,0.0,0.0,0.0,0.0,0.0,0.0,878.0,9.62,366
32417,0.0,0.0,0.0,0.0,0.0,0.0,0.11,0.0,0.0,0.0,0.0,0.0,0.0,0.0,0.0,0.0,0.0,0.0,0.0,0.0,0.0,0.0,0.14,0.0,0.0,0.0,0.0,0.0,0.0,0.75,0.0,0.0,0.0,0.0,0.0,0.0,0.0,0.0,0.0,874.0,9.79,366
32418,0.0,0.0,0.0,0.0,0.0,0.0,0.11,0.0,0.0,0.0,0.0,0.0,0.0,0.0,0.0,0.0,0.0,0.0,0.0,0.0,0.0,0.0,0.14,0.0,0.0,0.0,0.0,0.0,0.0,0.75,0.0,0.0,0.0,0.0,0.0,0.0,0.0,0.0,0.0,873.0,9.785,366
32419,0.0,0.0,0.0,0.0,0.0,0.0,0.11,0.0,0.0,0.0,0.0,0.0,0.0,0.0,0.0,0.0,0.0,0.0,0.0,0.0,0.0,0.0,0.14,0.0,0.0,0.0,0.0,0.0,0.0,0.75,0.0,0.0,0.0,0.0,0.0,0.0,0.0,0.0,0.0,871.0,9.9,366
