Repository: R3sten/glass_dynamics

# GlassDynamics: Ridge Regression for Glass Viscosity Prediction

## Bachelor's thesis in physics

### Università degli Studi di Trieste

The main goal of this project is to develop a reliable and interpretable predictive model for glass viscosity, moving beyond "black-box" machine learning to provide physically meaningful insights for materials science applications.


This repository implements a workflow that bridges the gap between empirical models and modern data science techniques.

File: data/viscosity_raw_data.csv (part 46 of 81)
,Al2O3,As2O3,B2O3,BaO,BeO,Bi2O3,CaO,CdO,CoO,Cs2O,CuO,Fe2O3,FeO,Ga2O3,GeO2,HfO2,K2O,La2O3,Li2O,MgO,MnO,MoO3,Na2O,Nb2O5,NiO,P2O5,PbO,Rb2O,Sb2O3,SiO2,SrO,Ta2O5,TeO2,TiO2,Tl2O,WO3,Y2O3,ZnO,ZrO2,T,log_visc,ID
32420,0.0,0.0,0.0,0.0,0.0,0.0,0.11,0.0,0.0,0.0,0.0,0.0,0.0,0.0,0.0,0.0,0.0,0.0,0.0,0.0,0.0,0.0,0.14,0.0,0.0,0.0,0.0,0.0,0.0,0.75,0.0,0.0,0.0,0.0,0.0,0.0,0.0,0.0,0.0,868.0,10.02,366
32421,0.0,0.0,0.0,0.0,0.0,0.0,0.11,0.0,0.0,0.0,0.0,0.0,0.0,0.0,0.0,0.0,0.0,0.0,0.0,0.0,0.0,0.0,0.14,0.0,0.0,0.0,0.0,0.0,0.0,0.75,0.0,0.0,0.0,0.0,0.0,0.0,0.0,0.0,0.0,867.0,10.09,366
32422,0.0,0.0,0.0,0.0,0.0,0.0,0.11,0.0,0.0,0.0,0.0,0.0,0.0,0.0,0.0,0.0,0.0,0.0,0.0,0.0,0.0,0.0,0.14,0.0,0.0,0.0,0.0,0.0,0.0,0.75,0.0,0.0,0.0,0.0,0.0,0.0,0.0,0.0,0.0,866.0,10.12,366
38262,0.0,0.0,0.0,0.0,0.0,0.0,0.11,0.0,0.0,0.0,0.0,0.0,0.0,0.0,0.0,0.0,0.0,0.0,0.0,0.0,0.0,0.0,0.14,0.0,0.0,0.0,0.0,0.0,0.0,0.75,0.0,0.0,0.0,0.0,0.0,0.0,0.0,0.0,0.0,1273.0,2.7199999999999998,366
38263,0.0,0.0,0.0,0.0,0.0,0.0,0.11,0.0,0.0,0.0,0.0,0.0,0.0,0.0,0.0,0.0,0.0,0.0,0.0,0.0,0.0,0.0,0.14,0.0,0.0,0.0,0.0,0.0,0.0,0.75,0.0,0.0,0.0,0.0,0.0,0.0,0.0,0.0,0.0,1323.0,2.28,366
38264,0.0,0.0,0.0,0.0,0.0,0.0,0.11,0.0,0.0,0.0,0.0,0.0,0.0,0.0,0.0,0.0,0.0,0.0,0.0,0.0,0.0,0.0,0.14,0.0,0.0,0.0,0.0,0.0,0.0,0.75,0.0,0.0,0.0,0.0,0.0,0.0,0.0,0.0,0.0,1373.0,1.8900000000000001,366
38265,0.0,0.0,0.0,0.0,0.0,0.0,0.11,0.0,0.0,0.0,0.0,0.0,0.0,0.0,0.0,0.0,0.0,0.0,0.0,0.0,0.0,0.0,0.14,0.0,0.0,0.0,0.0,0.0,0.0,0.75,0.0,0.0,0.0,0.0,0.0,0.0,0.0,0.0,0.0,1423.0,1.54,366
38266,0.0,0.0,0.0,0.0,0.0,0.0,0.11,0.0,0.0,0.0,0.0,0.0,0.0,0.0,0.0,0.0,0.0,0.0,0.0,0.0,0.0,0.0,0.14,0.0,0.0,0.0,0.0,0.0,0.0,0.75,0.0,0.0,0.0,0.0,0.0,0.0,0.0,0.0,0.0,1473.0,1.31,366
51040,0.0,0.0,0.0,0.0,0.0,0.0,0.11,0.0,0.0,0.0,0.0,0.0,0.0,0.0,0.0,0.0,0.0,0.0,0.0,0.0,0.0,0.0,0.14,0.0,0.0,0.0,0.0,0.0,0.0,0.75,0.0,0.0,0.0,0.0,0.0,0.0,0.0,0.0,0.0,833.0,10.55,366
51041,0.0,0.0,0.0,0.0,0.0,0.0,0.11,0.0,0.0,0.0,0.0,0.0,0.0,0.0,0.0,0.0,0.0,0.0,0.0,0.0,0.0,0.0,0.14,0.0,0.0,0.0,0.0,0.0,0.0,0.75,0.0,0.0,0.0,0.0,0.0,0.0,0.0,0.0,0.0,913.0,8.75,366
51042,0.0,0.0,0.0,0.0,0.0,0.0,0.11,0.0,0.0,0.0,0.0,0.0,0.0,0.0,0.0,0.0,0.0,0.0,0.0,0.0,0.0,0.0,0.14,0.0,0.0,0.0,0.0,0.0,0.0,0.75,0.0,0.0,0.0,0.0,0.0,0.0,0.0,0.0,0.0,953.0,7.699999999999998,366
51043,0.0,0.0,0.0,0.0,0.0,0.0,0.11,0.0,0.0,0.0,0.0,0.0,0.0,0.0,0.0,0.0,0.0,0.0,0.0,0.0,0.0,0.0,0.14,0.0,0.0,0.0,0.0,0.0,0.0,0.75,0.0,0.0,0.0,0.0,0.0,0.0,0.0,0.0,0.0,993.0,6.85,366
51838,0.0,0.0,0.0,0.0,0.0,0.0,0.11,0.0,0.0,0.0,0.0,0.0,0.0,0.0,0.0,0.0,0.0,0.0,0.0,0.0,0.0,0.0,0.14,0.0,0.0,0.0,0.0,0.0,0.0,0.75,0.0,0.0,0.0,0.0,0.0,0.0,0.0,0.0,0.0,1599.0,1.5,366
51839,0.0,0.0,0.0,0.0,0.0,0.0,0.11,0.0,0.0,0.0,0.0,0.0,0.0,0.0,0.0,0.0,0.0,0.0,0.0,0.0,0.0,0.0,0.14,0.0,0.0,0.0,0.0,0.0,0.0,0.75,0.0,0.0,0.0,0.0,0.0,0.0,0.0,0.0,0.0,1470.0,2.0,366
51840,0.0,0.0,0.0,0.0,0.0,0.0,0.11,0.0,0.0,0.0,0.0,0.0,0.0,0.0,0.0,0.0,0.0,0.0,0.0,0.0,0.0,0.0,0.14,0.0,0.0,0.0,0.0,0.0,0.0,0.75,0.0,0.0,0.0,0.0,0.0,0.0,0.0,0.0,0.0,1296.0,3.0,366
51841,0.0,0.0,0.0,0.0,0.0,0.0,0.11,0.0,0.0,0.0,0.0,0.0,0.0,0.0,0.0,0.0,0.0,0.0,0.0,0.0,0.0,0.0,0.14,0.0,0.0,0.0,0.0,0.0,0.0,0.75,0.0,0.0,0.0,0.0,0.0,0.0,0.0,0.0,0.0,1184.0,4.0,366
51842,0.0,0.0,0.0,0.0,0.0,0.0,0.11,0.0,0.0,0.0,0.0,0.0,0.0,0.0,0.0,0.0,0.0,0.0,0.0,0.0,0.0,0.0,0.14,0.0,0.0,0.0,0.0,0.0,0.0,0.75,0.0,0.0,0.0,0.0,0.0,0.0,0.0,0.0,0.0,1097.0,5.0,366
51843,0.0,0.0,0.0,0.0,0.0,0.0,0.11,0.0,0.0,0.0,0.0,0.0,0.0,0.0,0.0,0.0,0.0,0.0,0.0,0.0,0.0,0.0,0.14,0.0,0.0,0.0,0.0,0.0,0.0,0.75,0.0,0.0,0.0,0.0,0.0,0.0,0.0,0.0,0.0,1673.0,1.23,366
51844,0.0,0.0,0.0,0.0,0.0,0.0,0.11,0.0,0.0,0.0,0.0,0.0,0.0,0.0,0.0,0.0,0.0,0.0,0.0,0.0,0.0,0.0,0.14,0.0,0.0,0.0,0.0,0.0,0.0,0.75,0.0,0.0,0.0,0.0,0.0,0.0,0.0,0.0,0.0,1573.0,1.58,366
51845,0.0,0.0,0.0,0.0,0.0,0.0,0.11,0.0,0.0,0.0,0.0,0.0,0.0,0.0,0.0,0.0,0.0,0.0,0.0,0.0,0.0,0.0,0.14,0.0,0.0,0.0,0.0,0.0,0.0,0.75,0.0,0.0,0.0,0.0,0.0,0.0,0.0,0.0,0.0,1173.0,4.06,366
32423,0.01,0.0,0.0,0.0,0.0,0.0,0.11,0.0,0.0,0.0,0.0,0.0,0.0,0.0,0.0,0.0,0.0,0.0,0.0,0.0,0.0,0.0,0.14,0.0,0.0,0.0,0.0,0.0,0.0,0.74,0.0,0.0,0.0,0.0,0.0,0.0,0.0,0.0,0.0,883.0,9.48,367
32424,0.01,0.0,0.0,0.0,0.0,0.0,0.11,0.0,0.0,0.0,0.0,0.0,0.0,0.0,0.0,0.0,0.0,0.0,0.0,0.0,0.0,0.0,0.14,0.0,0.0,0.0,0.0,0.0,0.0,0.74,0.0,0.0,0.0,0.0,0.0,0.0,0.0,0.0,0.0,878.0,9.72,367
32425,0.01,0.0,0.0,0.0,0.0,0.0,0.11,0.0,0.0,0.0,0.0,0.0,0.0,0.0,0.0,0.0,0.0,0.0,0.0,0.0,0.0,0.0,0.14,0.0,0.0,0.0,0.0,0.0,0.0,0.74,0.0,0.0,0.0,0.0,0.0,0.0,0.0,0.0,0.0,876.0,9.84,367
32426,0.01,0.0,0.0,0.0,0.0,0.0,0.11,0.0,0.0,0.0,0.0,0.0,0.0,0.0,0.0,0.0,0.0,0.0,0.0,0.0,0.0,0.0,0.14,0.0,0.0,0.0,0.0,0.0,0.0,0.74,0.0,0.0,0.0,0.0,0.0,0.0,0.0,0.0,0.0,874.0,9.84,367
32427,0.01,0.0,0.0,0.0,0.0,0.0,0.11,0.0,0.0,0.0,0.0,0.0,0.0,0.0,0.0,0.0,0.0,0.0,0.0,0.0,0.0,0.0,0.14,0.0,0.0,0.0,0.0,0.0,0.0,0.74,0.0,0.0,0.0,0.0,0.0,0.0,0.0,0.0,0.0,870.0,10.085,367
32428,0.01,0.0,0.0,0.0,0.0,0.0,0.11,0.0,0.0,0.0,0.0,0.0,0.0,0.0,0.0,0.0,0.0,0.0,0.0,0.0,0.0,0.0,0.14,0.0,0.0,0.0,0.0,0.0,0.0,0.74,0.0,0.0,0.0,0.0,0.0,0.0,0.0,0.0,0.0,869.0,10.08,367
32429,0.01,0.0,0.0,0.0,0.0,0.0,0.11,0.0,0.0,0.0,0.0,0.0,0.0,0.0,0.0,0.0,0.0,0.0,0.0,0.0,0.0,0.0,0.14,0.0,0.0,0.0,0.0,0.0,0.0,0.74,0.0,0.0,0.0,0.0,0.0,0.0,0.0,0.0,0.0,887.0,9.4,367
32430,0.01,0.0,0.0,0.0,0.0,0.0,0.11,0.0,0.0,0.0,0.0,0.0,0.0,0.0,0.0,0.0,0.0,0.0,0.0,0.0,0.0,0.0,0.14,0.0,0.0,0.0,0.0,0.0,0.0,0.74,0.0,0.0,0.0,0.0,0.0,0.0,0.0,0.0,0.0,880.0,9.71,367
32431,0.01,0.0,0.0,0.0,0.0,0.0,0.11,0.0,0.0,0.0,0.0,0.0,0.0,0.0,0.0,0.0,0.0,0.0,0.0,0.0,0.0,0.0,0.14,0.0,0.0,0.0,0.0,0.0,0.0,0.74,0.0,0.0,0.0,0.0,0.0,0.0,0.0,0.0,0.0,872.0,10.02,367
32432,0.01,0.0,0.0,0.0,0.0,0.0,0.11,0.0,0.0,0.0,0.0,0.0,0.0,0.0,0.0,0.0,0.0,0.0,0.0,0.0,0.0,0.0,0.14,0.0,0.0,0.0,0.0,0.0,0.0,0.74,0.0,0.0,0.0,0.0,0.0,0.0,0.0,0.0,0.0,867.0,10.21,367
33062,0.01,0.0,0.0,0.0,0.0,0.0,0.11,0.0,0.0,0.0,0.0,0.0,0.0,0.0,0.0,0.0,0.0,0.0,0.0,0.0,0.0,0.0,0.14,0.0,0.0,0.0,0.0,0.0,0.0,0.74,0.0,0.0,0.0,0.0,0.0,0.0,0.0,0.0,0.0,1703.0,1.54,367
33063,0.01,0.0,0.0,0.0,0.0,0.0,0.11,0.0,0.0,0.0,0.0,0.0,0.0,0.0,0.0,0.0,0.0,0.0,0.0,0.0,0.0,0.0,0.14,0.0,0.0,0.0,0.0,0.0,0.0,0.74,0.0,0.0,0.0,0.0,0.0,0.0,0.0,0.0,0.0,1603.0,1.89,367
33064,0.01,0.0,0.0,0.0,0.0,0.0,0.11,0.0,0.0,0.0,0.0,0.0,0.0,0.0,0.0,0.0,0.0,0.0,0.0,0.0,0.0,0.0,0.14,0.0,0.0,0.0,0.0,0.0,0.0,0.74,0.0,0.0,0.0,0.0,0.0,0.0,0.0,0.0,0.0,1539.0,2.18,367
33065,0.01,0.0,0.0,0.0,0.0,0.0,0.11,0.0,0.0,0.0,0.0,0.0,0.0,0.0,0.0,0.0,0.0,0.0,0.0,0.0,0.0,0.0,0.14,0.0,0.0,0.0,0.0,0.0,0.0,0.74,0.0,0.0,0.0,0.0,0.0,0.0,0.0,0.0,0.0,1507.0,2.35,367
33066,0.01,0.0,0.0,0.0,0.0,0.0,0.11,0.0,0.0,0.0,0.0,0.0,0.0,0.0,0.0,0.0,0.0,0.0,0.0,0.0,0.0,0.0,0.14,0.0,0.0,0.0,0.0,0.0,0.0,0.74,0.0,0.0,0.0,0.0,0.0,0.0,0.0,0.0,0.0,1473.0,2.44,367
33067,0.01,0.0,0.0,0.0,0.0,0.0,0.11,0.0,0.0,0.0,0.0,0.0,0.0,0.0,0.0,0.0,0.0,0.0,0.0,0.0,0.0,0.0,0.14,0.0,0.0,0.0,0.0,0.0,0.0,0.74,0.0,0.0,0.0,0.0,0.0,0.0,0.0,0.0,0.0,1423.0,2.69,367
33068,0.01,0.0,0.0,0.0,0.0,0.0,0.11,0.0,0.0,0.0,0.0,0.0,0.0,0.0,0.0,0.0,0.0,0.0,0.0,0.0,0.0,0.0,0.14,0.0,0.0,0.0,0.0,0.0,0.0,0.74,0.0,0.0,0.0,0.0,0.0,0.0,0.0,0.0,0.0,1373.0,2.97,367
33069,0.01,0.0,0.0,0.0,0.0,0.0,0.11,0.0,0.0,0.0,0.0,0.0,0.0,0.0,0.0,0.0,0.0,0.0,0.0,0.0,0.0,0.0,0.14,0.0,0.0,0.0,0.0,0.0,0.0,0.74,0.0,0.0,0.0,0.0,0.0,0.0,0.0,0.0,0.0,1323.0,3.28,367
33070,0.01,0.0,0.0,0.0,0.0,0.0,0.11,0.0,0.0,0.0,0.0,0.0,0.0,0.0,0.0,0.0,0.0,0.0,0.0,0.0,0.0,0.0,0.14,0.0,0.0,0.0,0.0,0.0,0.0,0.74,0.0,0.0,0.0,0.0,0.0,0.0,0.0,0.0,0.0,1273.0,3.5,367
33071,0.01,0.0,0.0,0.0,0.0,0.0,0.11,0.0,0.0,0.0,0.0,0.0,0.0,0.0,0.0,0.0,0.0,0.0,0.0,0.0,0.0,0.0,0.14,0.0,0.0,0.0,0.0,0.0,0.0,0.74,0.0,0.0,0.0,0.0,0.0,0.0,0.0,0.0,0.0,1223.0,4.01,367
33072,0.01,0.0,0.0,0.0,0.0,0.0,0.11,0.0,0.0,0.0,0.0,0.0,0.0,0.0,0.0,0.0,0.0,0.0,0.0,0.0,0.0,0.0,0.14,0.0,0.0,0.0,0.0,0.0,0.0,0.74,0.0,0.0,0.0,0.0,0.0,0.0,0.0,0.0,0.0,1173.0,4.44,367
33073,0.01,0.0,0.0,0.0,0.0,0.0,0.11,0.0,0.0,0.0,0.0,0.0,0.0,0.0,0.0,0.0,0.0,0.0,0.0,0.0,0.0,0.0,0.14,0.0,0.0,0.0,0.0,0.0,0.0,0.74,0.0,0.0,0.0,0.0,0.0,0.0,0.0,0.0,0.0,1073.0,5.51,367
33074,0.01,0.0,0.0,0.0,0.0,0.0,0.11,0.0,0.0,0.0,0.0,0.0,0.0,0.0,0.0,0.0,0.0,0.0,0.0,0.0,0.0,0.0,0.14,0.0,0.0,0.0,0.0,0.0,0.0,0.74,0.0,0.0,0.0,0.0,0.0,0.0,0.0,0.0,0.0,993.0,6.65,367
33075,0.01,0.0,0.0,0.0,0.0,0.0,0.11,0.0,0.0,0.0,0.0,0.0,0.0,0.0,0.0,0.0,0.0,0.0,0.0,0.0,0.0,0.0,0.14,0.0,0.0,0.0,0.0,0.0,0.0,0.74,0.0,0.0,0.0,0.0,0.0,0.0,0.0,0.0,0.0,873.0,9.09,367
33076,0.01,0.0,0.0,0.0,0.0,0.0,0.11,0.0,0.0,0.0,0.0,0.0,0.0,0.0,0.0,0.0,0.0,0.0,0.0,0.0,0.0,0.0,0.14,0.0,0.0,0.0,0.0,0.0,0.0,0.74,0.0,0.0,0.0,0.0,0.0,0.0,0.0,0.0,0.0,782.0,12.0,367
47626,0.01,0.0,0.0,0.0,0.0,0.0,0.11,0.0,0.0,0.0,0.0,0.0,0.0,0.0,0.0,0.0,0.0,0.0,0.0,0.0,0.0,0.0,0.14,0.0,0.0,0.0,0.0,0.0,0.0,0.74,0.0,0.0,0.0,0.0,0.0,0.0,0.0,0.0,0.0,1734.0,1.0,367
47627,0.01,0.0,0.0,0.0,0.0,0.0,0.11,0.0,0.0,0.0,0.0,0.0,0.0,0.0,0.0,0.0,0.0,0.0,0.0,0.0,0.0,0.0,0.14,0.0,0.0,0.0,0.0,0.0,0.0,0.74,0.0,0.0,0.0,0.0,0.0,0.0,0.0,0.0,0.0,1297.0,3.0,367
47628,0.01,0.0,0.0,0.0,0.0,0.0,0.11,0.0,0.0,0.0,0.0,0.0,0.0,0.0,0.0,0.0,0.0,0.0,0.0,0.0,0.0,0.0,0.14,0.0,0.0,0.0,0.0,0.0,0.0,0.74,0.0,0.0,0.0,0.0,0.0,0.0,0.0,0.0,0.0,1095.0,5.0,367
47635,0.01,0.0,0.0,0.0,0.0,0.0,0.11,0.0,0.0,0.0,0.0,0.0,0.0,0.0,0.0,0.0,0.0,0.0,0.0,0.0,0.0,0.0,0.14,0.0,0.0,0.0,0.0,0.0,0.0,0.74,0.0,0.0,0.0,0.0,0.0,0.0,0.0,0.0,0.0,1728.0,1.0,367
47636,0.01,0.0,0.0,0.0,0.0,0.0,0.11,0.0,0.0,0.0,0.0,0.0,0.0,0.0,0.0,0.0,0.0,0.0,0.0,0.0,0.0,0.0,0.14,0.0,0.0,0.0,0.0,0.0,0.0,0.74,0.0,0.0,0.0,0.0,0.0,0.0,0.0,0.0,0.0,1295.0,3.0,367
51656,0.01,0.0,0.0,0.0,0.0,0.0,0.11,0.0,0.0,0.0,0.0,0.0,0.0,0.0,0.0,0.0,0.0,0.0,0.0,0.0,0.0,0.0,0.14,0.0,0.0,0.0,0.0,0.0,0.0,0.74,0.0,0.0,0.0,0.0,0.0,0.0,0.0,0.0,0.0,1725.0,1.0,367
51657,0.01,0.0,0.0,0.0,0.0,0.0,0.11,0.0,0.0,0.0,0.0,0.0,0.0,0.0,0.0,0.0,0.0,0.0,0.0,0.0,0.0,0.0,0.14,0.0,0.0,0.0,0.0,0.0,0.0,0.74,0.0,0.0,0.0,0.0,0.0,0.0,0.0,0.0,0.0,1458.0,2.0,367
51658,0.01,0.0,0.0,0.0,0.0,0.0,0.11,0.0,0.0,0.0,0.0,0.0,0.0,0.0,0.0,0.0,0.0,0.0,0.0,0.0,0.0,0.0,0.14,0.0,0.0,0.0,0.0,0.0,0.0,0.74,0.0,0.0,0.0,0.0,0.0,0.0,0.0,0.0,0.0,1029.0,6.0,367
51659,0.01,0.0,0.0,0.0,0.0,0.0,0.11,0.0,0.0,0.0,0.0,0.0,0.0,0.0,0.0,0.0,0.0,0.0,0.0,0.0,0.0,0.0,0.14,0.0,0.0,0.0,0.0,0.0,0.0,0.74,0.0,0.0,0.0,0.0,0.0,0.0,0.0,0.0,0.0,994.0,6.65,367
51666,0.01,0.0,0.0,0.0,0.0,0.0,0.11,0.0,0.0,0.0,0.0,0.0,0.0,0.0,0.0,0.0,0.0,0.0,0.0,0.0,0.0,0.0,0.14,0.0,0.0,0.0,0.0,0.0,0.0,0.74,0.0,0.0,0.0,0.0,0.0,0.0,0.0,0.0,0.0,1719.0,1.0,367
51667,0.01,0.0,0.0,0.0,0.0,0.0,0.11,0.0,0.0,0.0,0.0,0.0,0.0,0.0,0.0,0.0,0.0,0.0,0.0,0.0,0.0,0.0,0.14,0.0,0.0,0.0,0.0,0.0,0.0,0.74,0.0,0.0,0.0,0.0,0.0,0.0,0.0,0.0,0.0,1454.0,2.0,367
51668,0.01,0.0,0.0,0.0,0.0,0.0,0.11,0.0,0.0,0.0,0.0,0.0,0.0,0.0,0.0,0.0,0.0,0.0,0.0,0.0,0.0,0.0,0.14,0.0,0.0,0.0,0.0,0.0,0.0,0.74,0.0,0.0,0.0,0.0,0.0,0.0,0.0,0.0,0.0,1028.0,6.0,367
32433,0.02,0.0,0.0,0.0,0.0,0.0,0.11,0.0,0.0,0.0,0.0,0.0,0.0,0.0,0.0,0.0,0.0,0.0,0.0,0.0,0.0,0.0,0.14,0.0,0.0,0.0,0.0,0.0,0.0,0.73,0.0,0.0,0.0,0.0,0.0,0.0,0.0,0.0,0.0,882.0,9.72,368
32434,0.02,0.0,0.0,0.0,0.0,0.0,0.11,0.0,0.0,0.0,0.0,0.0,0.0,0.0,0.0,0.0,0.0,0.0,0.0,0.0,0.0,0.0,0.14,0.0,0.0,0.0,0.0,0.0,0.0,0.73,0.0,0.0,0.0,0.0,0.0,0.0,0.0,0.0,0.0,881.0,9.76,368
32435,0.02,0.0,0.0,0.0,0.0,0.0,0.11,0.0,0.0,0.0,0.0,0.0,0.0,0.0,0.0,0.0,0.0,0.0,0.0,0.0,0.0,0.0,0.14,0.0,0.0,0.0,0.0,0.0,0.0,0.73,0.0,0.0,0.0,0.0,0.0,0.0,0.0,0.0,0.0,877.0,9.9,368
32436,0.02,0.0,0.0,0.0,0.0,0.0,0.11,0.0,0.0,0.0,0.0,0.0,0.0,0.0,0.0,0.0,0.0,0.0,0.0,0.0,0.0,0.0,0.14,0.0,0.0,0.0,0.0,0.0,0.0,0.73,0.0,0.0,0.0,0.0,0.0,0.0,0.0,0.0,0.0,870.0,10.22,368
32437,0.02,0.0,0.0,0.0,0.0,0.0,0.11,0.0,0.0,0.0,0.0,0.0,0.0,0.0,0.0,0.0,0.0,0.0,0.0,0.0,0.0,0.0,0.14,0.0,0.0,0.0,0.0,0.0,0.0,0.73,0.0,0.0,0.0,0.0,0.0,0.0,0.0,0.0,0.0,865.0,10.45,368
32438,0.02,0.0,0.0,0.0,0.0,0.0,0.11,0.0,0.0,0.0,0.0,0.0,0.0,0.0,0.0,0.0,0.0,0.0,0.0,0.0,0.0,0.0,0.14,0.0,0.0,0.0,0.0,0.0,0.0,0.73,0.0,0.0,0.0,0.0,0.0,0.0,0.0,0.0,0.0,861.0,10.59,368
33077,0.02,0.0,0.0,0.0,0.0,0.0,0.11,0.0,0.0,0.0,0.0,0.0,0.0,0.0,0.0,0.0,0.0,0.0,0.0,0.0,0.0,0.0,0.14,0.0,0.0,0.0,0.0,0.0,0.0,0.73,0.0,0.0,0.0,0.0,0.0,0.0,0.0,0.0,0.0,1693.0,1.73,368
33078,0.02,0.0,0.0,0.0,0.0,0.0,0.11,0.0,0.0,0.0,0.0,0.0,0.0,0.0,0.0,0.0,0.0,0.0,0.0,0.0,0.0,0.0,0.14,0.0,0.0,0.0,0.0,0.0,0.0,0.73,0.0,0.0,0.0,0.0,0.0,0.0,0.0,0.0,0.0,1623.0,1.98,368
33079,0.02,0.0,0.0,0.0,0.0,0.0,0.11,0.0,0.0,0.0,0.0,0.0,0.0,0.0,0.0,0.0,0.0,0.0,0.0,0.0,0.0,0.0,0.14,0.0,0.0,0.0,0.0,0.0,0.0,0.73,0.0,0.0,0.0,0.0,0.0,0.0,0.0,0.0,0.0,1557.0,2.24,368
33080,0.02,0.0,0.0,0.0,0.0,0.0,0.11,0.0,0.0,0.0,0.0,0.0,0.0,0.0,0.0,0.0,0.0,0.0,0.0,0.0,0.0,0.0,0.14,0.0,0.0,0.0,0.0,0.0,0.0,0.73,0.0,0.0,0.0,0.0,0.0,0.0,0.0,0.0,0.0,1503.0,2.44,368
33081,0.02,0.0,0.0,0.0,0.0,0.0,0.11,0.0,0.0,0.0,0.0,0.0,0.0,0.0,0.0,0.0,0.0,0.0,0.0,0.0,0.0,0.0,0.14,0.0,0.0,0.0,0.0,0.0,0.0,0.73,0.0,0.0,0.0,0.0,0.0,0.0,0.0,0.0,0.0,1473.0,2.56,368
33082,0.02,0.0,0.0,0.0,0.0,0.0,0.11,0.0,0.0,0.0,0.0,0.0,0.0,0.0,0.0,0.0,0.0,0.0,0.0,0.0,0.0,0.0,0.14,0.0,0.0,0.0,0.0,0.0,0.0,0.73,0.0,0.0,0.0,0.0,0.0,0.0,0.0,0.0,0.0,1423.0,2.8,368
33083,0.02,0.0,0.0,0.0,0.0,0.0,0.11,0.0,0.0,0.0,0.0,0.0,0.0,0.0,0.0,0.0,0.0,0.0,0.0,0.0,0.0,0.0,0.14,0.0,0.0,0.0,0.0,0.0,0.0,0.73,0.0,0.0,0.0,0.0,0.0,0.0,0.0,0.0,0.0,1373.0,3.06,368
33084,0.02,0.0,0.0,0.0,0.0,0.0,0.11,0.0,0.0,0.0,0.0,0.0,0.0,0.0,0.0,0.0,0.0,0.0,0.0,0.0,0.0,0.0,0.14,0.0,0.0,0.0,0.0,0.0,0.0,0.73,0.0,0.0,0.0,0.0,0.0,0.0,0.0,0.0,0.0,1323.0,3.35,368
33085,0.02,0.0,0.0,0.0,0.0,0.0,0.11,0.0,0.0,0.0,0.0,0.0,0.0,0.0,0.0,0.0,0.0,0.0,0.0,0.0,0.0,0.0,0.14,0.0,0.0,0.0,0.0,0.0,0.0,0.73,0.0,0.0,0.0,0.0,0.0,0.0,0.0,0.0,0.0,1273.0,3.67,368
33086,0.02,0.0,0.0,0.0,0.0,0.0,0.11,0.0,0.0,0.0,0.0,0.0,0.0,0.0,0.0,0.0,0.0,0.0,0.0,0.0,0.0,0.0,0.14,0.0,0.0,0.0,0.0,0.0,0.0,0.73,0.0,0.0,0.0,0.0,0.0,0.0,0.0,0.0,0.0,1223.0,4.03,368
33087,0.02,0.0,0.0,0.0,0.0,0.0,0.11,0.0,0.0,0.0,0.0,0.0,0.0,0.0,0.0,0.0,0.0,0.0,0.0,0.0,0.0,0.0,0.14,0.0,0.0,0.0,0.0,0.0,0.0,0.73,0.0,0.0,0.0,0.0,0.0,0.0,0.0,0.0,0.0,1173.0,4.44,368
33088,0.02,0.0,0.0,0.0,0.0,0.0,0.11,0.0,0.0,0.0,0.0,0.0,0.0,0.0,0.0,0.0,0.0,0.0,0.0,0.0,0.0,0.0,0.14,0.0,0.0,0.0,0.0,0.0,0.0,0.73,0.0,0.0,0.0,0.0,0.0,0.0,0.0,0.0,0.0,1073.0,5.45,368
33089,0.02,0.0,0.0,0.0,0.0,0.0,0.11,0.0,0.0,0.0,0.0,0.0,0.0,0.0,0.0,0.0,0.0,0.0,0.0,0.0,0.0,0.0,0.14,0.0,0.0,0.0,0.0,0.0,0.0,0.73,0.0,0.0,0.0,0.0,0.0,0.0,0.0,0.0,0.0,993.0,6.65,368
33090,0.02,0.0,0.0,0.0,0.0,0.0,0.11,0.0,0.0,0.0,0.0,0.0,0.0,0.0,0.0,0.0,0.0,0.0,0.0,0.0,0.0,0.0,0.14,0.0,0.0,0.0,0.0,0.0,0.0,0.73,0.0,0.0,0.0,0.0,0.0,0.0,0.0,0.0,0.0,873.0,8.79,368
33091,0.02,0.0,0.0,0.0,0.0,0.0,0.11,0.0,0.0,0.0,0.0,0.0,0.0,0.0,0.0,0.0,0.0,0.0,0.0,0.0,0.0,0.0,0.14,0.0,0.0,0.0,0.0,0.0,0.0,0.73,0.0,0.0,0.0,0.0,0.0,0.0,0.0,0.0,0.0,787.0,12.0,368
32602,0.16,0.0,0.0,0.0,0.0,0.0,0.08,0.0,0.0,0.0,0.0,0.0,0.0,0.0,0.0,0.0,0.01,0.0,0.0,0.13,0.0,0.0,0.0,0.0,0.0,0.0,0.0,0.0,0.0,0.62,0.0,0.0,0.0,0.0,0.0,0.0,0.0,0.0,0.0,896.0,9.06,369
32603,0.16,0.0,0.0,0.0,0.0,0.0,0.08,0.0,0.0,0.0,0.0,0.0,0.0,0.0,0.0,0.0,0.01,0.0,0.0,0.13,0.0,0.0,0.0,0.0,0.0,0.0,0.0,0.0,0.0,0.62,0.0,0.0,0.0,0.0,0.0,0.0,0.0,0.0,0.0,926.0,8.07,369
32604,0.16,0.0,0.0,0.0,0.0,0.0,0.08,0.0,0.0,0.0,0.0,0.0,0.0,0.0,0.0,0.0,0.01,0.0,0.0,0.13,0.0,0.0,0.0,0.0,0.0,0.0,0.0,0.0,0.0,0.62,0.0,0.0,0.0,0.0,0.0,0.0,0.0,0.0,0.0,988.0,7.04,369
32605,0.16,0.0,0.0,0.0,0.0,0.0,0.08,0.0,0.0,0.0,0.0,0.0,0.0,0.0,0.0,0.0,0.01,0.0,0.0,0.13,0.0,0.0,0.0,0.0,0.0,0.0,0.0,0.0,0.0,0.62,0.0,0.0,0.0,0.0,0.0,0.0,0.0,0.0,0.0,1047.0,6.08,369
32606,0.16,0.0,0.0,0.0,0.0,0.0,0.08,0.0,0.0,0.0,0.0,0.0,0.0,0.0,0.0,0.0,0.01,0.0,0.0,0.13,0.0,0.0,0.0,0.0,0.0,0.0,0.0,0.0,0.0,0.62,0.0,0.0,0.0,0.0,0.0,0.0,0.0,0.0,0.0,1115.0,5.05,369
32607,0.16,0.0,0.0,0.0,0.0,0.0,0.08,0.0,0.0,0.0,0.0,0.0,0.0,0.0,0.0,0.0,0.01,0.0,0.0,0.13,0.0,0.0,0.0,0.0,0.0,0.0,0.0,0.0,0.0,0.62,0.0,0.0,0.0,0.0,0.0,0.0,0.0,0.0,0.0,1204.0,4.06,369
32608,0.16,0.0,0.0,0.0,0.0,0.0,0.08,0.0,0.0,0.0,0.0,0.0,0.0,0.0,0.0,0.0,0.01,0.0,0.0,0.13,0.0,0.0,0.0,0.0,0.0,0.0,0.0,0.0,0.0,0.62,0.0,0.0,0.0,0.0,0.0,0.0,0.0,0.0,0.0,1332.0,3.03,369
32609,0.16,0.0,0.0,0.0,0.0,0.0,0.08,0.0,0.0,0.0,0.0,0.0,0.0,0.0,0.0,0.0,0.01,0.0,0.0,0.13,0.0,0.0,0.0,0.0,0.0,0.0,0.0,0.0,0.0,0.62,0.0,0.0,0.0,0.0,0.0,0.0,0.0,0.0,0.0,1422.0,2.52,369
32610,0.16,0.0,0.0,0.0,0.0,0.0,0.08,0.0,0.0,0.0,0.0,0.0,0.0,0.0,0.0,0.0,0.01,0.0,0.0,0.13,0.0,0.0,0.0,0.0,0.0,0.0,0.0,0.0,0.0,0.62,0.0,0.0,0.0,0.0,0.0,0.0,0.0,0.0,0.0,1523.0,1.97,369
32611,0.16,0.0,0.0,0.0,0.0,0.0,0.08,0.0,0.0,0.0,0.0,0.0,0.0,0.0,0.0,0.0,0.01,0.0,0.0,0.13,0.0,0.0,0.0,0.0,0.0,0.0,0.0,0.0,0.0,0.62,0.0,0.0,0.0,0.0,0.0,0.0,0.0,0.0,0.0,1675.0,1.48,369
32613,0.16,0.0,0.0,0.0,0.0,0.0,0.08,0.0,0.0,0.0,0.0,0.0,0.0,0.0,0.0,0.0,0.01,0.0,0.0,0.13,0.0,0.0,0.0,0.0,0.0,0.0,0.0,0.0,0.0,0.62,0.0,0.0,0.0,0.0,0.0,0.0,0.0,0.0,0.0,1079.0,6.65,369
32634,0.02,0.0,0.17,0.0,0.0,0.0,0.0,0.0,0.0,0.0,0.0,0.0,0.0,0.0,0.0,0.0,0.03,0.0,0.0,0.0,0.0,0.0,0.05,0.0,0.0,0.0,0.0,0.0,0.0,0.73,0.0,0.0,0.0,0.0,0.0,0.0,0.0,0.0,0.0,832.0,11.01,370
32635,0.02,0.0,0.17,0.0,0.0,0.0,0.0,0.0,0.0,0.0,0.0,0.0,0.0,0.0,0.0,0.0,0.03,0.0,0.0,0.0,0.0,0.0,0.05,0.0,0.0,0.0,0.0,0.0,0.0,0.73,0.0,0.0,0.0,0.0,0.0,0.0,0.0,0.0,0.0,856.0,10.05,370
32636,0.02,0.0,0.17,0.0,0.0,0.0,0.0,0.0,0.0,0.0,0.0,0.0,0.0,0.0,0.0,0.0,0.03,0.0,0.0,0.0,0.0,0.0,0.05,0.0,0.0,0.0,0.0,0.0,0.0,0.73,0.0,0.0,0.0,0.0,0.0,0.0,0.0,0.0,0.0,921.0,9.06,370
32638,0.02,0.0,0.17,0.0,0.0,0.0,0.0,0.0,0.0,0.0,0.0,0.0,0.0,0.0,0.0,0.0,0.03,0.0,0.0,0.0,0.0,0.0,0.05,0.0,0.0,0.0,0.0,0.0,0.0,0.73,0.0,0.0,0.0,0.0,0.0,0.0,0.0,0.0,0.0,1197.0,5.05,370
32639,0.02,0.0,0.17,0.0,0.0,0.0,0.0,0.0,0.0,0.0,0.0,0.0,0.0,0.0,0.0,0.0,0.03,0.0,0.0,0.0,0.0,0.0,0.05,0.0,0.0,0.0,0.0,0.0,0.0,0.73,0.0,0.0,0.0,0.0,0.0,0.0,0.0,0.0,0.0,1455.0,3.03,370
32640,0.02,0.0,0.17,0.0,0.0,0.0,0.0,0.0,0.0,0.0,0.0,0.0,0.0,0.0,0.0,0.0,0.03,0.0,0.0,0.0,0.0,0.0,0.05,0.0,0.0,0.0,0.0,0.0,0.0,0.73,0.0,0.0,0.0,0.0,0.0,0.0,0.0,0.0,0.0,1670.0,2.0,370
32641,0.02,0.0,0.17,0.0,0.0,0.0,0.0,0.0,0.0,0.0,0.0,0.0,0.0,0.0,0.0,0.0,0.03,0.0,0.0,0.0,0.0,0.0,0.05,0.0,0.0,0.0,0.0,0.0,0.0,0.73,0.0,0.0,0.0,0.0,0.0,0.0,0.0,0.0,0.0,858.0,10.0,370
32642,0.02,0.0,0.17,0.0,0.0,0.0,0.0,0.0,0.0,0.0,0.0,0.0,0.0,0.0,0.0,0.0,0.03,0.0,0.0,0.0,0.0,0.0,0.05,0.0,0.0,0.0,0.0,0.0,0.0,0.73,0.0,0.0,0.0,0.0,0.0,0.0,0.0,0.0,0.0,993.0,6.65,370
52050,0.02,0.0,0.17,0.0,0.0,0.0,0.0,0.0,0.0,0.0,0.0,0.0,0.0,0.0,0.0,0.0,0.03,0.0,0.0,0.0,0.0,0.0,0.05,0.0,0.0,0.0,0.0,0.0,0.0,0.73,0.0,0.0,0.0,0.0,0.0,0.0,0.0,0.0,0.0,867.0,9.9,370
52051,0.02,0.0,0.17,0.0,0.0,0.0,0.0,0.0,0.0,0.0,0.0,0.0,0.0,0.0,0.0,0.0,0.03,0.0,0.0,0.0,0.0,0.0,0.05,0.0,0.0,0.0,0.0,0.0,0.0,0.73,0.0,0.0,0.0,0.0,0.0,0.0,0.0,0.0,0.0,898.0,8.8,370
52052,0.02,0.0,0.17,0.0,0.0,0.0,0.0,0.0,0.0,0.0,0.0,0.0,0.0,0.0,0.0,0.0,0.03,0.0,0.0,0.0,0.0,0.0,0.05,0.0,0.0,0.0,0.0,0.0,0.0,0.73,0.0,0.0,0.0,0.0,0.0,0.0,0.0,0.0,0.0,932.0,7.8,370
52053,0.02,0.0,0.17,0.0,0.0,0.0,0.0,0.0,0.0,0.0,0.0,0.0,0.0,0.0,0.0,0.0,0.03,0.0,0.0,0.0,0.0,0.0,0.05,0.0,0.0,0.0,0.0,0.0,0.0,0.73,0.0,0.0,0.0,0.0,0.0,0.0,0.0,0.0,0.0,970.0,6.9,370
52054,0.02,0.0,0.17,0.0,0.0,0.0,0.0,0.0,0.0,0.0,0.0,0.0,0.0,0.0,0.0,0.0,0.03,0.0,0.0,0.0,0.0,0.0,0.05,0.0,0.0,0.0,0.0,0.0,0.0,0.73,0.0,0.0,0.0,0.0,0.0,0.0,0.0,0.0,0.0,1014.0,6.2,370
52055,0.02,0.0,0.17,0.0,0.0,0.0,0.0,0.0,0.0,0.0,0.0,0.0,0.0,0.0,0.0,0.0,0.03,0.0,0.0,0.0,0.0,0.0,0.05,0.0,0.0,0.0,0.0,0.0,0.0,0.73,0.0,0.0,0.0,0.0,0.0,0.0,0.0,0.0,0.0,1054.0,5.6,370
52056,0.02,0.0,0.17,0.0,0.0,0.0,0.0,0.0,0.0,0.0,0.0,0.0,0.0,0.0,0.0,0.0,0.03,0.0,0.0,0.0,0.0,0.0,0.05,0.0,0.0,0.0,0.0,0.0,0.0,0.73,0.0,0.0,0.0,0.0,0.0,0.0,0.0,0.0,0.0,1117.0,4.9,370
52057,0.02,0.0,0.17,0.0,0.0,0.0,0.0,0.0,0.0,0.0,0.0,0.0,0.0,0.0,0.0,0.0,0.03,0.0,0.0,0.0,0.0,0.0,0.05,0.0,0.0,0.0,0.0,0.0,0.0,0.73,0.0,0.0,0.0,0.0,0.0,0.0,0.0,0.0,0.0,1189.0,4.2,370
52058,0.02,0.0,0.17,0.0,0.0,0.0,0.0,0.0,0.0,0.0,0.0,0.0,0.0,0.0,0.0,0.0,0.03,0.0,0.0,0.0,0.0,0.0,0.05,0.0,0.0,0.0,0.0,0.0,0.0,0.73,0.0,0.0,0.0,0.0,0.0,0.0,0.0,0.0,0.0,1255.0,3.6,370
52059,0.02,0.0,0.17,0.0,0.0,0.0,0.0,0.0,0.0,0.0,0.0,0.0,0.0,0.0,0.0,0.0,0.03,0.0,0.0,0.0,0.0,0.0,0.05,0.0,0.0,0.0,0.0,0.0,0.0,0.73,0.0,0.0,0.0,0.0,0.0,0.0,0.0,0.0,0.0,1340.0,3.0,370
52060,0.02,0.0,0.17,0.0,0.0,0.0,0.0,0.0,0.0,0.0,0.0,0.0,0.0,0.0,0.0,0.0,0.03,0.0,0.0,0.0,0.0,0.0,0.05,0.0,0.0,0.0,0.0,0.0,0.0,0.73,0.0,0.0,0.0,0.0,0.0,0.0,0.0,0.0,0.0,1422.0,2.5,370
52061,0.02,0.0,0.17,0.0,0.0,0.0,0.0,0.0,0.0,0.0,0.0,0.0,0.0,0.0,0.0,0.0,0.03,0.0,0.0,0.0,0.0,0.0,0.05,0.0,0.0,0.0,0.0,0.0,0.0,0.73,0.0,0.0,0.0,0.0,0.0,0.0,0.0,0.0,0.0,1510.0,2.0,370
52062,0.02,0.0,0.17,0.0,0.0,0.0,0.0,0.0,0.0,0.0,0.0,0.0,0.0,0.0,0.0,0.0,0.03,0.0,0.0,0.0,0.0,0.0,0.05,0.0,0.0,0.0,0.0,0.0,0.0,0.73,0.0,0.0,0.0,0.0,0.0,0.0,0.0,0.0,0.0,1607.0,1.6,370
52063,0.02,0.0,0.17,0.0,0.0,0.0,0.0,0.0,0.0,0.0,0.0,0.0,0.0,0.0,0.0,0.0,0.03,0.0,0.0,0.0,0.0,0.0,0.05,0.0,0.0,0.0,0.0,0.0,0.0,0.73,0.0,0.0,0.0,0.0,0.0,0.0,0.0,0.0,0.0,1708.0,1.2,370
32678,0.0,0.0,0.83,0.0,0.0,0.0,0.0,0.0,0.0,0.0,0.0,0.0,0.0,0.0,0.0,0.0,0.0,0.0,0.0,0.0,0.0,0.0,0.17,0.0,0.0,0.0,0.0,0.0,0.0,0.0,0.0,0.0,0.0,0.0,0.0,0.0,0.0,0.0,0.0,753.0,8.0,371
32679,0.0,0.0,0.83,0.0,0.0,0.0,0.0,0.0,0.0,0.0,0.0,0.0,0.0,0.0,0.0,0.0,0.0,0.0,0.0,0.0,0.0,0.0,0.17,0.0,0.0,0.0,0.0,0.0,0.0,0.0,0.0,0.0,0.0,0.0,0.0,0.0,0.0,0.0,0.0,744.0,8.3,371
32680,0.0,0.0,0.83,0.0,0.0,0.0,0.0,0.0,0.0,0.0,0.0,0.0,0.0,0.0,0.0,0.0,0.0,0.0,0.0,0.0,0.0,0.0,0.17,0.0,0.0,0.0,0.0,0.0,0.0,0.0,0.0,0.0,0.0,0.0,0.0,0.0,0.0,0.0,0.0,720.0,9.6,371
32681,0.0,0.0,0.83,0.0,0.0,0.0,0.0,0.0,0.0,0.0,0.0,0.0,0.0,0.0,0.0,0.0,0.0,0.0,0.0,0.0,0.0,0.0,0.17,0.0,0.0,0.0,0.0,0.0,0.0,0.0,0.0,0.0,0.0,0.0,0.0,0.0,0.0,0.0,0.0,686.0,11.8,371
84100,0.0,0.0,0.83,0.0,0.0,0.0,0.0,0.0,0.0,0.0,0.0,0.0,0.0,0.0,0.0,0.0,0.0,0.0,0.0,0.0,0.0,0.0,0.17,0.0,0.0,0.0,0.0,0.0,0.0,0.0,0.0,0.0,0.0,0.0,0.0,0.0,0.0,0.0,0.0,1109.0,0.6699999999999999,371
84101,0.0,0.0,0.83,0.0,0.0,0.0,0.0,0.0,0.0,0.0,0.0,0.0,0.0,0.0,0.0,0.0,0.0,0.0,0.0,0.0,0.0,0.0,0.17,0.0,0.0,0.0,0.0,0.0,0.0,0.0,0.0,0.0,0.0,0.0,0.0,0.0,0.0,0.0,0.0,1096.0,0.77,371
84102,0.0,0.0,0.83,0.0,0.0,0.0,0.0,0.0,0.0,0.0,0.0,0.0,0.0,0.0,0.0,0.0,0.0,0.0,0.0,0.0,0.0,0.0,0.17,0.0,0.0,0.0,0.0,0.0,0.0,0.0,0.0,0.0,0.0,0.0,0.0,0.0,0.0,0.0,0.0,1052.0,1.15,371
84103,0.0,0.0,0.83,0.0,0.0,0.0,0.0,0.0,0.0,0.0,0.0,0.0,0.0,0.0,0.0,0.0,0.0,0.0,0.0,0.0,0.0,0.0,0.17,0.0,0.0,0.0,0.0,0.0,0.0,0.0,0.0,0.0,0.0,0.0,0.0,0.0,0.0,0.0,0.0,986.0,1.93,371
84209,0.0,0.0,0.83,0.0,0.0,0.0,0.0,0.0,0.0,0.0,0.0,0.0,0.0,0.0,0.0,0.0,0.0,0.0,0.0,0.0,0.0,0.0,0.17,0.0,0.0,0.0,0.0,0.0,0.0,0.0,0.0,0.0,0.0,0.0,0.0,0.0,0.0,0.0,0.0,1073.0,1.012837224705172,371
84210,0.0,0.0,0.83,0.0,0.0,0.0,0.0,0.0,0.0,0.0,0.0,0.0,0.0,0.0,0.0,0.0,0.0,0.0,0.0,0.0,0.0,0.0,0.17,0.0,0.0,0.0,0.0,0.0,0.0,0.0,0.0,0.0,0.0,0.0,0.0,0.0,0.0,0.0,0.0,1173.0,0.2041199826559248,371
84211,0.0,0.0,0.83,0.0,0.0,0.0,0.0,0.0,0.0,0.0,0.0,0.0,0.0,0.0,0.0,0.0,0.0,0.0,0.0,0.0,0.0,0.0,0.17,0.0,0.0,0.0,0.0,0.0,0.0,0.0,0.0,0.0,0.0,0.0,0.0,0.0,0.0,0.0,0.0,1273.0,-0.30102999566398114,371
84212,0.0,0.0,0.83,0.0,0.0,0.0,0.0,0.0,0.0,0.0,0.0,0.0,0.0,0.0,0.0,0.0,0.0,0.0,0.0,0.0,0.0,0.0,0.17,0.0,0.0,0.0,0.0,0.0,0.0,0.0,0.0,0.0,0.0,0.0,0.0,0.0,0.0,0.0,0.0,1373.0,-0.6989700043360187,371
84213,0.0,0.0,0.83,0.0,0.0,0.0,0.0,0.0,0.0,0.0,0.0,0.0,0.0,0.0,0.0,0.0,0.0,0.0,0.0,0.0,0.0,0.0,0.17,0.0,0.0,0.0,0.0,0.0,0.0,0.0,0.0,0.0,0.0,0.0,0.0,0.0,0.0,0.0,0.0,1473.0,-1.0,371
32704,0.0,0.0,0.1,0.0,0.0,0.0,0.1,0.0,0.0,0.0,0.0,0.0,0.0,0.0,0.0,0.0,0.0,0.0,0.0,0.0,0.0,0.0,0.15,0.0,0.0,0.0,0.0,0.0,0.0,0.65,0.0,0.0,0.0,0.0,0.0,0.0,0.0,0.0,0.0,1363.0,1.4771212547196626,372
32705,0.0,0.0,0.1,0.0,0.0,0.0,0.1,0.0,0.0,0.0,0.0,0.0,0.0,0.0,0.0,0.0,0.0,0.0,0.0,0.0,0.0,0.0,0.15,0.0,0.0,0.0,0.0,0.0,0.0,0.65,0.0,0.0,0.0,0.0,0.0,0.0,0.0,0.0,0.0,1453.0,1.113943352306837,372
64578,0.0,0.0,0.1,0.0,0.0,0.0,0.1,0.0,0.0,0.0,0.0,0.0,0.0,0.0,0.0,0.0,0.0,0.0,0.0,0.0,0.0,0.0,0.15,0.0,0.0,0.0,0.0,0.0,0.0,0.65,0.0,0.0,0.0,0.0,0.0,0.0,0.0,0.0,0.0,942.0,8.8,372
64579,0.0,0.0,0.1,0.0,0.0,0.0,0.1,0.0,0.0,0.0,0.0,0.0,0.0,0.0,0.0,0.0,0.0,0.0,0.0,0.0,0.0,0.0,0.15,0.0,0.0,0.0,0.0,0.0,0.0,0.65,0.0,0.0,0.0,0.0,0.0,0.0,0.0,0.0,0.0,977.0,7.9,372
64580,0.0,0.0,0.1,0.0,0.0,0.0,0.1,0.0,0.0,0.0,0.0,0.0,0.0,0.0,0.0,0.0,0.0,0.0,0.0,0.0,0.0,0.0,0.15,0.0,0.0,0.0,0.0,0.0,0.0,0.65,0.0,0.0,0.0,0.0,0.0,0.0,0.0,0.0,0.0,1014.0,7.1,372
64581,0.0,0.0,0.1,0.0,0.0,0.0,0.1,0.0,0.0,0.0,0.0,0.0,0.0,0.0,0.0,0.0,0.0,0.0,0.0,0.0,0.0,0.0,0.15,0.0,0.0,0.0,0.0,0.0,0.0,0.65,0.0,0.0,0.0,0.0,0.0,0.0,0.0,0.0,0.0,1048.0,6.3,372
64582,0.0,0.0,0.1,0.0,0.0,0.0,0.1,0.0,0.0,0.0,0.0,0.0,0.0,0.0,0.0,0.0,0.0,0.0,0.0,0.0,0.0,0.0,0.15,0.0,0.0,0.0,0.0,0.0,0.0,0.65,0.0,0.0,0.0,0.0,0.0,0.0,0.0,0.0,0.0,1085.0,5.5,372
64583,0.0,0.0,0.1,0.0,0.0,0.0,0.1,0.0,0.0,0.0,0.0,0.0,0.0,0.0,0.0,0.0,0.0,0.0,0.0,0.0,0.0,0.0,0.15,0.0,0.0,0.0,0.0,0.0,0.0,0.65,0.0,0.0,0.0,0.0,0.0,0.0,0.0,0.0,0.0,1125.0,4.7,372
64584,0.0,0.0,0.1,0.0,0.0,0.0,0.1,0.0,0.0,0.0,0.0,0.0,0.0,0.0,0.0,0.0,0.0,0.0,0.0,0.0,0.0,0.0,0.15,0.0,0.0,0.0,0.0,0.0,0.0,0.65,0.0,0.0,0.0,0.0,0.0,0.0,0.0,0.0,0.0,1164.0,4.0,372
64585,0.0,0.0,0.1,0.0,0.0,0.0,0.1,0.0,0.0,0.0,0.0,0.0,0.0,0.0,0.0,0.0,0.0,0.0,0.0,0.0,0.0,0.0,0.15,0.0,0.0,0.0,0.0,0.0,0.0,0.65,0.0,0.0,0.0,0.0,0.0,0.0,0.0,0.0,0.0,1222.0,3.2,372
32708,0.0,0.0,0.15,0.0,0.0,0.0,0.1,0.0,0.0,0.0,0.0,0.0,0.0,0.0,0.0,0.0,0.0,0.0,0.0,0.0,0.0,0.0,0.1,0.0,0.0,0.0,0.0,0.0,0.0,0.65,0.0,0.0,0.0,0.0,0.0,0.0,0.0,0.0,0.0,1363.0,1.939519252618619,373
32709,0.0,0.0,0.15,0.0,0.0,0.0,0.1,0.0,0.0,0.0,0.0,0.0,0.0,0.0,0.0,0.0,0.0,0.0,0.0,0.0,0.0,0.0,0.1,0.0,0.0,0.0,0.0,0.0,0.0,0.65,0.0,0.0,0.0,0.0,0.0,0.0,0.0,0.0,0.0,1453.0,1.499687082618404,373
64571,0.0,0.0,0.15,0.0,0.0,0.0,0.1,0.0,0.0,0.0,0.0,0.0,0.0,0.0,0.0,0.0,0.0,0.0,0.0,0.0,0.0,0.0,0.1,0.0,0.0,0.0,0.0,0.0,0.0,0.65,0.0,0.0,0.0,0.0,0.0,0.0,0.0,0.0,0.0,943.0,9.6,373
64572,0.0,0.0,0.15,0.0,0.0,0.0,0.1,0.0,0.0,0.0,0.0,0.0,0.0,0.0,0.0,0.0,0.0,0.0,0.0,0.0,0.0,0.0,0.1,0.0,0.0,0.0,0.0,0.0,0.0,0.65,0.0,0.0,0.0,0.0,0.0,0.0,0.0,0.0,0.0,994.0,8.9,373
64573,0.0,0.0,0.15,0.0,0.0,0.0,0.1,0.0,0.0,0.0,0.0,0.0,0.0,0.0,0.0,0.0,0.0,0.0,0.0,0.0,0.0,0.0,0.1,0.0,0.0,0.0,0.0,0.0,0.0,0.65,0.0,0.0,0.0,0.0,0.0,0.0,0.0,0.0,0.0,1046.0,7.9,373
64574,0.0,0.0,0.15,0.0,0.0,0.0,0.1,0.0,0.0,0.0,0.0,0.0,0.0,0.0,0.0,0.0,0.0,0.0,0.0,0.0,0.0,0.0,0.1,0.0,0.0,0.0,0.0,0.0,0.0,0.65,0.0,0.0,0.0,0.0,0.0,0.0,0.0,0.0,0.0,1082.0,7.2,373
64575,0.0,0.0,0.15,0.0,0.0,0.0,0.1,0.0,0.0,0.0,0.0,0.0,0.0,0.0,0.0,0.0,0.0,0.0,0.0,0.0,0.0,0.0,0.1,0.0,0.0,0.0,0.0,0.0,0.0,0.65,0.0,0.0,0.0,0.0,0.0,0.0,0.0,0.0,0.0,1126.0,6.1,373
64576,0.0,0.0,0.15,0.0,0.0,0.0,0.1,0.0,0.0,0.0,0.0,0.0,0.0,0.0,0.0,0.0,0.0,0.0,0.0,0.0,0.0,0.0,0.1,0.0,0.0,0.0,0.0,0.0,0.0,0.65,0.0,0.0,0.0,0.0,0.0,0.0,0.0,0.0,0.0,1179.0,4.6,373
64577,0.0,0.0,0.15,0.0,0.0,0.0,0.1,0.0,0.0,0.0,0.0,0.0,0.0,0.0,0.0,0.0,0.0,0.0,0.0,0.0,0.0,0.0,0.1,0.0,0.0,0.0,0.0,0.0,0.0,0.65,0.0,0.0,0.0,0.0,0.0,0.0,0.0,0.0,0.0,1223.0,3.4,373
32772,0.07,0.0,0.0,0.0,0.0,0.0,0.17,0.0,0.0,0.0,0.0,0.0,0.09,0.0,0.0,0.0,0.02,0.0,0.0,0.17,0.0,0.0,0.03,0.0,0.0,0.0,0.0,0.0,0.0,0.42,0.0,0.0,0.0,0.02,0.0,0.0,0.0,0.0,0.0,953.0,11.41,374
32773,0.07,0.0,0.0,0.0,0.0,0.0,0.17,0.0,0.0,0.0,0.0,0.0,0.09,0.0,0.0,0.0,0.02,0.0,0.0,0.17,0.0,0.0,0.03,0.0,0.0,0.0,0.0,0.0,0.0,0.42,0.0,0.0,0.0,0.02,0.0,0.0,0.0,0.0,0.0,965.0,10.77,374
32774,0.07,0.0,0.0,0.0,0.0,0.0,0.17,0.0,0.0,0.0,0.0,0.0,0.09,0.0,0.0,0.0,0.02,0.0,0.0,0.17,0.0,0.0,0.03,0.0,0.0,0.0,0.0,0.0,0.0,0.42,0.0,0.0,0.0,0.02,0.0,0.0,0.0,0.0,0.0,975.0,10.26,374
32775,0.07,0.0,0.0,0.0,0.0,0.0,0.17,0.0,0.0,0.0,0.0,0.0,0.09,0.0,0.0,0.0,0.02,0.0,0.0,0.17,0.0,0.0,0.03,0.0,0.0,0.0,0.0,0.0,0.0,0.42,0.0,0.0,0.0,0.02,0.0,0.0,0.0,0.0,0.0,983.0,9.94,374
32776,0.07,0.0,0.0,0.0,0.0,0.0,0.17,0.0,0.0,0.0,0.0,0.0,0.09,0.0,0.0,0.0,0.02,0.0,0.0,0.17,0.0,0.0,0.03,0.0,0.0,0.0,0.0,0.0,0.0,0.42,0.0,0.0,0.0,0.02,0.0,0.0,0.0,0.0,0.0,1013.0,8.69,374
50875,0.07,0.0,0.0,0.0,0.0,0.0,0.17,0.0,0.0,0.0,0.0,0.0,0.09,0.0,0.0,0.0,0.02,0.0,0.0,0.17,0.0,0.0,0.03,0.0,0.0,0.0,0.0,0.0,0.0,0.42,0.0,0.0,0.0,0.02,0.0,0.0,0.0,0.0,0.0,1744.0,-0.22,374
50876,0.07,0.0,0.0,0.0,0.0,0.0,0.17,0.0,0.0,0.0,0.0,0.0,0.09,0.0,0.0,0.0,0.02,0.0,0.0,0.17,0.0,0.0,0.03,0.0,0.0,0.0,0.0,0.0,0.0,0.42,0.0,0.0,0.0,0.02,0.0,0.0,0.0,0.0,0.0,1719.0,-0.16,374
50877,0.07,0.0,0.0,0.0,0.0,0.0,0.17,0.0,0.0,0.0,0.0,0.0,0.09,0.0,0.0,0.0,0.02,0.0,0.0,0.17,0.0,0.0,0.03,0.0,0.0,0.0,0.0,0.0,0.0,0.42,0.0,0.0,0.0,0.02,0.0,0.0,0.0,0.0,0.0,1695.0,-0.09,374
50878,0.07,0.0,0.0,0.0,0.0,0.0,0.17,0.0,0.0,0.0,0.0,0.0,0.09,0.0,0.0,0.0,0.02,0.0,0.0,0.17,0.0,0.0,0.03,0.0,0.0,0.0,0.0,0.0,0.0,0.42,0.0,0.0,0.0,0.02,0.0,0.0,0.0,0.0,0.0,1670.0,-0.02,374
50879,0.07,0.0,0.0,0.0,0.0,0.0,0.17,0.0,0.0,0.0,0.0,0.0,0.09,0.0,0.0,0.0,0.02,0.0,0.0,0.17,0.0,0.0,0.03,0.0,0.0,0.0,0.0,0.0,0.0,0.42,0.0,0.0,0.0,0.02,0.0,0.0,0.0,0.0,0.0,1646.0,0.07,374
50880,0.07,0.0,0.0,0.0,0.0,0.0,0.17,0.0,0.0,0.0,0.0,0.0,0.09,0.0,0.0,0.0,0.02,0.0,0.0,0.17,0.0,0.0,0.03,0.0,0.0,0.0,0.0,0.0,0.0,0.42,0.0,0.0,0.0,0.02,0.0,0.0,0.0,0.0,0.0,1621.0,0.16,374
32780,0.11,0.0,0.0,0.0,0.0,0.0,0.12,0.0,0.0,0.0,0.0,0.0,0.07,0.0,0.0,0.0,0.05,0.0,0.0,0.08,0.0,0.0,0.03,0.0,0.0,0.0,0.0,0.0,0.0,0.54,0.0,0.0,0.0,0.01,0.0,0.0,0.0,0.0,0.0,1002.0,9.78,375
32781,0.11,0.0,0.0,0.0,0.0,0.0,0.12,0.0,0.0,0.0,0.0,0.0,0.07,0.0,0.0,0.0,0.05,0.0,0.0,0.08,0.0,0.0,0.03,0.0,0.0,0.0,0.0,0.0,0.0,0.54,0.0,0.0,0.0,0.01,0.0,0.0,0.0,0.0,0.0,1018.0,9.51,375
32782,0.11,0.0,0.0,0.0,0.0,0.0,0.12,0.0,0.0,0.0,0.0,0.0,0.07,0.0,0.0,0.0,0.05,0.0,0.0,0.08,0.0,0.0,0.03,0.0,0.0,0.0,0.0,0.0,0.0,0.54,0.0,0.0,0.0,0.01,0.0,0.0,0.0,0.0,0.0,1029.0,9.13,375
32783,0.11,0.0,0.0,0.0,0.0,0.0,0.12,0.0,0.0,0.0,0.0,0.0,0.07,0.0,0.0,0.0,0.05,0.0,0.0,0.08,0.0,0.0,0.03,0.0,0.0,0.0,0.0,0.0,0.0,0.54,0.0,0.0,0.0,0.01,0.0,0.0,0.0,0.0,0.0,1040.0,8.79,375
50853,0.11,0.0,0.0,0.0,0.0,0.0,0.12,0.0,0.0,0.0,0.0,0.0,0.07,0.0,0.0,0.0,0.05,0.0,0.0,0.08,0.0,0.0,0.03,0.0,0.0,0.0,0.0,0.0,0.0,0.54,0.0,0.0,0.0,0.01,0.0,0.0,0.0,0.0,0.0,1818.0,0.53,375
50854,0.11,0.0,0.0,0.0,0.0,0.0,0.12,0.0,0.0,0.0,0.0,0.0,0.07,0.0,0.0,0.0,0.05,0.0,0.0,0.08,0.0,0.0,0.03,0.0,0.0,0.0,0.0,0.0,0.0,0.54,0.0,0.0,0.0,0.01,0.0,0.0,0.0,0.0,0.0,1793.0,0.62,375
50855,0.11,0.0,0.0,0.0,0.0,0.0,0.12,0.0,0.0,0.0,0.0,0.0,0.07,0.0,0.0,0.0,0.05,0.0,0.0,0.08,0.0,0.0,0.03,0.0,0.0,0.0,0.0,0.0,0.0,0.54,0.0,0.0,0.0,0.01,0.0,0.0,0.0,0.0,0.0,1769.0,0.71,375
50856,0.11,0.0,0.0,0.0,0.0,0.0,0.12,0.0,0.0,0.0,0.0,0.0,0.07,0.0,0.0,0.0,0.05,0.0,0.0,0.08,0.0,0.0,0.03,0.0,0.0,0.0,0.0,0.0,0.0,0.54,0.0,0.0,0.0,0.01,0.0,0.0,0.0,0.0,0.0,1744.0,0.81,375
50857,0.11,0.0,0.0,0.0,0.0,0.0,0.12,0.0,0.0,0.0,0.0,0.0,0.07,0.0,0.0,0.0,0.05,0.0,0.0,0.08,0.0,0.0,0.03,0.0,0.0,0.0,0.0,0.0,0.0,0.54,0.0,0.0,0.0,0.01,0.0,0.0,0.0,0.0,0.0,1719.0,0.9,375
50858,0.11,0.0,0.0,0.0,0.0,0.0,0.12,0.0,0.0,0.0,0.0,0.0,0.07,0.0,0.0,0.0,0.05,0.0,0.0,0.08,0.0,0.0,0.03,0.0,0.0,0.0,0.0,0.0,0.0,0.54,0.0,0.0,0.0,0.01,0.0,0.0,0.0,0.0,0.0,1695.0,1.01,375
50859,0.11,0.0,0.0,0.0,0.0,0.0,0.12,0.0,0.0,0.0,0.0,0.0,0.07,0.0,0.0,0.0,0.05,0.0,0.0,0.08,0.0,0.0,0.03,0.0,0.0,0.0,0.0,0.0,0.0,0.54,0.0,0.0,0.0,0.01,0.0,0.0,0.0,0.0,0.0,1670.0,1.12,375
50860,0.11,0.0,0.0,0.0,0.0,0.0,0.12,0.0,0.0,0.0,0.0,0.0,0.07,0.0,0.0,0.0,0.05,0.0,0.0,0.08,0.0,0.0,0.03,0.0,0.0,0.0,0.0,0.0,0.0,0.54,0.0,0.0,0.0,0.01,0.0,0.0,0.0,0.0,0.0,1646.0,1.24,375
50861,0.11,0.0,0.0,0.0,0.0,0.0,0.12,0.0,0.0,0.0,0.0,0.0,0.07,0.0,0.0,0.0,0.05,0.0,0.0,0.08,0.0,0.0,0.03,0.0,0.0,0.0,0.0,0.0,0.0,0.54,0.0,0.0,0.0,0.01,0.0,0.0,0.0,0.0,0.0,1621.0,1.36,375
50862,0.11,0.0,0.0,0.0,0.0,0.0,0.12,0.0,0.0,0.0,0.0,0.0,0.07,0.0,0.0,0.0,0.05,0.0,0.0,0.08,0.0,0.0,0.03,0.0,0.0,0.0,0.0,0.0,0.0,0.54,0.0,0.0,0.0,0.01,0.0,0.0,0.0,0.0,0.0,970.0,10.98,375
50863,0.11,0.0,0.0,0.0,0.0,0.0,0.12,0.0,0.0,0.0,0.0,0.0,0.07,0.0,0.0,0.0,0.05,0.0,0.0,0.08,0.0,0.0,0.03,0.0,0.0,0.0,0.0,0.0,0.0,0.54,0.0,0.0,0.0,0.01,0.0,0.0,0.0,0.0,0.0,981.0,10.55,375
50864,0.11,0.0,0.0,0.0,0.0,0.0,0.12,0.0,0.0,0.0,0.0,0.0,0.07,0.0,0.0,0.0,0.05,0.0,0.0,0.08,0.0,0.0,0.03,0.0,0.0,0.0,0.0,0.0,0.0,0.54,0.0,0.0,0.0,0.01,0.0,0.0,0.0,0.0,0.0,993.0,10.17,375
32784,0.12,0.0,0.0,0.0,0.0,0.0,0.09,0.0,0.0,0.0,0.0,0.0,0.06,0.0,0.0,0.0,0.06,0.0,0.0,0.04,0.0,0.0,0.04,0.0,0.0,0.0,0.0,0.0,0.0,0.58,0.0,0.0,0.0,0.01,0.0,0.0,0.0,0.0,0.0,978.0,10.66,376
32785,0.12,0.0,0.0,0.0,0.0,0.0,0.09,0.0,0.0,0.0,0.0,0.0,0.06,0.0,0.0,0.0,0.06,0.0,0.0,0.04,0.0,0.0,0.04,0.0,0.0,0.0,0.0,0.0,0.0,0.58,0.0,0.0,0.0,0.01,0.0,0.0,0.0,0.0,0.0,997.0,10.15,376
32786,0.12,0.0,0.0,0.0,0.0,0.0,0.09,0.0,0.0,0.0,0.0,0.0,0.06,0.0,0.0,0.0,0.06,0.0,0.0,0.04,0.0,0.0,0.04,0.0,0.0,0.0,0.0,0.0,0.0,0.58,0.0,0.0,0.0,0.01,0.0,0.0,0.0,0.0,0.0,1016.0,9.8,376
50865,0.12,0.0,0.0,0.0,0.0,0.0,0.09,0.0,0.0,0.0,0.0,0.0,0.06,0.0,0.0,0.0,0.06,0.0,0.0,0.04,0.0,0.0,0.04,0.0,0.0,0.0,0.0,0.0,0.0,0.58,0.0,0.0,0.0,0.01,0.0,0.0,0.0,0.0,0.0,1818.0,0.97,376
50866,0.12,0.0,0.0,0.0,0.0,0.0,0.09,0.0,0.0,0.0,0.0,0.0,0.06,0.0,0.0,0.0,0.06,0.0,0.0,0.04,0.0,0.0,0.04,0.0,0.0,0.0,0.0,0.0,0.0,0.58,0.0,0.0,0.0,0.01,0.0,0.0,0.0,0.0,0.0,1793.0,1.07,376
50867,0.12,0.0,0.0,0.0,0.0,0.0,0.09,0.0,0.0,0.0,0.0,0.0,0.06,0.0,0.0,0.0,0.06,0.0,0.0,0.04,0.0,0.0,0.04,0.0,0.0,0.0,0.0,0.0,0.0,0.58,0.0,0.0,0.0,0.01,0.0,0.0,0.0,0.0,0.0,1769.0,1.17,376
50868,0.12,0.0,0.0,0.0,0.0,0.0,0.09,0.0,0.0,0.0,0.0,0.0,0.06,0.0,0.0,0.0,0.06,0.0,0.0,0.04,0.0,0.0,0.04,0.0,0.0,0.0,0.0,0.0,0.0,0.58,0.0,0.0,0.0,0.01,0.0,0.0,0.0,0.0,0.0,1744.0,1.28,376
50869,0.12,0.0,0.0,0.0,0.0,0.0,0.09,0.0,0.0,0.0,0.0,0.0,0.06,0.0,0.0,0.0,0.06,0.0,0.0,0.04,0.0,0.0,0.04,0.0,0.0,0.0,0.0,0.0,0.0,0.58,0.0,0.0,0.0,0.01,0.0,0.0,0.0,0.0,0.0,1719.0,1.38,376
50870,0.12,0.0,0.0,0.0,0.0,0.0,0.09,0.0,0.0,0.0,0.0,0.0,0.06,0.0,0.0,0.0,0.06,0.0,0.0,0.04,0.0,0.0,0.04,0.0,0.0,0.0,0.0,0.0,0.0,0.58,0.0,0.0,0.0,0.01,0.0,0.0,0.0,0.0,0.0,1695.0,1.5,376
50871,0.12,0.0,0.0,0.0,0.0,0.0,0.09,0.0,0.0,0.0,0.0,0.0,0.06,0.0,0.0,0.0,0.06,0.0,0.0,0.04,0.0,0.0,0.04,0.0,0.0,0.0,0.0,0.0,0.0,0.58,0.0,0.0,0.0,0.01,0.0,0.0,0.0,0.0,0.0,1670.0,1.63,376
50872,0.12,0.0,0.0,0.0,0.0,0.0,0.09,0.0,0.0,0.0,0.0,0.0,0.06,0.0,0.0,0.0,0.06,0.0,0.0,0.04,0.0,0.0,0.04,0.0,0.0,0.0,0.0,0.0,0.0,0.58,0.0,0.0,0.0,0.01,0.0,0.0,0.0,0.0,0.0,1646.0,1.75,376
50873,0.12,0.0,0.0,0.0,0.0,0.0,0.09,0.0,0.0,0.0,0.0,0.0,0.06,0.0,0.0,0.0,0.06,0.0,0.0,0.04,0.0,0.0,0.04,0.0,0.0,0.0,0.0,0.0,0.0,0.58,0.0,0.0,0.0,0.01,0.0,0.0,0.0,0.0,0.0,1621.0,1.88,376
50874,0.12,0.0,0.0,0.0,0.0,0.0,0.09,0.0,0.0,0.0,0.0,0.0,0.06,0.0,0.0,0.0,0.06,0.0,0.0,0.04,0.0,0.0,0.04,0.0,0.0,0.0,0.0,0.0,0.0,0.58,0.0,0.0,0.0,0.01,0.0,0.0,0.0,0.0,0.0,998.0,10.15,376
32799,0.11,0.0,0.0,0.0,0.0,0.0,0.01,0.0,0.0,0.0,0.0,0.0,0.02,0.0,0.0,0.0,0.05,0.0,0.0,0.01,0.0,0.0,0.07,0.0,0.0,0.0,0.0,0.0,0.0,0.73,0.0,0.0,0.0,0.0,0.0,0.0,0.0,0.0,0.0,996.0,10.77,377
32800,0.11,0.0,0.0,0.0,0.0,0.0,0.01,0.0,0.0,0.0,0.0,0.0,0.02,0.0,0.0,0.0,0.05,0.0,0.0,0.01,0.0,0.0,0.07,0.0,0.0,0.0,0.0,0.0,0.0,0.73,0.0,0.0,0.0,0.0,0.0,0.0,0.0,0.0,0.0,1012.0,10.41,377
32801,0.11,0.0,0.0,0.0,0.0,0.0,0.01,0.0,0.0,0.0,0.0,0.0,0.02,0.0,0.0,0.0,0.05,0.0,0.0,0.01,0.0,0.0,0.07,0.0,0.0,0.0,0.0,0.0,0.0,0.73,0.0,0.0,0.0,0.0,0.0,0.0,0.0,0.0,0.0,1023.0,10.19,377
32802,0.11,0.0,0.0,0.0,0.0,0.0,0.01,0.0,0.0,0.0,0.0,0.0,0.02,0.0,0.0,0.0,0.05,0.0,0.0,0.01,0.0,0.0,0.07,0.0,0.0,0.0,0.0,0.0,0.0,0.73,0.0,0.0,0.0,0.0,0.0,0.0,0.0,0.0,0.0,1034.0,9.95,377
32803,0.11,0.0,0.0,0.0,0.0,0.0,0.01,0.0,0.0,0.0,0.0,0.0,0.02,0.0,0.0,0.0,0.05,0.0,0.0,0.01,0.0,0.0,0.07,0.0,0.0,0.0,0.0,0.0,0.0,0.73,0.0,0.0,0.0,0.0,0.0,0.0,0.0,0.0,0.0,1055.0,9.63,377
50881,0.11,0.0,0.0,0.0,0.0,0.0,0.01,0.0,0.0,0.0,0.0,0.0,0.02,0.0,0.0,0.0,0.05,0.0,0.0,0.01,0.0,0.0,0.07,0.0,0.0,0.0,0.0,0.0,0.0,0.73,0.0,0.0,0.0,0.0,0.0,0.0,0.0,0.0,0.0,1867.0,2.14,377
50882,0.11,0.0,0.0,0.0,0.0,0.0,0.01,0.0,0.0,0.0,0.0,0.0,0.02,0.0,0.0,0.0,0.05,0.0,0.0,0.01,0.0,0.0,0.07,0.0,0.0,0.0,0.0,0.0,0.0,0.73,0.0,0.0,0.0,0.0,0.0,0.0,0.0,0.0,0.0,1842.0,2.25,377
50883,0.11,0.0,0.0,0.0,0.0,0.0,0.01,0.0,0.0,0.0,0.0,0.0,0.02,0.0,0.0,0.0,0.05,0.0,0.0,0.01,0.0,0.0,0.07,0.0,0.0,0.0,0.0,0.0,0.0,0.73,0.0,0.0,0.0,0.0,0.0,0.0,0.0,0.0,0.0,1818.0,2.37,377
50884,0.11,0.0,0.0,0.0,0.0,0.0,0.01,0.0,0.0,0.0,0.0,0.0,0.02,0.0,0.0,0.0,0.05,0.0,0.0,0.01,0.0,0.0,0.07,0.0,0.0,0.0,0.0,0.0,0.0,0.73,0.0,0.0,0.0,0.0,0.0,0.0,0.0,0.0,0.0,1793.0,2.5,377
50885,0.11,0.0,0.0,0.0,0.0,0.0,0.01,0.0,0.0,0.0,0.0,0.0,0.02,0.0,0.0,0.0,0.05,0.0,0.0,0.01,0.0,0.0,0.07,0.0,0.0,0.0,0.0,0.0,0.0,0.73,0.0,0.0,0.0,0.0,0.0,0.0,0.0,0.0,0.0,1769.0,2.63,377
50886,0.11,0.0,0.0,0.0,0.0,0.0,0.01,0.0,0.0,0.0,0.0,0.0,0.02,0.0,0.0,0.0,0.05,0.0,0.0,0.01,0.0,0.0,0.07,0.0,0.0,0.0,0.0,0.0,0.0,0.73,0.0,0.0,0.0,0.0,0.0,0.0,0.0,0.0,0.0,1744.0,2.76,377
50887,0.11,0.0,0.0,0.0,0.0,0.0,0.01,0.0,0.0,0.0,0.0,0.0,0.02,0.0,0.0,0.0,0.05,0.0,0.0,0.01,0.0,0.0,0.07,0.0,0.0,0.0,0.0,0.0,0.0,0.73,0.0,0.0,0.0,0.0,0.0,0.0,0.0,0.0,0.0,1719.0,2.91,377
50888,0.11,0.0,0.0,0.0,0.0,0.0,0.01,0.0,0.0,0.0,0.0,0.0,0.02,0.0,0.0,0.0,0.05,0.0,0.0,0.01,0.0,0.0,0.07,0.0,0.0,0.0,0.0,0.0,0.0,0.73,0.0,0.0,0.0,0.0,0.0,0.0,0.0,0.0,0.0,1695.0,3.05,377
50889,0.11,0.0,0.0,0.0,0.0,0.0,0.01,0.0,0.0,0.0,0.0,0.0,0.02,0.0,0.0,0.0,0.05,0.0,0.0,0.01,0.0,0.0,0.07,0.0,0.0,0.0,0.0,0.0,0.0,0.73,0.0,0.0,0.0,0.0,0.0,0.0,0.0,0.0,0.0,1670.0,3.2,377
50890,0.11,0.0,0.0,0.0,0.0,0.0,0.01,0.0,0.0,0.0,0.0,0.0,0.02,0.0,0.0,0.0,0.05,0.0,0.0,0.01,0.0,0.0,0.07,0.0,0.0,0.0,0.0,0.0,0.0,0.73,0.0,0.0,0.0,0.0,0.0,0.0,0.0,0.0,0.0,1646.0,3.36,377
50891,0.11,0.0,0.0,0.0,0.0,0.0,0.01,0.0,0.0,0.0,0.0,0.0,0.02,0.0,0.0,0.0,0.05,0.0,0.0,0.01,0.0,0.0,0.07,0.0,0.0,0.0,0.0,0.0,0.0,0.73,0.0,0.0,0.0,0.0,0.0,0.0,0.0,0.0,0.0,1621.0,3.52,377
50892,0.11,0.0,0.0,0.0,0.0,0.0,0.01,0.0,0.0,0.0,0.0,0.0,0.02,0.0,0.0,0.0,0.05,0.0,0.0,0.01,0.0,0.0,0.07,0.0,0.0,0.0,0.0,0.0,0.0,0.73,0.0,0.0,0.0,0.0,0.0,0.0,0.0,0.0,0.0,1596.0,3.68,377
50893,0.11,0.0,0.0,0.0,0.0,0.0,0.01,0.0,0.0,0.0,0.0,0.0,0.02,0.0,0.0,0.0,0.05,0.0,0.0,0.01,0.0,0.0,0.07,0.0,0.0,0.0,0.0,0.0,0.0,0.73,0.0,0.0,0.0,0.0,0.0,0.0,0.0,0.0,0.0,1572.0,3.85,377
50894,0.11,0.0,0.0,0.0,0.0,0.0,0.01,0.0,0.0,0.0,0.0,0.0,0.02,0.0,0.0,0.0,0.05,0.0,0.0,0.01,0.0,0.0,0.07,0.0,0.0,0.0,0.0,0.0,0.0,0.73,0.0,0.0,0.0,0.0,0.0,0.0,0.0,0.0,0.0,1547.0,4.0,377
50895,0.11,0.0,0.0,0.0,0.0,0.0,0.01,0.0,0.0,0.0,0.0,0.0,0.02,0.0,0.0,0.0,0.05,0.0,0.0,0.01,0.0,0.0,0.07,0.0,0.0,0.0,0.0,0.0,0.0,0.73,0.0,0.0,0.0,0.0,0.0,0.0,0.0,0.0,0.0,1523.0,4.21,377
50896,0.11,0.0,0.0,0.0,0.0,0.0,0.01,0.0,0.0,0.0,0.0,0.0,0.02,0.0,0.0,0.0,0.05,0.0,0.0,0.01,0.0,0.0,0.07,0.0,0.0,0.0,0.0,0.0,0.0,0.73,0.0,0.0,0.0,0.0,0.0,0.0,0.0,0.0,0.0,1498.0,4.4,377
50897,0.11,0.0,0.0,0.0,0.0,0.0,0.01,0.0,0.0,0.0,0.0,0.0,0.02,0.0,0.0,0.0,0.05,0.0,0.0,0.01,0.0,0.0,0.07,0.0,0.0,0.0,0.0,0.0,0.0,0.73,0.0,0.0,0.0,0.0,0.0,0.0,0.0,0.0,0.0,1473.0,4.59,377
50898,0.11,0.0,0.0,0.0,0.0,0.0,0.01,0.0,0.0,0.0,0.0,0.0,0.02,0.0,0.0,0.0,0.05,0.0,0.0,0.01,0.0,0.0,0.07,0.0,0.0,0.0,0.0,0.0,0.0,0.73,0.0,0.0,0.0,0.0,0.0,0.0,0.0,0.0,0.0,1010.0,10.53,377
50899,0.11,0.0,0.0,0.0,0.0,0.0,0.01,0.0,0.0,0.0,0.0,0.0,0.02,0.0,0.0,0.0,0.05,0.0,0.0,0.01,0.0,0.0,0.07,0.0,0.0,0.0,0.0,0.0,0.0,0.73,0.0,0.0,0.0,0.0,0.0,0.0,0.0,0.0,0.0,1016.0,10.49,377
50900,0.11,0.0,0.0,0.0,0.0,0.0,0.01,0.0,0.0,0.0,0.0,0.0,0.02,0.0,0.0,0.0,0.05,0.0,0.0,0.01,0.0,0.0,0.07,0.0,0.0,0.0,0.0,0.0,0.0,0.73,0.0,0.0,0.0,0.0,0.0,0.0,0.0,0.0,0.0,1080.0,9.11,377
32804,0.1,0.0,0.0,0.0,0.0,0.0,0.06,0.0,0.0,0.0,0.0,0.0,0.04,0.0,0.0,0.0,0.01,0.0,0.0,0.04,0.0,0.0,0.04,0.0,0.0,0.0,0.0,0.0,0.0,0.71,0.0,0.0,0.0,0.0,0.0,0.0,0.0,0.0,0.0,1047.0,9.9,378
32805,0.1,0.0,0.0,0.0,0.0,0.0,0.06,0.0,0.0,0.0,0.0,0.0,0.04,0.0,0.0,0.0,0.01,0.0,0.0,0.04,0.0,0.0,0.04,0.0,0.0,0.0,0.0,0.0,0.0,0.71,0.0,0.0,0.0,0.0,0.0,0.0,0.0,0.0,0.0,1074.0,9.28,378
32806,0.1,0.0,0.0,0.0,0.0,0.0,0.06,0.0,0.0,0.0,0.0,0.0,0.04,0.0,0.0,0.0,0.01,0.0,0.0,0.04,0.0,0.0,0.04,0.0,0.0,0.0,0.0,0.0,0.0,0.71,0.0,0.0,0.0,0.0,0.0,0.0,0.0,0.0,0.0,1091.0,8.91,378
50918,0.1,0.0,0.0,0.0,0.0,0.0,0.06,0.0,0.0,0.0,0.0,0.0,0.04,0.0,0.0,0.0,0.01,0.0,0.0,0.04,0.0,0.0,0.04,0.0,0.0,0.0,0.0,0.0,0.0,0.71,0.0,0.0,0.0,0.0,0.0,0.0,0.0,0.0,0.0,1744.0,2.09,378
50919,0.1,0.0,0.0,0.0,0.0,0.0,0.06,0.0,0.0,0.0,0.0,0.0,0.04,0.0,0.0,0.0,0.01,0.0,0.0,0.04,0.0,0.0,0.04,0.0,0.0,0.0,0.0,0.0,0.0,0.71,0.0,0.0,0.0,0.0,0.0,0.0,0.0,0.0,0.0,1719.0,2.21,378
50920,0.1,0.0,0.0,0.0,0.0,0.0,0.06,0.0,0.0,0.0,0.0,0.0,0.04,0.0,0.0,0.0,0.01,0.0,0.0,0.04,0.0,0.0,0.04,0.0,0.0,0.0,0.0,0.0,0.0,0.71,0.0,0.0,0.0,0.0,0.0,0.0,0.0,0.0,0.0,1695.0,2.34,378
50921,0.1,0.0,0.0,0.0,0.0,0.0,0.06,0.0,0.0,0.0,0.0,0.0,0.04,0.0,0.0,0.0,0.01,0.0,0.0,0.04,0.0,0.0,0.04,0.0,0.0,0.0,0.0,0.0,0.0,0.71,0.0,0.0,0.0,0.0,0.0,0.0,0.0,0.0,0.0,1670.0,2.48,378
50922,0.1,0.0,0.0,0.0,0.0,0.0,0.06,0.0,0.0,0.0,0.0,0.0,0.04,0.0,0.0,0.0,0.01,0.0,0.0,0.04,0.0,0.0,0.04,0.0,0.0,0.0,0.0,0.0,0.0,0.71,0.0,0.0,0.0,0.0,0.0,0.0,0.0,0.0,0.0,1646.0,2.62,378
50923,0.1,0.0,0.0,0.0,0.0,0.0,0.06,0.0,0.0,0.0,0.0,0.0,0.04,0.0,0.0,0.0,0.01,0.0,0.0,0.04,0.0,0.0,0.04,0.0,0.0,0.0,0.0,0.0,0.0,0.71,0.0,0.0,0.0,0.0,0.0,0.0,0.0,0.0,0.0,1621.0,2.76,378
50924,0.1,0.0,0.0,0.0,0.0,0.0,0.06,0.0,0.0,0.0,0.0,0.0,0.04,0.0,0.0,0.0,0.01,0.0,0.0,0.04,0.0,0.0,0.04,0.0,0.0,0.0,0.0,0.0,0.0,0.71,0.0,0.0,0.0,0.0,0.0,0.0,0.0,0.0,0.0,1596.0,2.92,378
