Repository: R3sten/glass_dynamics

# GlassDynamics: Ridge Regression for Glass Viscosity Prediction

## Bachelor's thesis in physics

### Università degli Studi di Trieste

The main goal of this project is to develop a reliable and interpretable predictive model for glass viscosity, moving beyond "black-box" machine learning to provide physically meaningful insights for materials science applications.


This repository implements a workflow that bridges the gap between empirical models and modern data science techniques.

File: data/viscosity_raw_data.csv (part 47 of 81)
,Al2O3,As2O3,B2O3,BaO,BeO,Bi2O3,CaO,CdO,CoO,Cs2O,CuO,Fe2O3,FeO,Ga2O3,GeO2,HfO2,K2O,La2O3,Li2O,MgO,MnO,MoO3,Na2O,Nb2O5,NiO,P2O5,PbO,Rb2O,Sb2O3,SiO2,SrO,Ta2O5,TeO2,TiO2,Tl2O,WO3,Y2O3,ZnO,ZrO2,T,log_visc,ID
50925,0.1,0.0,0.0,0.0,0.0,0.0,0.06,0.0,0.0,0.0,0.0,0.0,0.04,0.0,0.0,0.0,0.01,0.0,0.0,0.04,0.0,0.0,0.04,0.0,0.0,0.0,0.0,0.0,0.0,0.71,0.0,0.0,0.0,0.0,0.0,0.0,0.0,0.0,0.0,1572.0,3.08,378
50926,0.1,0.0,0.0,0.0,0.0,0.0,0.06,0.0,0.0,0.0,0.0,0.0,0.04,0.0,0.0,0.0,0.01,0.0,0.0,0.04,0.0,0.0,0.04,0.0,0.0,0.0,0.0,0.0,0.0,0.71,0.0,0.0,0.0,0.0,0.0,0.0,0.0,0.0,0.0,1547.0,3.25,378
50927,0.1,0.0,0.0,0.0,0.0,0.0,0.06,0.0,0.0,0.0,0.0,0.0,0.04,0.0,0.0,0.0,0.01,0.0,0.0,0.04,0.0,0.0,0.04,0.0,0.0,0.0,0.0,0.0,0.0,0.71,0.0,0.0,0.0,0.0,0.0,0.0,0.0,0.0,0.0,1523.0,3.43,378
50928,0.1,0.0,0.0,0.0,0.0,0.0,0.06,0.0,0.0,0.0,0.0,0.0,0.04,0.0,0.0,0.0,0.01,0.0,0.0,0.04,0.0,0.0,0.04,0.0,0.0,0.0,0.0,0.0,0.0,0.71,0.0,0.0,0.0,0.0,0.0,0.0,0.0,0.0,0.0,1498.0,3.61,378
50929,0.1,0.0,0.0,0.0,0.0,0.0,0.06,0.0,0.0,0.0,0.0,0.0,0.04,0.0,0.0,0.0,0.01,0.0,0.0,0.04,0.0,0.0,0.04,0.0,0.0,0.0,0.0,0.0,0.0,0.71,0.0,0.0,0.0,0.0,0.0,0.0,0.0,0.0,0.0,1473.0,3.8,378
50930,0.1,0.0,0.0,0.0,0.0,0.0,0.06,0.0,0.0,0.0,0.0,0.0,0.04,0.0,0.0,0.0,0.01,0.0,0.0,0.04,0.0,0.0,0.04,0.0,0.0,0.0,0.0,0.0,0.0,0.71,0.0,0.0,0.0,0.0,0.0,0.0,0.0,0.0,0.0,1449.0,4.0,378
50931,0.1,0.0,0.0,0.0,0.0,0.0,0.06,0.0,0.0,0.0,0.0,0.0,0.04,0.0,0.0,0.0,0.01,0.0,0.0,0.04,0.0,0.0,0.04,0.0,0.0,0.0,0.0,0.0,0.0,0.71,0.0,0.0,0.0,0.0,0.0,0.0,0.0,0.0,0.0,1424.0,4.21,378
50932,0.1,0.0,0.0,0.0,0.0,0.0,0.06,0.0,0.0,0.0,0.0,0.0,0.04,0.0,0.0,0.0,0.01,0.0,0.0,0.04,0.0,0.0,0.04,0.0,0.0,0.0,0.0,0.0,0.0,0.71,0.0,0.0,0.0,0.0,0.0,0.0,0.0,0.0,0.0,1400.0,4.44,378
50933,0.1,0.0,0.0,0.0,0.0,0.0,0.06,0.0,0.0,0.0,0.0,0.0,0.04,0.0,0.0,0.0,0.01,0.0,0.0,0.04,0.0,0.0,0.04,0.0,0.0,0.0,0.0,0.0,0.0,0.71,0.0,0.0,0.0,0.0,0.0,0.0,0.0,0.0,0.0,1375.0,4.66,378
50934,0.1,0.0,0.0,0.0,0.0,0.0,0.06,0.0,0.0,0.0,0.0,0.0,0.04,0.0,0.0,0.0,0.01,0.0,0.0,0.04,0.0,0.0,0.04,0.0,0.0,0.0,0.0,0.0,0.0,0.71,0.0,0.0,0.0,0.0,0.0,0.0,0.0,0.0,0.0,1034.0,10.5,378
50935,0.1,0.0,0.0,0.0,0.0,0.0,0.06,0.0,0.0,0.0,0.0,0.0,0.04,0.0,0.0,0.0,0.01,0.0,0.0,0.04,0.0,0.0,0.04,0.0,0.0,0.0,0.0,0.0,0.0,0.71,0.0,0.0,0.0,0.0,0.0,0.0,0.0,0.0,0.0,1058.0,9.85,378
32853,0.0,0.0,0.0,0.0,0.0,0.0,0.0,0.0,0.0,0.0,0.0,0.0,0.0,0.0,0.0,0.0,0.0,0.0,0.0,0.0,0.0,0.0,0.23,0.0,0.0,0.0,0.0,0.0,0.0,0.76,0.0,0.0,0.0,0.01,0.0,0.0,0.0,0.0,0.0,1679.0,0.8400000000000001,379
32854,0.0,0.0,0.0,0.0,0.0,0.0,0.0,0.0,0.0,0.0,0.0,0.0,0.0,0.0,0.0,0.0,0.0,0.0,0.0,0.0,0.0,0.0,0.23,0.0,0.0,0.0,0.0,0.0,0.0,0.76,0.0,0.0,0.0,0.01,0.0,0.0,0.0,0.0,0.0,1573.0,1.11,379
32855,0.0,0.0,0.0,0.0,0.0,0.0,0.0,0.0,0.0,0.0,0.0,0.0,0.0,0.0,0.0,0.0,0.0,0.0,0.0,0.0,0.0,0.0,0.23,0.0,0.0,0.0,0.0,0.0,0.0,0.76,0.0,0.0,0.0,0.01,0.0,0.0,0.0,0.0,0.0,1523.0,1.2999999999999998,379
32856,0.0,0.0,0.0,0.0,0.0,0.0,0.0,0.0,0.0,0.0,0.0,0.0,0.0,0.0,0.0,0.0,0.0,0.0,0.0,0.0,0.0,0.0,0.23,0.0,0.0,0.0,0.0,0.0,0.0,0.76,0.0,0.0,0.0,0.01,0.0,0.0,0.0,0.0,0.0,1474.0,1.5,379
32857,0.0,0.0,0.0,0.0,0.0,0.0,0.0,0.0,0.0,0.0,0.0,0.0,0.0,0.0,0.0,0.0,0.0,0.0,0.0,0.0,0.0,0.0,0.23,0.0,0.0,0.0,0.0,0.0,0.0,0.76,0.0,0.0,0.0,0.01,0.0,0.0,0.0,0.0,0.0,1426.0,1.7200000000000002,379
32858,0.0,0.0,0.0,0.0,0.0,0.0,0.0,0.0,0.0,0.0,0.0,0.0,0.0,0.0,0.0,0.0,0.0,0.0,0.0,0.0,0.0,0.0,0.23,0.0,0.0,0.0,0.0,0.0,0.0,0.76,0.0,0.0,0.0,0.01,0.0,0.0,0.0,0.0,0.0,1377.0,1.96,379
32859,0.0,0.0,0.0,0.0,0.0,0.0,0.0,0.0,0.0,0.0,0.0,0.0,0.0,0.0,0.0,0.0,0.0,0.0,0.0,0.0,0.0,0.0,0.23,0.0,0.0,0.0,0.0,0.0,0.0,0.76,0.0,0.0,0.0,0.01,0.0,0.0,0.0,0.0,0.0,1325.0,2.23,379
32860,0.0,0.0,0.0,0.0,0.0,0.0,0.0,0.0,0.0,0.0,0.0,0.0,0.0,0.0,0.0,0.0,0.0,0.0,0.0,0.0,0.0,0.0,0.23,0.0,0.0,0.0,0.0,0.0,0.0,0.76,0.0,0.0,0.0,0.01,0.0,0.0,0.0,0.0,0.0,1276.0,2.52,379
32861,0.0,0.0,0.0,0.0,0.0,0.0,0.0,0.0,0.0,0.0,0.0,0.0,0.0,0.0,0.0,0.0,0.0,0.0,0.0,0.0,0.0,0.0,0.23,0.0,0.0,0.0,0.0,0.0,0.0,0.76,0.0,0.0,0.0,0.01,0.0,0.0,0.0,0.0,0.0,1226.0,2.85,379
32862,0.0,0.0,0.0,0.0,0.0,0.0,0.0,0.0,0.0,0.0,0.0,0.0,0.0,0.0,0.0,0.0,0.0,0.0,0.0,0.0,0.0,0.0,0.23,0.0,0.0,0.0,0.0,0.0,0.0,0.76,0.0,0.0,0.0,0.01,0.0,0.0,0.0,0.0,0.0,1174.0,3.24,379
32863,0.0,0.0,0.0,0.0,0.0,0.0,0.0,0.0,0.0,0.0,0.0,0.0,0.0,0.0,0.0,0.0,0.0,0.0,0.0,0.0,0.0,0.0,0.23,0.0,0.0,0.0,0.0,0.0,0.0,0.76,0.0,0.0,0.0,0.01,0.0,0.0,0.0,0.0,0.0,1124.0,3.67,379
32866,0.0,0.0,0.0,0.0,0.0,0.0,0.0,0.0,0.0,0.0,0.0,0.0,0.0,0.0,0.0,0.0,0.0,0.0,0.0,0.0,0.0,0.0,0.23,0.0,0.0,0.0,0.0,0.0,0.0,0.76,0.0,0.0,0.0,0.01,0.0,0.0,0.0,0.0,0.0,883.0,7.48,379
32867,0.0,0.0,0.0,0.0,0.0,0.0,0.0,0.0,0.0,0.0,0.0,0.0,0.0,0.0,0.0,0.0,0.0,0.0,0.0,0.0,0.0,0.0,0.23,0.0,0.0,0.0,0.0,0.0,0.0,0.76,0.0,0.0,0.0,0.01,0.0,0.0,0.0,0.0,0.0,873.0,7.7200000000000015,379
32868,0.0,0.0,0.0,0.0,0.0,0.0,0.0,0.0,0.0,0.0,0.0,0.0,0.0,0.0,0.0,0.0,0.0,0.0,0.0,0.0,0.0,0.0,0.23,0.0,0.0,0.0,0.0,0.0,0.0,0.76,0.0,0.0,0.0,0.01,0.0,0.0,0.0,0.0,0.0,863.0,7.960000000000001,379
32869,0.0,0.0,0.0,0.0,0.0,0.0,0.0,0.0,0.0,0.0,0.0,0.0,0.0,0.0,0.0,0.0,0.0,0.0,0.0,0.0,0.0,0.0,0.23,0.0,0.0,0.0,0.0,0.0,0.0,0.76,0.0,0.0,0.0,0.01,0.0,0.0,0.0,0.0,0.0,854.0,8.2,379
32870,0.0,0.0,0.0,0.0,0.0,0.0,0.0,0.0,0.0,0.0,0.0,0.0,0.0,0.0,0.0,0.0,0.0,0.0,0.0,0.0,0.0,0.0,0.23,0.0,0.0,0.0,0.0,0.0,0.0,0.76,0.0,0.0,0.0,0.01,0.0,0.0,0.0,0.0,0.0,844.0,8.47,379
32871,0.0,0.0,0.0,0.0,0.0,0.0,0.0,0.0,0.0,0.0,0.0,0.0,0.0,0.0,0.0,0.0,0.0,0.0,0.0,0.0,0.0,0.0,0.23,0.0,0.0,0.0,0.0,0.0,0.0,0.76,0.0,0.0,0.0,0.01,0.0,0.0,0.0,0.0,0.0,834.0,8.77,379
32872,0.0,0.0,0.0,0.0,0.0,0.0,0.0,0.0,0.0,0.0,0.0,0.0,0.0,0.0,0.0,0.0,0.0,0.0,0.0,0.0,0.0,0.0,0.23,0.0,0.0,0.0,0.0,0.0,0.0,0.76,0.0,0.0,0.0,0.01,0.0,0.0,0.0,0.0,0.0,824.0,9.07,379
32873,0.0,0.0,0.0,0.0,0.0,0.0,0.0,0.0,0.0,0.0,0.0,0.0,0.0,0.0,0.0,0.0,0.0,0.0,0.0,0.0,0.0,0.0,0.23,0.0,0.0,0.0,0.0,0.0,0.0,0.76,0.0,0.0,0.0,0.01,0.0,0.0,0.0,0.0,0.0,814.0,9.44,379
32874,0.0,0.0,0.0,0.0,0.0,0.0,0.0,0.0,0.0,0.0,0.0,0.0,0.0,0.0,0.0,0.0,0.0,0.0,0.0,0.0,0.0,0.0,0.23,0.0,0.0,0.0,0.0,0.0,0.0,0.76,0.0,0.0,0.0,0.01,0.0,0.0,0.0,0.0,0.0,804.0,9.82,379
32875,0.0,0.0,0.0,0.0,0.0,0.0,0.0,0.0,0.0,0.0,0.0,0.0,0.0,0.0,0.0,0.0,0.0,0.0,0.0,0.0,0.0,0.0,0.23,0.0,0.0,0.0,0.0,0.0,0.0,0.76,0.0,0.0,0.0,0.01,0.0,0.0,0.0,0.0,0.0,793.0,10.21,379
32876,0.0,0.0,0.0,0.0,0.0,0.0,0.0,0.0,0.0,0.0,0.0,0.0,0.0,0.0,0.0,0.0,0.0,0.0,0.0,0.0,0.0,0.0,0.23,0.0,0.0,0.0,0.0,0.0,0.0,0.76,0.0,0.0,0.0,0.01,0.0,0.0,0.0,0.0,0.0,784.0,10.61,379
32877,0.0,0.0,0.0,0.0,0.0,0.0,0.0,0.0,0.0,0.0,0.0,0.0,0.0,0.0,0.0,0.0,0.0,0.0,0.0,0.0,0.0,0.0,0.23,0.0,0.0,0.0,0.0,0.0,0.0,0.76,0.0,0.0,0.0,0.01,0.0,0.0,0.0,0.0,0.0,1565.0,1.39,379
32878,0.0,0.0,0.0,0.0,0.0,0.0,0.0,0.0,0.0,0.0,0.0,0.0,0.0,0.0,0.0,0.0,0.0,0.0,0.0,0.0,0.0,0.0,0.23,0.0,0.0,0.0,0.0,0.0,0.0,0.76,0.0,0.0,0.0,0.01,0.0,0.0,0.0,0.0,0.0,1517.0,1.59,379
32879,0.0,0.0,0.0,0.0,0.0,0.0,0.0,0.0,0.0,0.0,0.0,0.0,0.0,0.0,0.0,0.0,0.0,0.0,0.0,0.0,0.0,0.0,0.23,0.0,0.0,0.0,0.0,0.0,0.0,0.76,0.0,0.0,0.0,0.01,0.0,0.0,0.0,0.0,0.0,1467.0,1.7999999999999998,379
32880,0.0,0.0,0.0,0.0,0.0,0.0,0.0,0.0,0.0,0.0,0.0,0.0,0.0,0.0,0.0,0.0,0.0,0.0,0.0,0.0,0.0,0.0,0.23,0.0,0.0,0.0,0.0,0.0,0.0,0.76,0.0,0.0,0.0,0.01,0.0,0.0,0.0,0.0,0.0,1418.0,2.06,379
32881,0.0,0.0,0.0,0.0,0.0,0.0,0.0,0.0,0.0,0.0,0.0,0.0,0.0,0.0,0.0,0.0,0.0,0.0,0.0,0.0,0.0,0.0,0.23,0.0,0.0,0.0,0.0,0.0,0.0,0.76,0.0,0.0,0.0,0.01,0.0,0.0,0.0,0.0,0.0,968.0,7.630000000000001,379
32890,0.0,0.0,0.0,0.0,0.0,0.0,0.0,0.0,0.0,0.0,0.0,0.0,0.0,0.0,0.0,0.0,0.0,0.0,0.0,0.0,0.0,0.0,0.21,0.0,0.0,0.0,0.0,0.0,0.0,0.76,0.0,0.0,0.0,0.02,0.0,0.0,0.0,0.0,0.0,1676.0,0.91,380
32891,0.0,0.0,0.0,0.0,0.0,0.0,0.0,0.0,0.0,0.0,0.0,0.0,0.0,0.0,0.0,0.0,0.0,0.0,0.0,0.0,0.0,0.0,0.21,0.0,0.0,0.0,0.0,0.0,0.0,0.76,0.0,0.0,0.0,0.02,0.0,0.0,0.0,0.0,0.0,1575.0,1.08,380
32892,0.0,0.0,0.0,0.0,0.0,0.0,0.0,0.0,0.0,0.0,0.0,0.0,0.0,0.0,0.0,0.0,0.0,0.0,0.0,0.0,0.0,0.0,0.21,0.0,0.0,0.0,0.0,0.0,0.0,0.76,0.0,0.0,0.0,0.02,0.0,0.0,0.0,0.0,0.0,1530.0,1.2599999999999998,380
32893,0.0,0.0,0.0,0.0,0.0,0.0,0.0,0.0,0.0,0.0,0.0,0.0,0.0,0.0,0.0,0.0,0.0,0.0,0.0,0.0,0.0,0.0,0.21,0.0,0.0,0.0,0.0,0.0,0.0,0.76,0.0,0.0,0.0,0.02,0.0,0.0,0.0,0.0,0.0,1480.0,1.46,380
32894,0.0,0.0,0.0,0.0,0.0,0.0,0.0,0.0,0.0,0.0,0.0,0.0,0.0,0.0,0.0,0.0,0.0,0.0,0.0,0.0,0.0,0.0,0.21,0.0,0.0,0.0,0.0,0.0,0.0,0.76,0.0,0.0,0.0,0.02,0.0,0.0,0.0,0.0,0.0,1432.0,1.67,380
32895,0.0,0.0,0.0,0.0,0.0,0.0,0.0,0.0,0.0,0.0,0.0,0.0,0.0,0.0,0.0,0.0,0.0,0.0,0.0,0.0,0.0,0.0,0.21,0.0,0.0,0.0,0.0,0.0,0.0,0.76,0.0,0.0,0.0,0.02,0.0,0.0,0.0,0.0,0.0,1381.0,1.92,380
32896,0.0,0.0,0.0,0.0,0.0,0.0,0.0,0.0,0.0,0.0,0.0,0.0,0.0,0.0,0.0,0.0,0.0,0.0,0.0,0.0,0.0,0.0,0.21,0.0,0.0,0.0,0.0,0.0,0.0,0.76,0.0,0.0,0.0,0.02,0.0,0.0,0.0,0.0,0.0,1333.0,2.18,380
32897,0.0,0.0,0.0,0.0,0.0,0.0,0.0,0.0,0.0,0.0,0.0,0.0,0.0,0.0,0.0,0.0,0.0,0.0,0.0,0.0,0.0,0.0,0.21,0.0,0.0,0.0,0.0,0.0,0.0,0.76,0.0,0.0,0.0,0.02,0.0,0.0,0.0,0.0,0.0,1284.0,2.48,380
32898,0.0,0.0,0.0,0.0,0.0,0.0,0.0,0.0,0.0,0.0,0.0,0.0,0.0,0.0,0.0,0.0,0.0,0.0,0.0,0.0,0.0,0.0,0.21,0.0,0.0,0.0,0.0,0.0,0.0,0.76,0.0,0.0,0.0,0.02,0.0,0.0,0.0,0.0,0.0,1235.0,2.81,380
32899,0.0,0.0,0.0,0.0,0.0,0.0,0.0,0.0,0.0,0.0,0.0,0.0,0.0,0.0,0.0,0.0,0.0,0.0,0.0,0.0,0.0,0.0,0.21,0.0,0.0,0.0,0.0,0.0,0.0,0.76,0.0,0.0,0.0,0.02,0.0,0.0,0.0,0.0,0.0,1183.0,3.2,380
32900,0.0,0.0,0.0,0.0,0.0,0.0,0.0,0.0,0.0,0.0,0.0,0.0,0.0,0.0,0.0,0.0,0.0,0.0,0.0,0.0,0.0,0.0,0.21,0.0,0.0,0.0,0.0,0.0,0.0,0.76,0.0,0.0,0.0,0.02,0.0,0.0,0.0,0.0,0.0,1133.0,3.64,380
32901,0.0,0.0,0.0,0.0,0.0,0.0,0.0,0.0,0.0,0.0,0.0,0.0,0.0,0.0,0.0,0.0,0.0,0.0,0.0,0.0,0.0,0.0,0.21,0.0,0.0,0.0,0.0,0.0,0.0,0.76,0.0,0.0,0.0,0.02,0.0,0.0,0.0,0.0,0.0,1084.0,4.13,380
32902,0.0,0.0,0.0,0.0,0.0,0.0,0.0,0.0,0.0,0.0,0.0,0.0,0.0,0.0,0.0,0.0,0.0,0.0,0.0,0.0,0.0,0.0,0.21,0.0,0.0,0.0,0.0,0.0,0.0,0.76,0.0,0.0,0.0,0.02,0.0,0.0,0.0,0.0,0.0,1034.0,4.72,380
32903,0.0,0.0,0.0,0.0,0.0,0.0,0.0,0.0,0.0,0.0,0.0,0.0,0.0,0.0,0.0,0.0,0.0,0.0,0.0,0.0,0.0,0.0,0.21,0.0,0.0,0.0,0.0,0.0,0.0,0.76,0.0,0.0,0.0,0.02,0.0,0.0,0.0,0.0,0.0,985.0,5.44,380
32904,0.0,0.0,0.0,0.0,0.0,0.0,0.0,0.0,0.0,0.0,0.0,0.0,0.0,0.0,0.0,0.0,0.0,0.0,0.0,0.0,0.0,0.0,0.21,0.0,0.0,0.0,0.0,0.0,0.0,0.76,0.0,0.0,0.0,0.02,0.0,0.0,0.0,0.0,0.0,904.0,8.185,380
32905,0.0,0.0,0.0,0.0,0.0,0.0,0.0,0.0,0.0,0.0,0.0,0.0,0.0,0.0,0.0,0.0,0.0,0.0,0.0,0.0,0.0,0.0,0.21,0.0,0.0,0.0,0.0,0.0,0.0,0.76,0.0,0.0,0.0,0.02,0.0,0.0,0.0,0.0,0.0,894.0,8.465,380
32906,0.0,0.0,0.0,0.0,0.0,0.0,0.0,0.0,0.0,0.0,0.0,0.0,0.0,0.0,0.0,0.0,0.0,0.0,0.0,0.0,0.0,0.0,0.21,0.0,0.0,0.0,0.0,0.0,0.0,0.76,0.0,0.0,0.0,0.02,0.0,0.0,0.0,0.0,0.0,884.0,8.77,380
32907,0.0,0.0,0.0,0.0,0.0,0.0,0.0,0.0,0.0,0.0,0.0,0.0,0.0,0.0,0.0,0.0,0.0,0.0,0.0,0.0,0.0,0.0,0.21,0.0,0.0,0.0,0.0,0.0,0.0,0.76,0.0,0.0,0.0,0.02,0.0,0.0,0.0,0.0,0.0,875.0,8.15,380
32908,0.0,0.0,0.0,0.0,0.0,0.0,0.0,0.0,0.0,0.0,0.0,0.0,0.0,0.0,0.0,0.0,0.0,0.0,0.0,0.0,0.0,0.0,0.21,0.0,0.0,0.0,0.0,0.0,0.0,0.76,0.0,0.0,0.0,0.02,0.0,0.0,0.0,0.0,0.0,865.0,8.42,380
32909,0.0,0.0,0.0,0.0,0.0,0.0,0.0,0.0,0.0,0.0,0.0,0.0,0.0,0.0,0.0,0.0,0.0,0.0,0.0,0.0,0.0,0.0,0.21,0.0,0.0,0.0,0.0,0.0,0.0,0.76,0.0,0.0,0.0,0.02,0.0,0.0,0.0,0.0,0.0,854.0,8.75,380
32910,0.0,0.0,0.0,0.0,0.0,0.0,0.0,0.0,0.0,0.0,0.0,0.0,0.0,0.0,0.0,0.0,0.0,0.0,0.0,0.0,0.0,0.0,0.21,0.0,0.0,0.0,0.0,0.0,0.0,0.76,0.0,0.0,0.0,0.02,0.0,0.0,0.0,0.0,0.0,845.0,9.07,380
32911,0.0,0.0,0.0,0.0,0.0,0.0,0.0,0.0,0.0,0.0,0.0,0.0,0.0,0.0,0.0,0.0,0.0,0.0,0.0,0.0,0.0,0.0,0.21,0.0,0.0,0.0,0.0,0.0,0.0,0.76,0.0,0.0,0.0,0.02,0.0,0.0,0.0,0.0,0.0,835.0,9.43,380
32912,0.0,0.0,0.0,0.0,0.0,0.0,0.0,0.0,0.0,0.0,0.0,0.0,0.0,0.0,0.0,0.0,0.0,0.0,0.0,0.0,0.0,0.0,0.21,0.0,0.0,0.0,0.0,0.0,0.0,0.76,0.0,0.0,0.0,0.02,0.0,0.0,0.0,0.0,0.0,825.0,9.8,380
32913,0.0,0.0,0.0,0.0,0.0,0.0,0.0,0.0,0.0,0.0,0.0,0.0,0.0,0.0,0.0,0.0,0.0,0.0,0.0,0.0,0.0,0.0,0.21,0.0,0.0,0.0,0.0,0.0,0.0,0.76,0.0,0.0,0.0,0.02,0.0,0.0,0.0,0.0,0.0,815.0,10.17,380
32914,0.0,0.0,0.0,0.0,0.0,0.0,0.0,0.0,0.0,0.0,0.0,0.0,0.0,0.0,0.0,0.0,0.0,0.0,0.0,0.0,0.0,0.0,0.21,0.0,0.0,0.0,0.0,0.0,0.0,0.76,0.0,0.0,0.0,0.02,0.0,0.0,0.0,0.0,0.0,1565.0,1.2200000000000002,380
32915,0.0,0.0,0.0,0.0,0.0,0.0,0.0,0.0,0.0,0.0,0.0,0.0,0.0,0.0,0.0,0.0,0.0,0.0,0.0,0.0,0.0,0.0,0.21,0.0,0.0,0.0,0.0,0.0,0.0,0.76,0.0,0.0,0.0,0.02,0.0,0.0,0.0,0.0,0.0,1514.0,1.42,380
32916,0.0,0.0,0.0,0.0,0.0,0.0,0.0,0.0,0.0,0.0,0.0,0.0,0.0,0.0,0.0,0.0,0.0,0.0,0.0,0.0,0.0,0.0,0.21,0.0,0.0,0.0,0.0,0.0,0.0,0.76,0.0,0.0,0.0,0.02,0.0,0.0,0.0,0.0,0.0,1466.0,1.64,380
32917,0.0,0.0,0.0,0.0,0.0,0.0,0.0,0.0,0.0,0.0,0.0,0.0,0.0,0.0,0.0,0.0,0.0,0.0,0.0,0.0,0.0,0.0,0.21,0.0,0.0,0.0,0.0,0.0,0.0,0.76,0.0,0.0,0.0,0.02,0.0,0.0,0.0,0.0,0.0,1417.0,1.88,380
32918,0.0,0.0,0.0,0.0,0.0,0.0,0.0,0.0,0.0,0.0,0.0,0.0,0.0,0.0,0.0,0.0,0.0,0.0,0.0,0.0,0.0,0.0,0.21,0.0,0.0,0.0,0.0,0.0,0.0,0.76,0.0,0.0,0.0,0.02,0.0,0.0,0.0,0.0,0.0,1367.0,2.15,380
32919,0.0,0.0,0.0,0.0,0.0,0.0,0.0,0.0,0.0,0.0,0.0,0.0,0.0,0.0,0.0,0.0,0.0,0.0,0.0,0.0,0.0,0.0,0.21,0.0,0.0,0.0,0.0,0.0,0.0,0.76,0.0,0.0,0.0,0.02,0.0,0.0,0.0,0.0,0.0,1318.0,2.45,380
32920,0.0,0.0,0.0,0.0,0.0,0.0,0.0,0.0,0.0,0.0,0.0,0.0,0.0,0.0,0.0,0.0,0.0,0.0,0.0,0.0,0.0,0.0,0.21,0.0,0.0,0.0,0.0,0.0,0.0,0.76,0.0,0.0,0.0,0.02,0.0,0.0,0.0,0.0,0.0,953.0,7.550000000000002,380
32921,0.0,0.0,0.0,0.0,0.0,0.0,0.0,0.0,0.0,0.0,0.0,0.0,0.0,0.0,0.0,0.0,0.0,0.0,0.0,0.0,0.0,0.0,0.21,0.0,0.0,0.0,0.0,0.0,0.0,0.76,0.0,0.0,0.0,0.02,0.0,0.0,0.0,0.0,0.0,943.0,7.800000000000002,380
32922,0.0,0.0,0.0,0.0,0.0,0.0,0.0,0.0,0.0,0.0,0.0,0.0,0.0,0.0,0.0,0.0,0.0,0.0,0.0,0.0,0.0,0.0,0.21,0.0,0.0,0.0,0.0,0.0,0.0,0.76,0.0,0.0,0.0,0.02,0.0,0.0,0.0,0.0,0.0,933.0,8.08,380
32923,0.0,0.0,0.0,0.0,0.0,0.0,0.0,0.0,0.0,0.0,0.0,0.0,0.0,0.0,0.0,0.0,0.0,0.0,0.0,0.0,0.0,0.0,0.21,0.0,0.0,0.0,0.0,0.0,0.0,0.76,0.0,0.0,0.0,0.02,0.0,0.0,0.0,0.0,0.0,923.0,8.4,380
32924,0.0,0.0,0.0,0.0,0.0,0.0,0.0,0.0,0.0,0.0,0.0,0.0,0.0,0.0,0.0,0.0,0.0,0.0,0.0,0.0,0.0,0.0,0.21,0.0,0.0,0.0,0.0,0.0,0.0,0.76,0.0,0.0,0.0,0.02,0.0,0.0,0.0,0.0,0.0,914.0,8.67,380
32927,0.12,0.0,0.0,0.0,0.0,0.0,0.08,0.0,0.0,0.0,0.0,0.0,0.07,0.0,0.0,0.0,0.01,0.0,0.0,0.04,0.0,0.0,0.04,0.0,0.0,0.0,0.0,0.0,0.0,0.64,0.0,0.0,0.0,0.0,0.0,0.0,0.0,0.0,0.0,1018.0,11.95,381
32928,0.12,0.0,0.0,0.0,0.0,0.0,0.08,0.0,0.0,0.0,0.0,0.0,0.07,0.0,0.0,0.0,0.01,0.0,0.0,0.04,0.0,0.0,0.04,0.0,0.0,0.0,0.0,0.0,0.0,0.64,0.0,0.0,0.0,0.0,0.0,0.0,0.0,0.0,0.0,1025.0,11.74,381
32929,0.12,0.0,0.0,0.0,0.0,0.0,0.08,0.0,0.0,0.0,0.0,0.0,0.07,0.0,0.0,0.0,0.01,0.0,0.0,0.04,0.0,0.0,0.04,0.0,0.0,0.0,0.0,0.0,0.0,0.64,0.0,0.0,0.0,0.0,0.0,0.0,0.0,0.0,0.0,1034.0,11.41,381
32930,0.12,0.0,0.0,0.0,0.0,0.0,0.08,0.0,0.0,0.0,0.0,0.0,0.07,0.0,0.0,0.0,0.01,0.0,0.0,0.04,0.0,0.0,0.04,0.0,0.0,0.0,0.0,0.0,0.0,0.64,0.0,0.0,0.0,0.0,0.0,0.0,0.0,0.0,0.0,1044.0,11.09,381
32931,0.12,0.0,0.0,0.0,0.0,0.0,0.08,0.0,0.0,0.0,0.0,0.0,0.07,0.0,0.0,0.0,0.01,0.0,0.0,0.04,0.0,0.0,0.04,0.0,0.0,0.0,0.0,0.0,0.0,0.64,0.0,0.0,0.0,0.0,0.0,0.0,0.0,0.0,0.0,1054.0,10.76,381
32932,0.12,0.0,0.0,0.0,0.0,0.0,0.08,0.0,0.0,0.0,0.0,0.0,0.07,0.0,0.0,0.0,0.01,0.0,0.0,0.04,0.0,0.0,0.04,0.0,0.0,0.0,0.0,0.0,0.0,0.64,0.0,0.0,0.0,0.0,0.0,0.0,0.0,0.0,0.0,1059.0,10.57,381
32933,0.12,0.0,0.0,0.0,0.0,0.0,0.08,0.0,0.0,0.0,0.0,0.0,0.07,0.0,0.0,0.0,0.01,0.0,0.0,0.04,0.0,0.0,0.04,0.0,0.0,0.0,0.0,0.0,0.0,0.64,0.0,0.0,0.0,0.0,0.0,0.0,0.0,0.0,0.0,1069.0,10.33,381
32934,0.12,0.0,0.0,0.0,0.0,0.0,0.08,0.0,0.0,0.0,0.0,0.0,0.07,0.0,0.0,0.0,0.01,0.0,0.0,0.04,0.0,0.0,0.04,0.0,0.0,0.0,0.0,0.0,0.0,0.64,0.0,0.0,0.0,0.0,0.0,0.0,0.0,0.0,0.0,1073.0,10.19,381
32935,0.12,0.0,0.0,0.0,0.0,0.0,0.08,0.0,0.0,0.0,0.0,0.0,0.07,0.0,0.0,0.0,0.01,0.0,0.0,0.04,0.0,0.0,0.04,0.0,0.0,0.0,0.0,0.0,0.0,0.64,0.0,0.0,0.0,0.0,0.0,0.0,0.0,0.0,0.0,1085.0,9.87,381
32936,0.12,0.0,0.0,0.0,0.0,0.0,0.08,0.0,0.0,0.0,0.0,0.0,0.07,0.0,0.0,0.0,0.01,0.0,0.0,0.04,0.0,0.0,0.04,0.0,0.0,0.0,0.0,0.0,0.0,0.64,0.0,0.0,0.0,0.0,0.0,0.0,0.0,0.0,0.0,1094.0,9.6,381
32937,0.12,0.0,0.0,0.0,0.0,0.0,0.08,0.0,0.0,0.0,0.0,0.0,0.07,0.0,0.0,0.0,0.01,0.0,0.0,0.04,0.0,0.0,0.04,0.0,0.0,0.0,0.0,0.0,0.0,0.64,0.0,0.0,0.0,0.0,0.0,0.0,0.0,0.0,0.0,1108.0,9.3,381
32938,0.12,0.0,0.0,0.0,0.0,0.0,0.08,0.0,0.0,0.0,0.0,0.0,0.07,0.0,0.0,0.0,0.01,0.0,0.0,0.04,0.0,0.0,0.04,0.0,0.0,0.0,0.0,0.0,0.0,0.64,0.0,0.0,0.0,0.0,0.0,0.0,0.0,0.0,0.0,1114.0,9.12,381
32939,0.12,0.0,0.0,0.0,0.0,0.0,0.08,0.0,0.0,0.0,0.0,0.0,0.07,0.0,0.0,0.0,0.01,0.0,0.0,0.04,0.0,0.0,0.04,0.0,0.0,0.0,0.0,0.0,0.0,0.64,0.0,0.0,0.0,0.0,0.0,0.0,0.0,0.0,0.0,1124.0,8.92,381
32940,0.12,0.0,0.0,0.0,0.0,0.0,0.08,0.0,0.0,0.0,0.0,0.0,0.07,0.0,0.0,0.0,0.01,0.0,0.0,0.04,0.0,0.0,0.04,0.0,0.0,0.0,0.0,0.0,0.0,0.64,0.0,0.0,0.0,0.0,0.0,0.0,0.0,0.0,0.0,1514.0,3.35,381
32941,0.12,0.0,0.0,0.0,0.0,0.0,0.08,0.0,0.0,0.0,0.0,0.0,0.07,0.0,0.0,0.0,0.01,0.0,0.0,0.04,0.0,0.0,0.04,0.0,0.0,0.0,0.0,0.0,0.0,0.64,0.0,0.0,0.0,0.0,0.0,0.0,0.0,0.0,0.0,1537.0,3.17,381
32942,0.12,0.0,0.0,0.0,0.0,0.0,0.08,0.0,0.0,0.0,0.0,0.0,0.07,0.0,0.0,0.0,0.01,0.0,0.0,0.04,0.0,0.0,0.04,0.0,0.0,0.0,0.0,0.0,0.0,0.64,0.0,0.0,0.0,0.0,0.0,0.0,0.0,0.0,0.0,1576.0,2.9,381
32943,0.12,0.0,0.0,0.0,0.0,0.0,0.08,0.0,0.0,0.0,0.0,0.0,0.07,0.0,0.0,0.0,0.01,0.0,0.0,0.04,0.0,0.0,0.04,0.0,0.0,0.0,0.0,0.0,0.0,0.64,0.0,0.0,0.0,0.0,0.0,0.0,0.0,0.0,0.0,1601.0,2.73,381
32944,0.12,0.0,0.0,0.0,0.0,0.0,0.08,0.0,0.0,0.0,0.0,0.0,0.07,0.0,0.0,0.0,0.01,0.0,0.0,0.04,0.0,0.0,0.04,0.0,0.0,0.0,0.0,0.0,0.0,0.64,0.0,0.0,0.0,0.0,0.0,0.0,0.0,0.0,0.0,1622.0,2.59,381
32945,0.12,0.0,0.0,0.0,0.0,0.0,0.08,0.0,0.0,0.0,0.0,0.0,0.07,0.0,0.0,0.0,0.01,0.0,0.0,0.04,0.0,0.0,0.04,0.0,0.0,0.0,0.0,0.0,0.0,0.64,0.0,0.0,0.0,0.0,0.0,0.0,0.0,0.0,0.0,1650.0,2.42,381
32946,0.12,0.0,0.0,0.0,0.0,0.0,0.08,0.0,0.0,0.0,0.0,0.0,0.07,0.0,0.0,0.0,0.01,0.0,0.0,0.04,0.0,0.0,0.04,0.0,0.0,0.0,0.0,0.0,0.0,0.64,0.0,0.0,0.0,0.0,0.0,0.0,0.0,0.0,0.0,1673.0,2.28,381
32947,0.12,0.0,0.0,0.0,0.0,0.0,0.08,0.0,0.0,0.0,0.0,0.0,0.07,0.0,0.0,0.0,0.01,0.0,0.0,0.04,0.0,0.0,0.04,0.0,0.0,0.0,0.0,0.0,0.0,0.64,0.0,0.0,0.0,0.0,0.0,0.0,0.0,0.0,0.0,1699.0,2.15,381
32948,0.12,0.0,0.0,0.0,0.0,0.0,0.08,0.0,0.0,0.0,0.0,0.0,0.07,0.0,0.0,0.0,0.01,0.0,0.0,0.04,0.0,0.0,0.04,0.0,0.0,0.0,0.0,0.0,0.0,0.64,0.0,0.0,0.0,0.0,0.0,0.0,0.0,0.0,0.0,1729.0,1.97,381
32949,0.12,0.0,0.0,0.0,0.0,0.0,0.08,0.0,0.0,0.0,0.0,0.0,0.07,0.0,0.0,0.0,0.01,0.0,0.0,0.04,0.0,0.0,0.04,0.0,0.0,0.0,0.0,0.0,0.0,0.64,0.0,0.0,0.0,0.0,0.0,0.0,0.0,0.0,0.0,1753.0,1.85,381
32950,0.12,0.0,0.0,0.0,0.0,0.0,0.08,0.0,0.0,0.0,0.0,0.0,0.07,0.0,0.0,0.0,0.01,0.0,0.0,0.04,0.0,0.0,0.04,0.0,0.0,0.0,0.0,0.0,0.0,0.64,0.0,0.0,0.0,0.0,0.0,0.0,0.0,0.0,0.0,1776.0,1.7400000000000002,381
32951,0.12,0.0,0.0,0.0,0.0,0.0,0.08,0.0,0.0,0.0,0.0,0.0,0.07,0.0,0.0,0.0,0.01,0.0,0.0,0.04,0.0,0.0,0.04,0.0,0.0,0.0,0.0,0.0,0.0,0.64,0.0,0.0,0.0,0.0,0.0,0.0,0.0,0.0,0.0,1802.0,1.62,381
32952,0.12,0.0,0.0,0.0,0.0,0.0,0.08,0.0,0.0,0.0,0.0,0.0,0.07,0.0,0.0,0.0,0.01,0.0,0.0,0.04,0.0,0.0,0.04,0.0,0.0,0.0,0.0,0.0,0.0,0.64,0.0,0.0,0.0,0.0,0.0,0.0,0.0,0.0,0.0,1804.0,1.6,381
32953,0.12,0.0,0.0,0.0,0.0,0.0,0.08,0.0,0.0,0.0,0.0,0.0,0.07,0.0,0.0,0.0,0.01,0.0,0.0,0.04,0.0,0.0,0.04,0.0,0.0,0.0,0.0,0.0,0.0,0.64,0.0,0.0,0.0,0.0,0.0,0.0,0.0,0.0,0.0,1830.0,1.48,381
32954,0.12,0.0,0.0,0.0,0.0,0.0,0.08,0.0,0.0,0.0,0.0,0.0,0.07,0.0,0.0,0.0,0.01,0.0,0.0,0.04,0.0,0.0,0.04,0.0,0.0,0.0,0.0,0.0,0.0,0.64,0.0,0.0,0.0,0.0,0.0,0.0,0.0,0.0,0.0,1852.0,1.39,381
32955,0.12,0.0,0.0,0.0,0.0,0.0,0.08,0.0,0.0,0.0,0.0,0.0,0.07,0.0,0.0,0.0,0.01,0.0,0.0,0.04,0.0,0.0,0.04,0.0,0.0,0.0,0.0,0.0,0.0,0.64,0.0,0.0,0.0,0.0,0.0,0.0,0.0,0.0,0.0,1875.0,1.2799999999999998,381
32956,0.12,0.0,0.0,0.0,0.0,0.0,0.08,0.0,0.0,0.0,0.0,0.0,0.07,0.0,0.0,0.0,0.01,0.0,0.0,0.04,0.0,0.0,0.04,0.0,0.0,0.0,0.0,0.0,0.0,0.64,0.0,0.0,0.0,0.0,0.0,0.0,0.0,0.0,0.0,1904.0,1.16,381
32957,0.12,0.0,0.0,0.0,0.0,0.0,0.08,0.0,0.0,0.0,0.0,0.0,0.07,0.0,0.0,0.0,0.01,0.0,0.0,0.04,0.0,0.0,0.04,0.0,0.0,0.0,0.0,0.0,0.0,0.64,0.0,0.0,0.0,0.0,0.0,0.0,0.0,0.0,0.0,1929.0,1.0499999999999998,381
32958,0.12,0.0,0.0,0.0,0.0,0.0,0.08,0.0,0.0,0.0,0.0,0.0,0.07,0.0,0.0,0.0,0.01,0.0,0.0,0.04,0.0,0.0,0.04,0.0,0.0,0.0,0.0,0.0,0.0,0.64,0.0,0.0,0.0,0.0,0.0,0.0,0.0,0.0,0.0,1952.0,0.96,381
32959,0.12,0.0,0.0,0.0,0.0,0.0,0.08,0.0,0.0,0.0,0.0,0.0,0.07,0.0,0.0,0.0,0.01,0.0,0.0,0.04,0.0,0.0,0.04,0.0,0.0,0.0,0.0,0.0,0.0,0.64,0.0,0.0,0.0,0.0,0.0,0.0,0.0,0.0,0.0,1978.0,0.8600000000000001,381
32970,0.13,0.0,0.0,0.0,0.0,0.0,0.13,0.0,0.0,0.0,0.0,0.0,0.0,0.0,0.0,0.0,0.0,0.0,0.0,0.0,0.0,0.0,0.0,0.0,0.0,0.0,0.0,0.0,0.0,0.74,0.0,0.0,0.0,0.0,0.0,0.0,0.0,0.0,0.0,1220.0,9.81,382
32971,0.13,0.0,0.0,0.0,0.0,0.0,0.13,0.0,0.0,0.0,0.0,0.0,0.0,0.0,0.0,0.0,0.0,0.0,0.0,0.0,0.0,0.0,0.0,0.0,0.0,0.0,0.0,0.0,0.0,0.74,0.0,0.0,0.0,0.0,0.0,0.0,0.0,0.0,0.0,1198.0,9.97,382
32972,0.13,0.0,0.0,0.0,0.0,0.0,0.13,0.0,0.0,0.0,0.0,0.0,0.0,0.0,0.0,0.0,0.0,0.0,0.0,0.0,0.0,0.0,0.0,0.0,0.0,0.0,0.0,0.0,0.0,0.74,0.0,0.0,0.0,0.0,0.0,0.0,0.0,0.0,0.0,1176.0,10.77,382
32973,0.13,0.0,0.0,0.0,0.0,0.0,0.13,0.0,0.0,0.0,0.0,0.0,0.0,0.0,0.0,0.0,0.0,0.0,0.0,0.0,0.0,0.0,0.0,0.0,0.0,0.0,0.0,0.0,0.0,0.74,0.0,0.0,0.0,0.0,0.0,0.0,0.0,0.0,0.0,1264.0,8.62,382
51362,0.13,0.0,0.0,0.0,0.0,0.0,0.13,0.0,0.0,0.0,0.0,0.0,0.0,0.0,0.0,0.0,0.0,0.0,0.0,0.0,0.0,0.0,0.0,0.0,0.0,0.0,0.0,0.0,0.0,0.74,0.0,0.0,0.0,0.0,0.0,0.0,0.0,0.0,0.0,1157.0,12.0,382
52565,0.13,0.0,0.0,0.0,0.0,0.0,0.13,0.0,0.0,0.0,0.0,0.0,0.0,0.0,0.0,0.0,0.0,0.0,0.0,0.0,0.0,0.0,0.0,0.0,0.0,0.0,0.0,0.0,0.0,0.74,0.0,0.0,0.0,0.0,0.0,0.0,0.0,0.0,0.0,1923.0,1.7930000000000001,382
52566,0.13,0.0,0.0,0.0,0.0,0.0,0.13,0.0,0.0,0.0,0.0,0.0,0.0,0.0,0.0,0.0,0.0,0.0,0.0,0.0,0.0,0.0,0.0,0.0,0.0,0.0,0.0,0.0,0.0,0.74,0.0,0.0,0.0,0.0,0.0,0.0,0.0,0.0,0.0,1873.0,2.037,382
52567,0.13,0.0,0.0,0.0,0.0,0.0,0.13,0.0,0.0,0.0,0.0,0.0,0.0,0.0,0.0,0.0,0.0,0.0,0.0,0.0,0.0,0.0,0.0,0.0,0.0,0.0,0.0,0.0,0.0,0.74,0.0,0.0,0.0,0.0,0.0,0.0,0.0,0.0,0.0,1823.0,2.3040000000000003,382
52568,0.13,0.0,0.0,0.0,0.0,0.0,0.13,0.0,0.0,0.0,0.0,0.0,0.0,0.0,0.0,0.0,0.0,0.0,0.0,0.0,0.0,0.0,0.0,0.0,0.0,0.0,0.0,0.0,0.0,0.74,0.0,0.0,0.0,0.0,0.0,0.0,0.0,0.0,0.0,1773.0,2.597,382
52569,0.13,0.0,0.0,0.0,0.0,0.0,0.13,0.0,0.0,0.0,0.0,0.0,0.0,0.0,0.0,0.0,0.0,0.0,0.0,0.0,0.0,0.0,0.0,0.0,0.0,0.0,0.0,0.0,0.0,0.74,0.0,0.0,0.0,0.0,0.0,0.0,0.0,0.0,0.0,1723.0,2.917,382
52570,0.13,0.0,0.0,0.0,0.0,0.0,0.13,0.0,0.0,0.0,0.0,0.0,0.0,0.0,0.0,0.0,0.0,0.0,0.0,0.0,0.0,0.0,0.0,0.0,0.0,0.0,0.0,0.0,0.0,0.74,0.0,0.0,0.0,0.0,0.0,0.0,0.0,0.0,0.0,1673.0,3.2689999999999997,382
32974,0.13,0.0,0.0,0.0,0.0,0.0,0.0,0.0,0.0,0.0,0.0,0.0,0.0,0.0,0.0,0.0,0.0,0.0,0.0,0.12,0.0,0.0,0.0,0.0,0.0,0.0,0.0,0.0,0.0,0.75,0.0,0.0,0.0,0.0,0.0,0.0,0.0,0.0,0.0,1223.0,9.85,383
32975,0.13,0.0,0.0,0.0,0.0,0.0,0.0,0.0,0.0,0.0,0.0,0.0,0.0,0.0,0.0,0.0,0.0,0.0,0.0,0.12,0.0,0.0,0.0,0.0,0.0,0.0,0.0,0.0,0.0,0.75,0.0,0.0,0.0,0.0,0.0,0.0,0.0,0.0,0.0,1196.0,10.33,383
32976,0.13,0.0,0.0,0.0,0.0,0.0,0.0,0.0,0.0,0.0,0.0,0.0,0.0,0.0,0.0,0.0,0.0,0.0,0.0,0.12,0.0,0.0,0.0,0.0,0.0,0.0,0.0,0.0,0.0,0.75,0.0,0.0,0.0,0.0,0.0,0.0,0.0,0.0,0.0,1258.0,9.12,383
32977,0.13,0.0,0.0,0.0,0.0,0.0,0.0,0.0,0.0,0.0,0.0,0.0,0.0,0.0,0.0,0.0,0.0,0.0,0.0,0.12,0.0,0.0,0.0,0.0,0.0,0.0,0.0,0.0,0.0,0.75,0.0,0.0,0.0,0.0,0.0,0.0,0.0,0.0,0.0,1131.0,11.93,383
52746,0.13,0.0,0.0,0.0,0.0,0.0,0.0,0.0,0.0,0.0,0.0,0.0,0.0,0.0,0.0,0.0,0.0,0.0,0.0,0.12,0.0,0.0,0.0,0.0,0.0,0.0,0.0,0.0,0.0,0.75,0.0,0.0,0.0,0.0,0.0,0.0,0.0,0.0,0.0,1913.0,1.656,383
52747,0.13,0.0,0.0,0.0,0.0,0.0,0.0,0.0,0.0,0.0,0.0,0.0,0.0,0.0,0.0,0.0,0.0,0.0,0.0,0.12,0.0,0.0,0.0,0.0,0.0,0.0,0.0,0.0,0.0,0.75,0.0,0.0,0.0,0.0,0.0,0.0,0.0,0.0,0.0,1893.0,1.75,383
52748,0.13,0.0,0.0,0.0,0.0,0.0,0.0,0.0,0.0,0.0,0.0,0.0,0.0,0.0,0.0,0.0,0.0,0.0,0.0,0.12,0.0,0.0,0.0,0.0,0.0,0.0,0.0,0.0,0.0,0.75,0.0,0.0,0.0,0.0,0.0,0.0,0.0,0.0,0.0,1873.0,1.848,383
52749,0.13,0.0,0.0,0.0,0.0,0.0,0.0,0.0,0.0,0.0,0.0,0.0,0.0,0.0,0.0,0.0,0.0,0.0,0.0,0.12,0.0,0.0,0.0,0.0,0.0,0.0,0.0,0.0,0.0,0.75,0.0,0.0,0.0,0.0,0.0,0.0,0.0,0.0,0.0,1848.0,1.974,383
52750,0.13,0.0,0.0,0.0,0.0,0.0,0.0,0.0,0.0,0.0,0.0,0.0,0.0,0.0,0.0,0.0,0.0,0.0,0.0,0.12,0.0,0.0,0.0,0.0,0.0,0.0,0.0,0.0,0.0,0.75,0.0,0.0,0.0,0.0,0.0,0.0,0.0,0.0,0.0,1823.0,2.108,383
52751,0.13,0.0,0.0,0.0,0.0,0.0,0.0,0.0,0.0,0.0,0.0,0.0,0.0,0.0,0.0,0.0,0.0,0.0,0.0,0.12,0.0,0.0,0.0,0.0,0.0,0.0,0.0,0.0,0.0,0.75,0.0,0.0,0.0,0.0,0.0,0.0,0.0,0.0,0.0,1798.0,2.248,383
52752,0.13,0.0,0.0,0.0,0.0,0.0,0.0,0.0,0.0,0.0,0.0,0.0,0.0,0.0,0.0,0.0,0.0,0.0,0.0,0.12,0.0,0.0,0.0,0.0,0.0,0.0,0.0,0.0,0.0,0.75,0.0,0.0,0.0,0.0,0.0,0.0,0.0,0.0,0.0,1773.0,2.3930000000000002,383
32981,0.08,0.0,0.0,0.0,0.0,0.0,0.16,0.0,0.0,0.0,0.0,0.0,0.0,0.0,0.0,0.0,0.02,0.0,0.0,0.13,0.0,0.0,0.07,0.0,0.0,0.0,0.0,0.0,0.0,0.51,0.0,0.0,0.0,0.02,0.0,0.0,0.0,0.0,0.0,934.0,11.86,384
32982,0.08,0.0,0.0,0.0,0.0,0.0,0.16,0.0,0.0,0.0,0.0,0.0,0.0,0.0,0.0,0.0,0.02,0.0,0.0,0.13,0.0,0.0,0.07,0.0,0.0,0.0,0.0,0.0,0.0,0.51,0.0,0.0,0.0,0.02,0.0,0.0,0.0,0.0,0.0,946.0,11.32,384
32983,0.08,0.0,0.0,0.0,0.0,0.0,0.16,0.0,0.0,0.0,0.0,0.0,0.0,0.0,0.0,0.0,0.02,0.0,0.0,0.13,0.0,0.0,0.07,0.0,0.0,0.0,0.0,0.0,0.0,0.51,0.0,0.0,0.0,0.02,0.0,0.0,0.0,0.0,0.0,957.0,10.75,384
32984,0.08,0.0,0.0,0.0,0.0,0.0,0.16,0.0,0.0,0.0,0.0,0.0,0.0,0.0,0.0,0.0,0.02,0.0,0.0,0.13,0.0,0.0,0.07,0.0,0.0,0.0,0.0,0.0,0.0,0.51,0.0,0.0,0.0,0.02,0.0,0.0,0.0,0.0,0.0,961.0,10.61,384
32985,0.08,0.0,0.0,0.0,0.0,0.0,0.16,0.0,0.0,0.0,0.0,0.0,0.0,0.0,0.0,0.0,0.02,0.0,0.0,0.13,0.0,0.0,0.07,0.0,0.0,0.0,0.0,0.0,0.0,0.51,0.0,0.0,0.0,0.02,0.0,0.0,0.0,0.0,0.0,967.0,10.38,384
32986,0.08,0.0,0.0,0.0,0.0,0.0,0.16,0.0,0.0,0.0,0.0,0.0,0.0,0.0,0.0,0.0,0.02,0.0,0.0,0.13,0.0,0.0,0.07,0.0,0.0,0.0,0.0,0.0,0.0,0.51,0.0,0.0,0.0,0.02,0.0,0.0,0.0,0.0,0.0,971.0,10.21,384
32987,0.08,0.0,0.0,0.0,0.0,0.0,0.16,0.0,0.0,0.0,0.0,0.0,0.0,0.0,0.0,0.0,0.02,0.0,0.0,0.13,0.0,0.0,0.07,0.0,0.0,0.0,0.0,0.0,0.0,0.51,0.0,0.0,0.0,0.02,0.0,0.0,0.0,0.0,0.0,976.0,9.93,384
32988,0.08,0.0,0.0,0.0,0.0,0.0,0.16,0.0,0.0,0.0,0.0,0.0,0.0,0.0,0.0,0.0,0.02,0.0,0.0,0.13,0.0,0.0,0.07,0.0,0.0,0.0,0.0,0.0,0.0,0.51,0.0,0.0,0.0,0.02,0.0,0.0,0.0,0.0,0.0,983.0,9.71,384
32989,0.08,0.0,0.0,0.0,0.0,0.0,0.16,0.0,0.0,0.0,0.0,0.0,0.0,0.0,0.0,0.0,0.02,0.0,0.0,0.13,0.0,0.0,0.07,0.0,0.0,0.0,0.0,0.0,0.0,0.51,0.0,0.0,0.0,0.02,0.0,0.0,0.0,0.0,0.0,987.0,9.57,384
32990,0.08,0.0,0.0,0.0,0.0,0.0,0.16,0.0,0.0,0.0,0.0,0.0,0.0,0.0,0.0,0.0,0.02,0.0,0.0,0.13,0.0,0.0,0.07,0.0,0.0,0.0,0.0,0.0,0.0,0.51,0.0,0.0,0.0,0.02,0.0,0.0,0.0,0.0,0.0,992.0,9.3,384
32991,0.08,0.0,0.0,0.0,0.0,0.0,0.16,0.0,0.0,0.0,0.0,0.0,0.0,0.0,0.0,0.0,0.02,0.0,0.0,0.13,0.0,0.0,0.07,0.0,0.0,0.0,0.0,0.0,0.0,0.51,0.0,0.0,0.0,0.02,0.0,0.0,0.0,0.0,0.0,997.0,9.18,384
32992,0.08,0.0,0.0,0.0,0.0,0.0,0.16,0.0,0.0,0.0,0.0,0.0,0.0,0.0,0.0,0.0,0.02,0.0,0.0,0.13,0.0,0.0,0.07,0.0,0.0,0.0,0.0,0.0,0.0,0.51,0.0,0.0,0.0,0.02,0.0,0.0,0.0,0.0,0.0,1008.0,8.73,384
32993,0.08,0.0,0.0,0.0,0.0,0.0,0.16,0.0,0.0,0.0,0.0,0.0,0.0,0.0,0.0,0.0,0.02,0.0,0.0,0.13,0.0,0.0,0.07,0.0,0.0,0.0,0.0,0.0,0.0,0.51,0.0,0.0,0.0,0.02,0.0,0.0,0.0,0.0,0.0,1414.0,1.96,384
32994,0.08,0.0,0.0,0.0,0.0,0.0,0.16,0.0,0.0,0.0,0.0,0.0,0.0,0.0,0.0,0.0,0.02,0.0,0.0,0.13,0.0,0.0,0.07,0.0,0.0,0.0,0.0,0.0,0.0,0.51,0.0,0.0,0.0,0.02,0.0,0.0,0.0,0.0,0.0,1464.0,1.65,384
32995,0.08,0.0,0.0,0.0,0.0,0.0,0.16,0.0,0.0,0.0,0.0,0.0,0.0,0.0,0.0,0.0,0.02,0.0,0.0,0.13,0.0,0.0,0.07,0.0,0.0,0.0,0.0,0.0,0.0,0.51,0.0,0.0,0.0,0.02,0.0,0.0,0.0,0.0,0.0,1498.0,1.45,384
32996,0.08,0.0,0.0,0.0,0.0,0.0,0.16,0.0,0.0,0.0,0.0,0.0,0.0,0.0,0.0,0.0,0.02,0.0,0.0,0.13,0.0,0.0,0.07,0.0,0.0,0.0,0.0,0.0,0.0,0.51,0.0,0.0,0.0,0.02,0.0,0.0,0.0,0.0,0.0,1513.0,1.38,384
32997,0.08,0.0,0.0,0.0,0.0,0.0,0.16,0.0,0.0,0.0,0.0,0.0,0.0,0.0,0.0,0.0,0.02,0.0,0.0,0.13,0.0,0.0,0.07,0.0,0.0,0.0,0.0,0.0,0.0,0.51,0.0,0.0,0.0,0.02,0.0,0.0,0.0,0.0,0.0,1565.0,1.13,384
32998,0.08,0.0,0.0,0.0,0.0,0.0,0.16,0.0,0.0,0.0,0.0,0.0,0.0,0.0,0.0,0.0,0.02,0.0,0.0,0.13,0.0,0.0,0.07,0.0,0.0,0.0,0.0,0.0,0.0,0.51,0.0,0.0,0.0,0.02,0.0,0.0,0.0,0.0,0.0,1614.0,0.91,384
32999,0.08,0.0,0.0,0.0,0.0,0.0,0.16,0.0,0.0,0.0,0.0,0.0,0.0,0.0,0.0,0.0,0.02,0.0,0.0,0.13,0.0,0.0,0.07,0.0,0.0,0.0,0.0,0.0,0.0,0.51,0.0,0.0,0.0,0.02,0.0,0.0,0.0,0.0,0.0,1666.0,0.7,384
33000,0.08,0.0,0.0,0.0,0.0,0.0,0.16,0.0,0.0,0.0,0.0,0.0,0.0,0.0,0.0,0.0,0.02,0.0,0.0,0.13,0.0,0.0,0.07,0.0,0.0,0.0,0.0,0.0,0.0,0.51,0.0,0.0,0.0,0.02,0.0,0.0,0.0,0.0,0.0,1719.0,0.5,384
33174,0.0,0.0,0.94,0.0,0.0,0.0,0.0,0.0,0.0,0.0,0.0,0.0,0.0,0.0,0.0,0.0,0.0,0.0,0.06,0.0,0.0,0.0,0.0,0.0,0.0,0.0,0.0,0.0,0.0,0.0,0.0,0.0,0.0,0.0,0.0,0.0,0.0,0.0,0.0,873.0,2.331,385
33175,0.0,0.0,0.94,0.0,0.0,0.0,0.0,0.0,0.0,0.0,0.0,0.0,0.0,0.0,0.0,0.0,0.0,0.0,0.06,0.0,0.0,0.0,0.0,0.0,0.0,0.0,0.0,0.0,0.0,0.0,0.0,0.0,0.0,0.0,0.0,0.0,0.0,0.0,0.0,923.0,1.6989700043360187,385
33176,0.0,0.0,0.94,0.0,0.0,0.0,0.0,0.0,0.0,0.0,0.0,0.0,0.0,0.0,0.0,0.0,0.0,0.0,0.06,0.0,0.0,0.0,0.0,0.0,0.0,0.0,0.0,0.0,0.0,0.0,0.0,0.0,0.0,0.0,0.0,0.0,0.0,0.0,0.0,973.0,1.2959999999999998,385
33177,0.0,0.0,0.94,0.0,0.0,0.0,0.0,0.0,0.0,0.0,0.0,0.0,0.0,0.0,0.0,0.0,0.0,0.0,0.06,0.0,0.0,0.0,0.0,0.0,0.0,0.0,0.0,0.0,0.0,0.0,0.0,0.0,0.0,0.0,0.0,0.0,0.0,0.0,0.0,1023.0,0.9030899869919436,385
34197,0.0,0.0,0.94,0.0,0.0,0.0,0.0,0.0,0.0,0.0,0.0,0.0,0.0,0.0,0.0,0.0,0.0,0.0,0.06,0.0,0.0,0.0,0.0,0.0,0.0,0.0,0.0,0.0,0.0,0.0,0.0,0.0,0.0,0.0,0.0,0.0,0.0,0.0,0.0,1263.0,-0.17500000000000004,385
34198,0.0,0.0,0.94,0.0,0.0,0.0,0.0,0.0,0.0,0.0,0.0,0.0,0.0,0.0,0.0,0.0,0.0,0.0,0.06,0.0,0.0,0.0,0.0,0.0,0.0,0.0,0.0,0.0,0.0,0.0,0.0,0.0,0.0,0.0,0.0,0.0,0.0,0.0,0.0,1171.0,0.16399999999999992,385
34199,0.0,0.0,0.94,0.0,0.0,0.0,0.0,0.0,0.0,0.0,0.0,0.0,0.0,0.0,0.0,0.0,0.0,0.0,0.06,0.0,0.0,0.0,0.0,0.0,0.0,0.0,0.0,0.0,0.0,0.0,0.0,0.0,0.0,0.0,0.0,0.0,0.0,0.0,0.0,1075.0,0.6180000000000001,385
35211,0.0,0.0,0.94,0.0,0.0,0.0,0.0,0.0,0.0,0.0,0.0,0.0,0.0,0.0,0.0,0.0,0.0,0.0,0.06,0.0,0.0,0.0,0.0,0.0,0.0,0.0,0.0,0.0,0.0,0.0,0.0,0.0,0.0,0.0,0.0,0.0,0.0,0.0,0.0,661.0,9.0,385
35212,0.0,0.0,0.94,0.0,0.0,0.0,0.0,0.0,0.0,0.0,0.0,0.0,0.0,0.0,0.0,0.0,0.0,0.0,0.06,0.0,0.0,0.0,0.0,0.0,0.0,0.0,0.0,0.0,0.0,0.0,0.0,0.0,0.0,0.0,0.0,0.0,0.0,0.0,0.0,645.0,10.0,385
35213,0.0,0.0,0.94,0.0,0.0,0.0,0.0,0.0,0.0,0.0,0.0,0.0,0.0,0.0,0.0,0.0,0.0,0.0,0.06,0.0,0.0,0.0,0.0,0.0,0.0,0.0,0.0,0.0,0.0,0.0,0.0,0.0,0.0,0.0,0.0,0.0,0.0,0.0,0.0,630.0,11.0,385
88855,0.0,0.0,0.94,0.0,0.0,0.0,0.0,0.0,0.0,0.0,0.0,0.0,0.0,0.0,0.0,0.0,0.0,0.0,0.06,0.0,0.0,0.0,0.0,0.0,0.0,0.0,0.0,0.0,0.0,0.0,0.0,0.0,0.0,0.0,0.0,0.0,0.0,0.0,0.0,1073.0,0.78,385
88856,0.0,0.0,0.94,0.0,0.0,0.0,0.0,0.0,0.0,0.0,0.0,0.0,0.0,0.0,0.0,0.0,0.0,0.0,0.06,0.0,0.0,0.0,0.0,0.0,0.0,0.0,0.0,0.0,0.0,0.0,0.0,0.0,0.0,0.0,0.0,0.0,0.0,0.0,0.0,1173.0,0.3600000000000001,385
96168,0.0,0.0,0.94,0.0,0.0,0.0,0.0,0.0,0.0,0.0,0.0,0.0,0.0,0.0,0.0,0.0,0.0,0.0,0.06,0.0,0.0,0.0,0.0,0.0,0.0,0.0,0.0,0.0,0.0,0.0,0.0,0.0,0.0,0.0,0.0,0.0,0.0,0.0,0.0,636.0,10.0,385
96169,0.0,0.0,0.94,0.0,0.0,0.0,0.0,0.0,0.0,0.0,0.0,0.0,0.0,0.0,0.0,0.0,0.0,0.0,0.06,0.0,0.0,0.0,0.0,0.0,0.0,0.0,0.0,0.0,0.0,0.0,0.0,0.0,0.0,0.0,0.0,0.0,0.0,0.0,0.0,646.0,10.0,385
96170,0.0,0.0,0.94,0.0,0.0,0.0,0.0,0.0,0.0,0.0,0.0,0.0,0.0,0.0,0.0,0.0,0.0,0.0,0.06,0.0,0.0,0.0,0.0,0.0,0.0,0.0,0.0,0.0,0.0,0.0,0.0,0.0,0.0,0.0,0.0,0.0,0.0,0.0,0.0,600.0,12.0,385
96171,0.0,0.0,0.94,0.0,0.0,0.0,0.0,0.0,0.0,0.0,0.0,0.0,0.0,0.0,0.0,0.0,0.0,0.0,0.06,0.0,0.0,0.0,0.0,0.0,0.0,0.0,0.0,0.0,0.0,0.0,0.0,0.0,0.0,0.0,0.0,0.0,0.0,0.0,0.0,610.0,12.0,385
33185,0.0,0.0,0.97,0.0,0.0,0.0,0.0,0.0,0.0,0.0,0.0,0.0,0.0,0.0,0.0,0.0,0.0,0.0,0.0,0.0,0.0,0.0,0.03,0.0,0.0,0.0,0.0,0.0,0.0,0.0,0.0,0.0,0.0,0.0,0.0,0.0,0.0,0.0,0.0,923.0,1.8580016718174,386
33186,0.0,0.0,0.97,0.0,0.0,0.0,0.0,0.0,0.0,0.0,0.0,0.0,0.0,0.0,0.0,0.0,0.0,0.0,0.0,0.0,0.0,0.0,0.03,0.0,0.0,0.0,0.0,0.0,0.0,0.0,0.0,0.0,0.0,0.0,0.0,0.0,0.0,0.0,0.0,973.0,1.4956130378462476,386
33187,0.0,0.0,0.97,0.0,0.0,0.0,0.0,0.0,0.0,0.0,0.0,0.0,0.0,0.0,0.0,0.0,0.0,0.0,0.0,0.0,0.0,0.0,0.03,0.0,0.0,0.0,0.0,0.0,0.0,0.0,0.0,0.0,0.0,0.0,0.0,0.0,0.0,0.0,0.0,1023.0,1.2385606273598313,386
33188,0.0,0.0,0.97,0.0,0.0,0.0,0.0,0.0,0.0,0.0,0.0,0.0,0.0,0.0,0.0,0.0,0.0,0.0,0.0,0.0,0.0,0.0,0.03,0.0,0.0,0.0,0.0,0.0,0.0,0.0,0.0,0.0,0.0,0.0,0.0,0.0,0.0,0.0,0.0,873.0,2.2174839442139063,386
33700,0.0,0.0,0.97,0.0,0.0,0.0,0.0,0.0,0.0,0.0,0.0,0.0,0.0,0.0,0.0,0.0,0.0,0.0,0.0,0.0,0.0,0.0,0.03,0.0,0.0,0.0,0.0,0.0,0.0,0.0,0.0,0.0,0.0,0.0,0.0,0.0,0.0,0.0,0.0,838.0,3.0,386
33701,0.0,0.0,0.97,0.0,0.0,0.0,0.0,0.0,0.0,0.0,0.0,0.0,0.0,0.0,0.0,0.0,0.0,0.0,0.0,0.0,0.0,0.0,0.03,0.0,0.0,0.0,0.0,0.0,0.0,0.0,0.0,0.0,0.0,0.0,0.0,0.0,0.0,0.0,0.0,758.0,4.0,386
33702,0.0,0.0,0.97,0.0,0.0,0.0,0.0,0.0,0.0,0.0,0.0,0.0,0.0,0.0,0.0,0.0,0.0,0.0,0.0,0.0,0.0,0.0,0.03,0.0,0.0,0.0,0.0,0.0,0.0,0.0,0.0,0.0,0.0,0.0,0.0,0.0,0.0,0.0,0.0,706.0,5.0,386
33703,0.0,0.0,0.97,0.0,0.0,0.0,0.0,0.0,0.0,0.0,0.0,0.0,0.0,0.0,0.0,0.0,0.0,0.0,0.0,0.0,0.0,0.0,0.03,0.0,0.0,0.0,0.0,0.0,0.0,0.0,0.0,0.0,0.0,0.0,0.0,0.0,0.0,0.0,0.0,670.0,6.0,386
33704,0.0,0.0,0.97,0.0,0.0,0.0,0.0,0.0,0.0,0.0,0.0,0.0,0.0,0.0,0.0,0.0,0.0,0.0,0.0,0.0,0.0,0.0,0.03,0.0,0.0,0.0,0.0,0.0,0.0,0.0,0.0,0.0,0.0,0.0,0.0,0.0,0.0,0.0,0.0,644.0,7.0,386
33705,0.0,0.0,0.97,0.0,0.0,0.0,0.0,0.0,0.0,0.0,0.0,0.0,0.0,0.0,0.0,0.0,0.0,0.0,0.0,0.0,0.0,0.0,0.03,0.0,0.0,0.0,0.0,0.0,0.0,0.0,0.0,0.0,0.0,0.0,0.0,0.0,0.0,0.0,0.0,620.0,8.0,386
33706,0.0,0.0,0.97,0.0,0.0,0.0,0.0,0.0,0.0,0.0,0.0,0.0,0.0,0.0,0.0,0.0,0.0,0.0,0.0,0.0,0.0,0.0,0.03,0.0,0.0,0.0,0.0,0.0,0.0,0.0,0.0,0.0,0.0,0.0,0.0,0.0,0.0,0.0,0.0,600.0,9.0,386
33707,0.0,0.0,0.97,0.0,0.0,0.0,0.0,0.0,0.0,0.0,0.0,0.0,0.0,0.0,0.0,0.0,0.0,0.0,0.0,0.0,0.0,0.0,0.03,0.0,0.0,0.0,0.0,0.0,0.0,0.0,0.0,0.0,0.0,0.0,0.0,0.0,0.0,0.0,0.0,580.0,10.0,386
33708,0.0,0.0,0.97,0.0,0.0,0.0,0.0,0.0,0.0,0.0,0.0,0.0,0.0,0.0,0.0,0.0,0.0,0.0,0.0,0.0,0.0,0.0,0.03,0.0,0.0,0.0,0.0,0.0,0.0,0.0,0.0,0.0,0.0,0.0,0.0,0.0,0.0,0.0,0.0,561.0,11.0,386
33709,0.0,0.0,0.97,0.0,0.0,0.0,0.0,0.0,0.0,0.0,0.0,0.0,0.0,0.0,0.0,0.0,0.0,0.0,0.0,0.0,0.0,0.0,0.03,0.0,0.0,0.0,0.0,0.0,0.0,0.0,0.0,0.0,0.0,0.0,0.0,0.0,0.0,0.0,0.0,544.0,12.0,386
34251,0.0,0.0,0.97,0.0,0.0,0.0,0.0,0.0,0.0,0.0,0.0,0.0,0.0,0.0,0.0,0.0,0.0,0.0,0.0,0.0,0.0,0.0,0.03,0.0,0.0,0.0,0.0,0.0,0.0,0.0,0.0,0.0,0.0,0.0,0.0,0.0,0.0,0.0,0.0,1267.0,0.15599999999999992,386
34252,0.0,0.0,0.97,0.0,0.0,0.0,0.0,0.0,0.0,0.0,0.0,0.0,0.0,0.0,0.0,0.0,0.0,0.0,0.0,0.0,0.0,0.0,0.03,0.0,0.0,0.0,0.0,0.0,0.0,0.0,0.0,0.0,0.0,0.0,0.0,0.0,0.0,0.0,0.0,1171.0,0.48200000000000004,386
34253,0.0,0.0,0.97,0.0,0.0,0.0,0.0,0.0,0.0,0.0,0.0,0.0,0.0,0.0,0.0,0.0,0.0,0.0,0.0,0.0,0.0,0.0,0.03,0.0,0.0,0.0,0.0,0.0,0.0,0.0,0.0,0.0,0.0,0.0,0.0,0.0,0.0,0.0,0.0,1066.0,0.877,386
34254,0.0,0.0,0.97,0.0,0.0,0.0,0.0,0.0,0.0,0.0,0.0,0.0,0.0,0.0,0.0,0.0,0.0,0.0,0.0,0.0,0.0,0.0,0.03,0.0,0.0,0.0,0.0,0.0,0.0,0.0,0.0,0.0,0.0,0.0,0.0,0.0,0.0,0.0,0.0,963.0,1.4049999999999998,386
34255,0.0,0.0,0.97,0.0,0.0,0.0,0.0,0.0,0.0,0.0,0.0,0.0,0.0,0.0,0.0,0.0,0.0,0.0,0.0,0.0,0.0,0.0,0.03,0.0,0.0,0.0,0.0,0.0,0.0,0.0,0.0,0.0,0.0,0.0,0.0,0.0,0.0,0.0,0.0,880.0,2.032,386
34256,0.0,0.0,0.97,0.0,0.0,0.0,0.0,0.0,0.0,0.0,0.0,0.0,0.0,0.0,0.0,0.0,0.0,0.0,0.0,0.0,0.0,0.0,0.03,0.0,0.0,0.0,0.0,0.0,0.0,0.0,0.0,0.0,0.0,0.0,0.0,0.0,0.0,0.0,0.0,768.0,3.451,386
84076,0.0,0.0,0.97,0.0,0.0,0.0,0.0,0.0,0.0,0.0,0.0,0.0,0.0,0.0,0.0,0.0,0.0,0.0,0.0,0.0,0.0,0.0,0.03,0.0,0.0,0.0,0.0,0.0,0.0,0.0,0.0,0.0,0.0,0.0,0.0,0.0,0.0,0.0,0.0,1174.0,0.5,386
84077,0.0,0.0,0.97,0.0,0.0,0.0,0.0,0.0,0.0,0.0,0.0,0.0,0.0,0.0,0.0,0.0,0.0,0.0,0.0,0.0,0.0,0.0,0.03,0.0,0.0,0.0,0.0,0.0,0.0,0.0,0.0,0.0,0.0,0.0,0.0,0.0,0.0,0.0,0.0,1111.0,0.71,386
84078,0.0,0.0,0.97,0.0,0.0,0.0,0.0,0.0,0.0,0.0,0.0,0.0,0.0,0.0,0.0,0.0,0.0,0.0,0.0,0.0,0.0,0.0,0.03,0.0,0.0,0.0,0.0,0.0,0.0,0.0,0.0,0.0,0.0,0.0,0.0,0.0,0.0,0.0,0.0,1027.0,1.13,386
84079,0.0,0.0,0.97,0.0,0.0,0.0,0.0,0.0,0.0,0.0,0.0,0.0,0.0,0.0,0.0,0.0,0.0,0.0,0.0,0.0,0.0,0.0,0.03,0.0,0.0,0.0,0.0,0.0,0.0,0.0,0.0,0.0,0.0,0.0,0.0,0.0,0.0,0.0,0.0,940.0,1.6800000000000002,386
84080,0.0,0.0,0.97,0.0,0.0,0.0,0.0,0.0,0.0,0.0,0.0,0.0,0.0,0.0,0.0,0.0,0.0,0.0,0.0,0.0,0.0,0.0,0.03,0.0,0.0,0.0,0.0,0.0,0.0,0.0,0.0,0.0,0.0,0.0,0.0,0.0,0.0,0.0,0.0,874.0,2.25,386
84081,0.0,0.0,0.97,0.0,0.0,0.0,0.0,0.0,0.0,0.0,0.0,0.0,0.0,0.0,0.0,0.0,0.0,0.0,0.0,0.0,0.0,0.0,0.03,0.0,0.0,0.0,0.0,0.0,0.0,0.0,0.0,0.0,0.0,0.0,0.0,0.0,0.0,0.0,0.0,840.0,2.66,386
84082,0.0,0.0,0.97,0.0,0.0,0.0,0.0,0.0,0.0,0.0,0.0,0.0,0.0,0.0,0.0,0.0,0.0,0.0,0.0,0.0,0.0,0.0,0.03,0.0,0.0,0.0,0.0,0.0,0.0,0.0,0.0,0.0,0.0,0.0,0.0,0.0,0.0,0.0,0.0,789.0,3.4000000000000004,386
90304,0.0,0.0,0.97,0.0,0.0,0.0,0.0,0.0,0.0,0.0,0.0,0.0,0.0,0.0,0.0,0.0,0.0,0.0,0.0,0.0,0.0,0.0,0.03,0.0,0.0,0.0,0.0,0.0,0.0,0.0,0.0,0.0,0.0,0.0,0.0,0.0,0.0,0.0,0.0,765.0,4.33,386
90305,0.0,0.0,0.97,0.0,0.0,0.0,0.0,0.0,0.0,0.0,0.0,0.0,0.0,0.0,0.0,0.0,0.0,0.0,0.0,0.0,0.0,0.0,0.03,0.0,0.0,0.0,0.0,0.0,0.0,0.0,0.0,0.0,0.0,0.0,0.0,0.0,0.0,0.0,0.0,754.0,4.55,386
90306,0.0,0.0,0.97,0.0,0.0,0.0,0.0,0.0,0.0,0.0,0.0,0.0,0.0,0.0,0.0,0.0,0.0,0.0,0.0,0.0,0.0,0.0,0.03,0.0,0.0,0.0,0.0,0.0,0.0,0.0,0.0,0.0,0.0,0.0,0.0,0.0,0.0,0.0,0.0,744.0,4.76,386
90307,0.0,0.0,0.97,0.0,0.0,0.0,0.0,0.0,0.0,0.0,0.0,0.0,0.0,0.0,0.0,0.0,0.0,0.0,0.0,0.0,0.0,0.0,0.03,0.0,0.0,0.0,0.0,0.0,0.0,0.0,0.0,0.0,0.0,0.0,0.0,0.0,0.0,0.0,0.0,734.0,5.04,386
90308,0.0,0.0,0.97,0.0,0.0,0.0,0.0,0.0,0.0,0.0,0.0,0.0,0.0,0.0,0.0,0.0,0.0,0.0,0.0,0.0,0.0,0.0,0.03,0.0,0.0,0.0,0.0,0.0,0.0,0.0,0.0,0.0,0.0,0.0,0.0,0.0,0.0,0.0,0.0,724.0,5.3,386
90309,0.0,0.0,0.97,0.0,0.0,0.0,0.0,0.0,0.0,0.0,0.0,0.0,0.0,0.0,0.0,0.0,0.0,0.0,0.0,0.0,0.0,0.0,0.03,0.0,0.0,0.0,0.0,0.0,0.0,0.0,0.0,0.0,0.0,0.0,0.0,0.0,0.0,0.0,0.0,713.0,5.68,386
90310,0.0,0.0,0.97,0.0,0.0,0.0,0.0,0.0,0.0,0.0,0.0,0.0,0.0,0.0,0.0,0.0,0.0,0.0,0.0,0.0,0.0,0.0,0.03,0.0,0.0,0.0,0.0,0.0,0.0,0.0,0.0,0.0,0.0,0.0,0.0,0.0,0.0,0.0,0.0,704.0,5.93,386
90311,0.0,0.0,0.97,0.0,0.0,0.0,0.0,0.0,0.0,0.0,0.0,0.0,0.0,0.0,0.0,0.0,0.0,0.0,0.0,0.0,0.0,0.0,0.03,0.0,0.0,0.0,0.0,0.0,0.0,0.0,0.0,0.0,0.0,0.0,0.0,0.0,0.0,0.0,0.0,693.0,6.24,386
90312,0.0,0.0,0.97,0.0,0.0,0.0,0.0,0.0,0.0,0.0,0.0,0.0,0.0,0.0,0.0,0.0,0.0,0.0,0.0,0.0,0.0,0.0,0.03,0.0,0.0,0.0,0.0,0.0,0.0,0.0,0.0,0.0,0.0,0.0,0.0,0.0,0.0,0.0,0.0,689.0,6.39,386
90313,0.0,0.0,0.97,0.0,0.0,0.0,0.0,0.0,0.0,0.0,0.0,0.0,0.0,0.0,0.0,0.0,0.0,0.0,0.0,0.0,0.0,0.0,0.03,0.0,0.0,0.0,0.0,0.0,0.0,0.0,0.0,0.0,0.0,0.0,0.0,0.0,0.0,0.0,0.0,681.0,6.67,386
33189,0.0,0.0,0.94,0.0,0.0,0.0,0.0,0.0,0.0,0.0,0.0,0.0,0.0,0.0,0.0,0.0,0.0,0.0,0.0,0.0,0.0,0.0,0.06,0.0,0.0,0.0,0.0,0.0,0.0,0.0,0.0,0.0,0.0,0.0,0.0,0.0,0.0,0.0,0.0,873.0,2.167224460689137,387
33190,0.0,0.0,0.94,0.0,0.0,0.0,0.0,0.0,0.0,0.0,0.0,0.0,0.0,0.0,0.0,0.0,0.0,0.0,0.0,0.0,0.0,0.0,0.06,0.0,0.0,0.0,0.0,0.0,0.0,0.0,0.0,0.0,0.0,0.0,0.0,0.0,0.0,0.0,0.0,923.0,1.845098040014257,387
33191,0.0,0.0,0.94,0.0,0.0,0.0,0.0,0.0,0.0,0.0,0.0,0.0,0.0,0.0,0.0,0.0,0.0,0.0,0.0,0.0,0.0,0.0,0.06,0.0,0.0,0.0,0.0,0.0,0.0,0.0,0.0,0.0,0.0,0.0,0.0,0.0,0.0,0.0,0.0,973.0,1.4471580313422194,387
33192,0.0,0.0,0.94,0.0,0.0,0.0,0.0,0.0,0.0,0.0,0.0,0.0,0.0,0.0,0.0,0.0,0.0,0.0,0.0,0.0,0.0,0.0,0.06,0.0,0.0,0.0,0.0,0.0,0.0,0.0,0.0,0.0,0.0,0.0,0.0,0.0,0.0,0.0,0.0,1023.0,1.2552725051033058,387
34259,0.0,0.0,0.94,0.0,0.0,0.0,0.0,0.0,0.0,0.0,0.0,0.0,0.0,0.0,0.0,0.0,0.0,0.0,0.0,0.0,0.0,0.0,0.06,0.0,0.0,0.0,0.0,0.0,0.0,0.0,0.0,0.0,0.0,0.0,0.0,0.0,0.0,0.0,0.0,1275.0,-0.08999999999999997,387
34260,0.0,0.0,0.94,0.0,0.0,0.0,0.0,0.0,0.0,0.0,0.0,0.0,0.0,0.0,0.0,0.0,0.0,0.0,0.0,0.0,0.0,0.0,0.06,0.0,0.0,0.0,0.0,0.0,0.0,0.0,0.0,0.0,0.0,0.0,0.0,0.0,0.0,0.0,0.0,1172.0,0.19799999999999995,387
34261,0.0,0.0,0.94,0.0,0.0,0.0,0.0,0.0,0.0,0.0,0.0,0.0,0.0,0.0,0.0,0.0,0.0,0.0,0.0,0.0,0.0,0.0,0.06,0.0,0.0,0.0,0.0,0.0,0.0,0.0,0.0,0.0,0.0,0.0,0.0,0.0,0.0,0.0,0.0,1087.0,0.5820000000000001,387
34262,0.0,0.0,0.94,0.0,0.0,0.0,0.0,0.0,0.0,0.0,0.0,0.0,0.0,0.0,0.0,0.0,0.0,0.0,0.0,0.0,0.0,0.0,0.06,0.0,0.0,0.0,0.0,0.0,0.0,0.0,0.0,0.0,0.0,0.0,0.0,0.0,0.0,0.0,0.0,971.0,1.2819999999999998,387
35193,0.0,0.0,0.94,0.0,0.0,0.0,0.0,0.0,0.0,0.0,0.0,0.0,0.0,0.0,0.0,0.0,0.0,0.0,0.0,0.0,0.0,0.0,0.06,0.0,0.0,0.0,0.0,0.0,0.0,0.0,0.0,0.0,0.0,0.0,0.0,0.0,0.0,0.0,0.0,653.0,9.0,387
35194,0.0,0.0,0.94,0.0,0.0,0.0,0.0,0.0,0.0,0.0,0.0,0.0,0.0,0.0,0.0,0.0,0.0,0.0,0.0,0.0,0.0,0.0,0.06,0.0,0.0,0.0,0.0,0.0,0.0,0.0,0.0,0.0,0.0,0.0,0.0,0.0,0.0,0.0,0.0,636.0,10.0,387
35195,0.0,0.0,0.94,0.0,0.0,0.0,0.0,0.0,0.0,0.0,0.0,0.0,0.0,0.0,0.0,0.0,0.0,0.0,0.0,0.0,0.0,0.0,0.06,0.0,0.0,0.0,0.0,0.0,0.0,0.0,0.0,0.0,0.0,0.0,0.0,0.0,0.0,0.0,0.0,619.0,10.0,387
35196,0.0,0.0,0.94,0.0,0.0,0.0,0.0,0.0,0.0,0.0,0.0,0.0,0.0,0.0,0.0,0.0,0.0,0.0,0.0,0.0,0.0,0.0,0.06,0.0,0.0,0.0,0.0,0.0,0.0,0.0,0.0,0.0,0.0,0.0,0.0,0.0,0.0,0.0,0.0,631.0,9.0,387
35197,0.0,0.0,0.94,0.0,0.0,0.0,0.0,0.0,0.0,0.0,0.0,0.0,0.0,0.0,0.0,0.0,0.0,0.0,0.0,0.0,0.0,0.0,0.06,0.0,0.0,0.0,0.0,0.0,0.0,0.0,0.0,0.0,0.0,0.0,0.0,0.0,0.0,0.0,0.0,612.0,10.0,387
35198,0.0,0.0,0.94,0.0,0.0,0.0,0.0,0.0,0.0,0.0,0.0,0.0,0.0,0.0,0.0,0.0,0.0,0.0,0.0,0.0,0.0,0.0,0.06,0.0,0.0,0.0,0.0,0.0,0.0,0.0,0.0,0.0,0.0,0.0,0.0,0.0,0.0,0.0,0.0,593.0,11.0,387
35199,0.0,0.0,0.94,0.0,0.0,0.0,0.0,0.0,0.0,0.0,0.0,0.0,0.0,0.0,0.0,0.0,0.0,0.0,0.0,0.0,0.0,0.0,0.06,0.0,0.0,0.0,0.0,0.0,0.0,0.0,0.0,0.0,0.0,0.0,0.0,0.0,0.0,0.0,0.0,625.0,9.0,387
35200,0.0,0.0,0.94,0.0,0.0,0.0,0.0,0.0,0.0,0.0,0.0,0.0,0.0,0.0,0.0,0.0,0.0,0.0,0.0,0.0,0.0,0.0,0.06,0.0,0.0,0.0,0.0,0.0,0.0,0.0,0.0,0.0,0.0,0.0,0.0,0.0,0.0,0.0,0.0,604.0,10.5,387
