Repository: R3sten/glass_dynamics

# GlassDynamics: Ridge Regression for Glass Viscosity Prediction

## Bachelor's thesis in physics

### Università degli Studi di Trieste

The main goal of this project is to develop a reliable and interpretable predictive model for glass viscosity, moving beyond "black-box" machine learning to provide physically meaningful insights for materials science applications.


This repository implements a workflow that bridges the gap between empirical models and modern data science techniques.

File: data/viscosity_raw_data.csv (part 48 of 81)
,Al2O3,As2O3,B2O3,BaO,BeO,Bi2O3,CaO,CdO,CoO,Cs2O,CuO,Fe2O3,FeO,Ga2O3,GeO2,HfO2,K2O,La2O3,Li2O,MgO,MnO,MoO3,Na2O,Nb2O5,NiO,P2O5,PbO,Rb2O,Sb2O3,SiO2,SrO,Ta2O5,TeO2,TiO2,Tl2O,WO3,Y2O3,ZnO,ZrO2,T,log_visc,ID
35201,0.0,0.0,0.94,0.0,0.0,0.0,0.0,0.0,0.0,0.0,0.0,0.0,0.0,0.0,0.0,0.0,0.0,0.0,0.0,0.0,0.0,0.0,0.06,0.0,0.0,0.0,0.0,0.0,0.0,0.0,0.0,0.0,0.0,0.0,0.0,0.0,0.0,0.0,0.0,584.0,11.5,387
35202,0.0,0.0,0.94,0.0,0.0,0.0,0.0,0.0,0.0,0.0,0.0,0.0,0.0,0.0,0.0,0.0,0.0,0.0,0.0,0.0,0.0,0.0,0.06,0.0,0.0,0.0,0.0,0.0,0.0,0.0,0.0,0.0,0.0,0.0,0.0,0.0,0.0,0.0,0.0,599.0,10.5,387
35223,0.0,0.0,0.94,0.0,0.0,0.0,0.0,0.0,0.0,0.0,0.0,0.0,0.0,0.0,0.0,0.0,0.0,0.0,0.0,0.0,0.0,0.0,0.06,0.0,0.0,0.0,0.0,0.0,0.0,0.0,0.0,0.0,0.0,0.0,0.0,0.0,0.0,0.0,0.0,659.0,9.0,387
35225,0.0,0.0,0.94,0.0,0.0,0.0,0.0,0.0,0.0,0.0,0.0,0.0,0.0,0.0,0.0,0.0,0.0,0.0,0.0,0.0,0.0,0.0,0.06,0.0,0.0,0.0,0.0,0.0,0.0,0.0,0.0,0.0,0.0,0.0,0.0,0.0,0.0,0.0,0.0,623.0,10.5,387
52102,0.0,0.0,0.94,0.0,0.0,0.0,0.0,0.0,0.0,0.0,0.0,0.0,0.0,0.0,0.0,0.0,0.0,0.0,0.0,0.0,0.0,0.0,0.06,0.0,0.0,0.0,0.0,0.0,0.0,0.0,0.0,0.0,0.0,0.0,0.0,0.0,0.0,0.0,0.0,633.0,9.5,387
52103,0.0,0.0,0.94,0.0,0.0,0.0,0.0,0.0,0.0,0.0,0.0,0.0,0.0,0.0,0.0,0.0,0.0,0.0,0.0,0.0,0.0,0.0,0.06,0.0,0.0,0.0,0.0,0.0,0.0,0.0,0.0,0.0,0.0,0.0,0.0,0.0,0.0,0.0,0.0,611.0,10.0,387
52104,0.0,0.0,0.94,0.0,0.0,0.0,0.0,0.0,0.0,0.0,0.0,0.0,0.0,0.0,0.0,0.0,0.0,0.0,0.0,0.0,0.0,0.0,0.06,0.0,0.0,0.0,0.0,0.0,0.0,0.0,0.0,0.0,0.0,0.0,0.0,0.0,0.0,0.0,0.0,592.0,11.0,387
52105,0.0,0.0,0.94,0.0,0.0,0.0,0.0,0.0,0.0,0.0,0.0,0.0,0.0,0.0,0.0,0.0,0.0,0.0,0.0,0.0,0.0,0.0,0.06,0.0,0.0,0.0,0.0,0.0,0.0,0.0,0.0,0.0,0.0,0.0,0.0,0.0,0.0,0.0,0.0,577.0,12.0,387
52106,0.0,0.0,0.94,0.0,0.0,0.0,0.0,0.0,0.0,0.0,0.0,0.0,0.0,0.0,0.0,0.0,0.0,0.0,0.0,0.0,0.0,0.0,0.06,0.0,0.0,0.0,0.0,0.0,0.0,0.0,0.0,0.0,0.0,0.0,0.0,0.0,0.0,0.0,0.0,642.0,9.0,387
52107,0.0,0.0,0.94,0.0,0.0,0.0,0.0,0.0,0.0,0.0,0.0,0.0,0.0,0.0,0.0,0.0,0.0,0.0,0.0,0.0,0.0,0.0,0.06,0.0,0.0,0.0,0.0,0.0,0.0,0.0,0.0,0.0,0.0,0.0,0.0,0.0,0.0,0.0,0.0,644.0,9.0,387
52108,0.0,0.0,0.94,0.0,0.0,0.0,0.0,0.0,0.0,0.0,0.0,0.0,0.0,0.0,0.0,0.0,0.0,0.0,0.0,0.0,0.0,0.0,0.06,0.0,0.0,0.0,0.0,0.0,0.0,0.0,0.0,0.0,0.0,0.0,0.0,0.0,0.0,0.0,0.0,588.0,12.0,387
90069,0.0,0.0,0.94,0.0,0.0,0.0,0.0,0.0,0.0,0.0,0.0,0.0,0.0,0.0,0.0,0.0,0.0,0.0,0.0,0.0,0.0,0.0,0.06,0.0,0.0,0.0,0.0,0.0,0.0,0.0,0.0,0.0,0.0,0.0,0.0,0.0,0.0,0.0,0.0,616.0,11.0,387
33199,0.0,0.0,0.94,0.0,0.0,0.0,0.0,0.0,0.0,0.0,0.0,0.0,0.0,0.0,0.0,0.0,0.06,0.0,0.0,0.0,0.0,0.0,0.0,0.0,0.0,0.0,0.0,0.0,0.0,0.0,0.0,0.0,0.0,0.0,0.0,0.0,0.0,0.0,0.0,873.0,2.1770599913279627,388
33200,0.0,0.0,0.94,0.0,0.0,0.0,0.0,0.0,0.0,0.0,0.0,0.0,0.0,0.0,0.0,0.0,0.06,0.0,0.0,0.0,0.0,0.0,0.0,0.0,0.0,0.0,0.0,0.0,0.0,0.0,0.0,0.0,0.0,0.0,0.0,0.0,0.0,0.0,0.0,923.0,1.6434526764861874,388
33201,0.0,0.0,0.94,0.0,0.0,0.0,0.0,0.0,0.0,0.0,0.0,0.0,0.0,0.0,0.0,0.0,0.06,0.0,0.0,0.0,0.0,0.0,0.0,0.0,0.0,0.0,0.0,0.0,0.0,0.0,0.0,0.0,0.0,0.0,0.0,0.0,0.0,0.0,0.0,973.0,1.2370599913279625,388
33202,0.0,0.0,0.94,0.0,0.0,0.0,0.0,0.0,0.0,0.0,0.0,0.0,0.0,0.0,0.0,0.0,0.06,0.0,0.0,0.0,0.0,0.0,0.0,0.0,0.0,0.0,0.0,0.0,0.0,0.0,0.0,0.0,0.0,0.0,0.0,0.0,0.0,0.0,0.0,1023.0,0.9822712330395684,388
34822,0.0,0.0,0.94,0.0,0.0,0.0,0.0,0.0,0.0,0.0,0.0,0.0,0.0,0.0,0.0,0.0,0.06,0.0,0.0,0.0,0.0,0.0,0.0,0.0,0.0,0.0,0.0,0.0,0.0,0.0,0.0,0.0,0.0,0.0,0.0,0.0,0.0,0.0,0.0,643.0,9.0,388
34823,0.0,0.0,0.94,0.0,0.0,0.0,0.0,0.0,0.0,0.0,0.0,0.0,0.0,0.0,0.0,0.0,0.06,0.0,0.0,0.0,0.0,0.0,0.0,0.0,0.0,0.0,0.0,0.0,0.0,0.0,0.0,0.0,0.0,0.0,0.0,0.0,0.0,0.0,0.0,628.0,10.0,388
34824,0.0,0.0,0.94,0.0,0.0,0.0,0.0,0.0,0.0,0.0,0.0,0.0,0.0,0.0,0.0,0.0,0.06,0.0,0.0,0.0,0.0,0.0,0.0,0.0,0.0,0.0,0.0,0.0,0.0,0.0,0.0,0.0,0.0,0.0,0.0,0.0,0.0,0.0,0.0,611.0,11.0,388
88889,0.0,0.0,0.94,0.0,0.0,0.0,0.0,0.0,0.0,0.0,0.0,0.0,0.0,0.0,0.0,0.0,0.06,0.0,0.0,0.0,0.0,0.0,0.0,0.0,0.0,0.0,0.0,0.0,0.0,0.0,0.0,0.0,0.0,0.0,0.0,0.0,0.0,0.0,0.0,1073.0,0.6799999999999999,388
88890,0.0,0.0,0.94,0.0,0.0,0.0,0.0,0.0,0.0,0.0,0.0,0.0,0.0,0.0,0.0,0.0,0.06,0.0,0.0,0.0,0.0,0.0,0.0,0.0,0.0,0.0,0.0,0.0,0.0,0.0,0.0,0.0,0.0,0.0,0.0,0.0,0.0,0.0,0.0,1173.0,0.29000000000000004,388
33226,0.23,0.0,0.0,0.0,0.0,0.0,0.27,0.0,0.0,0.0,0.0,0.0,0.0,0.0,0.0,0.0,0.0,0.0,0.0,0.0,0.0,0.0,0.0,0.0,0.0,0.0,0.0,0.0,0.0,0.5,0.0,0.0,0.0,0.0,0.0,0.0,0.0,0.0,0.0,1873.0,0.36850000000000005,389
52662,0.23,0.0,0.0,0.0,0.0,0.0,0.27,0.0,0.0,0.0,0.0,0.0,0.0,0.0,0.0,0.0,0.0,0.0,0.0,0.0,0.0,0.0,0.0,0.0,0.0,0.0,0.0,0.0,0.0,0.5,0.0,0.0,0.0,0.0,0.0,0.0,0.0,0.0,0.0,1823.0,0.5760000000000001,389
52663,0.23,0.0,0.0,0.0,0.0,0.0,0.27,0.0,0.0,0.0,0.0,0.0,0.0,0.0,0.0,0.0,0.0,0.0,0.0,0.0,0.0,0.0,0.0,0.0,0.0,0.0,0.0,0.0,0.0,0.5,0.0,0.0,0.0,0.0,0.0,0.0,0.0,0.0,0.0,1773.0,0.8059999999999999,389
52664,0.23,0.0,0.0,0.0,0.0,0.0,0.27,0.0,0.0,0.0,0.0,0.0,0.0,0.0,0.0,0.0,0.0,0.0,0.0,0.0,0.0,0.0,0.0,0.0,0.0,0.0,0.0,0.0,0.0,0.5,0.0,0.0,0.0,0.0,0.0,0.0,0.0,0.0,0.0,1723.0,1.0659999999999998,389
52665,0.23,0.0,0.0,0.0,0.0,0.0,0.27,0.0,0.0,0.0,0.0,0.0,0.0,0.0,0.0,0.0,0.0,0.0,0.0,0.0,0.0,0.0,0.0,0.0,0.0,0.0,0.0,0.0,0.0,0.5,0.0,0.0,0.0,0.0,0.0,0.0,0.0,0.0,0.0,1673.0,1.36,389
52666,0.23,0.0,0.0,0.0,0.0,0.0,0.27,0.0,0.0,0.0,0.0,0.0,0.0,0.0,0.0,0.0,0.0,0.0,0.0,0.0,0.0,0.0,0.0,0.0,0.0,0.0,0.0,0.0,0.0,0.5,0.0,0.0,0.0,0.0,0.0,0.0,0.0,0.0,0.0,1623.0,1.704,389
52667,0.23,0.0,0.0,0.0,0.0,0.0,0.27,0.0,0.0,0.0,0.0,0.0,0.0,0.0,0.0,0.0,0.0,0.0,0.0,0.0,0.0,0.0,0.0,0.0,0.0,0.0,0.0,0.0,0.0,0.5,0.0,0.0,0.0,0.0,0.0,0.0,0.0,0.0,0.0,1573.0,2.105,389
52668,0.23,0.0,0.0,0.0,0.0,0.0,0.27,0.0,0.0,0.0,0.0,0.0,0.0,0.0,0.0,0.0,0.0,0.0,0.0,0.0,0.0,0.0,0.0,0.0,0.0,0.0,0.0,0.0,0.0,0.5,0.0,0.0,0.0,0.0,0.0,0.0,0.0,0.0,0.0,1211.0,8.72,389
52669,0.23,0.0,0.0,0.0,0.0,0.0,0.27,0.0,0.0,0.0,0.0,0.0,0.0,0.0,0.0,0.0,0.0,0.0,0.0,0.0,0.0,0.0,0.0,0.0,0.0,0.0,0.0,0.0,0.0,0.5,0.0,0.0,0.0,0.0,0.0,0.0,0.0,0.0,0.0,1183.0,9.57,389
52670,0.23,0.0,0.0,0.0,0.0,0.0,0.27,0.0,0.0,0.0,0.0,0.0,0.0,0.0,0.0,0.0,0.0,0.0,0.0,0.0,0.0,0.0,0.0,0.0,0.0,0.0,0.0,0.0,0.0,0.5,0.0,0.0,0.0,0.0,0.0,0.0,0.0,0.0,0.0,1180.0,9.45,389
52671,0.23,0.0,0.0,0.0,0.0,0.0,0.27,0.0,0.0,0.0,0.0,0.0,0.0,0.0,0.0,0.0,0.0,0.0,0.0,0.0,0.0,0.0,0.0,0.0,0.0,0.0,0.0,0.0,0.0,0.5,0.0,0.0,0.0,0.0,0.0,0.0,0.0,0.0,0.0,1167.0,9.93,389
52672,0.23,0.0,0.0,0.0,0.0,0.0,0.27,0.0,0.0,0.0,0.0,0.0,0.0,0.0,0.0,0.0,0.0,0.0,0.0,0.0,0.0,0.0,0.0,0.0,0.0,0.0,0.0,0.0,0.0,0.5,0.0,0.0,0.0,0.0,0.0,0.0,0.0,0.0,0.0,1159.0,10.27,389
52673,0.23,0.0,0.0,0.0,0.0,0.0,0.27,0.0,0.0,0.0,0.0,0.0,0.0,0.0,0.0,0.0,0.0,0.0,0.0,0.0,0.0,0.0,0.0,0.0,0.0,0.0,0.0,0.0,0.0,0.5,0.0,0.0,0.0,0.0,0.0,0.0,0.0,0.0,0.0,1147.0,10.71,389
52674,0.23,0.0,0.0,0.0,0.0,0.0,0.27,0.0,0.0,0.0,0.0,0.0,0.0,0.0,0.0,0.0,0.0,0.0,0.0,0.0,0.0,0.0,0.0,0.0,0.0,0.0,0.0,0.0,0.0,0.5,0.0,0.0,0.0,0.0,0.0,0.0,0.0,0.0,0.0,1140.0,11.05,389
52675,0.23,0.0,0.0,0.0,0.0,0.0,0.27,0.0,0.0,0.0,0.0,0.0,0.0,0.0,0.0,0.0,0.0,0.0,0.0,0.0,0.0,0.0,0.0,0.0,0.0,0.0,0.0,0.0,0.0,0.5,0.0,0.0,0.0,0.0,0.0,0.0,0.0,0.0,0.0,1130.0,11.21,389
33227,0.24,0.0,0.0,0.0,0.0,0.0,0.26,0.0,0.0,0.0,0.0,0.0,0.0,0.0,0.0,0.0,0.0,0.0,0.0,0.0,0.0,0.0,0.0,0.0,0.0,0.0,0.0,0.0,0.0,0.5,0.0,0.0,0.0,0.0,0.0,0.0,0.0,0.0,0.0,1873.0,0.3785,390
50997,0.24,0.0,0.0,0.0,0.0,0.0,0.26,0.0,0.0,0.0,0.0,0.0,0.0,0.0,0.0,0.0,0.0,0.0,0.0,0.0,0.0,0.0,0.0,0.0,0.0,0.0,0.0,0.0,0.0,0.5,0.0,0.0,0.0,0.0,0.0,0.0,0.0,0.0,0.0,1136.0,10.22,390
52676,0.24,0.0,0.0,0.0,0.0,0.0,0.26,0.0,0.0,0.0,0.0,0.0,0.0,0.0,0.0,0.0,0.0,0.0,0.0,0.0,0.0,0.0,0.0,0.0,0.0,0.0,0.0,0.0,0.0,0.5,0.0,0.0,0.0,0.0,0.0,0.0,0.0,0.0,0.0,1823.0,0.589,390
52677,0.24,0.0,0.0,0.0,0.0,0.0,0.26,0.0,0.0,0.0,0.0,0.0,0.0,0.0,0.0,0.0,0.0,0.0,0.0,0.0,0.0,0.0,0.0,0.0,0.0,0.0,0.0,0.0,0.0,0.5,0.0,0.0,0.0,0.0,0.0,0.0,0.0,0.0,0.0,1773.0,0.823,390
52678,0.24,0.0,0.0,0.0,0.0,0.0,0.26,0.0,0.0,0.0,0.0,0.0,0.0,0.0,0.0,0.0,0.0,0.0,0.0,0.0,0.0,0.0,0.0,0.0,0.0,0.0,0.0,0.0,0.0,0.5,0.0,0.0,0.0,0.0,0.0,0.0,0.0,0.0,0.0,1723.0,1.087,390
52679,0.24,0.0,0.0,0.0,0.0,0.0,0.26,0.0,0.0,0.0,0.0,0.0,0.0,0.0,0.0,0.0,0.0,0.0,0.0,0.0,0.0,0.0,0.0,0.0,0.0,0.0,0.0,0.0,0.0,0.5,0.0,0.0,0.0,0.0,0.0,0.0,0.0,0.0,0.0,1673.0,1.386,390
52680,0.24,0.0,0.0,0.0,0.0,0.0,0.26,0.0,0.0,0.0,0.0,0.0,0.0,0.0,0.0,0.0,0.0,0.0,0.0,0.0,0.0,0.0,0.0,0.0,0.0,0.0,0.0,0.0,0.0,0.5,0.0,0.0,0.0,0.0,0.0,0.0,0.0,0.0,0.0,1623.0,1.735,390
52681,0.24,0.0,0.0,0.0,0.0,0.0,0.26,0.0,0.0,0.0,0.0,0.0,0.0,0.0,0.0,0.0,0.0,0.0,0.0,0.0,0.0,0.0,0.0,0.0,0.0,0.0,0.0,0.0,0.0,0.5,0.0,0.0,0.0,0.0,0.0,0.0,0.0,0.0,0.0,1210.0,8.9,390
52682,0.24,0.0,0.0,0.0,0.0,0.0,0.26,0.0,0.0,0.0,0.0,0.0,0.0,0.0,0.0,0.0,0.0,0.0,0.0,0.0,0.0,0.0,0.0,0.0,0.0,0.0,0.0,0.0,0.0,0.5,0.0,0.0,0.0,0.0,0.0,0.0,0.0,0.0,0.0,1200.0,8.79,390
52683,0.24,0.0,0.0,0.0,0.0,0.0,0.26,0.0,0.0,0.0,0.0,0.0,0.0,0.0,0.0,0.0,0.0,0.0,0.0,0.0,0.0,0.0,0.0,0.0,0.0,0.0,0.0,0.0,0.0,0.5,0.0,0.0,0.0,0.0,0.0,0.0,0.0,0.0,0.0,1186.0,9.62,390
52684,0.24,0.0,0.0,0.0,0.0,0.0,0.26,0.0,0.0,0.0,0.0,0.0,0.0,0.0,0.0,0.0,0.0,0.0,0.0,0.0,0.0,0.0,0.0,0.0,0.0,0.0,0.0,0.0,0.0,0.5,0.0,0.0,0.0,0.0,0.0,0.0,0.0,0.0,0.0,1183.0,9.71,390
52685,0.24,0.0,0.0,0.0,0.0,0.0,0.26,0.0,0.0,0.0,0.0,0.0,0.0,0.0,0.0,0.0,0.0,0.0,0.0,0.0,0.0,0.0,0.0,0.0,0.0,0.0,0.0,0.0,0.0,0.5,0.0,0.0,0.0,0.0,0.0,0.0,0.0,0.0,0.0,1165.0,10.19,390
52686,0.24,0.0,0.0,0.0,0.0,0.0,0.26,0.0,0.0,0.0,0.0,0.0,0.0,0.0,0.0,0.0,0.0,0.0,0.0,0.0,0.0,0.0,0.0,0.0,0.0,0.0,0.0,0.0,0.0,0.5,0.0,0.0,0.0,0.0,0.0,0.0,0.0,0.0,0.0,1163.0,10.5,390
52687,0.24,0.0,0.0,0.0,0.0,0.0,0.26,0.0,0.0,0.0,0.0,0.0,0.0,0.0,0.0,0.0,0.0,0.0,0.0,0.0,0.0,0.0,0.0,0.0,0.0,0.0,0.0,0.0,0.0,0.5,0.0,0.0,0.0,0.0,0.0,0.0,0.0,0.0,0.0,1140.0,11.05,390
33228,0.26,0.0,0.0,0.0,0.0,0.0,0.24,0.0,0.0,0.0,0.0,0.0,0.0,0.0,0.0,0.0,0.0,0.0,0.0,0.0,0.0,0.0,0.0,0.0,0.0,0.0,0.0,0.0,0.0,0.5,0.0,0.0,0.0,0.0,0.0,0.0,0.0,0.0,0.0,1873.0,0.3925,391
52692,0.26,0.0,0.0,0.0,0.0,0.0,0.24,0.0,0.0,0.0,0.0,0.0,0.0,0.0,0.0,0.0,0.0,0.0,0.0,0.0,0.0,0.0,0.0,0.0,0.0,0.0,0.0,0.0,0.0,0.5,0.0,0.0,0.0,0.0,0.0,0.0,0.0,0.0,0.0,1823.0,0.61,391
52693,0.26,0.0,0.0,0.0,0.0,0.0,0.24,0.0,0.0,0.0,0.0,0.0,0.0,0.0,0.0,0.0,0.0,0.0,0.0,0.0,0.0,0.0,0.0,0.0,0.0,0.0,0.0,0.0,0.0,0.5,0.0,0.0,0.0,0.0,0.0,0.0,0.0,0.0,0.0,1773.0,0.8490000000000001,391
52694,0.26,0.0,0.0,0.0,0.0,0.0,0.24,0.0,0.0,0.0,0.0,0.0,0.0,0.0,0.0,0.0,0.0,0.0,0.0,0.0,0.0,0.0,0.0,0.0,0.0,0.0,0.0,0.0,0.0,0.5,0.0,0.0,0.0,0.0,0.0,0.0,0.0,0.0,0.0,1723.0,1.117,391
52695,0.26,0.0,0.0,0.0,0.0,0.0,0.24,0.0,0.0,0.0,0.0,0.0,0.0,0.0,0.0,0.0,0.0,0.0,0.0,0.0,0.0,0.0,0.0,0.0,0.0,0.0,0.0,0.0,0.0,0.5,0.0,0.0,0.0,0.0,0.0,0.0,0.0,0.0,0.0,1214.0,8.85,391
52696,0.26,0.0,0.0,0.0,0.0,0.0,0.24,0.0,0.0,0.0,0.0,0.0,0.0,0.0,0.0,0.0,0.0,0.0,0.0,0.0,0.0,0.0,0.0,0.0,0.0,0.0,0.0,0.0,0.0,0.5,0.0,0.0,0.0,0.0,0.0,0.0,0.0,0.0,0.0,1197.0,9.49,391
52697,0.26,0.0,0.0,0.0,0.0,0.0,0.24,0.0,0.0,0.0,0.0,0.0,0.0,0.0,0.0,0.0,0.0,0.0,0.0,0.0,0.0,0.0,0.0,0.0,0.0,0.0,0.0,0.0,0.0,0.5,0.0,0.0,0.0,0.0,0.0,0.0,0.0,0.0,0.0,1187.0,9.74,391
52698,0.26,0.0,0.0,0.0,0.0,0.0,0.24,0.0,0.0,0.0,0.0,0.0,0.0,0.0,0.0,0.0,0.0,0.0,0.0,0.0,0.0,0.0,0.0,0.0,0.0,0.0,0.0,0.0,0.0,0.5,0.0,0.0,0.0,0.0,0.0,0.0,0.0,0.0,0.0,1185.0,10.04,391
52699,0.26,0.0,0.0,0.0,0.0,0.0,0.24,0.0,0.0,0.0,0.0,0.0,0.0,0.0,0.0,0.0,0.0,0.0,0.0,0.0,0.0,0.0,0.0,0.0,0.0,0.0,0.0,0.0,0.0,0.5,0.0,0.0,0.0,0.0,0.0,0.0,0.0,0.0,0.0,1165.0,10.69,391
52700,0.26,0.0,0.0,0.0,0.0,0.0,0.24,0.0,0.0,0.0,0.0,0.0,0.0,0.0,0.0,0.0,0.0,0.0,0.0,0.0,0.0,0.0,0.0,0.0,0.0,0.0,0.0,0.0,0.0,0.5,0.0,0.0,0.0,0.0,0.0,0.0,0.0,0.0,0.0,1148.0,11.27,391
33231,0.15,0.0,0.0,0.0,0.0,0.0,0.0,0.0,0.0,0.0,0.0,0.0,0.0,0.0,0.0,0.0,0.0,0.0,0.0,0.0,0.0,0.0,0.18,0.0,0.0,0.0,0.0,0.0,0.0,0.67,0.0,0.0,0.0,0.0,0.0,0.0,0.0,0.0,0.0,1873.0,1.9,392
52394,0.15,0.0,0.0,0.0,0.0,0.0,0.0,0.0,0.0,0.0,0.0,0.0,0.0,0.0,0.0,0.0,0.0,0.0,0.0,0.0,0.0,0.0,0.18,0.0,0.0,0.0,0.0,0.0,0.0,0.67,0.0,0.0,0.0,0.0,0.0,0.0,0.0,0.0,0.0,946.0,11.8,392
52395,0.15,0.0,0.0,0.0,0.0,0.0,0.0,0.0,0.0,0.0,0.0,0.0,0.0,0.0,0.0,0.0,0.0,0.0,0.0,0.0,0.0,0.0,0.18,0.0,0.0,0.0,0.0,0.0,0.0,0.67,0.0,0.0,0.0,0.0,0.0,0.0,0.0,0.0,0.0,963.0,11.31,392
52396,0.15,0.0,0.0,0.0,0.0,0.0,0.0,0.0,0.0,0.0,0.0,0.0,0.0,0.0,0.0,0.0,0.0,0.0,0.0,0.0,0.0,0.0,0.18,0.0,0.0,0.0,0.0,0.0,0.0,0.67,0.0,0.0,0.0,0.0,0.0,0.0,0.0,0.0,0.0,978.0,10.86,392
52397,0.15,0.0,0.0,0.0,0.0,0.0,0.0,0.0,0.0,0.0,0.0,0.0,0.0,0.0,0.0,0.0,0.0,0.0,0.0,0.0,0.0,0.0,0.18,0.0,0.0,0.0,0.0,0.0,0.0,0.67,0.0,0.0,0.0,0.0,0.0,0.0,0.0,0.0,0.0,994.0,10.43,392
52398,0.15,0.0,0.0,0.0,0.0,0.0,0.0,0.0,0.0,0.0,0.0,0.0,0.0,0.0,0.0,0.0,0.0,0.0,0.0,0.0,0.0,0.0,0.18,0.0,0.0,0.0,0.0,0.0,0.0,0.67,0.0,0.0,0.0,0.0,0.0,0.0,0.0,0.0,0.0,1010.0,10.04,392
52399,0.15,0.0,0.0,0.0,0.0,0.0,0.0,0.0,0.0,0.0,0.0,0.0,0.0,0.0,0.0,0.0,0.0,0.0,0.0,0.0,0.0,0.0,0.18,0.0,0.0,0.0,0.0,0.0,0.0,0.67,0.0,0.0,0.0,0.0,0.0,0.0,0.0,0.0,0.0,1026.0,9.71,392
52400,0.15,0.0,0.0,0.0,0.0,0.0,0.0,0.0,0.0,0.0,0.0,0.0,0.0,0.0,0.0,0.0,0.0,0.0,0.0,0.0,0.0,0.0,0.18,0.0,0.0,0.0,0.0,0.0,0.0,0.67,0.0,0.0,0.0,0.0,0.0,0.0,0.0,0.0,0.0,1037.0,9.47,392
55115,0.15,0.0,0.0,0.0,0.0,0.0,0.0,0.0,0.0,0.0,0.0,0.0,0.0,0.0,0.0,0.0,0.0,0.0,0.0,0.0,0.0,0.0,0.18,0.0,0.0,0.0,0.0,0.0,0.0,0.67,0.0,0.0,0.0,0.0,0.0,0.0,0.0,0.0,0.0,951.0,11.78,392
55116,0.15,0.0,0.0,0.0,0.0,0.0,0.0,0.0,0.0,0.0,0.0,0.0,0.0,0.0,0.0,0.0,0.0,0.0,0.0,0.0,0.0,0.0,0.18,0.0,0.0,0.0,0.0,0.0,0.0,0.67,0.0,0.0,0.0,0.0,0.0,0.0,0.0,0.0,0.0,961.0,11.44,392
55117,0.15,0.0,0.0,0.0,0.0,0.0,0.0,0.0,0.0,0.0,0.0,0.0,0.0,0.0,0.0,0.0,0.0,0.0,0.0,0.0,0.0,0.0,0.18,0.0,0.0,0.0,0.0,0.0,0.0,0.67,0.0,0.0,0.0,0.0,0.0,0.0,0.0,0.0,0.0,972.0,11.11,392
55118,0.15,0.0,0.0,0.0,0.0,0.0,0.0,0.0,0.0,0.0,0.0,0.0,0.0,0.0,0.0,0.0,0.0,0.0,0.0,0.0,0.0,0.0,0.18,0.0,0.0,0.0,0.0,0.0,0.0,0.67,0.0,0.0,0.0,0.0,0.0,0.0,0.0,0.0,0.0,971.0,11.13,392
55119,0.15,0.0,0.0,0.0,0.0,0.0,0.0,0.0,0.0,0.0,0.0,0.0,0.0,0.0,0.0,0.0,0.0,0.0,0.0,0.0,0.0,0.0,0.18,0.0,0.0,0.0,0.0,0.0,0.0,0.67,0.0,0.0,0.0,0.0,0.0,0.0,0.0,0.0,0.0,981.0,10.8,392
55120,0.15,0.0,0.0,0.0,0.0,0.0,0.0,0.0,0.0,0.0,0.0,0.0,0.0,0.0,0.0,0.0,0.0,0.0,0.0,0.0,0.0,0.0,0.18,0.0,0.0,0.0,0.0,0.0,0.0,0.67,0.0,0.0,0.0,0.0,0.0,0.0,0.0,0.0,0.0,992.0,10.54,392
55121,0.15,0.0,0.0,0.0,0.0,0.0,0.0,0.0,0.0,0.0,0.0,0.0,0.0,0.0,0.0,0.0,0.0,0.0,0.0,0.0,0.0,0.0,0.18,0.0,0.0,0.0,0.0,0.0,0.0,0.67,0.0,0.0,0.0,0.0,0.0,0.0,0.0,0.0,0.0,1002.0,10.28,392
55122,0.15,0.0,0.0,0.0,0.0,0.0,0.0,0.0,0.0,0.0,0.0,0.0,0.0,0.0,0.0,0.0,0.0,0.0,0.0,0.0,0.0,0.0,0.18,0.0,0.0,0.0,0.0,0.0,0.0,0.67,0.0,0.0,0.0,0.0,0.0,0.0,0.0,0.0,0.0,1012.0,10.0,392
55123,0.15,0.0,0.0,0.0,0.0,0.0,0.0,0.0,0.0,0.0,0.0,0.0,0.0,0.0,0.0,0.0,0.0,0.0,0.0,0.0,0.0,0.0,0.18,0.0,0.0,0.0,0.0,0.0,0.0,0.67,0.0,0.0,0.0,0.0,0.0,0.0,0.0,0.0,0.0,1022.0,9.77,392
55124,0.15,0.0,0.0,0.0,0.0,0.0,0.0,0.0,0.0,0.0,0.0,0.0,0.0,0.0,0.0,0.0,0.0,0.0,0.0,0.0,0.0,0.0,0.18,0.0,0.0,0.0,0.0,0.0,0.0,0.67,0.0,0.0,0.0,0.0,0.0,0.0,0.0,0.0,0.0,1032.0,9.47,392
55125,0.15,0.0,0.0,0.0,0.0,0.0,0.0,0.0,0.0,0.0,0.0,0.0,0.0,0.0,0.0,0.0,0.0,0.0,0.0,0.0,0.0,0.0,0.18,0.0,0.0,0.0,0.0,0.0,0.0,0.67,0.0,0.0,0.0,0.0,0.0,0.0,0.0,0.0,0.0,1043.0,9.28,392
55126,0.15,0.0,0.0,0.0,0.0,0.0,0.0,0.0,0.0,0.0,0.0,0.0,0.0,0.0,0.0,0.0,0.0,0.0,0.0,0.0,0.0,0.0,0.18,0.0,0.0,0.0,0.0,0.0,0.0,0.67,0.0,0.0,0.0,0.0,0.0,0.0,0.0,0.0,0.0,1053.0,9.08,392
92930,0.15,0.0,0.0,0.0,0.0,0.0,0.0,0.0,0.0,0.0,0.0,0.0,0.0,0.0,0.0,0.0,0.0,0.0,0.0,0.0,0.0,0.0,0.18,0.0,0.0,0.0,0.0,0.0,0.0,0.67,0.0,0.0,0.0,0.0,0.0,0.0,0.0,0.0,0.0,1173.0,6.04,392
92931,0.15,0.0,0.0,0.0,0.0,0.0,0.0,0.0,0.0,0.0,0.0,0.0,0.0,0.0,0.0,0.0,0.0,0.0,0.0,0.0,0.0,0.0,0.18,0.0,0.0,0.0,0.0,0.0,0.0,0.67,0.0,0.0,0.0,0.0,0.0,0.0,0.0,0.0,0.0,1373.0,4.02,392
92932,0.15,0.0,0.0,0.0,0.0,0.0,0.0,0.0,0.0,0.0,0.0,0.0,0.0,0.0,0.0,0.0,0.0,0.0,0.0,0.0,0.0,0.0,0.18,0.0,0.0,0.0,0.0,0.0,0.0,0.67,0.0,0.0,0.0,0.0,0.0,0.0,0.0,0.0,0.0,1573.0,2.82,392
92933,0.15,0.0,0.0,0.0,0.0,0.0,0.0,0.0,0.0,0.0,0.0,0.0,0.0,0.0,0.0,0.0,0.0,0.0,0.0,0.0,0.0,0.0,0.18,0.0,0.0,0.0,0.0,0.0,0.0,0.67,0.0,0.0,0.0,0.0,0.0,0.0,0.0,0.0,0.0,1773.0,1.92,392
33730,0.0,0.0,0.89,0.0,0.0,0.0,0.0,0.0,0.0,0.0,0.0,0.0,0.0,0.0,0.0,0.0,0.0,0.0,0.0,0.0,0.0,0.0,0.11,0.0,0.0,0.0,0.0,0.0,0.0,0.0,0.0,0.0,0.0,0.0,0.0,0.0,0.0,0.0,0.0,889.0,3.0,393
33731,0.0,0.0,0.89,0.0,0.0,0.0,0.0,0.0,0.0,0.0,0.0,0.0,0.0,0.0,0.0,0.0,0.0,0.0,0.0,0.0,0.0,0.0,0.11,0.0,0.0,0.0,0.0,0.0,0.0,0.0,0.0,0.0,0.0,0.0,0.0,0.0,0.0,0.0,0.0,827.0,4.0,393
33732,0.0,0.0,0.89,0.0,0.0,0.0,0.0,0.0,0.0,0.0,0.0,0.0,0.0,0.0,0.0,0.0,0.0,0.0,0.0,0.0,0.0,0.0,0.11,0.0,0.0,0.0,0.0,0.0,0.0,0.0,0.0,0.0,0.0,0.0,0.0,0.0,0.0,0.0,0.0,781.0,5.0,393
33733,0.0,0.0,0.89,0.0,0.0,0.0,0.0,0.0,0.0,0.0,0.0,0.0,0.0,0.0,0.0,0.0,0.0,0.0,0.0,0.0,0.0,0.0,0.11,0.0,0.0,0.0,0.0,0.0,0.0,0.0,0.0,0.0,0.0,0.0,0.0,0.0,0.0,0.0,0.0,746.0,6.0,393
33734,0.0,0.0,0.89,0.0,0.0,0.0,0.0,0.0,0.0,0.0,0.0,0.0,0.0,0.0,0.0,0.0,0.0,0.0,0.0,0.0,0.0,0.0,0.11,0.0,0.0,0.0,0.0,0.0,0.0,0.0,0.0,0.0,0.0,0.0,0.0,0.0,0.0,0.0,0.0,717.0,7.0,393
33735,0.0,0.0,0.89,0.0,0.0,0.0,0.0,0.0,0.0,0.0,0.0,0.0,0.0,0.0,0.0,0.0,0.0,0.0,0.0,0.0,0.0,0.0,0.11,0.0,0.0,0.0,0.0,0.0,0.0,0.0,0.0,0.0,0.0,0.0,0.0,0.0,0.0,0.0,0.0,693.0,8.0,393
33736,0.0,0.0,0.89,0.0,0.0,0.0,0.0,0.0,0.0,0.0,0.0,0.0,0.0,0.0,0.0,0.0,0.0,0.0,0.0,0.0,0.0,0.0,0.11,0.0,0.0,0.0,0.0,0.0,0.0,0.0,0.0,0.0,0.0,0.0,0.0,0.0,0.0,0.0,0.0,672.0,9.0,393
33737,0.0,0.0,0.89,0.0,0.0,0.0,0.0,0.0,0.0,0.0,0.0,0.0,0.0,0.0,0.0,0.0,0.0,0.0,0.0,0.0,0.0,0.0,0.11,0.0,0.0,0.0,0.0,0.0,0.0,0.0,0.0,0.0,0.0,0.0,0.0,0.0,0.0,0.0,0.0,651.0,10.0,393
33738,0.0,0.0,0.89,0.0,0.0,0.0,0.0,0.0,0.0,0.0,0.0,0.0,0.0,0.0,0.0,0.0,0.0,0.0,0.0,0.0,0.0,0.0,0.11,0.0,0.0,0.0,0.0,0.0,0.0,0.0,0.0,0.0,0.0,0.0,0.0,0.0,0.0,0.0,0.0,634.0,11.0,393
33739,0.0,0.0,0.89,0.0,0.0,0.0,0.0,0.0,0.0,0.0,0.0,0.0,0.0,0.0,0.0,0.0,0.0,0.0,0.0,0.0,0.0,0.0,0.11,0.0,0.0,0.0,0.0,0.0,0.0,0.0,0.0,0.0,0.0,0.0,0.0,0.0,0.0,0.0,0.0,616.0,12.0,393
84094,0.0,0.0,0.89,0.0,0.0,0.0,0.0,0.0,0.0,0.0,0.0,0.0,0.0,0.0,0.0,0.0,0.0,0.0,0.0,0.0,0.0,0.0,0.11,0.0,0.0,0.0,0.0,0.0,0.0,0.0,0.0,0.0,0.0,0.0,0.0,0.0,0.0,0.0,0.0,1117.0,0.49,393
84095,0.0,0.0,0.89,0.0,0.0,0.0,0.0,0.0,0.0,0.0,0.0,0.0,0.0,0.0,0.0,0.0,0.0,0.0,0.0,0.0,0.0,0.0,0.11,0.0,0.0,0.0,0.0,0.0,0.0,0.0,0.0,0.0,0.0,0.0,0.0,0.0,0.0,0.0,0.0,1055.0,0.91,393
84096,0.0,0.0,0.89,0.0,0.0,0.0,0.0,0.0,0.0,0.0,0.0,0.0,0.0,0.0,0.0,0.0,0.0,0.0,0.0,0.0,0.0,0.0,0.11,0.0,0.0,0.0,0.0,0.0,0.0,0.0,0.0,0.0,0.0,0.0,0.0,0.0,0.0,0.0,0.0,984.0,1.46,393
84097,0.0,0.0,0.89,0.0,0.0,0.0,0.0,0.0,0.0,0.0,0.0,0.0,0.0,0.0,0.0,0.0,0.0,0.0,0.0,0.0,0.0,0.0,0.11,0.0,0.0,0.0,0.0,0.0,0.0,0.0,0.0,0.0,0.0,0.0,0.0,0.0,0.0,0.0,0.0,909.0,2.43,393
84098,0.0,0.0,0.89,0.0,0.0,0.0,0.0,0.0,0.0,0.0,0.0,0.0,0.0,0.0,0.0,0.0,0.0,0.0,0.0,0.0,0.0,0.0,0.11,0.0,0.0,0.0,0.0,0.0,0.0,0.0,0.0,0.0,0.0,0.0,0.0,0.0,0.0,0.0,0.0,867.0,3.1100000000000003,393
84099,0.0,0.0,0.89,0.0,0.0,0.0,0.0,0.0,0.0,0.0,0.0,0.0,0.0,0.0,0.0,0.0,0.0,0.0,0.0,0.0,0.0,0.0,0.11,0.0,0.0,0.0,0.0,0.0,0.0,0.0,0.0,0.0,0.0,0.0,0.0,0.0,0.0,0.0,0.0,842.0,3.55,393
88879,0.0,0.0,0.89,0.0,0.0,0.0,0.0,0.0,0.0,0.0,0.0,0.0,0.0,0.0,0.0,0.0,0.0,0.0,0.0,0.0,0.0,0.0,0.11,0.0,0.0,0.0,0.0,0.0,0.0,0.0,0.0,0.0,0.0,0.0,0.0,0.0,0.0,0.0,0.0,873.0,2.9,393
88880,0.0,0.0,0.89,0.0,0.0,0.0,0.0,0.0,0.0,0.0,0.0,0.0,0.0,0.0,0.0,0.0,0.0,0.0,0.0,0.0,0.0,0.0,0.11,0.0,0.0,0.0,0.0,0.0,0.0,0.0,0.0,0.0,0.0,0.0,0.0,0.0,0.0,0.0,0.0,973.0,1.66,393
88881,0.0,0.0,0.89,0.0,0.0,0.0,0.0,0.0,0.0,0.0,0.0,0.0,0.0,0.0,0.0,0.0,0.0,0.0,0.0,0.0,0.0,0.0,0.11,0.0,0.0,0.0,0.0,0.0,0.0,0.0,0.0,0.0,0.0,0.0,0.0,0.0,0.0,0.0,0.0,1073.0,0.8300000000000001,393
88882,0.0,0.0,0.89,0.0,0.0,0.0,0.0,0.0,0.0,0.0,0.0,0.0,0.0,0.0,0.0,0.0,0.0,0.0,0.0,0.0,0.0,0.0,0.11,0.0,0.0,0.0,0.0,0.0,0.0,0.0,0.0,0.0,0.0,0.0,0.0,0.0,0.0,0.0,0.0,1173.0,0.21,393
33764,0.0,0.0,0.8,0.0,0.0,0.0,0.0,0.0,0.0,0.0,0.0,0.0,0.0,0.0,0.0,0.0,0.0,0.0,0.0,0.0,0.0,0.0,0.2,0.0,0.0,0.0,0.0,0.0,0.0,0.0,0.0,0.0,0.0,0.0,0.0,0.0,0.0,0.0,0.0,800.0,7.0,394
33765,0.0,0.0,0.8,0.0,0.0,0.0,0.0,0.0,0.0,0.0,0.0,0.0,0.0,0.0,0.0,0.0,0.0,0.0,0.0,0.0,0.0,0.0,0.2,0.0,0.0,0.0,0.0,0.0,0.0,0.0,0.0,0.0,0.0,0.0,0.0,0.0,0.0,0.0,0.0,781.0,8.0,394
33766,0.0,0.0,0.8,0.0,0.0,0.0,0.0,0.0,0.0,0.0,0.0,0.0,0.0,0.0,0.0,0.0,0.0,0.0,0.0,0.0,0.0,0.0,0.2,0.0,0.0,0.0,0.0,0.0,0.0,0.0,0.0,0.0,0.0,0.0,0.0,0.0,0.0,0.0,0.0,765.0,9.0,394
33767,0.0,0.0,0.8,0.0,0.0,0.0,0.0,0.0,0.0,0.0,0.0,0.0,0.0,0.0,0.0,0.0,0.0,0.0,0.0,0.0,0.0,0.0,0.2,0.0,0.0,0.0,0.0,0.0,0.0,0.0,0.0,0.0,0.0,0.0,0.0,0.0,0.0,0.0,0.0,749.0,10.5,394
33768,0.0,0.0,0.8,0.0,0.0,0.0,0.0,0.0,0.0,0.0,0.0,0.0,0.0,0.0,0.0,0.0,0.0,0.0,0.0,0.0,0.0,0.0,0.2,0.0,0.0,0.0,0.0,0.0,0.0,0.0,0.0,0.0,0.0,0.0,0.0,0.0,0.0,0.0,0.0,733.0,11.26,394
33769,0.0,0.0,0.8,0.0,0.0,0.0,0.0,0.0,0.0,0.0,0.0,0.0,0.0,0.0,0.0,0.0,0.0,0.0,0.0,0.0,0.0,0.0,0.2,0.0,0.0,0.0,0.0,0.0,0.0,0.0,0.0,0.0,0.0,0.0,0.0,0.0,0.0,0.0,0.0,718.0,12.0,394
33770,0.0,0.0,0.8,0.0,0.0,0.0,0.0,0.0,0.0,0.0,0.0,0.0,0.0,0.0,0.0,0.0,0.0,0.0,0.0,0.0,0.0,0.0,0.2,0.0,0.0,0.0,0.0,0.0,0.0,0.0,0.0,0.0,0.0,0.0,0.0,0.0,0.0,0.0,0.0,801.0,7.0,394
33771,0.0,0.0,0.8,0.0,0.0,0.0,0.0,0.0,0.0,0.0,0.0,0.0,0.0,0.0,0.0,0.0,0.0,0.0,0.0,0.0,0.0,0.0,0.2,0.0,0.0,0.0,0.0,0.0,0.0,0.0,0.0,0.0,0.0,0.0,0.0,0.0,0.0,0.0,0.0,780.0,8.0,394
33772,0.0,0.0,0.8,0.0,0.0,0.0,0.0,0.0,0.0,0.0,0.0,0.0,0.0,0.0,0.0,0.0,0.0,0.0,0.0,0.0,0.0,0.0,0.2,0.0,0.0,0.0,0.0,0.0,0.0,0.0,0.0,0.0,0.0,0.0,0.0,0.0,0.0,0.0,0.0,763.0,9.344999999999999,394
33773,0.0,0.0,0.8,0.0,0.0,0.0,0.0,0.0,0.0,0.0,0.0,0.0,0.0,0.0,0.0,0.0,0.0,0.0,0.0,0.0,0.0,0.0,0.2,0.0,0.0,0.0,0.0,0.0,0.0,0.0,0.0,0.0,0.0,0.0,0.0,0.0,0.0,0.0,0.0,747.0,10.0,394
33774,0.0,0.0,0.8,0.0,0.0,0.0,0.0,0.0,0.0,0.0,0.0,0.0,0.0,0.0,0.0,0.0,0.0,0.0,0.0,0.0,0.0,0.0,0.2,0.0,0.0,0.0,0.0,0.0,0.0,0.0,0.0,0.0,0.0,0.0,0.0,0.0,0.0,0.0,0.0,732.0,11.0,394
33775,0.0,0.0,0.8,0.0,0.0,0.0,0.0,0.0,0.0,0.0,0.0,0.0,0.0,0.0,0.0,0.0,0.0,0.0,0.0,0.0,0.0,0.0,0.2,0.0,0.0,0.0,0.0,0.0,0.0,0.0,0.0,0.0,0.0,0.0,0.0,0.0,0.0,0.0,0.0,717.0,12.0,394
34285,0.0,0.0,0.8,0.0,0.0,0.0,0.0,0.0,0.0,0.0,0.0,0.0,0.0,0.0,0.0,0.0,0.0,0.0,0.0,0.0,0.0,0.0,0.2,0.0,0.0,0.0,0.0,0.0,0.0,0.0,0.0,0.0,0.0,0.0,0.0,0.0,0.0,0.0,0.0,1173.0,0.11699999999999999,394
34286,0.0,0.0,0.8,0.0,0.0,0.0,0.0,0.0,0.0,0.0,0.0,0.0,0.0,0.0,0.0,0.0,0.0,0.0,0.0,0.0,0.0,0.0,0.2,0.0,0.0,0.0,0.0,0.0,0.0,0.0,0.0,0.0,0.0,0.0,0.0,0.0,0.0,0.0,0.0,1072.0,0.903,394
34287,0.0,0.0,0.8,0.0,0.0,0.0,0.0,0.0,0.0,0.0,0.0,0.0,0.0,0.0,0.0,0.0,0.0,0.0,0.0,0.0,0.0,0.0,0.2,0.0,0.0,0.0,0.0,0.0,0.0,0.0,0.0,0.0,0.0,0.0,0.0,0.0,0.0,0.0,0.0,970.0,2.127,394
35353,0.0,0.0,0.8,0.0,0.0,0.0,0.0,0.0,0.0,0.0,0.0,0.0,0.0,0.0,0.0,0.0,0.0,0.0,0.0,0.0,0.0,0.0,0.2,0.0,0.0,0.0,0.0,0.0,0.0,0.0,0.0,0.0,0.0,0.0,0.0,0.0,0.0,0.0,0.0,923.0,3.02191093798181,394
35354,0.0,0.0,0.8,0.0,0.0,0.0,0.0,0.0,0.0,0.0,0.0,0.0,0.0,0.0,0.0,0.0,0.0,0.0,0.0,0.0,0.0,0.0,0.2,0.0,0.0,0.0,0.0,0.0,0.0,0.0,0.0,0.0,0.0,0.0,0.0,0.0,0.0,0.0,0.0,948.0,2.5161804235566296,394
35355,0.0,0.0,0.8,0.0,0.0,0.0,0.0,0.0,0.0,0.0,0.0,0.0,0.0,0.0,0.0,0.0,0.0,0.0,0.0,0.0,0.0,0.0,0.2,0.0,0.0,0.0,0.0,0.0,0.0,0.0,0.0,0.0,0.0,0.0,0.0,0.0,0.0,0.0,0.0,973.0,2.167317334748176,394
35356,0.0,0.0,0.8,0.0,0.0,0.0,0.0,0.0,0.0,0.0,0.0,0.0,0.0,0.0,0.0,0.0,0.0,0.0,0.0,0.0,0.0,0.0,0.2,0.0,0.0,0.0,0.0,0.0,0.0,0.0,0.0,0.0,0.0,0.0,0.0,0.0,0.0,0.0,0.0,1023.0,1.384943329285645,394
59426,0.0,0.0,0.8,0.0,0.0,0.0,0.0,0.0,0.0,0.0,0.0,0.0,0.0,0.0,0.0,0.0,0.0,0.0,0.0,0.0,0.0,0.0,0.2,0.0,0.0,0.0,0.0,0.0,0.0,0.0,0.0,0.0,0.0,0.0,0.0,0.0,0.0,0.0,0.0,776.0,9.28,394
84104,0.0,0.0,0.8,0.0,0.0,0.0,0.0,0.0,0.0,0.0,0.0,0.0,0.0,0.0,0.0,0.0,0.0,0.0,0.0,0.0,0.0,0.0,0.2,0.0,0.0,0.0,0.0,0.0,0.0,0.0,0.0,0.0,0.0,0.0,0.0,0.0,0.0,0.0,0.0,1116.0,0.6699999999999999,394
84105,0.0,0.0,0.8,0.0,0.0,0.0,0.0,0.0,0.0,0.0,0.0,0.0,0.0,0.0,0.0,0.0,0.0,0.0,0.0,0.0,0.0,0.0,0.2,0.0,0.0,0.0,0.0,0.0,0.0,0.0,0.0,0.0,0.0,0.0,0.0,0.0,0.0,0.0,0.0,1087.0,0.8400000000000001,394
84106,0.0,0.0,0.8,0.0,0.0,0.0,0.0,0.0,0.0,0.0,0.0,0.0,0.0,0.0,0.0,0.0,0.0,0.0,0.0,0.0,0.0,0.0,0.2,0.0,0.0,0.0,0.0,0.0,0.0,0.0,0.0,0.0,0.0,0.0,0.0,0.0,0.0,0.0,0.0,1066.0,1.12,394
84107,0.0,0.0,0.8,0.0,0.0,0.0,0.0,0.0,0.0,0.0,0.0,0.0,0.0,0.0,0.0,0.0,0.0,0.0,0.0,0.0,0.0,0.0,0.2,0.0,0.0,0.0,0.0,0.0,0.0,0.0,0.0,0.0,0.0,0.0,0.0,0.0,0.0,0.0,0.0,1038.0,1.42,394
84108,0.0,0.0,0.8,0.0,0.0,0.0,0.0,0.0,0.0,0.0,0.0,0.0,0.0,0.0,0.0,0.0,0.0,0.0,0.0,0.0,0.0,0.0,0.2,0.0,0.0,0.0,0.0,0.0,0.0,0.0,0.0,0.0,0.0,0.0,0.0,0.0,0.0,0.0,0.0,980.0,2.1100000000000003,394
84109,0.0,0.0,0.8,0.0,0.0,0.0,0.0,0.0,0.0,0.0,0.0,0.0,0.0,0.0,0.0,0.0,0.0,0.0,0.0,0.0,0.0,0.0,0.2,0.0,0.0,0.0,0.0,0.0,0.0,0.0,0.0,0.0,0.0,0.0,0.0,0.0,0.0,0.0,0.0,951.0,2.68,394
84336,0.0,0.0,0.8,0.0,0.0,0.0,0.0,0.0,0.0,0.0,0.0,0.0,0.0,0.0,0.0,0.0,0.0,0.0,0.0,0.0,0.0,0.0,0.2,0.0,0.0,0.0,0.0,0.0,0.0,0.0,0.0,0.0,0.0,0.0,0.0,0.0,0.0,0.0,0.0,740.0,11.0,394
88779,0.0,0.0,0.8,0.0,0.0,0.0,0.0,0.0,0.0,0.0,0.0,0.0,0.0,0.0,0.0,0.0,0.0,0.0,0.0,0.0,0.0,0.0,0.2,0.0,0.0,0.0,0.0,0.0,0.0,0.0,0.0,0.0,0.0,0.0,0.0,0.0,0.0,0.0,0.0,1333.0,-0.71,394
88780,0.0,0.0,0.8,0.0,0.0,0.0,0.0,0.0,0.0,0.0,0.0,0.0,0.0,0.0,0.0,0.0,0.0,0.0,0.0,0.0,0.0,0.0,0.2,0.0,0.0,0.0,0.0,0.0,0.0,0.0,0.0,0.0,0.0,0.0,0.0,0.0,0.0,0.0,0.0,1316.0,-0.62,394
88781,0.0,0.0,0.8,0.0,0.0,0.0,0.0,0.0,0.0,0.0,0.0,0.0,0.0,0.0,0.0,0.0,0.0,0.0,0.0,0.0,0.0,0.0,0.2,0.0,0.0,0.0,0.0,0.0,0.0,0.0,0.0,0.0,0.0,0.0,0.0,0.0,0.0,0.0,0.0,1299.0,-0.54,394
88782,0.0,0.0,0.8,0.0,0.0,0.0,0.0,0.0,0.0,0.0,0.0,0.0,0.0,0.0,0.0,0.0,0.0,0.0,0.0,0.0,0.0,0.0,0.2,0.0,0.0,0.0,0.0,0.0,0.0,0.0,0.0,0.0,0.0,0.0,0.0,0.0,0.0,0.0,0.0,1266.0,-0.45,394
88783,0.0,0.0,0.8,0.0,0.0,0.0,0.0,0.0,0.0,0.0,0.0,0.0,0.0,0.0,0.0,0.0,0.0,0.0,0.0,0.0,0.0,0.0,0.2,0.0,0.0,0.0,0.0,0.0,0.0,0.0,0.0,0.0,0.0,0.0,0.0,0.0,0.0,0.0,0.0,1250.0,-0.33,394
88784,0.0,0.0,0.8,0.0,0.0,0.0,0.0,0.0,0.0,0.0,0.0,0.0,0.0,0.0,0.0,0.0,0.0,0.0,0.0,0.0,0.0,0.0,0.2,0.0,0.0,0.0,0.0,0.0,0.0,0.0,0.0,0.0,0.0,0.0,0.0,0.0,0.0,0.0,0.0,1235.0,-0.23,394
88785,0.0,0.0,0.8,0.0,0.0,0.0,0.0,0.0,0.0,0.0,0.0,0.0,0.0,0.0,0.0,0.0,0.0,0.0,0.0,0.0,0.0,0.0,0.2,0.0,0.0,0.0,0.0,0.0,0.0,0.0,0.0,0.0,0.0,0.0,0.0,0.0,0.0,0.0,0.0,1220.0,-0.15000000000000002,394
88786,0.0,0.0,0.8,0.0,0.0,0.0,0.0,0.0,0.0,0.0,0.0,0.0,0.0,0.0,0.0,0.0,0.0,0.0,0.0,0.0,0.0,0.0,0.2,0.0,0.0,0.0,0.0,0.0,0.0,0.0,0.0,0.0,0.0,0.0,0.0,0.0,0.0,0.0,0.0,1205.0,-0.08999999999999997,394
88787,0.0,0.0,0.8,0.0,0.0,0.0,0.0,0.0,0.0,0.0,0.0,0.0,0.0,0.0,0.0,0.0,0.0,0.0,0.0,0.0,0.0,0.0,0.2,0.0,0.0,0.0,0.0,0.0,0.0,0.0,0.0,0.0,0.0,0.0,0.0,0.0,0.0,0.0,0.0,1190.0,0.020000000000000014,394
88788,0.0,0.0,0.8,0.0,0.0,0.0,0.0,0.0,0.0,0.0,0.0,0.0,0.0,0.0,0.0,0.0,0.0,0.0,0.0,0.0,0.0,0.0,0.2,0.0,0.0,0.0,0.0,0.0,0.0,0.0,0.0,0.0,0.0,0.0,0.0,0.0,0.0,0.0,0.0,1163.0,0.1399999999999999,394
88789,0.0,0.0,0.8,0.0,0.0,0.0,0.0,0.0,0.0,0.0,0.0,0.0,0.0,0.0,0.0,0.0,0.0,0.0,0.0,0.0,0.0,0.0,0.2,0.0,0.0,0.0,0.0,0.0,0.0,0.0,0.0,0.0,0.0,0.0,0.0,0.0,0.0,0.0,0.0,1149.0,0.26,394
88790,0.0,0.0,0.8,0.0,0.0,0.0,0.0,0.0,0.0,0.0,0.0,0.0,0.0,0.0,0.0,0.0,0.0,0.0,0.0,0.0,0.0,0.0,0.2,0.0,0.0,0.0,0.0,0.0,0.0,0.0,0.0,0.0,0.0,0.0,0.0,0.0,0.0,0.0,0.0,1136.0,0.3500000000000001,394
88791,0.0,0.0,0.8,0.0,0.0,0.0,0.0,0.0,0.0,0.0,0.0,0.0,0.0,0.0,0.0,0.0,0.0,0.0,0.0,0.0,0.0,0.0,0.2,0.0,0.0,0.0,0.0,0.0,0.0,0.0,0.0,0.0,0.0,0.0,0.0,0.0,0.0,0.0,0.0,1124.0,0.49,394
88792,0.0,0.0,0.8,0.0,0.0,0.0,0.0,0.0,0.0,0.0,0.0,0.0,0.0,0.0,0.0,0.0,0.0,0.0,0.0,0.0,0.0,0.0,0.2,0.0,0.0,0.0,0.0,0.0,0.0,0.0,0.0,0.0,0.0,0.0,0.0,0.0,0.0,0.0,0.0,1111.0,0.6000000000000001,394
88793,0.0,0.0,0.8,0.0,0.0,0.0,0.0,0.0,0.0,0.0,0.0,0.0,0.0,0.0,0.0,0.0,0.0,0.0,0.0,0.0,0.0,0.0,0.2,0.0,0.0,0.0,0.0,0.0,0.0,0.0,0.0,0.0,0.0,0.0,0.0,0.0,0.0,0.0,0.0,1075.0,0.91,394
88794,0.0,0.0,0.8,0.0,0.0,0.0,0.0,0.0,0.0,0.0,0.0,0.0,0.0,0.0,0.0,0.0,0.0,0.0,0.0,0.0,0.0,0.0,0.2,0.0,0.0,0.0,0.0,0.0,0.0,0.0,0.0,0.0,0.0,0.0,0.0,0.0,0.0,0.0,0.0,1064.0,1.0499999999999998,394
88795,0.0,0.0,0.8,0.0,0.0,0.0,0.0,0.0,0.0,0.0,0.0,0.0,0.0,0.0,0.0,0.0,0.0,0.0,0.0,0.0,0.0,0.0,0.2,0.0,0.0,0.0,0.0,0.0,0.0,0.0,0.0,0.0,0.0,0.0,0.0,0.0,0.0,0.0,0.0,1042.0,1.33,394
88796,0.0,0.0,0.8,0.0,0.0,0.0,0.0,0.0,0.0,0.0,0.0,0.0,0.0,0.0,0.0,0.0,0.0,0.0,0.0,0.0,0.0,0.0,0.2,0.0,0.0,0.0,0.0,0.0,0.0,0.0,0.0,0.0,0.0,0.0,0.0,0.0,0.0,0.0,0.0,1031.0,1.39,394
88797,0.0,0.0,0.8,0.0,0.0,0.0,0.0,0.0,0.0,0.0,0.0,0.0,0.0,0.0,0.0,0.0,0.0,0.0,0.0,0.0,0.0,0.0,0.2,0.0,0.0,0.0,0.0,0.0,0.0,0.0,0.0,0.0,0.0,0.0,0.0,0.0,0.0,0.0,0.0,1020.0,1.56,394
88798,0.0,0.0,0.8,0.0,0.0,0.0,0.0,0.0,0.0,0.0,0.0,0.0,0.0,0.0,0.0,0.0,0.0,0.0,0.0,0.0,0.0,0.0,0.2,0.0,0.0,0.0,0.0,0.0,0.0,0.0,0.0,0.0,0.0,0.0,0.0,0.0,0.0,0.0,0.0,1000.0,1.7799999999999998,394
88799,0.0,0.0,0.8,0.0,0.0,0.0,0.0,0.0,0.0,0.0,0.0,0.0,0.0,0.0,0.0,0.0,0.0,0.0,0.0,0.0,0.0,0.0,0.2,0.0,0.0,0.0,0.0,0.0,0.0,0.0,0.0,0.0,0.0,0.0,0.0,0.0,0.0,0.0,0.0,971.0,2.27,394
88800,0.0,0.0,0.8,0.0,0.0,0.0,0.0,0.0,0.0,0.0,0.0,0.0,0.0,0.0,0.0,0.0,0.0,0.0,0.0,0.0,0.0,0.0,0.2,0.0,0.0,0.0,0.0,0.0,0.0,0.0,0.0,0.0,0.0,0.0,0.0,0.0,0.0,0.0,0.0,962.0,2.41,394
88801,0.0,0.0,0.8,0.0,0.0,0.0,0.0,0.0,0.0,0.0,0.0,0.0,0.0,0.0,0.0,0.0,0.0,0.0,0.0,0.0,0.0,0.0,0.2,0.0,0.0,0.0,0.0,0.0,0.0,0.0,0.0,0.0,0.0,0.0,0.0,0.0,0.0,0.0,0.0,943.0,2.74,394
88802,0.0,0.0,0.8,0.0,0.0,0.0,0.0,0.0,0.0,0.0,0.0,0.0,0.0,0.0,0.0,0.0,0.0,0.0,0.0,0.0,0.0,0.0,0.2,0.0,0.0,0.0,0.0,0.0,0.0,0.0,0.0,0.0,0.0,0.0,0.0,0.0,0.0,0.0,0.0,926.0,3.1100000000000003,394
88803,0.0,0.0,0.8,0.0,0.0,0.0,0.0,0.0,0.0,0.0,0.0,0.0,0.0,0.0,0.0,0.0,0.0,0.0,0.0,0.0,0.0,0.0,0.2,0.0,0.0,0.0,0.0,0.0,0.0,0.0,0.0,0.0,0.0,0.0,0.0,0.0,0.0,0.0,0.0,909.0,3.51,394
88804,0.0,0.0,0.8,0.0,0.0,0.0,0.0,0.0,0.0,0.0,0.0,0.0,0.0,0.0,0.0,0.0,0.0,0.0,0.0,0.0,0.0,0.0,0.2,0.0,0.0,0.0,0.0,0.0,0.0,0.0,0.0,0.0,0.0,0.0,0.0,0.0,0.0,0.0,0.0,893.0,3.7,394
88885,0.0,0.0,0.8,0.0,0.0,0.0,0.0,0.0,0.0,0.0,0.0,0.0,0.0,0.0,0.0,0.0,0.0,0.0,0.0,0.0,0.0,0.0,0.2,0.0,0.0,0.0,0.0,0.0,0.0,0.0,0.0,0.0,0.0,0.0,0.0,0.0,0.0,0.0,0.0,873.0,4.18,394
88886,0.0,0.0,0.8,0.0,0.0,0.0,0.0,0.0,0.0,0.0,0.0,0.0,0.0,0.0,0.0,0.0,0.0,0.0,0.0,0.0,0.0,0.0,0.2,0.0,0.0,0.0,0.0,0.0,0.0,0.0,0.0,0.0,0.0,0.0,0.0,0.0,0.0,0.0,0.0,1073.0,0.95,394
91473,0.0,0.0,0.8,0.0,0.0,0.0,0.0,0.0,0.0,0.0,0.0,0.0,0.0,0.0,0.0,0.0,0.0,0.0,0.0,0.0,0.0,0.0,0.2,0.0,0.0,0.0,0.0,0.0,0.0,0.0,0.0,0.0,0.0,0.0,0.0,0.0,0.0,0.0,0.0,805.0,6.6,394
94588,0.0,0.0,0.8,0.0,0.0,0.0,0.0,0.0,0.0,0.0,0.0,0.0,0.0,0.0,0.0,0.0,0.0,0.0,0.0,0.0,0.0,0.0,0.2,0.0,0.0,0.0,0.0,0.0,0.0,0.0,0.0,0.0,0.0,0.0,0.0,0.0,0.0,0.0,0.0,793.0,7.949999999999998,394
94754,0.0,0.0,0.8,0.0,0.0,0.0,0.0,0.0,0.0,0.0,0.0,0.0,0.0,0.0,0.0,0.0,0.0,0.0,0.0,0.0,0.0,0.0,0.2,0.0,0.0,0.0,0.0,0.0,0.0,0.0,0.0,0.0,0.0,0.0,0.0,0.0,0.0,0.0,0.0,723.0,11.57,394
94755,0.0,0.0,0.8,0.0,0.0,0.0,0.0,0.0,0.0,0.0,0.0,0.0,0.0,0.0,0.0,0.0,0.0,0.0,0.0,0.0,0.0,0.0,0.2,0.0,0.0,0.0,0.0,0.0,0.0,0.0,0.0,0.0,0.0,0.0,0.0,0.0,0.0,0.0,0.0,748.0,10.11,394
94756,0.0,0.0,0.8,0.0,0.0,0.0,0.0,0.0,0.0,0.0,0.0,0.0,0.0,0.0,0.0,0.0,0.0,0.0,0.0,0.0,0.0,0.0,0.2,0.0,0.0,0.0,0.0,0.0,0.0,0.0,0.0,0.0,0.0,0.0,0.0,0.0,0.0,0.0,0.0,798.0,7.5299999999999985,394
33776,0.0,0.0,0.79,0.0,0.0,0.0,0.0,0.0,0.0,0.0,0.0,0.0,0.0,0.0,0.0,0.0,0.0,0.0,0.0,0.0,0.0,0.0,0.21,0.0,0.0,0.0,0.0,0.0,0.0,0.0,0.0,0.0,0.0,0.0,0.0,0.0,0.0,0.0,0.0,810.0,7.0,395
33777,0.0,0.0,0.79,0.0,0.0,0.0,0.0,0.0,0.0,0.0,0.0,0.0,0.0,0.0,0.0,0.0,0.0,0.0,0.0,0.0,0.0,0.0,0.21,0.0,0.0,0.0,0.0,0.0,0.0,0.0,0.0,0.0,0.0,0.0,0.0,0.0,0.0,0.0,0.0,788.0,8.0,395
33778,0.0,0.0,0.79,0.0,0.0,0.0,0.0,0.0,0.0,0.0,0.0,0.0,0.0,0.0,0.0,0.0,0.0,0.0,0.0,0.0,0.0,0.0,0.21,0.0,0.0,0.0,0.0,0.0,0.0,0.0,0.0,0.0,0.0,0.0,0.0,0.0,0.0,0.0,0.0,773.0,9.0,395
33779,0.0,0.0,0.79,0.0,0.0,0.0,0.0,0.0,0.0,0.0,0.0,0.0,0.0,0.0,0.0,0.0,0.0,0.0,0.0,0.0,0.0,0.0,0.21,0.0,0.0,0.0,0.0,0.0,0.0,0.0,0.0,0.0,0.0,0.0,0.0,0.0,0.0,0.0,0.0,756.0,10.0,395
33780,0.0,0.0,0.79,0.0,0.0,0.0,0.0,0.0,0.0,0.0,0.0,0.0,0.0,0.0,0.0,0.0,0.0,0.0,0.0,0.0,0.0,0.0,0.21,0.0,0.0,0.0,0.0,0.0,0.0,0.0,0.0,0.0,0.0,0.0,0.0,0.0,0.0,0.0,0.0,742.0,11.0,395
33781,0.0,0.0,0.79,0.0,0.0,0.0,0.0,0.0,0.0,0.0,0.0,0.0,0.0,0.0,0.0,0.0,0.0,0.0,0.0,0.0,0.0,0.0,0.21,0.0,0.0,0.0,0.0,0.0,0.0,0.0,0.0,0.0,0.0,0.0,0.0,0.0,0.0,0.0,0.0,728.0,12.0,395
35357,0.0,0.0,0.79,0.0,0.0,0.0,0.0,0.0,0.0,0.0,0.0,0.0,0.0,0.0,0.0,0.0,0.0,0.0,0.0,0.0,0.0,0.0,0.21,0.0,0.0,0.0,0.0,0.0,0.0,0.0,0.0,0.0,0.0,0.0,0.0,0.0,0.0,0.0,0.0,923.0,2.9489017609702137,395
35358,0.0,0.0,0.79,0.0,0.0,0.0,0.0,0.0,0.0,0.0,0.0,0.0,0.0,0.0,0.0,0.0,0.0,0.0,0.0,0.0,0.0,0.0,0.21,0.0,0.0,0.0,0.0,0.0,0.0,0.0,0.0,0.0,0.0,0.0,0.0,0.0,0.0,0.0,0.0,948.0,2.463892988985908,395
35359,0.0,0.0,0.79,0.0,0.0,0.0,0.0,0.0,0.0,0.0,0.0,0.0,0.0,0.0,0.0,0.0,0.0,0.0,0.0,0.0,0.0,0.0,0.21,0.0,0.0,0.0,0.0,0.0,0.0,0.0,0.0,0.0,0.0,0.0,0.0,0.0,0.0,0.0,0.0,973.0,2.0374264979406242,395
35360,0.0,0.0,0.79,0.0,0.0,0.0,0.0,0.0,0.0,0.0,0.0,0.0,0.0,0.0,0.0,0.0,0.0,0.0,0.0,0.0,0.0,0.0,0.21,0.0,0.0,0.0,0.0,0.0,0.0,0.0,0.0,0.0,0.0,0.0,0.0,0.0,0.0,0.0,0.0,1023.0,1.3364597338485296,395
90080,0.0,0.0,0.79,0.0,0.0,0.0,0.0,0.0,0.0,0.0,0.0,0.0,0.0,0.0,0.0,0.0,0.0,0.0,0.0,0.0,0.0,0.0,0.21,0.0,0.0,0.0,0.0,0.0,0.0,0.0,0.0,0.0,0.0,0.0,0.0,0.0,0.0,0.0,0.0,762.0,10.0,395
90081,0.0,0.0,0.79,0.0,0.0,0.0,0.0,0.0,0.0,0.0,0.0,0.0,0.0,0.0,0.0,0.0,0.0,0.0,0.0,0.0,0.0,0.0,0.21,0.0,0.0,0.0,0.0,0.0,0.0,0.0,0.0,0.0,0.0,0.0,0.0,0.0,0.0,0.0,0.0,750.0,11.0,395
90082,0.0,0.0,0.79,0.0,0.0,0.0,0.0,0.0,0.0,0.0,0.0,0.0,0.0,0.0,0.0,0.0,0.0,0.0,0.0,0.0,0.0,0.0,0.21,0.0,0.0,0.0,0.0,0.0,0.0,0.0,0.0,0.0,0.0,0.0,0.0,0.0,0.0,0.0,0.0,739.0,12.0,395
33807,0.0,0.0,0.75,0.0,0.0,0.0,0.0,0.0,0.0,0.0,0.0,0.0,0.0,0.0,0.0,0.0,0.0,0.0,0.0,0.0,0.0,0.0,0.25,0.0,0.0,0.0,0.0,0.0,0.0,0.0,0.0,0.0,0.0,0.0,0.0,0.0,0.0,0.0,0.0,837.0,6.34,396
33808,0.0,0.0,0.75,0.0,0.0,0.0,0.0,0.0,0.0,0.0,0.0,0.0,0.0,0.0,0.0,0.0,0.0,0.0,0.0,0.0,0.0,0.0,0.25,0.0,0.0,0.0,0.0,0.0,0.0,0.0,0.0,0.0,0.0,0.0,0.0,0.0,0.0,0.0,0.0,813.0,7.0,396
33809,0.0,0.0,0.75,0.0,0.0,0.0,0.0,0.0,0.0,0.0,0.0,0.0,0.0,0.0,0.0,0.0,0.0,0.0,0.0,0.0,0.0,0.0,0.25,0.0,0.0,0.0,0.0,0.0,0.0,0.0,0.0,0.0,0.0,0.0,0.0,0.0,0.0,0.0,0.0,792.0,8.0,396
33810,0.0,0.0,0.75,0.0,0.0,0.0,0.0,0.0,0.0,0.0,0.0,0.0,0.0,0.0,0.0,0.0,0.0,0.0,0.0,0.0,0.0,0.0,0.25,0.0,0.0,0.0,0.0,0.0,0.0,0.0,0.0,0.0,0.0,0.0,0.0,0.0,0.0,0.0,0.0,774.0,9.0,396
33811,0.0,0.0,0.75,0.0,0.0,0.0,0.0,0.0,0.0,0.0,0.0,0.0,0.0,0.0,0.0,0.0,0.0,0.0,0.0,0.0,0.0,0.0,0.25,0.0,0.0,0.0,0.0,0.0,0.0,0.0,0.0,0.0,0.0,0.0,0.0,0.0,0.0,0.0,0.0,761.0,10.0,396
33812,0.0,0.0,0.75,0.0,0.0,0.0,0.0,0.0,0.0,0.0,0.0,0.0,0.0,0.0,0.0,0.0,0.0,0.0,0.0,0.0,0.0,0.0,0.25,0.0,0.0,0.0,0.0,0.0,0.0,0.0,0.0,0.0,0.0,0.0,0.0,0.0,0.0,0.0,0.0,750.0,11.0,396
33813,0.0,0.0,0.75,0.0,0.0,0.0,0.0,0.0,0.0,0.0,0.0,0.0,0.0,0.0,0.0,0.0,0.0,0.0,0.0,0.0,0.0,0.0,0.25,0.0,0.0,0.0,0.0,0.0,0.0,0.0,0.0,0.0,0.0,0.0,0.0,0.0,0.0,0.0,0.0,736.0,12.0,396
35366,0.0,0.0,0.75,0.0,0.0,0.0,0.0,0.0,0.0,0.0,0.0,0.0,0.0,0.0,0.0,0.0,0.0,0.0,0.0,0.0,0.0,0.0,0.25,0.0,0.0,0.0,0.0,0.0,0.0,0.0,0.0,0.0,0.0,0.0,0.0,0.0,0.0,0.0,0.0,923.0,3.2651308576974785,396
35367,0.0,0.0,0.75,0.0,0.0,0.0,0.0,0.0,0.0,0.0,0.0,0.0,0.0,0.0,0.0,0.0,0.0,0.0,0.0,0.0,0.0,0.0,0.25,0.0,0.0,0.0,0.0,0.0,0.0,0.0,0.0,0.0,0.0,0.0,0.0,0.0,0.0,0.0,0.0,948.0,2.635483746814912,396
35368,0.0,0.0,0.75,0.0,0.0,0.0,0.0,0.0,0.0,0.0,0.0,0.0,0.0,0.0,0.0,0.0,0.0,0.0,0.0,0.0,0.0,0.0,0.25,0.0,0.0,0.0,0.0,0.0,0.0,0.0,0.0,0.0,0.0,0.0,0.0,0.0,0.0,0.0,0.0,973.0,2.1613680022349753,396
35369,0.0,0.0,0.75,0.0,0.0,0.0,0.0,0.0,0.0,0.0,0.0,0.0,0.0,0.0,0.0,0.0,0.0,0.0,0.0,0.0,0.0,0.0,0.25,0.0,0.0,0.0,0.0,0.0,0.0,0.0,0.0,0.0,0.0,0.0,0.0,0.0,0.0,0.0,0.0,1023.0,1.404833716619938,396
52126,0.0,0.0,0.75,0.0,0.0,0.0,0.0,0.0,0.0,0.0,0.0,0.0,0.0,0.0,0.0,0.0,0.0,0.0,0.0,0.0,0.0,0.0,0.25,0.0,0.0,0.0,0.0,0.0,0.0,0.0,0.0,0.0,0.0,0.0,0.0,0.0,0.0,0.0,0.0,766.0,9.0,396
52127,0.0,0.0,0.75,0.0,0.0,0.0,0.0,0.0,0.0,0.0,0.0,0.0,0.0,0.0,0.0,0.0,0.0,0.0,0.0,0.0,0.0,0.0,0.25,0.0,0.0,0.0,0.0,0.0,0.0,0.0,0.0,0.0,0.0,0.0,0.0,0.0,0.0,0.0,0.0,752.0,10.0,396
52128,0.0,0.0,0.75,0.0,0.0,0.0,0.0,0.0,0.0,0.0,0.0,0.0,0.0,0.0,0.0,0.0,0.0,0.0,0.0,0.0,0.0,0.0,0.25,0.0,0.0,0.0,0.0,0.0,0.0,0.0,0.0,0.0,0.0,0.0,0.0,0.0,0.0,0.0,0.0,739.0,11.0,396
52129,0.0,0.0,0.75,0.0,0.0,0.0,0.0,0.0,0.0,0.0,0.0,0.0,0.0,0.0,0.0,0.0,0.0,0.0,0.0,0.0,0.0,0.0,0.25,0.0,0.0,0.0,0.0,0.0,0.0,0.0,0.0,0.0,0.0,0.0,0.0,0.0,0.0,0.0,0.0,729.0,12.0,396
52130,0.0,0.0,0.75,0.0,0.0,0.0,0.0,0.0,0.0,0.0,0.0,0.0,0.0,0.0,0.0,0.0,0.0,0.0,0.0,0.0,0.0,0.0,0.25,0.0,0.0,0.0,0.0,0.0,0.0,0.0,0.0,0.0,0.0,0.0,0.0,0.0,0.0,0.0,0.0,767.0,9.0,396
52131,0.0,0.0,0.75,0.0,0.0,0.0,0.0,0.0,0.0,0.0,0.0,0.0,0.0,0.0,0.0,0.0,0.0,0.0,0.0,0.0,0.0,0.0,0.25,0.0,0.0,0.0,0.0,0.0,0.0,0.0,0.0,0.0,0.0,0.0,0.0,0.0,0.0,0.0,0.0,753.0,10.5,396
52132,0.0,0.0,0.75,0.0,0.0,0.0,0.0,0.0,0.0,0.0,0.0,0.0,0.0,0.0,0.0,0.0,0.0,0.0,0.0,0.0,0.0,0.0,0.25,0.0,0.0,0.0,0.0,0.0,0.0,0.0,0.0,0.0,0.0,0.0,0.0,0.0,0.0,0.0,0.0,759.0,10.0,396
52133,0.0,0.0,0.75,0.0,0.0,0.0,0.0,0.0,0.0,0.0,0.0,0.0,0.0,0.0,0.0,0.0,0.0,0.0,0.0,0.0,0.0,0.0,0.25,0.0,0.0,0.0,0.0,0.0,0.0,0.0,0.0,0.0,0.0,0.0,0.0,0.0,0.0,0.0,0.0,746.0,11.5,396
52134,0.0,0.0,0.75,0.0,0.0,0.0,0.0,0.0,0.0,0.0,0.0,0.0,0.0,0.0,0.0,0.0,0.0,0.0,0.0,0.0,0.0,0.0,0.25,0.0,0.0,0.0,0.0,0.0,0.0,0.0,0.0,0.0,0.0,0.0,0.0,0.0,0.0,0.0,0.0,778.0,9.0,396
52135,0.0,0.0,0.75,0.0,0.0,0.0,0.0,0.0,0.0,0.0,0.0,0.0,0.0,0.0,0.0,0.0,0.0,0.0,0.0,0.0,0.0,0.0,0.25,0.0,0.0,0.0,0.0,0.0,0.0,0.0,0.0,0.0,0.0,0.0,0.0,0.0,0.0,0.0,0.0,763.0,10.0,396
52136,0.0,0.0,0.75,0.0,0.0,0.0,0.0,0.0,0.0,0.0,0.0,0.0,0.0,0.0,0.0,0.0,0.0,0.0,0.0,0.0,0.0,0.0,0.25,0.0,0.0,0.0,0.0,0.0,0.0,0.0,0.0,0.0,0.0,0.0,0.0,0.0,0.0,0.0,0.0,784.0,9.0,396
52137,0.0,0.0,0.75,0.0,0.0,0.0,0.0,0.0,0.0,0.0,0.0,0.0,0.0,0.0,0.0,0.0,0.0,0.0,0.0,0.0,0.0,0.0,0.25,0.0,0.0,0.0,0.0,0.0,0.0,0.0,0.0,0.0,0.0,0.0,0.0,0.0,0.0,0.0,0.0,771.0,10.0,396
52138,0.0,0.0,0.75,0.0,0.0,0.0,0.0,0.0,0.0,0.0,0.0,0.0,0.0,0.0,0.0,0.0,0.0,0.0,0.0,0.0,0.0,0.0,0.25,0.0,0.0,0.0,0.0,0.0,0.0,0.0,0.0,0.0,0.0,0.0,0.0,0.0,0.0,0.0,0.0,757.0,11.0,396
52139,0.0,0.0,0.75,0.0,0.0,0.0,0.0,0.0,0.0,0.0,0.0,0.0,0.0,0.0,0.0,0.0,0.0,0.0,0.0,0.0,0.0,0.0,0.25,0.0,0.0,0.0,0.0,0.0,0.0,0.0,0.0,0.0,0.0,0.0,0.0,0.0,0.0,0.0,0.0,779.0,9.0,396
52140,0.0,0.0,0.75,0.0,0.0,0.0,0.0,0.0,0.0,0.0,0.0,0.0,0.0,0.0,0.0,0.0,0.0,0.0,0.0,0.0,0.0,0.0,0.25,0.0,0.0,0.0,0.0,0.0,0.0,0.0,0.0,0.0,0.0,0.0,0.0,0.0,0.0,0.0,0.0,764.0,10.0,396
52141,0.0,0.0,0.75,0.0,0.0,0.0,0.0,0.0,0.0,0.0,0.0,0.0,0.0,0.0,0.0,0.0,0.0,0.0,0.0,0.0,0.0,0.0,0.25,0.0,0.0,0.0,0.0,0.0,0.0,0.0,0.0,0.0,0.0,0.0,0.0,0.0,0.0,0.0,0.0,749.0,11.5,396
52142,0.0,0.0,0.75,0.0,0.0,0.0,0.0,0.0,0.0,0.0,0.0,0.0,0.0,0.0,0.0,0.0,0.0,0.0,0.0,0.0,0.0,0.0,0.25,0.0,0.0,0.0,0.0,0.0,0.0,0.0,0.0,0.0,0.0,0.0,0.0,0.0,0.0,0.0,0.0,737.0,12.0,396
84110,0.0,0.0,0.75,0.0,0.0,0.0,0.0,0.0,0.0,0.0,0.0,0.0,0.0,0.0,0.0,0.0,0.0,0.0,0.0,0.0,0.0,0.0,0.25,0.0,0.0,0.0,0.0,0.0,0.0,0.0,0.0,0.0,0.0,0.0,0.0,0.0,0.0,0.0,0.0,1110.0,0.53,396
84111,0.0,0.0,0.75,0.0,0.0,0.0,0.0,0.0,0.0,0.0,0.0,0.0,0.0,0.0,0.0,0.0,0.0,0.0,0.0,0.0,0.0,0.0,0.25,0.0,0.0,0.0,0.0,0.0,0.0,0.0,0.0,0.0,0.0,0.0,0.0,0.0,0.0,0.0,0.0,1058.0,1.0499999999999998,396
84112,0.0,0.0,0.75,0.0,0.0,0.0,0.0,0.0,0.0,0.0,0.0,0.0,0.0,0.0,0.0,0.0,0.0,0.0,0.0,0.0,0.0,0.0,0.25,0.0,0.0,0.0,0.0,0.0,0.0,0.0,0.0,0.0,0.0,0.0,0.0,0.0,0.0,0.0,0.0,1032.0,1.37,396
84113,0.0,0.0,0.75,0.0,0.0,0.0,0.0,0.0,0.0,0.0,0.0,0.0,0.0,0.0,0.0,0.0,0.0,0.0,0.0,0.0,0.0,0.0,0.25,0.0,0.0,0.0,0.0,0.0,0.0,0.0,0.0,0.0,0.0,0.0,0.0,0.0,0.0,0.0,0.0,1005.0,1.7599999999999998,396
84114,0.0,0.0,0.75,0.0,0.0,0.0,0.0,0.0,0.0,0.0,0.0,0.0,0.0,0.0,0.0,0.0,0.0,0.0,0.0,0.0,0.0,0.0,0.25,0.0,0.0,0.0,0.0,0.0,0.0,0.0,0.0,0.0,0.0,0.0,0.0,0.0,0.0,0.0,0.0,958.0,2.55,396
84115,0.0,0.0,0.75,0.0,0.0,0.0,0.0,0.0,0.0,0.0,0.0,0.0,0.0,0.0,0.0,0.0,0.0,0.0,0.0,0.0,0.0,0.0,0.25,0.0,0.0,0.0,0.0,0.0,0.0,0.0,0.0,0.0,0.0,0.0,0.0,0.0,0.0,0.0,0.0,929.0,3.1900000000000004,396
90086,0.0,0.0,0.75,0.0,0.0,0.0,0.0,0.0,0.0,0.0,0.0,0.0,0.0,0.0,0.0,0.0,0.0,0.0,0.0,0.0,0.0,0.0,0.25,0.0,0.0,0.0,0.0,0.0,0.0,0.0,0.0,0.0,0.0,0.0,0.0,0.0,0.0,0.0,0.0,760.0,11.0,396
90266,0.0,0.0,0.75,0.0,0.0,0.0,0.0,0.0,0.0,0.0,0.0,0.0,0.0,0.0,0.0,0.0,0.0,0.0,0.0,0.0,0.0,0.0,0.25,0.0,0.0,0.0,0.0,0.0,0.0,0.0,0.0,0.0,0.0,0.0,0.0,0.0,0.0,0.0,0.0,901.0,4.26,396
90267,0.0,0.0,0.75,0.0,0.0,0.0,0.0,0.0,0.0,0.0,0.0,0.0,0.0,0.0,0.0,0.0,0.0,0.0,0.0,0.0,0.0,0.0,0.25,0.0,0.0,0.0,0.0,0.0,0.0,0.0,0.0,0.0,0.0,0.0,0.0,0.0,0.0,0.0,0.0,891.0,4.58,396
90268,0.0,0.0,0.75,0.0,0.0,0.0,0.0,0.0,0.0,0.0,0.0,0.0,0.0,0.0,0.0,0.0,0.0,0.0,0.0,0.0,0.0,0.0,0.25,0.0,0.0,0.0,0.0,0.0,0.0,0.0,0.0,0.0,0.0,0.0,0.0,0.0,0.0,0.0,0.0,883.0,4.85,396
90269,0.0,0.0,0.75,0.0,0.0,0.0,0.0,0.0,0.0,0.0,0.0,0.0,0.0,0.0,0.0,0.0,0.0,0.0,0.0,0.0,0.0,0.0,0.25,0.0,0.0,0.0,0.0,0.0,0.0,0.0,0.0,0.0,0.0,0.0,0.0,0.0,0.0,0.0,0.0,872.0,5.22,396
90270,0.0,0.0,0.75,0.0,0.0,0.0,0.0,0.0,0.0,0.0,0.0,0.0,0.0,0.0,0.0,0.0,0.0,0.0,0.0,0.0,0.0,0.0,0.25,0.0,0.0,0.0,0.0,0.0,0.0,0.0,0.0,0.0,0.0,0.0,0.0,0.0,0.0,0.0,0.0,864.0,5.56,396
90271,0.0,0.0,0.75,0.0,0.0,0.0,0.0,0.0,0.0,0.0,0.0,0.0,0.0,0.0,0.0,0.0,0.0,0.0,0.0,0.0,0.0,0.0,0.25,0.0,0.0,0.0,0.0,0.0,0.0,0.0,0.0,0.0,0.0,0.0,0.0,0.0,0.0,0.0,0.0,852.0,6.02,396
90272,0.0,0.0,0.75,0.0,0.0,0.0,0.0,0.0,0.0,0.0,0.0,0.0,0.0,0.0,0.0,0.0,0.0,0.0,0.0,0.0,0.0,0.0,0.25,0.0,0.0,0.0,0.0,0.0,0.0,0.0,0.0,0.0,0.0,0.0,0.0,0.0,0.0,0.0,0.0,842.0,6.44,396
