Repository: R3sten/glass_dynamics

# GlassDynamics: Ridge Regression for Glass Viscosity Prediction

## Bachelor's thesis in physics

### Università degli Studi di Trieste

The main goal of this project is to develop a reliable and interpretable predictive model for glass viscosity, moving beyond "black-box" machine learning to provide physically meaningful insights for materials science applications.


This repository implements a workflow that bridges the gap between empirical models and modern data science techniques.

File: data/viscosity_raw_data.csv (part 49 of 81)
,Al2O3,As2O3,B2O3,BaO,BeO,Bi2O3,CaO,CdO,CoO,Cs2O,CuO,Fe2O3,FeO,Ga2O3,GeO2,HfO2,K2O,La2O3,Li2O,MgO,MnO,MoO3,Na2O,Nb2O5,NiO,P2O5,PbO,Rb2O,Sb2O3,SiO2,SrO,Ta2O5,TeO2,TiO2,Tl2O,WO3,Y2O3,ZnO,ZrO2,T,log_visc,ID
33845,0.0,0.0,0.7,0.0,0.0,0.0,0.0,0.0,0.0,0.0,0.0,0.0,0.0,0.0,0.0,0.0,0.0,0.0,0.0,0.0,0.0,0.0,0.3,0.0,0.0,0.0,0.0,0.0,0.0,0.0,0.0,0.0,0.0,0.0,0.0,0.0,0.0,0.0,0.0,836.0,6.0,397
33846,0.0,0.0,0.7,0.0,0.0,0.0,0.0,0.0,0.0,0.0,0.0,0.0,0.0,0.0,0.0,0.0,0.0,0.0,0.0,0.0,0.0,0.0,0.3,0.0,0.0,0.0,0.0,0.0,0.0,0.0,0.0,0.0,0.0,0.0,0.0,0.0,0.0,0.0,0.0,810.0,7.0,397
33847,0.0,0.0,0.7,0.0,0.0,0.0,0.0,0.0,0.0,0.0,0.0,0.0,0.0,0.0,0.0,0.0,0.0,0.0,0.0,0.0,0.0,0.0,0.3,0.0,0.0,0.0,0.0,0.0,0.0,0.0,0.0,0.0,0.0,0.0,0.0,0.0,0.0,0.0,0.0,792.0,8.0,397
33848,0.0,0.0,0.7,0.0,0.0,0.0,0.0,0.0,0.0,0.0,0.0,0.0,0.0,0.0,0.0,0.0,0.0,0.0,0.0,0.0,0.0,0.0,0.3,0.0,0.0,0.0,0.0,0.0,0.0,0.0,0.0,0.0,0.0,0.0,0.0,0.0,0.0,0.0,0.0,778.0,9.0,397
33849,0.0,0.0,0.7,0.0,0.0,0.0,0.0,0.0,0.0,0.0,0.0,0.0,0.0,0.0,0.0,0.0,0.0,0.0,0.0,0.0,0.0,0.0,0.3,0.0,0.0,0.0,0.0,0.0,0.0,0.0,0.0,0.0,0.0,0.0,0.0,0.0,0.0,0.0,0.0,764.0,10.5,397
33850,0.0,0.0,0.7,0.0,0.0,0.0,0.0,0.0,0.0,0.0,0.0,0.0,0.0,0.0,0.0,0.0,0.0,0.0,0.0,0.0,0.0,0.0,0.3,0.0,0.0,0.0,0.0,0.0,0.0,0.0,0.0,0.0,0.0,0.0,0.0,0.0,0.0,0.0,0.0,749.0,11.0,397
33851,0.0,0.0,0.7,0.0,0.0,0.0,0.0,0.0,0.0,0.0,0.0,0.0,0.0,0.0,0.0,0.0,0.0,0.0,0.0,0.0,0.0,0.0,0.3,0.0,0.0,0.0,0.0,0.0,0.0,0.0,0.0,0.0,0.0,0.0,0.0,0.0,0.0,0.0,0.0,736.0,12.0,397
35235,0.0,0.0,0.7,0.0,0.0,0.0,0.0,0.0,0.0,0.0,0.0,0.0,0.0,0.0,0.0,0.0,0.0,0.0,0.0,0.0,0.0,0.0,0.3,0.0,0.0,0.0,0.0,0.0,0.0,0.0,0.0,0.0,0.0,0.0,0.0,0.0,0.0,0.0,0.0,783.0,9.0,397
35236,0.0,0.0,0.7,0.0,0.0,0.0,0.0,0.0,0.0,0.0,0.0,0.0,0.0,0.0,0.0,0.0,0.0,0.0,0.0,0.0,0.0,0.0,0.3,0.0,0.0,0.0,0.0,0.0,0.0,0.0,0.0,0.0,0.0,0.0,0.0,0.0,0.0,0.0,0.0,771.0,10.0,397
35237,0.0,0.0,0.7,0.0,0.0,0.0,0.0,0.0,0.0,0.0,0.0,0.0,0.0,0.0,0.0,0.0,0.0,0.0,0.0,0.0,0.0,0.0,0.3,0.0,0.0,0.0,0.0,0.0,0.0,0.0,0.0,0.0,0.0,0.0,0.0,0.0,0.0,0.0,0.0,759.0,11.0,397
35370,0.0,0.0,0.7,0.0,0.0,0.0,0.0,0.0,0.0,0.0,0.0,0.0,0.0,0.0,0.0,0.0,0.0,0.0,0.0,0.0,0.0,0.0,0.3,0.0,0.0,0.0,0.0,0.0,0.0,0.0,0.0,0.0,0.0,0.0,0.0,0.0,0.0,0.0,0.0,923.0,2.7846172926328747,397
35371,0.0,0.0,0.7,0.0,0.0,0.0,0.0,0.0,0.0,0.0,0.0,0.0,0.0,0.0,0.0,0.0,0.0,0.0,0.0,0.0,0.0,0.0,0.3,0.0,0.0,0.0,0.0,0.0,0.0,0.0,0.0,0.0,0.0,0.0,0.0,0.0,0.0,0.0,0.0,948.0,2.2405492482825995,397
35372,0.0,0.0,0.7,0.0,0.0,0.0,0.0,0.0,0.0,0.0,0.0,0.0,0.0,0.0,0.0,0.0,0.0,0.0,0.0,0.0,0.0,0.0,0.3,0.0,0.0,0.0,0.0,0.0,0.0,0.0,0.0,0.0,0.0,0.0,0.0,0.0,0.0,0.0,0.0,973.0,1.8183505919942053,397
35373,0.0,0.0,0.7,0.0,0.0,0.0,0.0,0.0,0.0,0.0,0.0,0.0,0.0,0.0,0.0,0.0,0.0,0.0,0.0,0.0,0.0,0.0,0.3,0.0,0.0,0.0,0.0,0.0,0.0,0.0,0.0,0.0,0.0,0.0,0.0,0.0,0.0,0.0,0.0,1023.0,1.0453229787866576,397
88887,0.0,0.0,0.7,0.0,0.0,0.0,0.0,0.0,0.0,0.0,0.0,0.0,0.0,0.0,0.0,0.0,0.0,0.0,0.0,0.0,0.0,0.0,0.3,0.0,0.0,0.0,0.0,0.0,0.0,0.0,0.0,0.0,0.0,0.0,0.0,0.0,0.0,0.0,0.0,1073.0,0.5800000000000001,397
88888,0.0,0.0,0.7,0.0,0.0,0.0,0.0,0.0,0.0,0.0,0.0,0.0,0.0,0.0,0.0,0.0,0.0,0.0,0.0,0.0,0.0,0.0,0.3,0.0,0.0,0.0,0.0,0.0,0.0,0.0,0.0,0.0,0.0,0.0,0.0,0.0,0.0,0.0,0.0,1173.0,-0.25,397
91474,0.0,0.0,0.7,0.0,0.0,0.0,0.0,0.0,0.0,0.0,0.0,0.0,0.0,0.0,0.0,0.0,0.0,0.0,0.0,0.0,0.0,0.0,0.3,0.0,0.0,0.0,0.0,0.0,0.0,0.0,0.0,0.0,0.0,0.0,0.0,0.0,0.0,0.0,0.0,813.0,6.6,397
91475,0.0,0.0,0.7,0.0,0.0,0.0,0.0,0.0,0.0,0.0,0.0,0.0,0.0,0.0,0.0,0.0,0.0,0.0,0.0,0.0,0.0,0.0,0.3,0.0,0.0,0.0,0.0,0.0,0.0,0.0,0.0,0.0,0.0,0.0,0.0,0.0,0.0,0.0,0.0,755.0,11.0,397
94427,0.0,0.0,0.7,0.0,0.0,0.0,0.0,0.0,0.0,0.0,0.0,0.0,0.0,0.0,0.0,0.0,0.0,0.0,0.0,0.0,0.0,0.0,0.3,0.0,0.0,0.0,0.0,0.0,0.0,0.0,0.0,0.0,0.0,0.0,0.0,0.0,0.0,0.0,0.0,762.0,10.0,397
94428,0.0,0.0,0.7,0.0,0.0,0.0,0.0,0.0,0.0,0.0,0.0,0.0,0.0,0.0,0.0,0.0,0.0,0.0,0.0,0.0,0.0,0.0,0.3,0.0,0.0,0.0,0.0,0.0,0.0,0.0,0.0,0.0,0.0,0.0,0.0,0.0,0.0,0.0,0.0,751.0,11.0,397
33999,0.0,0.0,0.0,0.0,0.0,0.0,0.22,0.0,0.0,0.0,0.0,0.0,0.0,0.0,0.0,0.0,0.08,0.0,0.0,0.08,0.0,0.0,0.06,0.0,0.0,0.02,0.0,0.0,0.0,0.55,0.0,0.0,0.0,0.0,0.0,0.0,0.0,0.0,0.0,1113.0,5.1,398
53008,0.0,0.0,0.0,0.0,0.0,0.0,0.22,0.0,0.0,0.0,0.0,0.0,0.0,0.0,0.0,0.0,0.08,0.0,0.0,0.08,0.0,0.0,0.06,0.0,0.0,0.02,0.0,0.0,0.0,0.55,0.0,0.0,0.0,0.0,0.0,0.0,0.0,0.0,0.0,948.0,8.1,398
53009,0.0,0.0,0.0,0.0,0.0,0.0,0.22,0.0,0.0,0.0,0.0,0.0,0.0,0.0,0.0,0.0,0.08,0.0,0.0,0.08,0.0,0.0,0.06,0.0,0.0,0.02,0.0,0.0,0.0,0.55,0.0,0.0,0.0,0.0,0.0,0.0,0.0,0.0,0.0,965.0,7.699999999999998,398
53010,0.0,0.0,0.0,0.0,0.0,0.0,0.22,0.0,0.0,0.0,0.0,0.0,0.0,0.0,0.0,0.0,0.08,0.0,0.0,0.08,0.0,0.0,0.06,0.0,0.0,0.02,0.0,0.0,0.0,0.55,0.0,0.0,0.0,0.0,0.0,0.0,0.0,0.0,0.0,980.0,7.4,398
53011,0.0,0.0,0.0,0.0,0.0,0.0,0.22,0.0,0.0,0.0,0.0,0.0,0.0,0.0,0.0,0.0,0.08,0.0,0.0,0.08,0.0,0.0,0.06,0.0,0.0,0.02,0.0,0.0,0.0,0.55,0.0,0.0,0.0,0.0,0.0,0.0,0.0,0.0,0.0,1065.0,5.2,398
53012,0.0,0.0,0.0,0.0,0.0,0.0,0.22,0.0,0.0,0.0,0.0,0.0,0.0,0.0,0.0,0.0,0.08,0.0,0.0,0.08,0.0,0.0,0.06,0.0,0.0,0.02,0.0,0.0,0.0,0.55,0.0,0.0,0.0,0.0,0.0,0.0,0.0,0.0,0.0,1078.0,5.0,398
53013,0.0,0.0,0.0,0.0,0.0,0.0,0.22,0.0,0.0,0.0,0.0,0.0,0.0,0.0,0.0,0.0,0.08,0.0,0.0,0.08,0.0,0.0,0.06,0.0,0.0,0.02,0.0,0.0,0.0,0.55,0.0,0.0,0.0,0.0,0.0,0.0,0.0,0.0,0.0,1087.0,4.8,398
53014,0.0,0.0,0.0,0.0,0.0,0.0,0.22,0.0,0.0,0.0,0.0,0.0,0.0,0.0,0.0,0.0,0.08,0.0,0.0,0.08,0.0,0.0,0.06,0.0,0.0,0.02,0.0,0.0,0.0,0.55,0.0,0.0,0.0,0.0,0.0,0.0,0.0,0.0,0.0,1102.0,4.7,398
62373,0.0,0.0,0.0,0.0,0.0,0.0,0.22,0.0,0.0,0.0,0.0,0.0,0.0,0.0,0.0,0.0,0.08,0.0,0.0,0.08,0.0,0.0,0.06,0.0,0.0,0.02,0.0,0.0,0.0,0.55,0.0,0.0,0.0,0.0,0.0,0.0,0.0,0.0,0.0,928.0,9.0,398
62374,0.0,0.0,0.0,0.0,0.0,0.0,0.22,0.0,0.0,0.0,0.0,0.0,0.0,0.0,0.0,0.0,0.08,0.0,0.0,0.08,0.0,0.0,0.06,0.0,0.0,0.02,0.0,0.0,0.0,0.55,0.0,0.0,0.0,0.0,0.0,0.0,0.0,0.0,0.0,966.0,7.710000000000001,398
62375,0.0,0.0,0.0,0.0,0.0,0.0,0.22,0.0,0.0,0.0,0.0,0.0,0.0,0.0,0.0,0.0,0.08,0.0,0.0,0.08,0.0,0.0,0.06,0.0,0.0,0.02,0.0,0.0,0.0,0.55,0.0,0.0,0.0,0.0,0.0,0.0,0.0,0.0,0.0,981.0,7.3599999999999985,398
62376,0.0,0.0,0.0,0.0,0.0,0.0,0.22,0.0,0.0,0.0,0.0,0.0,0.0,0.0,0.0,0.0,0.08,0.0,0.0,0.08,0.0,0.0,0.06,0.0,0.0,0.02,0.0,0.0,0.0,0.55,0.0,0.0,0.0,0.0,0.0,0.0,0.0,0.0,0.0,1193.0,3.125,398
62377,0.0,0.0,0.0,0.0,0.0,0.0,0.22,0.0,0.0,0.0,0.0,0.0,0.0,0.0,0.0,0.0,0.08,0.0,0.0,0.08,0.0,0.0,0.06,0.0,0.0,0.02,0.0,0.0,0.0,0.55,0.0,0.0,0.0,0.0,0.0,0.0,0.0,0.0,0.0,1238.0,2.74,398
62378,0.0,0.0,0.0,0.0,0.0,0.0,0.22,0.0,0.0,0.0,0.0,0.0,0.0,0.0,0.0,0.0,0.08,0.0,0.0,0.08,0.0,0.0,0.06,0.0,0.0,0.02,0.0,0.0,0.0,0.55,0.0,0.0,0.0,0.0,0.0,0.0,0.0,0.0,0.0,1304.0,2.21,398
62379,0.0,0.0,0.0,0.0,0.0,0.0,0.22,0.0,0.0,0.0,0.0,0.0,0.0,0.0,0.0,0.0,0.08,0.0,0.0,0.08,0.0,0.0,0.06,0.0,0.0,0.02,0.0,0.0,0.0,0.55,0.0,0.0,0.0,0.0,0.0,0.0,0.0,0.0,0.0,1392.0,1.63,398
62380,0.0,0.0,0.0,0.0,0.0,0.0,0.22,0.0,0.0,0.0,0.0,0.0,0.0,0.0,0.0,0.0,0.08,0.0,0.0,0.08,0.0,0.0,0.06,0.0,0.0,0.02,0.0,0.0,0.0,0.55,0.0,0.0,0.0,0.0,0.0,0.0,0.0,0.0,0.0,1445.0,1.315,398
62381,0.0,0.0,0.0,0.0,0.0,0.0,0.22,0.0,0.0,0.0,0.0,0.0,0.0,0.0,0.0,0.0,0.08,0.0,0.0,0.08,0.0,0.0,0.06,0.0,0.0,0.02,0.0,0.0,0.0,0.55,0.0,0.0,0.0,0.0,0.0,0.0,0.0,0.0,0.0,1475.0,1.1800000000000002,398
62382,0.0,0.0,0.0,0.0,0.0,0.0,0.22,0.0,0.0,0.0,0.0,0.0,0.0,0.0,0.0,0.0,0.08,0.0,0.0,0.08,0.0,0.0,0.06,0.0,0.0,0.02,0.0,0.0,0.0,0.55,0.0,0.0,0.0,0.0,0.0,0.0,0.0,0.0,0.0,1513.0,1.0,398
62383,0.0,0.0,0.0,0.0,0.0,0.0,0.22,0.0,0.0,0.0,0.0,0.0,0.0,0.0,0.0,0.0,0.08,0.0,0.0,0.08,0.0,0.0,0.06,0.0,0.0,0.02,0.0,0.0,0.0,0.55,0.0,0.0,0.0,0.0,0.0,0.0,0.0,0.0,0.0,1565.0,0.77,398
62384,0.0,0.0,0.0,0.0,0.0,0.0,0.22,0.0,0.0,0.0,0.0,0.0,0.0,0.0,0.0,0.0,0.08,0.0,0.0,0.08,0.0,0.0,0.06,0.0,0.0,0.02,0.0,0.0,0.0,0.55,0.0,0.0,0.0,0.0,0.0,0.0,0.0,0.0,0.0,1604.0,0.6100000000000001,398
62452,0.0,0.0,0.0,0.0,0.0,0.0,0.22,0.0,0.0,0.0,0.0,0.0,0.0,0.0,0.0,0.0,0.08,0.0,0.0,0.08,0.0,0.0,0.06,0.0,0.0,0.02,0.0,0.0,0.0,0.55,0.0,0.0,0.0,0.0,0.0,0.0,0.0,0.0,0.0,968.0,7.716003343634799,398
62453,0.0,0.0,0.0,0.0,0.0,0.0,0.22,0.0,0.0,0.0,0.0,0.0,0.0,0.0,0.0,0.0,0.08,0.0,0.0,0.08,0.0,0.0,0.06,0.0,0.0,0.02,0.0,0.0,0.0,0.55,0.0,0.0,0.0,0.0,0.0,0.0,0.0,0.0,0.0,978.0,7.361727836017593,398
67065,0.0,0.0,0.0,0.0,0.0,0.0,0.22,0.0,0.0,0.0,0.0,0.0,0.0,0.0,0.0,0.0,0.08,0.0,0.0,0.08,0.0,0.0,0.06,0.0,0.0,0.02,0.0,0.0,0.0,0.55,0.0,0.0,0.0,0.0,0.0,0.0,0.0,0.0,0.0,893.0,9.95,398
67066,0.0,0.0,0.0,0.0,0.0,0.0,0.22,0.0,0.0,0.0,0.0,0.0,0.0,0.0,0.0,0.0,0.08,0.0,0.0,0.08,0.0,0.0,0.06,0.0,0.0,0.02,0.0,0.0,0.0,0.55,0.0,0.0,0.0,0.0,0.0,0.0,0.0,0.0,0.0,899.0,9.74,398
67067,0.0,0.0,0.0,0.0,0.0,0.0,0.22,0.0,0.0,0.0,0.0,0.0,0.0,0.0,0.0,0.0,0.08,0.0,0.0,0.08,0.0,0.0,0.06,0.0,0.0,0.02,0.0,0.0,0.0,0.55,0.0,0.0,0.0,0.0,0.0,0.0,0.0,0.0,0.0,905.0,9.45,398
67068,0.0,0.0,0.0,0.0,0.0,0.0,0.22,0.0,0.0,0.0,0.0,0.0,0.0,0.0,0.0,0.0,0.08,0.0,0.0,0.08,0.0,0.0,0.06,0.0,0.0,0.02,0.0,0.0,0.0,0.55,0.0,0.0,0.0,0.0,0.0,0.0,0.0,0.0,0.0,911.0,9.21,398
67069,0.0,0.0,0.0,0.0,0.0,0.0,0.22,0.0,0.0,0.0,0.0,0.0,0.0,0.0,0.0,0.0,0.08,0.0,0.0,0.08,0.0,0.0,0.06,0.0,0.0,0.02,0.0,0.0,0.0,0.55,0.0,0.0,0.0,0.0,0.0,0.0,0.0,0.0,0.0,918.0,9.01,398
67070,0.0,0.0,0.0,0.0,0.0,0.0,0.22,0.0,0.0,0.0,0.0,0.0,0.0,0.0,0.0,0.0,0.08,0.0,0.0,0.08,0.0,0.0,0.06,0.0,0.0,0.02,0.0,0.0,0.0,0.55,0.0,0.0,0.0,0.0,0.0,0.0,0.0,0.0,0.0,924.0,8.77,398
67071,0.0,0.0,0.0,0.0,0.0,0.0,0.22,0.0,0.0,0.0,0.0,0.0,0.0,0.0,0.0,0.0,0.08,0.0,0.0,0.08,0.0,0.0,0.06,0.0,0.0,0.02,0.0,0.0,0.0,0.55,0.0,0.0,0.0,0.0,0.0,0.0,0.0,0.0,0.0,931.0,8.52,398
67072,0.0,0.0,0.0,0.0,0.0,0.0,0.22,0.0,0.0,0.0,0.0,0.0,0.0,0.0,0.0,0.0,0.08,0.0,0.0,0.08,0.0,0.0,0.06,0.0,0.0,0.02,0.0,0.0,0.0,0.55,0.0,0.0,0.0,0.0,0.0,0.0,0.0,0.0,0.0,934.0,8.37,398
76700,0.0,0.0,0.0,0.0,0.0,0.0,0.22,0.0,0.0,0.0,0.0,0.0,0.0,0.0,0.0,0.0,0.08,0.0,0.0,0.08,0.0,0.0,0.06,0.0,0.0,0.02,0.0,0.0,0.0,0.55,0.0,0.0,0.0,0.0,0.0,0.0,0.0,0.0,0.0,949.0,9.1,398
76701,0.0,0.0,0.0,0.0,0.0,0.0,0.22,0.0,0.0,0.0,0.0,0.0,0.0,0.0,0.0,0.0,0.08,0.0,0.0,0.08,0.0,0.0,0.06,0.0,0.0,0.02,0.0,0.0,0.0,0.55,0.0,0.0,0.0,0.0,0.0,0.0,0.0,0.0,0.0,1269.0,3.4,398
76702,0.0,0.0,0.0,0.0,0.0,0.0,0.22,0.0,0.0,0.0,0.0,0.0,0.0,0.0,0.0,0.0,0.08,0.0,0.0,0.08,0.0,0.0,0.06,0.0,0.0,0.02,0.0,0.0,0.0,0.55,0.0,0.0,0.0,0.0,0.0,0.0,0.0,0.0,0.0,1313.0,3.1,398
76703,0.0,0.0,0.0,0.0,0.0,0.0,0.22,0.0,0.0,0.0,0.0,0.0,0.0,0.0,0.0,0.0,0.08,0.0,0.0,0.08,0.0,0.0,0.06,0.0,0.0,0.02,0.0,0.0,0.0,0.55,0.0,0.0,0.0,0.0,0.0,0.0,0.0,0.0,0.0,1350.0,2.8,398
86963,0.0,0.0,0.0,0.0,0.0,0.0,0.22,0.0,0.0,0.0,0.0,0.0,0.0,0.0,0.0,0.0,0.08,0.0,0.0,0.08,0.0,0.0,0.06,0.0,0.0,0.02,0.0,0.0,0.0,0.55,0.0,0.0,0.0,0.0,0.0,0.0,0.0,0.0,0.0,947.0,8.1,398
86964,0.0,0.0,0.0,0.0,0.0,0.0,0.22,0.0,0.0,0.0,0.0,0.0,0.0,0.0,0.0,0.0,0.08,0.0,0.0,0.08,0.0,0.0,0.06,0.0,0.0,0.02,0.0,0.0,0.0,0.55,0.0,0.0,0.0,0.0,0.0,0.0,0.0,0.0,0.0,1239.0,2.7,398
86965,0.0,0.0,0.0,0.0,0.0,0.0,0.22,0.0,0.0,0.0,0.0,0.0,0.0,0.0,0.0,0.0,0.08,0.0,0.0,0.08,0.0,0.0,0.06,0.0,0.0,0.02,0.0,0.0,0.0,0.55,0.0,0.0,0.0,0.0,0.0,0.0,0.0,0.0,0.0,1305.0,2.2,398
86966,0.0,0.0,0.0,0.0,0.0,0.0,0.22,0.0,0.0,0.0,0.0,0.0,0.0,0.0,0.0,0.0,0.08,0.0,0.0,0.08,0.0,0.0,0.06,0.0,0.0,0.02,0.0,0.0,0.0,0.55,0.0,0.0,0.0,0.0,0.0,0.0,0.0,0.0,0.0,1393.0,1.6,398
86967,0.0,0.0,0.0,0.0,0.0,0.0,0.22,0.0,0.0,0.0,0.0,0.0,0.0,0.0,0.0,0.0,0.08,0.0,0.0,0.08,0.0,0.0,0.06,0.0,0.0,0.02,0.0,0.0,0.0,0.55,0.0,0.0,0.0,0.0,0.0,0.0,0.0,0.0,0.0,1515.0,1.0,398
86968,0.0,0.0,0.0,0.0,0.0,0.0,0.22,0.0,0.0,0.0,0.0,0.0,0.0,0.0,0.0,0.0,0.08,0.0,0.0,0.08,0.0,0.0,0.06,0.0,0.0,0.02,0.0,0.0,0.0,0.55,0.0,0.0,0.0,0.0,0.0,0.0,0.0,0.0,0.0,1569.0,0.8,398
86969,0.0,0.0,0.0,0.0,0.0,0.0,0.22,0.0,0.0,0.0,0.0,0.0,0.0,0.0,0.0,0.0,0.08,0.0,0.0,0.08,0.0,0.0,0.06,0.0,0.0,0.02,0.0,0.0,0.0,0.55,0.0,0.0,0.0,0.0,0.0,0.0,0.0,0.0,0.0,1606.0,0.6000000000000001,398
34200,0.0,0.0,0.9,0.0,0.0,0.0,0.0,0.0,0.0,0.0,0.0,0.0,0.0,0.0,0.0,0.0,0.0,0.0,0.1,0.0,0.0,0.0,0.0,0.0,0.0,0.0,0.0,0.0,0.0,0.0,0.0,0.0,0.0,0.0,0.0,0.0,0.0,0.0,0.0,1271.0,-0.499,399
34201,0.0,0.0,0.9,0.0,0.0,0.0,0.0,0.0,0.0,0.0,0.0,0.0,0.0,0.0,0.0,0.0,0.0,0.0,0.1,0.0,0.0,0.0,0.0,0.0,0.0,0.0,0.0,0.0,0.0,0.0,0.0,0.0,0.0,0.0,0.0,0.0,0.0,0.0,0.0,1172.0,-0.01100000000000001,399
34202,0.0,0.0,0.9,0.0,0.0,0.0,0.0,0.0,0.0,0.0,0.0,0.0,0.0,0.0,0.0,0.0,0.0,0.0,0.1,0.0,0.0,0.0,0.0,0.0,0.0,0.0,0.0,0.0,0.0,0.0,0.0,0.0,0.0,0.0,0.0,0.0,0.0,0.0,0.0,1069.0,0.5579999999999999,399
34203,0.0,0.0,0.9,0.0,0.0,0.0,0.0,0.0,0.0,0.0,0.0,0.0,0.0,0.0,0.0,0.0,0.0,0.0,0.1,0.0,0.0,0.0,0.0,0.0,0.0,0.0,0.0,0.0,0.0,0.0,0.0,0.0,0.0,0.0,0.0,0.0,0.0,0.0,0.0,971.0,1.347,399
34204,0.0,0.0,0.9,0.0,0.0,0.0,0.0,0.0,0.0,0.0,0.0,0.0,0.0,0.0,0.0,0.0,0.0,0.0,0.1,0.0,0.0,0.0,0.0,0.0,0.0,0.0,0.0,0.0,0.0,0.0,0.0,0.0,0.0,0.0,0.0,0.0,0.0,0.0,0.0,876.0,2.552,399
34205,0.0,0.0,0.9,0.0,0.0,0.0,0.0,0.0,0.0,0.0,0.0,0.0,0.0,0.0,0.0,0.0,0.0,0.0,0.1,0.0,0.0,0.0,0.0,0.0,0.0,0.0,0.0,0.0,0.0,0.0,0.0,0.0,0.0,0.0,0.0,0.0,0.0,0.0,0.0,767.0,4.97,399
90149,0.0,0.0,0.9,0.0,0.0,0.0,0.0,0.0,0.0,0.0,0.0,0.0,0.0,0.0,0.0,0.0,0.0,0.0,0.1,0.0,0.0,0.0,0.0,0.0,0.0,0.0,0.0,0.0,0.0,0.0,0.0,0.0,0.0,0.0,0.0,0.0,0.0,0.0,0.0,638.0,12.0,399
90150,0.0,0.0,0.9,0.0,0.0,0.0,0.0,0.0,0.0,0.0,0.0,0.0,0.0,0.0,0.0,0.0,0.0,0.0,0.1,0.0,0.0,0.0,0.0,0.0,0.0,0.0,0.0,0.0,0.0,0.0,0.0,0.0,0.0,0.0,0.0,0.0,0.0,0.0,0.0,635.0,12.0,399
90151,0.0,0.0,0.9,0.0,0.0,0.0,0.0,0.0,0.0,0.0,0.0,0.0,0.0,0.0,0.0,0.0,0.0,0.0,0.1,0.0,0.0,0.0,0.0,0.0,0.0,0.0,0.0,0.0,0.0,0.0,0.0,0.0,0.0,0.0,0.0,0.0,0.0,0.0,0.0,655.0,11.0,399
90152,0.0,0.0,0.9,0.0,0.0,0.0,0.0,0.0,0.0,0.0,0.0,0.0,0.0,0.0,0.0,0.0,0.0,0.0,0.1,0.0,0.0,0.0,0.0,0.0,0.0,0.0,0.0,0.0,0.0,0.0,0.0,0.0,0.0,0.0,0.0,0.0,0.0,0.0,0.0,653.0,11.0,399
90153,0.0,0.0,0.9,0.0,0.0,0.0,0.0,0.0,0.0,0.0,0.0,0.0,0.0,0.0,0.0,0.0,0.0,0.0,0.1,0.0,0.0,0.0,0.0,0.0,0.0,0.0,0.0,0.0,0.0,0.0,0.0,0.0,0.0,0.0,0.0,0.0,0.0,0.0,0.0,674.0,10.0,399
90154,0.0,0.0,0.9,0.0,0.0,0.0,0.0,0.0,0.0,0.0,0.0,0.0,0.0,0.0,0.0,0.0,0.0,0.0,0.1,0.0,0.0,0.0,0.0,0.0,0.0,0.0,0.0,0.0,0.0,0.0,0.0,0.0,0.0,0.0,0.0,0.0,0.0,0.0,0.0,670.0,10.0,399
90155,0.0,0.0,0.9,0.0,0.0,0.0,0.0,0.0,0.0,0.0,0.0,0.0,0.0,0.0,0.0,0.0,0.0,0.0,0.1,0.0,0.0,0.0,0.0,0.0,0.0,0.0,0.0,0.0,0.0,0.0,0.0,0.0,0.0,0.0,0.0,0.0,0.0,0.0,0.0,694.0,9.0,399
90156,0.0,0.0,0.9,0.0,0.0,0.0,0.0,0.0,0.0,0.0,0.0,0.0,0.0,0.0,0.0,0.0,0.0,0.0,0.1,0.0,0.0,0.0,0.0,0.0,0.0,0.0,0.0,0.0,0.0,0.0,0.0,0.0,0.0,0.0,0.0,0.0,0.0,0.0,0.0,690.0,9.0,399
90157,0.0,0.0,0.9,0.0,0.0,0.0,0.0,0.0,0.0,0.0,0.0,0.0,0.0,0.0,0.0,0.0,0.0,0.0,0.1,0.0,0.0,0.0,0.0,0.0,0.0,0.0,0.0,0.0,0.0,0.0,0.0,0.0,0.0,0.0,0.0,0.0,0.0,0.0,0.0,716.0,8.0,399
90158,0.0,0.0,0.9,0.0,0.0,0.0,0.0,0.0,0.0,0.0,0.0,0.0,0.0,0.0,0.0,0.0,0.0,0.0,0.1,0.0,0.0,0.0,0.0,0.0,0.0,0.0,0.0,0.0,0.0,0.0,0.0,0.0,0.0,0.0,0.0,0.0,0.0,0.0,0.0,711.0,8.0,399
90159,0.0,0.0,0.9,0.0,0.0,0.0,0.0,0.0,0.0,0.0,0.0,0.0,0.0,0.0,0.0,0.0,0.0,0.0,0.1,0.0,0.0,0.0,0.0,0.0,0.0,0.0,0.0,0.0,0.0,0.0,0.0,0.0,0.0,0.0,0.0,0.0,0.0,0.0,0.0,740.0,7.0,399
90160,0.0,0.0,0.9,0.0,0.0,0.0,0.0,0.0,0.0,0.0,0.0,0.0,0.0,0.0,0.0,0.0,0.0,0.0,0.1,0.0,0.0,0.0,0.0,0.0,0.0,0.0,0.0,0.0,0.0,0.0,0.0,0.0,0.0,0.0,0.0,0.0,0.0,0.0,0.0,734.0,7.0,399
90161,0.0,0.0,0.9,0.0,0.0,0.0,0.0,0.0,0.0,0.0,0.0,0.0,0.0,0.0,0.0,0.0,0.0,0.0,0.1,0.0,0.0,0.0,0.0,0.0,0.0,0.0,0.0,0.0,0.0,0.0,0.0,0.0,0.0,0.0,0.0,0.0,0.0,0.0,0.0,765.0,6.0,399
90162,0.0,0.0,0.9,0.0,0.0,0.0,0.0,0.0,0.0,0.0,0.0,0.0,0.0,0.0,0.0,0.0,0.0,0.0,0.1,0.0,0.0,0.0,0.0,0.0,0.0,0.0,0.0,0.0,0.0,0.0,0.0,0.0,0.0,0.0,0.0,0.0,0.0,0.0,0.0,759.0,6.0,399
90163,0.0,0.0,0.9,0.0,0.0,0.0,0.0,0.0,0.0,0.0,0.0,0.0,0.0,0.0,0.0,0.0,0.0,0.0,0.1,0.0,0.0,0.0,0.0,0.0,0.0,0.0,0.0,0.0,0.0,0.0,0.0,0.0,0.0,0.0,0.0,0.0,0.0,0.0,0.0,792.0,5.0,399
94622,0.0,0.0,0.9,0.0,0.0,0.0,0.0,0.0,0.0,0.0,0.0,0.0,0.0,0.0,0.0,0.0,0.0,0.0,0.1,0.0,0.0,0.0,0.0,0.0,0.0,0.0,0.0,0.0,0.0,0.0,0.0,0.0,0.0,0.0,0.0,0.0,0.0,0.0,0.0,673.0,10.235,399
94623,0.0,0.0,0.9,0.0,0.0,0.0,0.0,0.0,0.0,0.0,0.0,0.0,0.0,0.0,0.0,0.0,0.0,0.0,0.1,0.0,0.0,0.0,0.0,0.0,0.0,0.0,0.0,0.0,0.0,0.0,0.0,0.0,0.0,0.0,0.0,0.0,0.0,0.0,0.0,713.0,8.57,399
94624,0.0,0.0,0.9,0.0,0.0,0.0,0.0,0.0,0.0,0.0,0.0,0.0,0.0,0.0,0.0,0.0,0.0,0.0,0.1,0.0,0.0,0.0,0.0,0.0,0.0,0.0,0.0,0.0,0.0,0.0,0.0,0.0,0.0,0.0,0.0,0.0,0.0,0.0,0.0,753.0,6.98,399
94718,0.0,0.0,0.9,0.0,0.0,0.0,0.0,0.0,0.0,0.0,0.0,0.0,0.0,0.0,0.0,0.0,0.0,0.0,0.1,0.0,0.0,0.0,0.0,0.0,0.0,0.0,0.0,0.0,0.0,0.0,0.0,0.0,0.0,0.0,0.0,0.0,0.0,0.0,0.0,723.0,7.869999999999999,399
94719,0.0,0.0,0.9,0.0,0.0,0.0,0.0,0.0,0.0,0.0,0.0,0.0,0.0,0.0,0.0,0.0,0.0,0.0,0.1,0.0,0.0,0.0,0.0,0.0,0.0,0.0,0.0,0.0,0.0,0.0,0.0,0.0,0.0,0.0,0.0,0.0,0.0,0.0,0.0,748.0,6.94,399
34210,0.0,0.0,0.86,0.0,0.0,0.0,0.0,0.0,0.0,0.0,0.0,0.0,0.0,0.0,0.0,0.0,0.0,0.0,0.14,0.0,0.0,0.0,0.0,0.0,0.0,0.0,0.0,0.0,0.0,0.0,0.0,0.0,0.0,0.0,0.0,0.0,0.0,0.0,0.0,1170.0,-0.026000000000000027,400
34211,0.0,0.0,0.86,0.0,0.0,0.0,0.0,0.0,0.0,0.0,0.0,0.0,0.0,0.0,0.0,0.0,0.0,0.0,0.14,0.0,0.0,0.0,0.0,0.0,0.0,0.0,0.0,0.0,0.0,0.0,0.0,0.0,0.0,0.0,0.0,0.0,0.0,0.0,0.0,1076.0,0.5920000000000001,400
34212,0.0,0.0,0.86,0.0,0.0,0.0,0.0,0.0,0.0,0.0,0.0,0.0,0.0,0.0,0.0,0.0,0.0,0.0,0.14,0.0,0.0,0.0,0.0,0.0,0.0,0.0,0.0,0.0,0.0,0.0,0.0,0.0,0.0,0.0,0.0,0.0,0.0,0.0,0.0,973.0,1.582,400
34213,0.0,0.0,0.86,0.0,0.0,0.0,0.0,0.0,0.0,0.0,0.0,0.0,0.0,0.0,0.0,0.0,0.0,0.0,0.14,0.0,0.0,0.0,0.0,0.0,0.0,0.0,0.0,0.0,0.0,0.0,0.0,0.0,0.0,0.0,0.0,0.0,0.0,0.0,0.0,878.0,3.133,400
35217,0.0,0.0,0.86,0.0,0.0,0.0,0.0,0.0,0.0,0.0,0.0,0.0,0.0,0.0,0.0,0.0,0.0,0.0,0.14,0.0,0.0,0.0,0.0,0.0,0.0,0.0,0.0,0.0,0.0,0.0,0.0,0.0,0.0,0.0,0.0,0.0,0.0,0.0,0.0,745.0,9.0,400
35218,0.0,0.0,0.86,0.0,0.0,0.0,0.0,0.0,0.0,0.0,0.0,0.0,0.0,0.0,0.0,0.0,0.0,0.0,0.14,0.0,0.0,0.0,0.0,0.0,0.0,0.0,0.0,0.0,0.0,0.0,0.0,0.0,0.0,0.0,0.0,0.0,0.0,0.0,0.0,727.0,10.0,400
35219,0.0,0.0,0.86,0.0,0.0,0.0,0.0,0.0,0.0,0.0,0.0,0.0,0.0,0.0,0.0,0.0,0.0,0.0,0.14,0.0,0.0,0.0,0.0,0.0,0.0,0.0,0.0,0.0,0.0,0.0,0.0,0.0,0.0,0.0,0.0,0.0,0.0,0.0,0.0,710.0,11.0,400
90224,0.0,0.0,0.86,0.0,0.0,0.0,0.0,0.0,0.0,0.0,0.0,0.0,0.0,0.0,0.0,0.0,0.0,0.0,0.14,0.0,0.0,0.0,0.0,0.0,0.0,0.0,0.0,0.0,0.0,0.0,0.0,0.0,0.0,0.0,0.0,0.0,0.0,0.0,0.0,875.0,4.11,400
90225,0.0,0.0,0.86,0.0,0.0,0.0,0.0,0.0,0.0,0.0,0.0,0.0,0.0,0.0,0.0,0.0,0.0,0.0,0.14,0.0,0.0,0.0,0.0,0.0,0.0,0.0,0.0,0.0,0.0,0.0,0.0,0.0,0.0,0.0,0.0,0.0,0.0,0.0,0.0,864.0,4.39,400
90226,0.0,0.0,0.86,0.0,0.0,0.0,0.0,0.0,0.0,0.0,0.0,0.0,0.0,0.0,0.0,0.0,0.0,0.0,0.14,0.0,0.0,0.0,0.0,0.0,0.0,0.0,0.0,0.0,0.0,0.0,0.0,0.0,0.0,0.0,0.0,0.0,0.0,0.0,0.0,854.0,4.6,400
90227,0.0,0.0,0.86,0.0,0.0,0.0,0.0,0.0,0.0,0.0,0.0,0.0,0.0,0.0,0.0,0.0,0.0,0.0,0.14,0.0,0.0,0.0,0.0,0.0,0.0,0.0,0.0,0.0,0.0,0.0,0.0,0.0,0.0,0.0,0.0,0.0,0.0,0.0,0.0,840.0,4.94,400
90228,0.0,0.0,0.86,0.0,0.0,0.0,0.0,0.0,0.0,0.0,0.0,0.0,0.0,0.0,0.0,0.0,0.0,0.0,0.14,0.0,0.0,0.0,0.0,0.0,0.0,0.0,0.0,0.0,0.0,0.0,0.0,0.0,0.0,0.0,0.0,0.0,0.0,0.0,0.0,822.0,5.6,400
90229,0.0,0.0,0.86,0.0,0.0,0.0,0.0,0.0,0.0,0.0,0.0,0.0,0.0,0.0,0.0,0.0,0.0,0.0,0.14,0.0,0.0,0.0,0.0,0.0,0.0,0.0,0.0,0.0,0.0,0.0,0.0,0.0,0.0,0.0,0.0,0.0,0.0,0.0,0.0,813.0,5.99,400
90230,0.0,0.0,0.86,0.0,0.0,0.0,0.0,0.0,0.0,0.0,0.0,0.0,0.0,0.0,0.0,0.0,0.0,0.0,0.14,0.0,0.0,0.0,0.0,0.0,0.0,0.0,0.0,0.0,0.0,0.0,0.0,0.0,0.0,0.0,0.0,0.0,0.0,0.0,0.0,803.0,6.29,400
90231,0.0,0.0,0.86,0.0,0.0,0.0,0.0,0.0,0.0,0.0,0.0,0.0,0.0,0.0,0.0,0.0,0.0,0.0,0.14,0.0,0.0,0.0,0.0,0.0,0.0,0.0,0.0,0.0,0.0,0.0,0.0,0.0,0.0,0.0,0.0,0.0,0.0,0.0,0.0,797.0,6.54,400
34214,0.0,0.0,0.83,0.0,0.0,0.0,0.0,0.0,0.0,0.0,0.0,0.0,0.0,0.0,0.0,0.0,0.0,0.0,0.17,0.0,0.0,0.0,0.0,0.0,0.0,0.0,0.0,0.0,0.0,0.0,0.0,0.0,0.0,0.0,0.0,0.0,0.0,0.0,0.0,1273.0,-0.614,401
34215,0.0,0.0,0.83,0.0,0.0,0.0,0.0,0.0,0.0,0.0,0.0,0.0,0.0,0.0,0.0,0.0,0.0,0.0,0.17,0.0,0.0,0.0,0.0,0.0,0.0,0.0,0.0,0.0,0.0,0.0,0.0,0.0,0.0,0.0,0.0,0.0,0.0,0.0,0.0,1168.0,-0.09799999999999998,401
34216,0.0,0.0,0.83,0.0,0.0,0.0,0.0,0.0,0.0,0.0,0.0,0.0,0.0,0.0,0.0,0.0,0.0,0.0,0.17,0.0,0.0,0.0,0.0,0.0,0.0,0.0,0.0,0.0,0.0,0.0,0.0,0.0,0.0,0.0,0.0,0.0,0.0,0.0,0.0,1073.0,0.732,401
34217,0.0,0.0,0.83,0.0,0.0,0.0,0.0,0.0,0.0,0.0,0.0,0.0,0.0,0.0,0.0,0.0,0.0,0.0,0.17,0.0,0.0,0.0,0.0,0.0,0.0,0.0,0.0,0.0,0.0,0.0,0.0,0.0,0.0,0.0,0.0,0.0,0.0,0.0,0.0,972.0,1.86,401
62472,0.0,0.0,0.83,0.0,0.0,0.0,0.0,0.0,0.0,0.0,0.0,0.0,0.0,0.0,0.0,0.0,0.0,0.0,0.17,0.0,0.0,0.0,0.0,0.0,0.0,0.0,0.0,0.0,0.0,0.0,0.0,0.0,0.0,0.0,0.0,0.0,0.0,0.0,0.0,1093.0,0.6384892569546373,401
62473,0.0,0.0,0.83,0.0,0.0,0.0,0.0,0.0,0.0,0.0,0.0,0.0,0.0,0.0,0.0,0.0,0.0,0.0,0.17,0.0,0.0,0.0,0.0,0.0,0.0,0.0,0.0,0.0,0.0,0.0,0.0,0.0,0.0,0.0,0.0,0.0,0.0,0.0,0.0,1113.0,0.5550944485783191,401
62474,0.0,0.0,0.83,0.0,0.0,0.0,0.0,0.0,0.0,0.0,0.0,0.0,0.0,0.0,0.0,0.0,0.0,0.0,0.17,0.0,0.0,0.0,0.0,0.0,0.0,0.0,0.0,0.0,0.0,0.0,0.0,0.0,0.0,0.0,0.0,0.0,0.0,0.0,0.0,1133.0,0.21748394421390624,401
62475,0.0,0.0,0.83,0.0,0.0,0.0,0.0,0.0,0.0,0.0,0.0,0.0,0.0,0.0,0.0,0.0,0.0,0.0,0.17,0.0,0.0,0.0,0.0,0.0,0.0,0.0,0.0,0.0,0.0,0.0,0.0,0.0,0.0,0.0,0.0,0.0,0.0,0.0,0.0,1153.0,0.12710479836480765,401
62476,0.0,0.0,0.83,0.0,0.0,0.0,0.0,0.0,0.0,0.0,0.0,0.0,0.0,0.0,0.0,0.0,0.0,0.0,0.17,0.0,0.0,0.0,0.0,0.0,0.0,0.0,0.0,0.0,0.0,0.0,0.0,0.0,0.0,0.0,0.0,0.0,0.0,0.0,0.0,1173.0,0.07918124604762483,401
62477,0.0,0.0,0.83,0.0,0.0,0.0,0.0,0.0,0.0,0.0,0.0,0.0,0.0,0.0,0.0,0.0,0.0,0.0,0.17,0.0,0.0,0.0,0.0,0.0,0.0,0.0,0.0,0.0,0.0,0.0,0.0,0.0,0.0,0.0,0.0,0.0,0.0,0.0,0.0,1193.0,-0.07058107428570727,401
90190,0.0,0.0,0.83,0.0,0.0,0.0,0.0,0.0,0.0,0.0,0.0,0.0,0.0,0.0,0.0,0.0,0.0,0.0,0.17,0.0,0.0,0.0,0.0,0.0,0.0,0.0,0.0,0.0,0.0,0.0,0.0,0.0,0.0,0.0,0.0,0.0,0.0,0.0,0.0,715.0,12.0,401
90191,0.0,0.0,0.83,0.0,0.0,0.0,0.0,0.0,0.0,0.0,0.0,0.0,0.0,0.0,0.0,0.0,0.0,0.0,0.17,0.0,0.0,0.0,0.0,0.0,0.0,0.0,0.0,0.0,0.0,0.0,0.0,0.0,0.0,0.0,0.0,0.0,0.0,0.0,0.0,717.0,12.0,401
90192,0.0,0.0,0.83,0.0,0.0,0.0,0.0,0.0,0.0,0.0,0.0,0.0,0.0,0.0,0.0,0.0,0.0,0.0,0.17,0.0,0.0,0.0,0.0,0.0,0.0,0.0,0.0,0.0,0.0,0.0,0.0,0.0,0.0,0.0,0.0,0.0,0.0,0.0,0.0,730.0,11.0,401
90193,0.0,0.0,0.83,0.0,0.0,0.0,0.0,0.0,0.0,0.0,0.0,0.0,0.0,0.0,0.0,0.0,0.0,0.0,0.17,0.0,0.0,0.0,0.0,0.0,0.0,0.0,0.0,0.0,0.0,0.0,0.0,0.0,0.0,0.0,0.0,0.0,0.0,0.0,0.0,731.0,11.0,401
90194,0.0,0.0,0.83,0.0,0.0,0.0,0.0,0.0,0.0,0.0,0.0,0.0,0.0,0.0,0.0,0.0,0.0,0.0,0.17,0.0,0.0,0.0,0.0,0.0,0.0,0.0,0.0,0.0,0.0,0.0,0.0,0.0,0.0,0.0,0.0,0.0,0.0,0.0,0.0,746.0,10.0,401
90195,0.0,0.0,0.83,0.0,0.0,0.0,0.0,0.0,0.0,0.0,0.0,0.0,0.0,0.0,0.0,0.0,0.0,0.0,0.17,0.0,0.0,0.0,0.0,0.0,0.0,0.0,0.0,0.0,0.0,0.0,0.0,0.0,0.0,0.0,0.0,0.0,0.0,0.0,0.0,747.0,10.0,401
34272,0.0,0.0,0.84,0.0,0.0,0.0,0.0,0.0,0.0,0.0,0.0,0.0,0.0,0.0,0.0,0.0,0.0,0.0,0.0,0.0,0.0,0.0,0.16,0.0,0.0,0.0,0.0,0.0,0.0,0.0,0.0,0.0,0.0,0.0,0.0,0.0,0.0,0.0,0.0,1168.0,0.1399999999999999,402
34273,0.0,0.0,0.84,0.0,0.0,0.0,0.0,0.0,0.0,0.0,0.0,0.0,0.0,0.0,0.0,0.0,0.0,0.0,0.0,0.0,0.0,0.0,0.16,0.0,0.0,0.0,0.0,0.0,0.0,0.0,0.0,0.0,0.0,0.0,0.0,0.0,0.0,0.0,0.0,1073.0,0.843,402
34274,0.0,0.0,0.84,0.0,0.0,0.0,0.0,0.0,0.0,0.0,0.0,0.0,0.0,0.0,0.0,0.0,0.0,0.0,0.0,0.0,0.0,0.0,0.16,0.0,0.0,0.0,0.0,0.0,0.0,0.0,0.0,0.0,0.0,0.0,0.0,0.0,0.0,0.0,0.0,979.0,1.6780000000000002,402
34275,0.0,0.0,0.84,0.0,0.0,0.0,0.0,0.0,0.0,0.0,0.0,0.0,0.0,0.0,0.0,0.0,0.0,0.0,0.0,0.0,0.0,0.0,0.16,0.0,0.0,0.0,0.0,0.0,0.0,0.0,0.0,0.0,0.0,0.0,0.0,0.0,0.0,0.0,0.0,876.0,3.266,402
35229,0.0,0.0,0.84,0.0,0.0,0.0,0.0,0.0,0.0,0.0,0.0,0.0,0.0,0.0,0.0,0.0,0.0,0.0,0.0,0.0,0.0,0.0,0.16,0.0,0.0,0.0,0.0,0.0,0.0,0.0,0.0,0.0,0.0,0.0,0.0,0.0,0.0,0.0,0.0,747.0,9.0,402
35230,0.0,0.0,0.84,0.0,0.0,0.0,0.0,0.0,0.0,0.0,0.0,0.0,0.0,0.0,0.0,0.0,0.0,0.0,0.0,0.0,0.0,0.0,0.16,0.0,0.0,0.0,0.0,0.0,0.0,0.0,0.0,0.0,0.0,0.0,0.0,0.0,0.0,0.0,0.0,732.0,10.0,402
35231,0.0,0.0,0.84,0.0,0.0,0.0,0.0,0.0,0.0,0.0,0.0,0.0,0.0,0.0,0.0,0.0,0.0,0.0,0.0,0.0,0.0,0.0,0.16,0.0,0.0,0.0,0.0,0.0,0.0,0.0,0.0,0.0,0.0,0.0,0.0,0.0,0.0,0.0,0.0,716.0,11.0,402
88883,0.0,0.0,0.84,0.0,0.0,0.0,0.0,0.0,0.0,0.0,0.0,0.0,0.0,0.0,0.0,0.0,0.0,0.0,0.0,0.0,0.0,0.0,0.16,0.0,0.0,0.0,0.0,0.0,0.0,0.0,0.0,0.0,0.0,0.0,0.0,0.0,0.0,0.0,0.0,973.0,1.91,402
88884,0.0,0.0,0.84,0.0,0.0,0.0,0.0,0.0,0.0,0.0,0.0,0.0,0.0,0.0,0.0,0.0,0.0,0.0,0.0,0.0,0.0,0.0,0.16,0.0,0.0,0.0,0.0,0.0,0.0,0.0,0.0,0.0,0.0,0.0,0.0,0.0,0.0,0.0,0.0,1173.0,0.2,402
34292,0.0,0.0,0.71,0.0,0.0,0.0,0.0,0.0,0.0,0.0,0.0,0.0,0.0,0.0,0.0,0.0,0.0,0.0,0.0,0.0,0.0,0.0,0.29,0.0,0.0,0.0,0.0,0.0,0.0,0.0,0.0,0.0,0.0,0.0,0.0,0.0,0.0,0.0,0.0,1176.0,-0.381,403
34293,0.0,0.0,0.71,0.0,0.0,0.0,0.0,0.0,0.0,0.0,0.0,0.0,0.0,0.0,0.0,0.0,0.0,0.0,0.0,0.0,0.0,0.0,0.29,0.0,0.0,0.0,0.0,0.0,0.0,0.0,0.0,0.0,0.0,0.0,0.0,0.0,0.0,0.0,0.0,1076.0,0.516,403
34294,0.0,0.0,0.71,0.0,0.0,0.0,0.0,0.0,0.0,0.0,0.0,0.0,0.0,0.0,0.0,0.0,0.0,0.0,0.0,0.0,0.0,0.0,0.29,0.0,0.0,0.0,0.0,0.0,0.0,0.0,0.0,0.0,0.0,0.0,0.0,0.0,0.0,0.0,0.0,967.0,1.83,403
90093,0.0,0.0,0.71,0.0,0.0,0.0,0.0,0.0,0.0,0.0,0.0,0.0,0.0,0.0,0.0,0.0,0.0,0.0,0.0,0.0,0.0,0.0,0.29,0.0,0.0,0.0,0.0,0.0,0.0,0.0,0.0,0.0,0.0,0.0,0.0,0.0,0.0,0.0,0.0,770.0,10.0,403
90094,0.0,0.0,0.71,0.0,0.0,0.0,0.0,0.0,0.0,0.0,0.0,0.0,0.0,0.0,0.0,0.0,0.0,0.0,0.0,0.0,0.0,0.0,0.29,0.0,0.0,0.0,0.0,0.0,0.0,0.0,0.0,0.0,0.0,0.0,0.0,0.0,0.0,0.0,0.0,759.0,11.0,403
90095,0.0,0.0,0.71,0.0,0.0,0.0,0.0,0.0,0.0,0.0,0.0,0.0,0.0,0.0,0.0,0.0,0.0,0.0,0.0,0.0,0.0,0.0,0.29,0.0,0.0,0.0,0.0,0.0,0.0,0.0,0.0,0.0,0.0,0.0,0.0,0.0,0.0,0.0,0.0,749.0,12.0,403
34321,0.0,0.0,0.92,0.0,0.0,0.0,0.0,0.0,0.0,0.0,0.0,0.0,0.0,0.0,0.0,0.0,0.08,0.0,0.0,0.0,0.0,0.0,0.0,0.0,0.0,0.0,0.0,0.0,0.0,0.0,0.0,0.0,0.0,0.0,0.0,0.0,0.0,0.0,0.0,1269.0,-0.348,404
34322,0.0,0.0,0.92,0.0,0.0,0.0,0.0,0.0,0.0,0.0,0.0,0.0,0.0,0.0,0.0,0.0,0.08,0.0,0.0,0.0,0.0,0.0,0.0,0.0,0.0,0.0,0.0,0.0,0.0,0.0,0.0,0.0,0.0,0.0,0.0,0.0,0.0,0.0,0.0,1173.0,0.1140000000000001,404
34323,0.0,0.0,0.92,0.0,0.0,0.0,0.0,0.0,0.0,0.0,0.0,0.0,0.0,0.0,0.0,0.0,0.08,0.0,0.0,0.0,0.0,0.0,0.0,0.0,0.0,0.0,0.0,0.0,0.0,0.0,0.0,0.0,0.0,0.0,0.0,0.0,0.0,0.0,0.0,1070.0,0.5900000000000001,404
34324,0.0,0.0,0.92,0.0,0.0,0.0,0.0,0.0,0.0,0.0,0.0,0.0,0.0,0.0,0.0,0.0,0.08,0.0,0.0,0.0,0.0,0.0,0.0,0.0,0.0,0.0,0.0,0.0,0.0,0.0,0.0,0.0,0.0,0.0,0.0,0.0,0.0,0.0,0.0,972.0,1.173,404
34325,0.0,0.0,0.92,0.0,0.0,0.0,0.0,0.0,0.0,0.0,0.0,0.0,0.0,0.0,0.0,0.0,0.08,0.0,0.0,0.0,0.0,0.0,0.0,0.0,0.0,0.0,0.0,0.0,0.0,0.0,0.0,0.0,0.0,0.0,0.0,0.0,0.0,0.0,0.0,875.0,2.175,404
34326,0.0,0.0,0.92,0.0,0.0,0.0,0.0,0.0,0.0,0.0,0.0,0.0,0.0,0.0,0.0,0.0,0.08,0.0,0.0,0.0,0.0,0.0,0.0,0.0,0.0,0.0,0.0,0.0,0.0,0.0,0.0,0.0,0.0,0.0,0.0,0.0,0.0,0.0,0.0,769.0,3.993,404
34327,0.0,0.0,0.92,0.0,0.0,0.0,0.0,0.0,0.0,0.0,0.0,0.0,0.0,0.0,0.0,0.0,0.08,0.0,0.0,0.0,0.0,0.0,0.0,0.0,0.0,0.0,0.0,0.0,0.0,0.0,0.0,0.0,0.0,0.0,0.0,0.0,0.0,0.0,0.0,746.0,4.602,404
34830,0.0,0.0,0.92,0.0,0.0,0.0,0.0,0.0,0.0,0.0,0.0,0.0,0.0,0.0,0.0,0.0,0.08,0.0,0.0,0.0,0.0,0.0,0.0,0.0,0.0,0.0,0.0,0.0,0.0,0.0,0.0,0.0,0.0,0.0,0.0,0.0,0.0,0.0,0.0,657.0,9.0,404
34831,0.0,0.0,0.92,0.0,0.0,0.0,0.0,0.0,0.0,0.0,0.0,0.0,0.0,0.0,0.0,0.0,0.08,0.0,0.0,0.0,0.0,0.0,0.0,0.0,0.0,0.0,0.0,0.0,0.0,0.0,0.0,0.0,0.0,0.0,0.0,0.0,0.0,0.0,0.0,641.0,10.0,404
34832,0.0,0.0,0.92,0.0,0.0,0.0,0.0,0.0,0.0,0.0,0.0,0.0,0.0,0.0,0.0,0.0,0.08,0.0,0.0,0.0,0.0,0.0,0.0,0.0,0.0,0.0,0.0,0.0,0.0,0.0,0.0,0.0,0.0,0.0,0.0,0.0,0.0,0.0,0.0,625.0,11.0,404
34335,0.0,0.0,0.88,0.0,0.0,0.0,0.0,0.0,0.0,0.0,0.0,0.0,0.0,0.0,0.0,0.0,0.12,0.0,0.0,0.0,0.0,0.0,0.0,0.0,0.0,0.0,0.0,0.0,0.0,0.0,0.0,0.0,0.0,0.0,0.0,0.0,0.0,0.0,0.0,1172.0,0.1339999999999999,405
34336,0.0,0.0,0.88,0.0,0.0,0.0,0.0,0.0,0.0,0.0,0.0,0.0,0.0,0.0,0.0,0.0,0.12,0.0,0.0,0.0,0.0,0.0,0.0,0.0,0.0,0.0,0.0,0.0,0.0,0.0,0.0,0.0,0.0,0.0,0.0,0.0,0.0,0.0,0.0,1070.0,0.6359999999999999,405
34337,0.0,0.0,0.88,0.0,0.0,0.0,0.0,0.0,0.0,0.0,0.0,0.0,0.0,0.0,0.0,0.0,0.12,0.0,0.0,0.0,0.0,0.0,0.0,0.0,0.0,0.0,0.0,0.0,0.0,0.0,0.0,0.0,0.0,0.0,0.0,0.0,0.0,0.0,0.0,969.0,1.3929999999999998,405
34843,0.0,0.0,0.88,0.0,0.0,0.0,0.0,0.0,0.0,0.0,0.0,0.0,0.0,0.0,0.0,0.0,0.12,0.0,0.0,0.0,0.0,0.0,0.0,0.0,0.0,0.0,0.0,0.0,0.0,0.0,0.0,0.0,0.0,0.0,0.0,0.0,0.0,0.0,0.0,691.0,9.0,405
34844,0.0,0.0,0.88,0.0,0.0,0.0,0.0,0.0,0.0,0.0,0.0,0.0,0.0,0.0,0.0,0.0,0.12,0.0,0.0,0.0,0.0,0.0,0.0,0.0,0.0,0.0,0.0,0.0,0.0,0.0,0.0,0.0,0.0,0.0,0.0,0.0,0.0,0.0,0.0,674.0,10.0,405
34845,0.0,0.0,0.88,0.0,0.0,0.0,0.0,0.0,0.0,0.0,0.0,0.0,0.0,0.0,0.0,0.0,0.12,0.0,0.0,0.0,0.0,0.0,0.0,0.0,0.0,0.0,0.0,0.0,0.0,0.0,0.0,0.0,0.0,0.0,0.0,0.0,0.0,0.0,0.0,657.0,11.0,405
35296,0.0,0.0,0.88,0.0,0.0,0.0,0.0,0.0,0.0,0.0,0.0,0.0,0.0,0.0,0.0,0.0,0.12,0.0,0.0,0.0,0.0,0.0,0.0,0.0,0.0,0.0,0.0,0.0,0.0,0.0,0.0,0.0,0.0,0.0,0.0,0.0,0.0,0.0,0.0,1333.0,0.4850000000000001,405
35297,0.0,0.0,0.88,0.0,0.0,0.0,0.0,0.0,0.0,0.0,0.0,0.0,0.0,0.0,0.0,0.0,0.12,0.0,0.0,0.0,0.0,0.0,0.0,0.0,0.0,0.0,0.0,0.0,0.0,0.0,0.0,0.0,0.0,0.0,0.0,0.0,0.0,0.0,0.0,1233.0,0.5089999999999999,405
35298,0.0,0.0,0.88,0.0,0.0,0.0,0.0,0.0,0.0,0.0,0.0,0.0,0.0,0.0,0.0,0.0,0.12,0.0,0.0,0.0,0.0,0.0,0.0,0.0,0.0,0.0,0.0,0.0,0.0,0.0,0.0,0.0,0.0,0.0,0.0,0.0,0.0,0.0,0.0,1173.0,0.6679999999999999,405
35299,0.0,0.0,0.88,0.0,0.0,0.0,0.0,0.0,0.0,0.0,0.0,0.0,0.0,0.0,0.0,0.0,0.12,0.0,0.0,0.0,0.0,0.0,0.0,0.0,0.0,0.0,0.0,0.0,0.0,0.0,0.0,0.0,0.0,0.0,0.0,0.0,0.0,0.0,0.0,1133.0,0.7659999999999999,405
35300,0.0,0.0,0.88,0.0,0.0,0.0,0.0,0.0,0.0,0.0,0.0,0.0,0.0,0.0,0.0,0.0,0.12,0.0,0.0,0.0,0.0,0.0,0.0,0.0,0.0,0.0,0.0,0.0,0.0,0.0,0.0,0.0,0.0,0.0,0.0,0.0,0.0,0.0,0.0,1073.0,0.979,405
35301,0.0,0.0,0.88,0.0,0.0,0.0,0.0,0.0,0.0,0.0,0.0,0.0,0.0,0.0,0.0,0.0,0.12,0.0,0.0,0.0,0.0,0.0,0.0,0.0,0.0,0.0,0.0,0.0,0.0,0.0,0.0,0.0,0.0,0.0,0.0,0.0,0.0,0.0,0.0,1033.0,1.148,405
35302,0.0,0.0,0.88,0.0,0.0,0.0,0.0,0.0,0.0,0.0,0.0,0.0,0.0,0.0,0.0,0.0,0.12,0.0,0.0,0.0,0.0,0.0,0.0,0.0,0.0,0.0,0.0,0.0,0.0,0.0,0.0,0.0,0.0,0.0,0.0,0.0,0.0,0.0,0.0,973.0,1.581,405
35303,0.0,0.0,0.88,0.0,0.0,0.0,0.0,0.0,0.0,0.0,0.0,0.0,0.0,0.0,0.0,0.0,0.12,0.0,0.0,0.0,0.0,0.0,0.0,0.0,0.0,0.0,0.0,0.0,0.0,0.0,0.0,0.0,0.0,0.0,0.0,0.0,0.0,0.0,0.0,933.0,1.932,405
34834,0.0,0.0,0.89,0.0,0.0,0.0,0.0,0.0,0.0,0.0,0.0,0.0,0.0,0.0,0.0,0.0,0.11,0.0,0.0,0.0,0.0,0.0,0.0,0.0,0.0,0.0,0.0,0.0,0.0,0.0,0.0,0.0,0.0,0.0,0.0,0.0,0.0,0.0,0.0,686.0,9.0,406
34835,0.0,0.0,0.89,0.0,0.0,0.0,0.0,0.0,0.0,0.0,0.0,0.0,0.0,0.0,0.0,0.0,0.11,0.0,0.0,0.0,0.0,0.0,0.0,0.0,0.0,0.0,0.0,0.0,0.0,0.0,0.0,0.0,0.0,0.0,0.0,0.0,0.0,0.0,0.0,669.0,10.0,406
34836,0.0,0.0,0.89,0.0,0.0,0.0,0.0,0.0,0.0,0.0,0.0,0.0,0.0,0.0,0.0,0.0,0.11,0.0,0.0,0.0,0.0,0.0,0.0,0.0,0.0,0.0,0.0,0.0,0.0,0.0,0.0,0.0,0.0,0.0,0.0,0.0,0.0,0.0,0.0,653.0,11.0,406
88891,0.0,0.0,0.89,0.0,0.0,0.0,0.0,0.0,0.0,0.0,0.0,0.0,0.0,0.0,0.0,0.0,0.11,0.0,0.0,0.0,0.0,0.0,0.0,0.0,0.0,0.0,0.0,0.0,0.0,0.0,0.0,0.0,0.0,0.0,0.0,0.0,0.0,0.0,0.0,873.0,2.46,406
88892,0.0,0.0,0.89,0.0,0.0,0.0,0.0,0.0,0.0,0.0,0.0,0.0,0.0,0.0,0.0,0.0,0.11,0.0,0.0,0.0,0.0,0.0,0.0,0.0,0.0,0.0,0.0,0.0,0.0,0.0,0.0,0.0,0.0,0.0,0.0,0.0,0.0,0.0,0.0,973.0,1.42,406
88893,0.0,0.0,0.89,0.0,0.0,0.0,0.0,0.0,0.0,0.0,0.0,0.0,0.0,0.0,0.0,0.0,0.11,0.0,0.0,0.0,0.0,0.0,0.0,0.0,0.0,0.0,0.0,0.0,0.0,0.0,0.0,0.0,0.0,0.0,0.0,0.0,0.0,0.0,0.0,1073.0,0.6799999999999999,406
88894,0.0,0.0,0.89,0.0,0.0,0.0,0.0,0.0,0.0,0.0,0.0,0.0,0.0,0.0,0.0,0.0,0.11,0.0,0.0,0.0,0.0,0.0,0.0,0.0,0.0,0.0,0.0,0.0,0.0,0.0,0.0,0.0,0.0,0.0,0.0,0.0,0.0,0.0,0.0,1173.0,0.22,406
35232,0.0,0.0,0.78,0.0,0.0,0.0,0.0,0.0,0.0,0.0,0.0,0.0,0.0,0.0,0.0,0.0,0.0,0.0,0.0,0.0,0.0,0.0,0.22,0.0,0.0,0.0,0.0,0.0,0.0,0.0,0.0,0.0,0.0,0.0,0.0,0.0,0.0,0.0,0.0,785.0,9.0,407
35233,0.0,0.0,0.78,0.0,0.0,0.0,0.0,0.0,0.0,0.0,0.0,0.0,0.0,0.0,0.0,0.0,0.0,0.0,0.0,0.0,0.0,0.0,0.22,0.0,0.0,0.0,0.0,0.0,0.0,0.0,0.0,0.0,0.0,0.0,0.0,0.0,0.0,0.0,0.0,771.0,10.0,407
35234,0.0,0.0,0.78,0.0,0.0,0.0,0.0,0.0,0.0,0.0,0.0,0.0,0.0,0.0,0.0,0.0,0.0,0.0,0.0,0.0,0.0,0.0,0.22,0.0,0.0,0.0,0.0,0.0,0.0,0.0,0.0,0.0,0.0,0.0,0.0,0.0,0.0,0.0,0.0,758.0,11.0,407
35361,0.0,0.0,0.78,0.0,0.0,0.0,0.0,0.0,0.0,0.0,0.0,0.0,0.0,0.0,0.0,0.0,0.0,0.0,0.0,0.0,0.0,0.0,0.22,0.0,0.0,0.0,0.0,0.0,0.0,0.0,0.0,0.0,0.0,0.0,0.0,0.0,0.0,0.0,0.0,923.0,2.9947569445876283,407
35362,0.0,0.0,0.78,0.0,0.0,0.0,0.0,0.0,0.0,0.0,0.0,0.0,0.0,0.0,0.0,0.0,0.0,0.0,0.0,0.0,0.0,0.0,0.22,0.0,0.0,0.0,0.0,0.0,0.0,0.0,0.0,0.0,0.0,0.0,0.0,0.0,0.0,0.0,0.0,948.0,2.48572142648158,407
35363,0.0,0.0,0.78,0.0,0.0,0.0,0.0,0.0,0.0,0.0,0.0,0.0,0.0,0.0,0.0,0.0,0.0,0.0,0.0,0.0,0.0,0.0,0.22,0.0,0.0,0.0,0.0,0.0,0.0,0.0,0.0,0.0,0.0,0.0,0.0,0.0,0.0,0.0,0.0,973.0,2.0374264979406242,407
35364,0.0,0.0,0.78,0.0,0.0,0.0,0.0,0.0,0.0,0.0,0.0,0.0,0.0,0.0,0.0,0.0,0.0,0.0,0.0,0.0,0.0,0.0,0.22,0.0,0.0,0.0,0.0,0.0,0.0,0.0,0.0,0.0,0.0,0.0,0.0,0.0,0.0,0.0,0.0,1023.0,1.3138672203691533,407
84214,0.0,0.0,0.78,0.0,0.0,0.0,0.0,0.0,0.0,0.0,0.0,0.0,0.0,0.0,0.0,0.0,0.0,0.0,0.0,0.0,0.0,0.0,0.22,0.0,0.0,0.0,0.0,0.0,0.0,0.0,0.0,0.0,0.0,0.0,0.0,0.0,0.0,0.0,0.0,1073.0,0.9637878273455552,407
84215,0.0,0.0,0.78,0.0,0.0,0.0,0.0,0.0,0.0,0.0,0.0,0.0,0.0,0.0,0.0,0.0,0.0,0.0,0.0,0.0,0.0,0.0,0.22,0.0,0.0,0.0,0.0,0.0,0.0,0.0,0.0,0.0,0.0,0.0,0.0,0.0,0.0,0.0,0.0,1173.0,0.11394335230683672,407
84216,0.0,0.0,0.78,0.0,0.0,0.0,0.0,0.0,0.0,0.0,0.0,0.0,0.0,0.0,0.0,0.0,0.0,0.0,0.0,0.0,0.0,0.0,0.22,0.0,0.0,0.0,0.0,0.0,0.0,0.0,0.0,0.0,0.0,0.0,0.0,0.0,0.0,0.0,0.0,1273.0,-0.5228787452803376,407
84217,0.0,0.0,0.78,0.0,0.0,0.0,0.0,0.0,0.0,0.0,0.0,0.0,0.0,0.0,0.0,0.0,0.0,0.0,0.0,0.0,0.0,0.0,0.22,0.0,0.0,0.0,0.0,0.0,0.0,0.0,0.0,0.0,0.0,0.0,0.0,0.0,0.0,0.0,0.0,1373.0,-0.6989700043360187,407
84218,0.0,0.0,0.78,0.0,0.0,0.0,0.0,0.0,0.0,0.0,0.0,0.0,0.0,0.0,0.0,0.0,0.0,0.0,0.0,0.0,0.0,0.0,0.22,0.0,0.0,0.0,0.0,0.0,0.0,0.0,0.0,0.0,0.0,0.0,0.0,0.0,0.0,0.0,0.0,1473.0,-1.0,407
35401,0.12,0.0,0.0,0.0,0.0,0.0,0.04,0.0,0.0,0.0,0.0,0.0,0.03,0.0,0.0,0.0,0.06,0.0,0.0,0.01,0.0,0.0,0.05,0.0,0.0,0.0,0.0,0.0,0.0,0.69,0.0,0.0,0.0,0.0,0.0,0.0,0.0,0.0,0.0,1719.0,2.79,408
35402,0.12,0.0,0.0,0.0,0.0,0.0,0.04,0.0,0.0,0.0,0.0,0.0,0.03,0.0,0.0,0.0,0.06,0.0,0.0,0.01,0.0,0.0,0.05,0.0,0.0,0.0,0.0,0.0,0.0,0.69,0.0,0.0,0.0,0.0,0.0,0.0,0.0,0.0,0.0,1670.0,3.06,408
35403,0.12,0.0,0.0,0.0,0.0,0.0,0.04,0.0,0.0,0.0,0.0,0.0,0.03,0.0,0.0,0.0,0.06,0.0,0.0,0.01,0.0,0.0,0.05,0.0,0.0,0.0,0.0,0.0,0.0,0.69,0.0,0.0,0.0,0.0,0.0,0.0,0.0,0.0,0.0,1621.0,3.35,408
35404,0.12,0.0,0.0,0.0,0.0,0.0,0.04,0.0,0.0,0.0,0.0,0.0,0.03,0.0,0.0,0.0,0.06,0.0,0.0,0.01,0.0,0.0,0.05,0.0,0.0,0.0,0.0,0.0,0.0,0.69,0.0,0.0,0.0,0.0,0.0,0.0,0.0,0.0,0.0,1572.0,3.67,408
35405,0.12,0.0,0.0,0.0,0.0,0.0,0.04,0.0,0.0,0.0,0.0,0.0,0.03,0.0,0.0,0.0,0.06,0.0,0.0,0.01,0.0,0.0,0.05,0.0,0.0,0.0,0.0,0.0,0.0,0.69,0.0,0.0,0.0,0.0,0.0,0.0,0.0,0.0,0.0,1523.0,4.02,408
35406,0.12,0.0,0.0,0.0,0.0,0.0,0.04,0.0,0.0,0.0,0.0,0.0,0.03,0.0,0.0,0.0,0.06,0.0,0.0,0.01,0.0,0.0,0.05,0.0,0.0,0.0,0.0,0.0,0.0,0.69,0.0,0.0,0.0,0.0,0.0,0.0,0.0,0.0,0.0,1473.0,4.39,408
35407,0.12,0.0,0.0,0.0,0.0,0.0,0.04,0.0,0.0,0.0,0.0,0.0,0.03,0.0,0.0,0.0,0.06,0.0,0.0,0.01,0.0,0.0,0.05,0.0,0.0,0.0,0.0,0.0,0.0,0.69,0.0,0.0,0.0,0.0,0.0,0.0,0.0,0.0,0.0,1424.0,4.8,408
35408,0.12,0.0,0.0,0.0,0.0,0.0,0.04,0.0,0.0,0.0,0.0,0.0,0.03,0.0,0.0,0.0,0.06,0.0,0.0,0.01,0.0,0.0,0.05,0.0,0.0,0.0,0.0,0.0,0.0,0.69,0.0,0.0,0.0,0.0,0.0,0.0,0.0,0.0,0.0,967.0,11.18,408
35409,0.12,0.0,0.0,0.0,0.0,0.0,0.04,0.0,0.0,0.0,0.0,0.0,0.03,0.0,0.0,0.0,0.06,0.0,0.0,0.01,0.0,0.0,0.05,0.0,0.0,0.0,0.0,0.0,0.0,0.69,0.0,0.0,0.0,0.0,0.0,0.0,0.0,0.0,0.0,1006.0,10.39,408
35410,0.12,0.0,0.0,0.0,0.0,0.0,0.04,0.0,0.0,0.0,0.0,0.0,0.03,0.0,0.0,0.0,0.06,0.0,0.0,0.01,0.0,0.0,0.05,0.0,0.0,0.0,0.0,0.0,0.0,0.69,0.0,0.0,0.0,0.0,0.0,0.0,0.0,0.0,0.0,1041.0,9.41,408
35411,0.12,0.0,0.0,0.0,0.0,0.0,0.04,0.0,0.0,0.0,0.0,0.0,0.03,0.0,0.0,0.0,0.06,0.0,0.0,0.01,0.0,0.0,0.05,0.0,0.0,0.0,0.0,0.0,0.0,0.69,0.0,0.0,0.0,0.0,0.0,0.0,0.0,0.0,0.0,1058.0,9.06,408
35581,0.01,0.0,0.04,0.12,0.0,0.0,0.04,0.0,0.0,0.01,0.0,0.0,0.0,0.0,0.0,0.0,0.0,0.0,0.0,0.02,0.0,0.0,0.0,0.0,0.0,0.0,0.11,0.0,0.0,0.63,0.0,0.0,0.0,0.0,0.0,0.0,0.0,0.0,0.0,873.0,11.26,409
35582,0.01,0.0,0.04,0.12,0.0,0.0,0.04,0.0,0.0,0.01,0.0,0.0,0.0,0.0,0.0,0.0,0.0,0.0,0.0,0.02,0.0,0.0,0.0,0.0,0.0,0.0,0.11,0.0,0.0,0.63,0.0,0.0,0.0,0.0,0.0,0.0,0.0,0.0,0.0,923.0,9.53,409
35583,0.01,0.0,0.04,0.12,0.0,0.0,0.04,0.0,0.0,0.01,0.0,0.0,0.0,0.0,0.0,0.0,0.0,0.0,0.0,0.02,0.0,0.0,0.0,0.0,0.0,0.0,0.11,0.0,0.0,0.63,0.0,0.0,0.0,0.0,0.0,0.0,0.0,0.0,0.0,973.0,7.91,409
35584,0.01,0.0,0.04,0.12,0.0,0.0,0.04,0.0,0.0,0.01,0.0,0.0,0.0,0.0,0.0,0.0,0.0,0.0,0.0,0.02,0.0,0.0,0.0,0.0,0.0,0.0,0.11,0.0,0.0,0.63,0.0,0.0,0.0,0.0,0.0,0.0,0.0,0.0,0.0,1023.0,6.58,409
35585,0.01,0.0,0.04,0.12,0.0,0.0,0.04,0.0,0.0,0.01,0.0,0.0,0.0,0.0,0.0,0.0,0.0,0.0,0.0,0.02,0.0,0.0,0.0,0.0,0.0,0.0,0.11,0.0,0.0,0.63,0.0,0.0,0.0,0.0,0.0,0.0,0.0,0.0,0.0,1073.0,5.49,409
35586,0.01,0.0,0.04,0.12,0.0,0.0,0.04,0.0,0.0,0.01,0.0,0.0,0.0,0.0,0.0,0.0,0.0,0.0,0.0,0.02,0.0,0.0,0.0,0.0,0.0,0.0,0.11,0.0,0.0,0.63,0.0,0.0,0.0,0.0,0.0,0.0,0.0,0.0,0.0,1123.0,4.55,409
35587,0.01,0.0,0.04,0.12,0.0,0.0,0.04,0.0,0.0,0.01,0.0,0.0,0.0,0.0,0.0,0.0,0.0,0.0,0.0,0.02,0.0,0.0,0.0,0.0,0.0,0.0,0.11,0.0,0.0,0.63,0.0,0.0,0.0,0.0,0.0,0.0,0.0,0.0,0.0,1173.0,3.77,409
35588,0.01,0.0,0.04,0.12,0.0,0.0,0.04,0.0,0.0,0.01,0.0,0.0,0.0,0.0,0.0,0.0,0.0,0.0,0.0,0.02,0.0,0.0,0.0,0.0,0.0,0.0,0.11,0.0,0.0,0.63,0.0,0.0,0.0,0.0,0.0,0.0,0.0,0.0,0.0,1223.0,3.1900000000000004,409
35589,0.01,0.0,0.04,0.12,0.0,0.0,0.04,0.0,0.0,0.01,0.0,0.0,0.0,0.0,0.0,0.0,0.0,0.0,0.0,0.02,0.0,0.0,0.0,0.0,0.0,0.0,0.11,0.0,0.0,0.63,0.0,0.0,0.0,0.0,0.0,0.0,0.0,0.0,0.0,1273.0,2.7,409
35590,0.01,0.0,0.04,0.12,0.0,0.0,0.04,0.0,0.0,0.01,0.0,0.0,0.0,0.0,0.0,0.0,0.0,0.0,0.0,0.02,0.0,0.0,0.0,0.0,0.0,0.0,0.11,0.0,0.0,0.63,0.0,0.0,0.0,0.0,0.0,0.0,0.0,0.0,0.0,1323.0,2.3,409
35591,0.01,0.0,0.04,0.12,0.0,0.0,0.04,0.0,0.0,0.01,0.0,0.0,0.0,0.0,0.0,0.0,0.0,0.0,0.0,0.02,0.0,0.0,0.0,0.0,0.0,0.0,0.11,0.0,0.0,0.63,0.0,0.0,0.0,0.0,0.0,0.0,0.0,0.0,0.0,1373.0,1.97,409
35592,0.01,0.0,0.04,0.12,0.0,0.0,0.04,0.0,0.0,0.01,0.0,0.0,0.0,0.0,0.0,0.0,0.0,0.0,0.0,0.02,0.0,0.0,0.0,0.0,0.0,0.0,0.11,0.0,0.0,0.63,0.0,0.0,0.0,0.0,0.0,0.0,0.0,0.0,0.0,1423.0,1.6800000000000002,409
35593,0.01,0.0,0.04,0.12,0.0,0.0,0.04,0.0,0.0,0.01,0.0,0.0,0.0,0.0,0.0,0.0,0.0,0.0,0.0,0.02,0.0,0.0,0.0,0.0,0.0,0.0,0.11,0.0,0.0,0.63,0.0,0.0,0.0,0.0,0.0,0.0,0.0,0.0,0.0,1473.0,1.42,409
35594,0.01,0.0,0.04,0.12,0.0,0.0,0.04,0.0,0.0,0.01,0.0,0.0,0.0,0.0,0.0,0.0,0.0,0.0,0.0,0.02,0.0,0.0,0.0,0.0,0.0,0.0,0.11,0.0,0.0,0.63,0.0,0.0,0.0,0.0,0.0,0.0,0.0,0.0,0.0,1523.0,1.17,409
35595,0.01,0.0,0.04,0.12,0.0,0.0,0.04,0.0,0.0,0.02,0.0,0.0,0.0,0.0,0.0,0.0,0.0,0.0,0.0,0.03,0.0,0.0,0.0,0.0,0.0,0.0,0.12,0.0,0.0,0.62,0.0,0.0,0.0,0.0,0.0,0.0,0.0,0.0,0.0,873.0,11.25,410
35596,0.01,0.0,0.04,0.12,0.0,0.0,0.04,0.0,0.0,0.02,0.0,0.0,0.0,0.0,0.0,0.0,0.0,0.0,0.0,0.03,0.0,0.0,0.0,0.0,0.0,0.0,0.12,0.0,0.0,0.62,0.0,0.0,0.0,0.0,0.0,0.0,0.0,0.0,0.0,923.0,9.31,410
35597,0.01,0.0,0.04,0.12,0.0,0.0,0.04,0.0,0.0,0.02,0.0,0.0,0.0,0.0,0.0,0.0,0.0,0.0,0.0,0.03,0.0,0.0,0.0,0.0,0.0,0.0,0.12,0.0,0.0,0.62,0.0,0.0,0.0,0.0,0.0,0.0,0.0,0.0,0.0,973.0,7.73,410
35598,0.01,0.0,0.04,0.12,0.0,0.0,0.04,0.0,0.0,0.02,0.0,0.0,0.0,0.0,0.0,0.0,0.0,0.0,0.0,0.03,0.0,0.0,0.0,0.0,0.0,0.0,0.12,0.0,0.0,0.62,0.0,0.0,0.0,0.0,0.0,0.0,0.0,0.0,0.0,1023.0,6.36,410
35599,0.01,0.0,0.04,0.12,0.0,0.0,0.04,0.0,0.0,0.02,0.0,0.0,0.0,0.0,0.0,0.0,0.0,0.0,0.0,0.03,0.0,0.0,0.0,0.0,0.0,0.0,0.12,0.0,0.0,0.62,0.0,0.0,0.0,0.0,0.0,0.0,0.0,0.0,0.0,1073.0,5.3,410
35600,0.01,0.0,0.04,0.12,0.0,0.0,0.04,0.0,0.0,0.02,0.0,0.0,0.0,0.0,0.0,0.0,0.0,0.0,0.0,0.03,0.0,0.0,0.0,0.0,0.0,0.0,0.12,0.0,0.0,0.62,0.0,0.0,0.0,0.0,0.0,0.0,0.0,0.0,0.0,1123.0,4.39,410
35601,0.01,0.0,0.04,0.12,0.0,0.0,0.04,0.0,0.0,0.02,0.0,0.0,0.0,0.0,0.0,0.0,0.0,0.0,0.0,0.03,0.0,0.0,0.0,0.0,0.0,0.0,0.12,0.0,0.0,0.62,0.0,0.0,0.0,0.0,0.0,0.0,0.0,0.0,0.0,1173.0,3.6,410
35602,0.01,0.0,0.04,0.12,0.0,0.0,0.04,0.0,0.0,0.02,0.0,0.0,0.0,0.0,0.0,0.0,0.0,0.0,0.0,0.03,0.0,0.0,0.0,0.0,0.0,0.0,0.12,0.0,0.0,0.62,0.0,0.0,0.0,0.0,0.0,0.0,0.0,0.0,0.0,1223.0,3.0700000000000003,410
35603,0.01,0.0,0.04,0.12,0.0,0.0,0.04,0.0,0.0,0.02,0.0,0.0,0.0,0.0,0.0,0.0,0.0,0.0,0.0,0.03,0.0,0.0,0.0,0.0,0.0,0.0,0.12,0.0,0.0,0.62,0.0,0.0,0.0,0.0,0.0,0.0,0.0,0.0,0.0,1273.0,2.58,410
35604,0.01,0.0,0.04,0.12,0.0,0.0,0.04,0.0,0.0,0.02,0.0,0.0,0.0,0.0,0.0,0.0,0.0,0.0,0.0,0.03,0.0,0.0,0.0,0.0,0.0,0.0,0.12,0.0,0.0,0.62,0.0,0.0,0.0,0.0,0.0,0.0,0.0,0.0,0.0,1323.0,2.19,410
35605,0.01,0.0,0.04,0.12,0.0,0.0,0.04,0.0,0.0,0.02,0.0,0.0,0.0,0.0,0.0,0.0,0.0,0.0,0.0,0.03,0.0,0.0,0.0,0.0,0.0,0.0,0.12,0.0,0.0,0.62,0.0,0.0,0.0,0.0,0.0,0.0,0.0,0.0,0.0,1373.0,1.87,410
35606,0.01,0.0,0.04,0.12,0.0,0.0,0.04,0.0,0.0,0.02,0.0,0.0,0.0,0.0,0.0,0.0,0.0,0.0,0.0,0.03,0.0,0.0,0.0,0.0,0.0,0.0,0.12,0.0,0.0,0.62,0.0,0.0,0.0,0.0,0.0,0.0,0.0,0.0,0.0,1423.0,1.5699999999999998,410
35607,0.01,0.0,0.04,0.12,0.0,0.0,0.04,0.0,0.0,0.02,0.0,0.0,0.0,0.0,0.0,0.0,0.0,0.0,0.0,0.03,0.0,0.0,0.0,0.0,0.0,0.0,0.12,0.0,0.0,0.62,0.0,0.0,0.0,0.0,0.0,0.0,0.0,0.0,0.0,1473.0,1.2999999999999998,410
35608,0.01,0.0,0.04,0.12,0.0,0.0,0.04,0.0,0.0,0.02,0.0,0.0,0.0,0.0,0.0,0.0,0.0,0.0,0.0,0.03,0.0,0.0,0.0,0.0,0.0,0.0,0.12,0.0,0.0,0.62,0.0,0.0,0.0,0.0,0.0,0.0,0.0,0.0,0.0,1523.0,1.04,410
35827,0.0,0.0,0.0,0.0,0.0,0.0,0.0,0.0,0.0,0.0,0.0,0.0,0.0,0.0,0.0,0.0,0.0,0.0,0.17,0.0,0.0,0.0,0.17,0.0,0.0,0.0,0.0,0.0,0.0,0.67,0.0,0.0,0.0,0.0,0.0,0.0,0.0,0.0,0.0,803.0,6.6,411
81207,0.0,0.0,0.0,0.0,0.0,0.0,0.0,0.0,0.0,0.0,0.0,0.0,0.0,0.0,0.0,0.0,0.0,0.0,0.17,0.0,0.0,0.0,0.17,0.0,0.0,0.0,0.0,0.0,0.0,0.67,0.0,0.0,0.0,0.0,0.0,0.0,0.0,0.0,0.0,663.0,12.0,411
