Repository: R3sten/glass_dynamics

# GlassDynamics: Ridge Regression for Glass Viscosity Prediction

## Bachelor's thesis in physics

### Università degli Studi di Trieste

The main goal of this project is to develop a reliable and interpretable predictive model for glass viscosity, moving beyond "black-box" machine learning to provide physically meaningful insights for materials science applications.


This repository implements a workflow that bridges the gap between empirical models and modern data science techniques.

File: data/viscosity_raw_data.csv (part 50 of 81)
,Al2O3,As2O3,B2O3,BaO,BeO,Bi2O3,CaO,CdO,CoO,Cs2O,CuO,Fe2O3,FeO,Ga2O3,GeO2,HfO2,K2O,La2O3,Li2O,MgO,MnO,MoO3,Na2O,Nb2O5,NiO,P2O5,PbO,Rb2O,Sb2O3,SiO2,SrO,Ta2O5,TeO2,TiO2,Tl2O,WO3,Y2O3,ZnO,ZrO2,T,log_visc,ID
81208,0.0,0.0,0.0,0.0,0.0,0.0,0.0,0.0,0.0,0.0,0.0,0.0,0.0,0.0,0.0,0.0,0.0,0.0,0.17,0.0,0.0,0.0,0.17,0.0,0.0,0.0,0.0,0.0,0.0,0.67,0.0,0.0,0.0,0.0,0.0,0.0,0.0,0.0,0.0,678.0,11.7,411
81209,0.0,0.0,0.0,0.0,0.0,0.0,0.0,0.0,0.0,0.0,0.0,0.0,0.0,0.0,0.0,0.0,0.0,0.0,0.17,0.0,0.0,0.0,0.17,0.0,0.0,0.0,0.0,0.0,0.0,0.67,0.0,0.0,0.0,0.0,0.0,0.0,0.0,0.0,0.0,688.0,11.2,411
81210,0.0,0.0,0.0,0.0,0.0,0.0,0.0,0.0,0.0,0.0,0.0,0.0,0.0,0.0,0.0,0.0,0.0,0.0,0.17,0.0,0.0,0.0,0.17,0.0,0.0,0.0,0.0,0.0,0.0,0.67,0.0,0.0,0.0,0.0,0.0,0.0,0.0,0.0,0.0,698.0,10.6,411
81211,0.0,0.0,0.0,0.0,0.0,0.0,0.0,0.0,0.0,0.0,0.0,0.0,0.0,0.0,0.0,0.0,0.0,0.0,0.17,0.0,0.0,0.0,0.17,0.0,0.0,0.0,0.0,0.0,0.0,0.67,0.0,0.0,0.0,0.0,0.0,0.0,0.0,0.0,0.0,708.0,10.1,411
81212,0.0,0.0,0.0,0.0,0.0,0.0,0.0,0.0,0.0,0.0,0.0,0.0,0.0,0.0,0.0,0.0,0.0,0.0,0.17,0.0,0.0,0.0,0.17,0.0,0.0,0.0,0.0,0.0,0.0,0.67,0.0,0.0,0.0,0.0,0.0,0.0,0.0,0.0,0.0,723.0,9.3,411
81213,0.0,0.0,0.0,0.0,0.0,0.0,0.0,0.0,0.0,0.0,0.0,0.0,0.0,0.0,0.0,0.0,0.0,0.0,0.17,0.0,0.0,0.0,0.17,0.0,0.0,0.0,0.0,0.0,0.0,0.67,0.0,0.0,0.0,0.0,0.0,0.0,0.0,0.0,0.0,778.0,7.2,411
81214,0.0,0.0,0.0,0.0,0.0,0.0,0.0,0.0,0.0,0.0,0.0,0.0,0.0,0.0,0.0,0.0,0.0,0.0,0.17,0.0,0.0,0.0,0.17,0.0,0.0,0.0,0.0,0.0,0.0,0.67,0.0,0.0,0.0,0.0,0.0,0.0,0.0,0.0,0.0,828.0,5.6,411
81215,0.0,0.0,0.0,0.0,0.0,0.0,0.0,0.0,0.0,0.0,0.0,0.0,0.0,0.0,0.0,0.0,0.0,0.0,0.17,0.0,0.0,0.0,0.17,0.0,0.0,0.0,0.0,0.0,0.0,0.67,0.0,0.0,0.0,0.0,0.0,0.0,0.0,0.0,0.0,1123.0,2.06,411
81216,0.0,0.0,0.0,0.0,0.0,0.0,0.0,0.0,0.0,0.0,0.0,0.0,0.0,0.0,0.0,0.0,0.0,0.0,0.17,0.0,0.0,0.0,0.17,0.0,0.0,0.0,0.0,0.0,0.0,0.67,0.0,0.0,0.0,0.0,0.0,0.0,0.0,0.0,0.0,1173.0,1.77,411
81217,0.0,0.0,0.0,0.0,0.0,0.0,0.0,0.0,0.0,0.0,0.0,0.0,0.0,0.0,0.0,0.0,0.0,0.0,0.17,0.0,0.0,0.0,0.17,0.0,0.0,0.0,0.0,0.0,0.0,0.67,0.0,0.0,0.0,0.0,0.0,0.0,0.0,0.0,0.0,1223.0,1.56,411
81218,0.0,0.0,0.0,0.0,0.0,0.0,0.0,0.0,0.0,0.0,0.0,0.0,0.0,0.0,0.0,0.0,0.0,0.0,0.17,0.0,0.0,0.0,0.17,0.0,0.0,0.0,0.0,0.0,0.0,0.67,0.0,0.0,0.0,0.0,0.0,0.0,0.0,0.0,0.0,1273.0,1.375,411
81219,0.0,0.0,0.0,0.0,0.0,0.0,0.0,0.0,0.0,0.0,0.0,0.0,0.0,0.0,0.0,0.0,0.0,0.0,0.17,0.0,0.0,0.0,0.17,0.0,0.0,0.0,0.0,0.0,0.0,0.67,0.0,0.0,0.0,0.0,0.0,0.0,0.0,0.0,0.0,1318.0,1.2,411
81220,0.0,0.0,0.0,0.0,0.0,0.0,0.0,0.0,0.0,0.0,0.0,0.0,0.0,0.0,0.0,0.0,0.0,0.0,0.17,0.0,0.0,0.0,0.17,0.0,0.0,0.0,0.0,0.0,0.0,0.67,0.0,0.0,0.0,0.0,0.0,0.0,0.0,0.0,0.0,1368.0,1.0,411
81221,0.0,0.0,0.0,0.0,0.0,0.0,0.0,0.0,0.0,0.0,0.0,0.0,0.0,0.0,0.0,0.0,0.0,0.0,0.17,0.0,0.0,0.0,0.17,0.0,0.0,0.0,0.0,0.0,0.0,0.67,0.0,0.0,0.0,0.0,0.0,0.0,0.0,0.0,0.0,1418.0,0.8,411
81222,0.0,0.0,0.0,0.0,0.0,0.0,0.0,0.0,0.0,0.0,0.0,0.0,0.0,0.0,0.0,0.0,0.0,0.0,0.17,0.0,0.0,0.0,0.17,0.0,0.0,0.0,0.0,0.0,0.0,0.67,0.0,0.0,0.0,0.0,0.0,0.0,0.0,0.0,0.0,1473.0,0.7,411
81223,0.0,0.0,0.0,0.0,0.0,0.0,0.0,0.0,0.0,0.0,0.0,0.0,0.0,0.0,0.0,0.0,0.0,0.0,0.17,0.0,0.0,0.0,0.17,0.0,0.0,0.0,0.0,0.0,0.0,0.67,0.0,0.0,0.0,0.0,0.0,0.0,0.0,0.0,0.0,1518.0,0.6,411
81224,0.0,0.0,0.0,0.0,0.0,0.0,0.0,0.0,0.0,0.0,0.0,0.0,0.0,0.0,0.0,0.0,0.0,0.0,0.17,0.0,0.0,0.0,0.17,0.0,0.0,0.0,0.0,0.0,0.0,0.67,0.0,0.0,0.0,0.0,0.0,0.0,0.0,0.0,0.0,1568.0,0.5,411
83834,0.0,0.0,0.0,0.0,0.0,0.0,0.0,0.0,0.0,0.0,0.0,0.0,0.0,0.0,0.0,0.0,0.0,0.0,0.17,0.0,0.0,0.0,0.17,0.0,0.0,0.0,0.0,0.0,0.0,0.67,0.0,0.0,0.0,0.0,0.0,0.0,0.0,0.0,0.0,673.0,11.53,411
83835,0.0,0.0,0.0,0.0,0.0,0.0,0.0,0.0,0.0,0.0,0.0,0.0,0.0,0.0,0.0,0.0,0.0,0.0,0.17,0.0,0.0,0.0,0.17,0.0,0.0,0.0,0.0,0.0,0.0,0.67,0.0,0.0,0.0,0.0,0.0,0.0,0.0,0.0,0.0,693.0,10.46,411
83836,0.0,0.0,0.0,0.0,0.0,0.0,0.0,0.0,0.0,0.0,0.0,0.0,0.0,0.0,0.0,0.0,0.0,0.0,0.17,0.0,0.0,0.0,0.17,0.0,0.0,0.0,0.0,0.0,0.0,0.67,0.0,0.0,0.0,0.0,0.0,0.0,0.0,0.0,0.0,713.0,9.24,411
83837,0.0,0.0,0.0,0.0,0.0,0.0,0.0,0.0,0.0,0.0,0.0,0.0,0.0,0.0,0.0,0.0,0.0,0.0,0.17,0.0,0.0,0.0,0.17,0.0,0.0,0.0,0.0,0.0,0.0,0.67,0.0,0.0,0.0,0.0,0.0,0.0,0.0,0.0,0.0,773.0,7.06,411
83838,0.0,0.0,0.0,0.0,0.0,0.0,0.0,0.0,0.0,0.0,0.0,0.0,0.0,0.0,0.0,0.0,0.0,0.0,0.17,0.0,0.0,0.0,0.17,0.0,0.0,0.0,0.0,0.0,0.0,0.67,0.0,0.0,0.0,0.0,0.0,0.0,0.0,0.0,0.0,823.0,5.56,411
83839,0.0,0.0,0.0,0.0,0.0,0.0,0.0,0.0,0.0,0.0,0.0,0.0,0.0,0.0,0.0,0.0,0.0,0.0,0.17,0.0,0.0,0.0,0.17,0.0,0.0,0.0,0.0,0.0,0.0,0.67,0.0,0.0,0.0,0.0,0.0,0.0,0.0,0.0,0.0,1373.0,0.995,411
83840,0.0,0.0,0.0,0.0,0.0,0.0,0.0,0.0,0.0,0.0,0.0,0.0,0.0,0.0,0.0,0.0,0.0,0.0,0.17,0.0,0.0,0.0,0.17,0.0,0.0,0.0,0.0,0.0,0.0,0.67,0.0,0.0,0.0,0.0,0.0,0.0,0.0,0.0,0.0,1573.0,0.44,411
84133,0.0,0.0,0.0,0.0,0.0,0.0,0.0,0.0,0.0,0.0,0.0,0.0,0.0,0.0,0.0,0.0,0.0,0.0,0.17,0.0,0.0,0.0,0.17,0.0,0.0,0.0,0.0,0.0,0.0,0.67,0.0,0.0,0.0,0.0,0.0,0.0,0.0,0.0,0.0,1073.0,2.505,411
95812,0.0,0.0,0.0,0.0,0.0,0.0,0.0,0.0,0.0,0.0,0.0,0.0,0.0,0.0,0.0,0.0,0.0,0.0,0.17,0.0,0.0,0.0,0.17,0.0,0.0,0.0,0.0,0.0,0.0,0.67,0.0,0.0,0.0,0.0,0.0,0.0,0.0,0.0,0.0,973.0,3.17,411
95813,0.0,0.0,0.0,0.0,0.0,0.0,0.0,0.0,0.0,0.0,0.0,0.0,0.0,0.0,0.0,0.0,0.0,0.0,0.17,0.0,0.0,0.0,0.17,0.0,0.0,0.0,0.0,0.0,0.0,0.67,0.0,0.0,0.0,0.0,0.0,0.0,0.0,0.0,0.0,1023.0,2.71,411
35879,0.12,0.0,0.0,0.0,0.0,0.0,0.04,0.0,0.0,0.0,0.0,0.0,0.04,0.0,0.0,0.0,0.06,0.0,0.0,0.01,0.0,0.0,0.04,0.0,0.0,0.0,0.0,0.0,0.0,0.68,0.0,0.0,0.0,0.0,0.0,0.0,0.0,0.0,0.0,1769.0,2.49,412
35880,0.12,0.0,0.0,0.0,0.0,0.0,0.04,0.0,0.0,0.0,0.0,0.0,0.04,0.0,0.0,0.0,0.06,0.0,0.0,0.01,0.0,0.0,0.04,0.0,0.0,0.0,0.0,0.0,0.0,0.68,0.0,0.0,0.0,0.0,0.0,0.0,0.0,0.0,0.0,1719.0,2.74,412
35881,0.12,0.0,0.0,0.0,0.0,0.0,0.04,0.0,0.0,0.0,0.0,0.0,0.04,0.0,0.0,0.0,0.06,0.0,0.0,0.01,0.0,0.0,0.04,0.0,0.0,0.0,0.0,0.0,0.0,0.68,0.0,0.0,0.0,0.0,0.0,0.0,0.0,0.0,0.0,1670.0,3.01,412
35882,0.12,0.0,0.0,0.0,0.0,0.0,0.04,0.0,0.0,0.0,0.0,0.0,0.04,0.0,0.0,0.0,0.06,0.0,0.0,0.01,0.0,0.0,0.04,0.0,0.0,0.0,0.0,0.0,0.0,0.68,0.0,0.0,0.0,0.0,0.0,0.0,0.0,0.0,0.0,1621.0,3.3,412
35883,0.12,0.0,0.0,0.0,0.0,0.0,0.04,0.0,0.0,0.0,0.0,0.0,0.04,0.0,0.0,0.0,0.06,0.0,0.0,0.01,0.0,0.0,0.04,0.0,0.0,0.0,0.0,0.0,0.0,0.68,0.0,0.0,0.0,0.0,0.0,0.0,0.0,0.0,0.0,1572.0,3.62,412
35884,0.12,0.0,0.0,0.0,0.0,0.0,0.04,0.0,0.0,0.0,0.0,0.0,0.04,0.0,0.0,0.0,0.06,0.0,0.0,0.01,0.0,0.0,0.04,0.0,0.0,0.0,0.0,0.0,0.0,0.68,0.0,0.0,0.0,0.0,0.0,0.0,0.0,0.0,0.0,1523.0,3.96,412
35885,0.12,0.0,0.0,0.0,0.0,0.0,0.04,0.0,0.0,0.0,0.0,0.0,0.04,0.0,0.0,0.0,0.06,0.0,0.0,0.01,0.0,0.0,0.04,0.0,0.0,0.0,0.0,0.0,0.0,0.68,0.0,0.0,0.0,0.0,0.0,0.0,0.0,0.0,0.0,1473.0,4.33,412
35886,0.12,0.0,0.0,0.0,0.0,0.0,0.04,0.0,0.0,0.0,0.0,0.0,0.04,0.0,0.0,0.0,0.06,0.0,0.0,0.01,0.0,0.0,0.04,0.0,0.0,0.0,0.0,0.0,0.0,0.68,0.0,0.0,0.0,0.0,0.0,0.0,0.0,0.0,0.0,1424.0,4.73,412
35887,0.12,0.0,0.0,0.0,0.0,0.0,0.04,0.0,0.0,0.0,0.0,0.0,0.04,0.0,0.0,0.0,0.06,0.0,0.0,0.01,0.0,0.0,0.04,0.0,0.0,0.0,0.0,0.0,0.0,0.68,0.0,0.0,0.0,0.0,0.0,0.0,0.0,0.0,0.0,957.0,11.29,412
35888,0.12,0.0,0.0,0.0,0.0,0.0,0.04,0.0,0.0,0.0,0.0,0.0,0.04,0.0,0.0,0.0,0.06,0.0,0.0,0.01,0.0,0.0,0.04,0.0,0.0,0.0,0.0,0.0,0.0,0.68,0.0,0.0,0.0,0.0,0.0,0.0,0.0,0.0,0.0,973.0,10.75,412
35889,0.12,0.0,0.0,0.0,0.0,0.0,0.04,0.0,0.0,0.0,0.0,0.0,0.04,0.0,0.0,0.0,0.06,0.0,0.0,0.01,0.0,0.0,0.04,0.0,0.0,0.0,0.0,0.0,0.0,0.68,0.0,0.0,0.0,0.0,0.0,0.0,0.0,0.0,0.0,985.0,10.56,412
35890,0.12,0.0,0.0,0.0,0.0,0.0,0.04,0.0,0.0,0.0,0.0,0.0,0.04,0.0,0.0,0.0,0.06,0.0,0.0,0.01,0.0,0.0,0.04,0.0,0.0,0.0,0.0,0.0,0.0,0.68,0.0,0.0,0.0,0.0,0.0,0.0,0.0,0.0,0.0,1010.0,9.77,412
35891,0.12,0.0,0.0,0.0,0.0,0.0,0.04,0.0,0.0,0.0,0.0,0.0,0.04,0.0,0.0,0.0,0.06,0.0,0.0,0.01,0.0,0.0,0.04,0.0,0.0,0.0,0.0,0.0,0.0,0.68,0.0,0.0,0.0,0.0,0.0,0.0,0.0,0.0,0.0,1038.0,9.32,412
35892,0.12,0.0,0.0,0.0,0.0,0.0,0.04,0.0,0.0,0.0,0.0,0.0,0.04,0.0,0.0,0.0,0.06,0.0,0.0,0.01,0.0,0.0,0.04,0.0,0.0,0.0,0.0,0.0,0.0,0.68,0.0,0.0,0.0,0.0,0.0,0.0,0.0,0.0,0.0,1087.0,8.45,412
36002,0.01,0.0,0.0,0.0,0.0,0.0,0.09,0.0,0.0,0.0,0.0,0.0,0.0,0.0,0.0,0.0,0.0,0.0,0.0,0.05,0.0,0.0,0.13,0.0,0.0,0.0,0.0,0.0,0.0,0.72,0.0,0.0,0.0,0.0,0.0,0.0,0.0,0.0,0.0,1742.0,1.0,413
36003,0.01,0.0,0.0,0.0,0.0,0.0,0.09,0.0,0.0,0.0,0.0,0.0,0.0,0.0,0.0,0.0,0.0,0.0,0.0,0.05,0.0,0.0,0.13,0.0,0.0,0.0,0.0,0.0,0.0,0.72,0.0,0.0,0.0,0.0,0.0,0.0,0.0,0.0,0.0,1316.0,3.0,413
36977,0.01,0.0,0.0,0.0,0.0,0.0,0.09,0.0,0.0,0.0,0.0,0.0,0.0,0.0,0.0,0.0,0.0,0.0,0.0,0.05,0.0,0.0,0.13,0.0,0.0,0.0,0.0,0.0,0.0,0.72,0.0,0.0,0.0,0.0,0.0,0.0,0.0,0.0,0.0,835.0,11.754999999999999,413
36978,0.01,0.0,0.0,0.0,0.0,0.0,0.09,0.0,0.0,0.0,0.0,0.0,0.0,0.0,0.0,0.0,0.0,0.0,0.0,0.05,0.0,0.0,0.13,0.0,0.0,0.0,0.0,0.0,0.0,0.72,0.0,0.0,0.0,0.0,0.0,0.0,0.0,0.0,0.0,846.0,11.5,413
36979,0.01,0.0,0.0,0.0,0.0,0.0,0.09,0.0,0.0,0.0,0.0,0.0,0.0,0.0,0.0,0.0,0.0,0.0,0.0,0.05,0.0,0.0,0.13,0.0,0.0,0.0,0.0,0.0,0.0,0.72,0.0,0.0,0.0,0.0,0.0,0.0,0.0,0.0,0.0,858.0,11.0,413
36980,0.01,0.0,0.0,0.0,0.0,0.0,0.09,0.0,0.0,0.0,0.0,0.0,0.0,0.0,0.0,0.0,0.0,0.0,0.0,0.05,0.0,0.0,0.13,0.0,0.0,0.0,0.0,0.0,0.0,0.72,0.0,0.0,0.0,0.0,0.0,0.0,0.0,0.0,0.0,870.0,10.5,413
36981,0.01,0.0,0.0,0.0,0.0,0.0,0.09,0.0,0.0,0.0,0.0,0.0,0.0,0.0,0.0,0.0,0.0,0.0,0.0,0.05,0.0,0.0,0.13,0.0,0.0,0.0,0.0,0.0,0.0,0.72,0.0,0.0,0.0,0.0,0.0,0.0,0.0,0.0,0.0,882.0,10.0,413
36982,0.01,0.0,0.0,0.0,0.0,0.0,0.09,0.0,0.0,0.0,0.0,0.0,0.0,0.0,0.0,0.0,0.0,0.0,0.0,0.05,0.0,0.0,0.13,0.0,0.0,0.0,0.0,0.0,0.0,0.72,0.0,0.0,0.0,0.0,0.0,0.0,0.0,0.0,0.0,897.0,9.5,413
36983,0.01,0.0,0.0,0.0,0.0,0.0,0.09,0.0,0.0,0.0,0.0,0.0,0.0,0.0,0.0,0.0,0.0,0.0,0.0,0.05,0.0,0.0,0.13,0.0,0.0,0.0,0.0,0.0,0.0,0.72,0.0,0.0,0.0,0.0,0.0,0.0,0.0,0.0,0.0,911.0,9.0,413
39224,0.01,0.0,0.0,0.0,0.0,0.0,0.09,0.0,0.0,0.0,0.0,0.0,0.0,0.0,0.0,0.0,0.0,0.0,0.0,0.05,0.0,0.0,0.13,0.0,0.0,0.0,0.0,0.0,0.0,0.72,0.0,0.0,0.0,0.0,0.0,0.0,0.0,0.0,0.0,833.0,11.6,413
39225,0.01,0.0,0.0,0.0,0.0,0.0,0.09,0.0,0.0,0.0,0.0,0.0,0.0,0.0,0.0,0.0,0.0,0.0,0.0,0.05,0.0,0.0,0.13,0.0,0.0,0.0,0.0,0.0,0.0,0.72,0.0,0.0,0.0,0.0,0.0,0.0,0.0,0.0,0.0,841.0,11.25,413
44339,0.01,0.0,0.0,0.0,0.0,0.0,0.09,0.0,0.0,0.0,0.0,0.0,0.0,0.0,0.0,0.0,0.0,0.0,0.0,0.05,0.0,0.0,0.13,0.0,0.0,0.0,0.0,0.0,0.0,0.72,0.0,0.0,0.0,0.0,0.0,0.0,0.0,0.0,0.0,909.0,9.0,413
44340,0.01,0.0,0.0,0.0,0.0,0.0,0.09,0.0,0.0,0.0,0.0,0.0,0.0,0.0,0.0,0.0,0.0,0.0,0.0,0.05,0.0,0.0,0.13,0.0,0.0,0.0,0.0,0.0,0.0,0.72,0.0,0.0,0.0,0.0,0.0,0.0,0.0,0.0,0.0,878.0,10.0,413
44341,0.01,0.0,0.0,0.0,0.0,0.0,0.09,0.0,0.0,0.0,0.0,0.0,0.0,0.0,0.0,0.0,0.0,0.0,0.0,0.05,0.0,0.0,0.13,0.0,0.0,0.0,0.0,0.0,0.0,0.72,0.0,0.0,0.0,0.0,0.0,0.0,0.0,0.0,0.0,850.0,11.0,413
44342,0.01,0.0,0.0,0.0,0.0,0.0,0.09,0.0,0.0,0.0,0.0,0.0,0.0,0.0,0.0,0.0,0.0,0.0,0.0,0.05,0.0,0.0,0.13,0.0,0.0,0.0,0.0,0.0,0.0,0.72,0.0,0.0,0.0,0.0,0.0,0.0,0.0,0.0,0.0,826.0,12.0,413
64773,0.01,0.0,0.0,0.0,0.0,0.0,0.09,0.0,0.0,0.0,0.0,0.0,0.0,0.0,0.0,0.0,0.0,0.0,0.0,0.05,0.0,0.0,0.13,0.0,0.0,0.0,0.0,0.0,0.0,0.72,0.0,0.0,0.0,0.0,0.0,0.0,0.0,0.0,0.0,1275.0,3.3,413
64774,0.01,0.0,0.0,0.0,0.0,0.0,0.09,0.0,0.0,0.0,0.0,0.0,0.0,0.0,0.0,0.0,0.0,0.0,0.0,0.05,0.0,0.0,0.13,0.0,0.0,0.0,0.0,0.0,0.0,0.72,0.0,0.0,0.0,0.0,0.0,0.0,0.0,0.0,0.0,1358.0,2.7,413
64775,0.01,0.0,0.0,0.0,0.0,0.0,0.09,0.0,0.0,0.0,0.0,0.0,0.0,0.0,0.0,0.0,0.0,0.0,0.0,0.05,0.0,0.0,0.13,0.0,0.0,0.0,0.0,0.0,0.0,0.72,0.0,0.0,0.0,0.0,0.0,0.0,0.0,0.0,0.0,1393.0,2.5,413
84834,0.01,0.0,0.0,0.0,0.0,0.0,0.09,0.0,0.0,0.0,0.0,0.0,0.0,0.0,0.0,0.0,0.0,0.0,0.0,0.05,0.0,0.0,0.13,0.0,0.0,0.0,0.0,0.0,0.0,0.72,0.0,0.0,0.0,0.0,0.0,0.0,0.0,0.0,0.0,1954.0,1.0,413
84835,0.01,0.0,0.0,0.0,0.0,0.0,0.09,0.0,0.0,0.0,0.0,0.0,0.0,0.0,0.0,0.0,0.0,0.0,0.0,0.05,0.0,0.0,0.13,0.0,0.0,0.0,0.0,0.0,0.0,0.72,0.0,0.0,0.0,0.0,0.0,0.0,0.0,0.0,0.0,1389.0,3.0,413
36014,0.0,0.0,0.0,0.0,0.0,0.0,0.09,0.0,0.0,0.0,0.0,0.0,0.0,0.0,0.0,0.0,0.0,0.0,0.0,0.0,0.0,0.0,0.16,0.0,0.0,0.0,0.0,0.0,0.0,0.75,0.0,0.0,0.0,0.0,0.0,0.0,0.0,0.0,0.0,1712.0,1.0,414
36015,0.0,0.0,0.0,0.0,0.0,0.0,0.09,0.0,0.0,0.0,0.0,0.0,0.0,0.0,0.0,0.0,0.0,0.0,0.0,0.0,0.0,0.0,0.16,0.0,0.0,0.0,0.0,0.0,0.0,0.75,0.0,0.0,0.0,0.0,0.0,0.0,0.0,0.0,0.0,1274.0,3.0,414
38107,0.0,0.0,0.0,0.0,0.0,0.0,0.09,0.0,0.0,0.0,0.0,0.0,0.0,0.0,0.0,0.0,0.0,0.0,0.0,0.0,0.0,0.0,0.16,0.0,0.0,0.0,0.0,0.0,0.0,0.75,0.0,0.0,0.0,0.0,0.0,0.0,0.0,0.0,0.0,1665.0,1.19,414
38108,0.0,0.0,0.0,0.0,0.0,0.0,0.09,0.0,0.0,0.0,0.0,0.0,0.0,0.0,0.0,0.0,0.0,0.0,0.0,0.0,0.0,0.0,0.16,0.0,0.0,0.0,0.0,0.0,0.0,0.75,0.0,0.0,0.0,0.0,0.0,0.0,0.0,0.0,0.0,1573.0,1.35,414
38109,0.0,0.0,0.0,0.0,0.0,0.0,0.09,0.0,0.0,0.0,0.0,0.0,0.0,0.0,0.0,0.0,0.0,0.0,0.0,0.0,0.0,0.0,0.16,0.0,0.0,0.0,0.0,0.0,0.0,0.75,0.0,0.0,0.0,0.0,0.0,0.0,0.0,0.0,0.0,1478.0,1.77,414
38110,0.0,0.0,0.0,0.0,0.0,0.0,0.09,0.0,0.0,0.0,0.0,0.0,0.0,0.0,0.0,0.0,0.0,0.0,0.0,0.0,0.0,0.0,0.16,0.0,0.0,0.0,0.0,0.0,0.0,0.75,0.0,0.0,0.0,0.0,0.0,0.0,0.0,0.0,0.0,1367.0,2.26,414
38111,0.0,0.0,0.0,0.0,0.0,0.0,0.09,0.0,0.0,0.0,0.0,0.0,0.0,0.0,0.0,0.0,0.0,0.0,0.0,0.0,0.0,0.0,0.16,0.0,0.0,0.0,0.0,0.0,0.0,0.75,0.0,0.0,0.0,0.0,0.0,0.0,0.0,0.0,0.0,1275.0,2.8,414
38112,0.0,0.0,0.0,0.0,0.0,0.0,0.09,0.0,0.0,0.0,0.0,0.0,0.0,0.0,0.0,0.0,0.0,0.0,0.0,0.0,0.0,0.0,0.16,0.0,0.0,0.0,0.0,0.0,0.0,0.75,0.0,0.0,0.0,0.0,0.0,0.0,0.0,0.0,0.0,1173.0,3.71,414
38113,0.0,0.0,0.0,0.0,0.0,0.0,0.09,0.0,0.0,0.0,0.0,0.0,0.0,0.0,0.0,0.0,0.0,0.0,0.0,0.0,0.0,0.0,0.16,0.0,0.0,0.0,0.0,0.0,0.0,0.75,0.0,0.0,0.0,0.0,0.0,0.0,0.0,0.0,0.0,1071.0,5.15,414
38114,0.0,0.0,0.0,0.0,0.0,0.0,0.09,0.0,0.0,0.0,0.0,0.0,0.0,0.0,0.0,0.0,0.0,0.0,0.0,0.0,0.0,0.0,0.16,0.0,0.0,0.0,0.0,0.0,0.0,0.75,0.0,0.0,0.0,0.0,0.0,0.0,0.0,0.0,0.0,1022.0,6.0,414
38115,0.0,0.0,0.0,0.0,0.0,0.0,0.09,0.0,0.0,0.0,0.0,0.0,0.0,0.0,0.0,0.0,0.0,0.0,0.0,0.0,0.0,0.0,0.16,0.0,0.0,0.0,0.0,0.0,0.0,0.75,0.0,0.0,0.0,0.0,0.0,0.0,0.0,0.0,0.0,999.0,6.64,414
38116,0.0,0.0,0.0,0.0,0.0,0.0,0.09,0.0,0.0,0.0,0.0,0.0,0.0,0.0,0.0,0.0,0.0,0.0,0.0,0.0,0.0,0.0,0.16,0.0,0.0,0.0,0.0,0.0,0.0,0.75,0.0,0.0,0.0,0.0,0.0,0.0,0.0,0.0,0.0,998.0,6.92,414
38117,0.0,0.0,0.0,0.0,0.0,0.0,0.09,0.0,0.0,0.0,0.0,0.0,0.0,0.0,0.0,0.0,0.0,0.0,0.0,0.0,0.0,0.0,0.16,0.0,0.0,0.0,0.0,0.0,0.0,0.75,0.0,0.0,0.0,0.0,0.0,0.0,0.0,0.0,0.0,973.0,6.949999999999999,414
38118,0.0,0.0,0.0,0.0,0.0,0.0,0.09,0.0,0.0,0.0,0.0,0.0,0.0,0.0,0.0,0.0,0.0,0.0,0.0,0.0,0.0,0.0,0.16,0.0,0.0,0.0,0.0,0.0,0.0,0.75,0.0,0.0,0.0,0.0,0.0,0.0,0.0,0.0,0.0,948.0,8.1,414
38119,0.0,0.0,0.0,0.0,0.0,0.0,0.09,0.0,0.0,0.0,0.0,0.0,0.0,0.0,0.0,0.0,0.0,0.0,0.0,0.0,0.0,0.0,0.16,0.0,0.0,0.0,0.0,0.0,0.0,0.75,0.0,0.0,0.0,0.0,0.0,0.0,0.0,0.0,0.0,923.0,7.995,414
38120,0.0,0.0,0.0,0.0,0.0,0.0,0.09,0.0,0.0,0.0,0.0,0.0,0.0,0.0,0.0,0.0,0.0,0.0,0.0,0.0,0.0,0.0,0.16,0.0,0.0,0.0,0.0,0.0,0.0,0.75,0.0,0.0,0.0,0.0,0.0,0.0,0.0,0.0,0.0,898.0,9.12,414
38121,0.0,0.0,0.0,0.0,0.0,0.0,0.09,0.0,0.0,0.0,0.0,0.0,0.0,0.0,0.0,0.0,0.0,0.0,0.0,0.0,0.0,0.0,0.16,0.0,0.0,0.0,0.0,0.0,0.0,0.75,0.0,0.0,0.0,0.0,0.0,0.0,0.0,0.0,0.0,873.0,9.275,414
38122,0.0,0.0,0.0,0.0,0.0,0.0,0.09,0.0,0.0,0.0,0.0,0.0,0.0,0.0,0.0,0.0,0.0,0.0,0.0,0.0,0.0,0.0,0.16,0.0,0.0,0.0,0.0,0.0,0.0,0.75,0.0,0.0,0.0,0.0,0.0,0.0,0.0,0.0,0.0,848.0,10.62,414
38123,0.0,0.0,0.0,0.0,0.0,0.0,0.09,0.0,0.0,0.0,0.0,0.0,0.0,0.0,0.0,0.0,0.0,0.0,0.0,0.0,0.0,0.0,0.16,0.0,0.0,0.0,0.0,0.0,0.0,0.75,0.0,0.0,0.0,0.0,0.0,0.0,0.0,0.0,0.0,823.0,10.975,414
38211,0.0,0.0,0.0,0.0,0.0,0.0,0.09,0.0,0.0,0.0,0.0,0.0,0.0,0.0,0.0,0.0,0.0,0.0,0.0,0.0,0.0,0.0,0.16,0.0,0.0,0.0,0.0,0.0,0.0,0.75,0.0,0.0,0.0,0.0,0.0,0.0,0.0,0.0,0.0,1713.0,0.8200000000000001,414
38212,0.0,0.0,0.0,0.0,0.0,0.0,0.09,0.0,0.0,0.0,0.0,0.0,0.0,0.0,0.0,0.0,0.0,0.0,0.0,0.0,0.0,0.0,0.16,0.0,0.0,0.0,0.0,0.0,0.0,0.75,0.0,0.0,0.0,0.0,0.0,0.0,0.0,0.0,0.0,1673.0,1.0350000000000001,414
38213,0.0,0.0,0.0,0.0,0.0,0.0,0.09,0.0,0.0,0.0,0.0,0.0,0.0,0.0,0.0,0.0,0.0,0.0,0.0,0.0,0.0,0.0,0.16,0.0,0.0,0.0,0.0,0.0,0.0,0.75,0.0,0.0,0.0,0.0,0.0,0.0,0.0,0.0,0.0,1546.0,1.34,414
38214,0.0,0.0,0.0,0.0,0.0,0.0,0.09,0.0,0.0,0.0,0.0,0.0,0.0,0.0,0.0,0.0,0.0,0.0,0.0,0.0,0.0,0.0,0.16,0.0,0.0,0.0,0.0,0.0,0.0,0.75,0.0,0.0,0.0,0.0,0.0,0.0,0.0,0.0,0.0,1471.0,1.37,414
38215,0.0,0.0,0.0,0.0,0.0,0.0,0.09,0.0,0.0,0.0,0.0,0.0,0.0,0.0,0.0,0.0,0.0,0.0,0.0,0.0,0.0,0.0,0.16,0.0,0.0,0.0,0.0,0.0,0.0,0.75,0.0,0.0,0.0,0.0,0.0,0.0,0.0,0.0,0.0,1430.0,1.73,414
38216,0.0,0.0,0.0,0.0,0.0,0.0,0.09,0.0,0.0,0.0,0.0,0.0,0.0,0.0,0.0,0.0,0.0,0.0,0.0,0.0,0.0,0.0,0.16,0.0,0.0,0.0,0.0,0.0,0.0,0.75,0.0,0.0,0.0,0.0,0.0,0.0,0.0,0.0,0.0,1353.0,1.92,414
38217,0.0,0.0,0.0,0.0,0.0,0.0,0.09,0.0,0.0,0.0,0.0,0.0,0.0,0.0,0.0,0.0,0.0,0.0,0.0,0.0,0.0,0.0,0.16,0.0,0.0,0.0,0.0,0.0,0.0,0.75,0.0,0.0,0.0,0.0,0.0,0.0,0.0,0.0,0.0,1320.0,2.29,414
38218,0.0,0.0,0.0,0.0,0.0,0.0,0.09,0.0,0.0,0.0,0.0,0.0,0.0,0.0,0.0,0.0,0.0,0.0,0.0,0.0,0.0,0.0,0.16,0.0,0.0,0.0,0.0,0.0,0.0,0.75,0.0,0.0,0.0,0.0,0.0,0.0,0.0,0.0,0.0,1288.0,2.48,414
38219,0.0,0.0,0.0,0.0,0.0,0.0,0.09,0.0,0.0,0.0,0.0,0.0,0.0,0.0,0.0,0.0,0.0,0.0,0.0,0.0,0.0,0.0,0.16,0.0,0.0,0.0,0.0,0.0,0.0,0.75,0.0,0.0,0.0,0.0,0.0,0.0,0.0,0.0,0.0,1190.0,2.64,414
38221,0.0,0.0,0.0,0.0,0.0,0.0,0.09,0.0,0.0,0.0,0.0,0.0,0.0,0.0,0.0,0.0,0.0,0.0,0.0,0.0,0.0,0.0,0.16,0.0,0.0,0.0,0.0,0.0,0.0,0.75,0.0,0.0,0.0,0.0,0.0,0.0,0.0,0.0,0.0,1079.0,4.12,414
41721,0.0,0.0,0.0,0.0,0.0,0.0,0.09,0.0,0.0,0.0,0.0,0.0,0.0,0.0,0.0,0.0,0.0,0.0,0.0,0.0,0.0,0.0,0.16,0.0,0.0,0.0,0.0,0.0,0.0,0.75,0.0,0.0,0.0,0.0,0.0,0.0,0.0,0.0,0.0,798.0,11.57,414
41722,0.0,0.0,0.0,0.0,0.0,0.0,0.09,0.0,0.0,0.0,0.0,0.0,0.0,0.0,0.0,0.0,0.0,0.0,0.0,0.0,0.0,0.0,0.16,0.0,0.0,0.0,0.0,0.0,0.0,0.75,0.0,0.0,0.0,0.0,0.0,0.0,0.0,0.0,0.0,1023.0,5.64,414
41723,0.0,0.0,0.0,0.0,0.0,0.0,0.09,0.0,0.0,0.0,0.0,0.0,0.0,0.0,0.0,0.0,0.0,0.0,0.0,0.0,0.0,0.0,0.16,0.0,0.0,0.0,0.0,0.0,0.0,0.75,0.0,0.0,0.0,0.0,0.0,0.0,0.0,0.0,0.0,1073.0,4.93,414
41724,0.0,0.0,0.0,0.0,0.0,0.0,0.09,0.0,0.0,0.0,0.0,0.0,0.0,0.0,0.0,0.0,0.0,0.0,0.0,0.0,0.0,0.0,0.16,0.0,0.0,0.0,0.0,0.0,0.0,0.75,0.0,0.0,0.0,0.0,0.0,0.0,0.0,0.0,0.0,1123.0,4.3,414
41725,0.0,0.0,0.0,0.0,0.0,0.0,0.09,0.0,0.0,0.0,0.0,0.0,0.0,0.0,0.0,0.0,0.0,0.0,0.0,0.0,0.0,0.0,0.16,0.0,0.0,0.0,0.0,0.0,0.0,0.75,0.0,0.0,0.0,0.0,0.0,0.0,0.0,0.0,0.0,1273.0,2.81,414
41726,0.0,0.0,0.0,0.0,0.0,0.0,0.09,0.0,0.0,0.0,0.0,0.0,0.0,0.0,0.0,0.0,0.0,0.0,0.0,0.0,0.0,0.0,0.16,0.0,0.0,0.0,0.0,0.0,0.0,0.75,0.0,0.0,0.0,0.0,0.0,0.0,0.0,0.0,0.0,1373.0,2.13,414
41727,0.0,0.0,0.0,0.0,0.0,0.0,0.09,0.0,0.0,0.0,0.0,0.0,0.0,0.0,0.0,0.0,0.0,0.0,0.0,0.0,0.0,0.0,0.16,0.0,0.0,0.0,0.0,0.0,0.0,0.75,0.0,0.0,0.0,0.0,0.0,0.0,0.0,0.0,0.0,1473.0,1.67,414
36172,0.0,0.0,0.67,0.0,0.0,0.0,0.0,0.0,0.0,0.0,0.0,0.0,0.0,0.0,0.0,0.0,0.0,0.0,0.0,0.0,0.0,0.0,0.0,0.0,0.0,0.0,0.33,0.0,0.0,0.0,0.0,0.0,0.0,0.0,0.0,0.0,0.0,0.0,0.0,793.0,7.0,415
36173,0.0,0.0,0.67,0.0,0.0,0.0,0.0,0.0,0.0,0.0,0.0,0.0,0.0,0.0,0.0,0.0,0.0,0.0,0.0,0.0,0.0,0.0,0.0,0.0,0.0,0.0,0.33,0.0,0.0,0.0,0.0,0.0,0.0,0.0,0.0,0.0,0.0,0.0,0.0,787.0,7.0,415
36174,0.0,0.0,0.67,0.0,0.0,0.0,0.0,0.0,0.0,0.0,0.0,0.0,0.0,0.0,0.0,0.0,0.0,0.0,0.0,0.0,0.0,0.0,0.0,0.0,0.0,0.0,0.33,0.0,0.0,0.0,0.0,0.0,0.0,0.0,0.0,0.0,0.0,0.0,0.0,783.0,7.0,415
36175,0.0,0.0,0.67,0.0,0.0,0.0,0.0,0.0,0.0,0.0,0.0,0.0,0.0,0.0,0.0,0.0,0.0,0.0,0.0,0.0,0.0,0.0,0.0,0.0,0.0,0.0,0.33,0.0,0.0,0.0,0.0,0.0,0.0,0.0,0.0,0.0,0.0,0.0,0.0,781.0,7.0,415
36176,0.0,0.0,0.67,0.0,0.0,0.0,0.0,0.0,0.0,0.0,0.0,0.0,0.0,0.0,0.0,0.0,0.0,0.0,0.0,0.0,0.0,0.0,0.0,0.0,0.0,0.0,0.33,0.0,0.0,0.0,0.0,0.0,0.0,0.0,0.0,0.0,0.0,0.0,0.0,780.0,7.0,415
36177,0.0,0.0,0.67,0.0,0.0,0.0,0.0,0.0,0.0,0.0,0.0,0.0,0.0,0.0,0.0,0.0,0.0,0.0,0.0,0.0,0.0,0.0,0.0,0.0,0.0,0.0,0.33,0.0,0.0,0.0,0.0,0.0,0.0,0.0,0.0,0.0,0.0,0.0,0.0,778.0,8.0,415
36178,0.0,0.0,0.67,0.0,0.0,0.0,0.0,0.0,0.0,0.0,0.0,0.0,0.0,0.0,0.0,0.0,0.0,0.0,0.0,0.0,0.0,0.0,0.0,0.0,0.0,0.0,0.33,0.0,0.0,0.0,0.0,0.0,0.0,0.0,0.0,0.0,0.0,0.0,0.0,773.0,8.0,415
36179,0.0,0.0,0.67,0.0,0.0,0.0,0.0,0.0,0.0,0.0,0.0,0.0,0.0,0.0,0.0,0.0,0.0,0.0,0.0,0.0,0.0,0.0,0.0,0.0,0.0,0.0,0.33,0.0,0.0,0.0,0.0,0.0,0.0,0.0,0.0,0.0,0.0,0.0,0.0,768.0,8.0,415
36180,0.0,0.0,0.67,0.0,0.0,0.0,0.0,0.0,0.0,0.0,0.0,0.0,0.0,0.0,0.0,0.0,0.0,0.0,0.0,0.0,0.0,0.0,0.0,0.0,0.0,0.0,0.33,0.0,0.0,0.0,0.0,0.0,0.0,0.0,0.0,0.0,0.0,0.0,0.0,766.0,8.0,415
36181,0.0,0.0,0.67,0.0,0.0,0.0,0.0,0.0,0.0,0.0,0.0,0.0,0.0,0.0,0.0,0.0,0.0,0.0,0.0,0.0,0.0,0.0,0.0,0.0,0.0,0.0,0.33,0.0,0.0,0.0,0.0,0.0,0.0,0.0,0.0,0.0,0.0,0.0,0.0,765.0,8.0,415
36182,0.0,0.0,0.67,0.0,0.0,0.0,0.0,0.0,0.0,0.0,0.0,0.0,0.0,0.0,0.0,0.0,0.0,0.0,0.0,0.0,0.0,0.0,0.0,0.0,0.0,0.0,0.33,0.0,0.0,0.0,0.0,0.0,0.0,0.0,0.0,0.0,0.0,0.0,0.0,763.0,9.0,415
36183,0.0,0.0,0.67,0.0,0.0,0.0,0.0,0.0,0.0,0.0,0.0,0.0,0.0,0.0,0.0,0.0,0.0,0.0,0.0,0.0,0.0,0.0,0.0,0.0,0.0,0.0,0.33,0.0,0.0,0.0,0.0,0.0,0.0,0.0,0.0,0.0,0.0,0.0,0.0,759.0,9.0,415
36184,0.0,0.0,0.67,0.0,0.0,0.0,0.0,0.0,0.0,0.0,0.0,0.0,0.0,0.0,0.0,0.0,0.0,0.0,0.0,0.0,0.0,0.0,0.0,0.0,0.0,0.0,0.33,0.0,0.0,0.0,0.0,0.0,0.0,0.0,0.0,0.0,0.0,0.0,0.0,753.0,9.0,415
36185,0.0,0.0,0.67,0.0,0.0,0.0,0.0,0.0,0.0,0.0,0.0,0.0,0.0,0.0,0.0,0.0,0.0,0.0,0.0,0.0,0.0,0.0,0.0,0.0,0.0,0.0,0.33,0.0,0.0,0.0,0.0,0.0,0.0,0.0,0.0,0.0,0.0,0.0,0.0,752.0,9.0,415
36186,0.0,0.0,0.67,0.0,0.0,0.0,0.0,0.0,0.0,0.0,0.0,0.0,0.0,0.0,0.0,0.0,0.0,0.0,0.0,0.0,0.0,0.0,0.0,0.0,0.0,0.0,0.33,0.0,0.0,0.0,0.0,0.0,0.0,0.0,0.0,0.0,0.0,0.0,0.0,750.0,9.0,415
36187,0.0,0.0,0.67,0.0,0.0,0.0,0.0,0.0,0.0,0.0,0.0,0.0,0.0,0.0,0.0,0.0,0.0,0.0,0.0,0.0,0.0,0.0,0.0,0.0,0.0,0.0,0.33,0.0,0.0,0.0,0.0,0.0,0.0,0.0,0.0,0.0,0.0,0.0,0.0,749.0,10.0,415
36188,0.0,0.0,0.67,0.0,0.0,0.0,0.0,0.0,0.0,0.0,0.0,0.0,0.0,0.0,0.0,0.0,0.0,0.0,0.0,0.0,0.0,0.0,0.0,0.0,0.0,0.0,0.33,0.0,0.0,0.0,0.0,0.0,0.0,0.0,0.0,0.0,0.0,0.0,0.0,746.0,10.0,415
36189,0.0,0.0,0.67,0.0,0.0,0.0,0.0,0.0,0.0,0.0,0.0,0.0,0.0,0.0,0.0,0.0,0.0,0.0,0.0,0.0,0.0,0.0,0.0,0.0,0.0,0.0,0.33,0.0,0.0,0.0,0.0,0.0,0.0,0.0,0.0,0.0,0.0,0.0,0.0,740.0,10.0,415
36190,0.0,0.0,0.67,0.0,0.0,0.0,0.0,0.0,0.0,0.0,0.0,0.0,0.0,0.0,0.0,0.0,0.0,0.0,0.0,0.0,0.0,0.0,0.0,0.0,0.0,0.0,0.33,0.0,0.0,0.0,0.0,0.0,0.0,0.0,0.0,0.0,0.0,0.0,0.0,737.0,10.335,415
36191,0.0,0.0,0.67,0.0,0.0,0.0,0.0,0.0,0.0,0.0,0.0,0.0,0.0,0.0,0.0,0.0,0.0,0.0,0.0,0.0,0.0,0.0,0.0,0.0,0.0,0.0,0.33,0.0,0.0,0.0,0.0,0.0,0.0,0.0,0.0,0.0,0.0,0.0,0.0,736.0,10.0,415
36192,0.0,0.0,0.67,0.0,0.0,0.0,0.0,0.0,0.0,0.0,0.0,0.0,0.0,0.0,0.0,0.0,0.0,0.0,0.0,0.0,0.0,0.0,0.0,0.0,0.0,0.0,0.33,0.0,0.0,0.0,0.0,0.0,0.0,0.0,0.0,0.0,0.0,0.0,0.0,735.0,11.0,415
36193,0.0,0.0,0.67,0.0,0.0,0.0,0.0,0.0,0.0,0.0,0.0,0.0,0.0,0.0,0.0,0.0,0.0,0.0,0.0,0.0,0.0,0.0,0.0,0.0,0.0,0.0,0.33,0.0,0.0,0.0,0.0,0.0,0.0,0.0,0.0,0.0,0.0,0.0,0.0,734.0,11.0,415
36194,0.0,0.0,0.67,0.0,0.0,0.0,0.0,0.0,0.0,0.0,0.0,0.0,0.0,0.0,0.0,0.0,0.0,0.0,0.0,0.0,0.0,0.0,0.0,0.0,0.0,0.0,0.33,0.0,0.0,0.0,0.0,0.0,0.0,0.0,0.0,0.0,0.0,0.0,0.0,726.0,11.0,415
36195,0.0,0.0,0.67,0.0,0.0,0.0,0.0,0.0,0.0,0.0,0.0,0.0,0.0,0.0,0.0,0.0,0.0,0.0,0.0,0.0,0.0,0.0,0.0,0.0,0.0,0.0,0.33,0.0,0.0,0.0,0.0,0.0,0.0,0.0,0.0,0.0,0.0,0.0,0.0,724.0,11.0,415
36196,0.0,0.0,0.67,0.0,0.0,0.0,0.0,0.0,0.0,0.0,0.0,0.0,0.0,0.0,0.0,0.0,0.0,0.0,0.0,0.0,0.0,0.0,0.0,0.0,0.0,0.0,0.33,0.0,0.0,0.0,0.0,0.0,0.0,0.0,0.0,0.0,0.0,0.0,0.0,723.0,11.0,415
36197,0.0,0.0,0.67,0.0,0.0,0.0,0.0,0.0,0.0,0.0,0.0,0.0,0.0,0.0,0.0,0.0,0.0,0.0,0.0,0.0,0.0,0.0,0.0,0.0,0.0,0.0,0.33,0.0,0.0,0.0,0.0,0.0,0.0,0.0,0.0,0.0,0.0,0.0,0.0,722.0,12.0,415
36198,0.0,0.0,0.67,0.0,0.0,0.0,0.0,0.0,0.0,0.0,0.0,0.0,0.0,0.0,0.0,0.0,0.0,0.0,0.0,0.0,0.0,0.0,0.0,0.0,0.0,0.0,0.33,0.0,0.0,0.0,0.0,0.0,0.0,0.0,0.0,0.0,0.0,0.0,0.0,713.0,12.0,415
36199,0.0,0.0,0.67,0.0,0.0,0.0,0.0,0.0,0.0,0.0,0.0,0.0,0.0,0.0,0.0,0.0,0.0,0.0,0.0,0.0,0.0,0.0,0.0,0.0,0.0,0.0,0.33,0.0,0.0,0.0,0.0,0.0,0.0,0.0,0.0,0.0,0.0,0.0,0.0,711.0,12.0,415
36200,0.0,0.0,0.67,0.0,0.0,0.0,0.0,0.0,0.0,0.0,0.0,0.0,0.0,0.0,0.0,0.0,0.0,0.0,0.0,0.0,0.0,0.0,0.0,0.0,0.0,0.0,0.33,0.0,0.0,0.0,0.0,0.0,0.0,0.0,0.0,0.0,0.0,0.0,0.0,710.0,12.0,415
64606,0.0,0.0,0.67,0.0,0.0,0.0,0.0,0.0,0.0,0.0,0.0,0.0,0.0,0.0,0.0,0.0,0.0,0.0,0.0,0.0,0.0,0.0,0.0,0.0,0.0,0.0,0.33,0.0,0.0,0.0,0.0,0.0,0.0,0.0,0.0,0.0,0.0,0.0,0.0,739.0,10.49,415
64607,0.0,0.0,0.67,0.0,0.0,0.0,0.0,0.0,0.0,0.0,0.0,0.0,0.0,0.0,0.0,0.0,0.0,0.0,0.0,0.0,0.0,0.0,0.0,0.0,0.0,0.0,0.33,0.0,0.0,0.0,0.0,0.0,0.0,0.0,0.0,0.0,0.0,0.0,0.0,729.0,11.4,415
89030,0.0,0.0,0.67,0.0,0.0,0.0,0.0,0.0,0.0,0.0,0.0,0.0,0.0,0.0,0.0,0.0,0.0,0.0,0.0,0.0,0.0,0.0,0.0,0.0,0.0,0.0,0.33,0.0,0.0,0.0,0.0,0.0,0.0,0.0,0.0,0.0,0.0,0.0,0.0,1073.0,-0.22000000000000003,415
90855,0.0,0.0,0.67,0.0,0.0,0.0,0.0,0.0,0.0,0.0,0.0,0.0,0.0,0.0,0.0,0.0,0.0,0.0,0.0,0.0,0.0,0.0,0.0,0.0,0.0,0.0,0.33,0.0,0.0,0.0,0.0,0.0,0.0,0.0,0.0,0.0,0.0,0.0,0.0,1142.0,-1.16,415
90856,0.0,0.0,0.67,0.0,0.0,0.0,0.0,0.0,0.0,0.0,0.0,0.0,0.0,0.0,0.0,0.0,0.0,0.0,0.0,0.0,0.0,0.0,0.0,0.0,0.0,0.0,0.33,0.0,0.0,0.0,0.0,0.0,0.0,0.0,0.0,0.0,0.0,0.0,0.0,1133.0,-1.09,415
90857,0.0,0.0,0.67,0.0,0.0,0.0,0.0,0.0,0.0,0.0,0.0,0.0,0.0,0.0,0.0,0.0,0.0,0.0,0.0,0.0,0.0,0.0,0.0,0.0,0.0,0.0,0.33,0.0,0.0,0.0,0.0,0.0,0.0,0.0,0.0,0.0,0.0,0.0,0.0,1124.0,-1.0,415
90858,0.0,0.0,0.67,0.0,0.0,0.0,0.0,0.0,0.0,0.0,0.0,0.0,0.0,0.0,0.0,0.0,0.0,0.0,0.0,0.0,0.0,0.0,0.0,0.0,0.0,0.0,0.33,0.0,0.0,0.0,0.0,0.0,0.0,0.0,0.0,0.0,0.0,0.0,0.0,1115.0,-0.92,415
90859,0.0,0.0,0.67,0.0,0.0,0.0,0.0,0.0,0.0,0.0,0.0,0.0,0.0,0.0,0.0,0.0,0.0,0.0,0.0,0.0,0.0,0.0,0.0,0.0,0.0,0.0,0.33,0.0,0.0,0.0,0.0,0.0,0.0,0.0,0.0,0.0,0.0,0.0,0.0,1104.0,-0.88,415
90860,0.0,0.0,0.67,0.0,0.0,0.0,0.0,0.0,0.0,0.0,0.0,0.0,0.0,0.0,0.0,0.0,0.0,0.0,0.0,0.0,0.0,0.0,0.0,0.0,0.0,0.0,0.33,0.0,0.0,0.0,0.0,0.0,0.0,0.0,0.0,0.0,0.0,0.0,0.0,1094.0,-0.7749999999999999,415
90861,0.0,0.0,0.67,0.0,0.0,0.0,0.0,0.0,0.0,0.0,0.0,0.0,0.0,0.0,0.0,0.0,0.0,0.0,0.0,0.0,0.0,0.0,0.0,0.0,0.0,0.0,0.33,0.0,0.0,0.0,0.0,0.0,0.0,0.0,0.0,0.0,0.0,0.0,0.0,1085.0,-0.61,415
90862,0.0,0.0,0.67,0.0,0.0,0.0,0.0,0.0,0.0,0.0,0.0,0.0,0.0,0.0,0.0,0.0,0.0,0.0,0.0,0.0,0.0,0.0,0.0,0.0,0.0,0.0,0.33,0.0,0.0,0.0,0.0,0.0,0.0,0.0,0.0,0.0,0.0,0.0,0.0,1075.0,-0.52,415
90863,0.0,0.0,0.67,0.0,0.0,0.0,0.0,0.0,0.0,0.0,0.0,0.0,0.0,0.0,0.0,0.0,0.0,0.0,0.0,0.0,0.0,0.0,0.0,0.0,0.0,0.0,0.33,0.0,0.0,0.0,0.0,0.0,0.0,0.0,0.0,0.0,0.0,0.0,0.0,1065.0,-0.41,415
90864,0.0,0.0,0.67,0.0,0.0,0.0,0.0,0.0,0.0,0.0,0.0,0.0,0.0,0.0,0.0,0.0,0.0,0.0,0.0,0.0,0.0,0.0,0.0,0.0,0.0,0.0,0.33,0.0,0.0,0.0,0.0,0.0,0.0,0.0,0.0,0.0,0.0,0.0,0.0,1053.0,-0.31000000000000005,415
90865,0.0,0.0,0.67,0.0,0.0,0.0,0.0,0.0,0.0,0.0,0.0,0.0,0.0,0.0,0.0,0.0,0.0,0.0,0.0,0.0,0.0,0.0,0.0,0.0,0.0,0.0,0.33,0.0,0.0,0.0,0.0,0.0,0.0,0.0,0.0,0.0,0.0,0.0,0.0,1045.0,-0.28500000000000003,415
90866,0.0,0.0,0.67,0.0,0.0,0.0,0.0,0.0,0.0,0.0,0.0,0.0,0.0,0.0,0.0,0.0,0.0,0.0,0.0,0.0,0.0,0.0,0.0,0.0,0.0,0.0,0.33,0.0,0.0,0.0,0.0,0.0,0.0,0.0,0.0,0.0,0.0,0.0,0.0,1035.0,-0.06000000000000005,415
90867,0.0,0.0,0.67,0.0,0.0,0.0,0.0,0.0,0.0,0.0,0.0,0.0,0.0,0.0,0.0,0.0,0.0,0.0,0.0,0.0,0.0,0.0,0.0,0.0,0.0,0.0,0.33,0.0,0.0,0.0,0.0,0.0,0.0,0.0,0.0,0.0,0.0,0.0,0.0,1026.0,0.06000000000000005,415
90868,0.0,0.0,0.67,0.0,0.0,0.0,0.0,0.0,0.0,0.0,0.0,0.0,0.0,0.0,0.0,0.0,0.0,0.0,0.0,0.0,0.0,0.0,0.0,0.0,0.0,0.0,0.33,0.0,0.0,0.0,0.0,0.0,0.0,0.0,0.0,0.0,0.0,0.0,0.0,1016.0,0.2,415
90869,0.0,0.0,0.67,0.0,0.0,0.0,0.0,0.0,0.0,0.0,0.0,0.0,0.0,0.0,0.0,0.0,0.0,0.0,0.0,0.0,0.0,0.0,0.0,0.0,0.0,0.0,0.33,0.0,0.0,0.0,0.0,0.0,0.0,0.0,0.0,0.0,0.0,0.0,0.0,1006.0,0.3500000000000001,415
90870,0.0,0.0,0.67,0.0,0.0,0.0,0.0,0.0,0.0,0.0,0.0,0.0,0.0,0.0,0.0,0.0,0.0,0.0,0.0,0.0,0.0,0.0,0.0,0.0,0.0,0.0,0.33,0.0,0.0,0.0,0.0,0.0,0.0,0.0,0.0,0.0,0.0,0.0,0.0,995.0,0.54,415
90871,0.0,0.0,0.67,0.0,0.0,0.0,0.0,0.0,0.0,0.0,0.0,0.0,0.0,0.0,0.0,0.0,0.0,0.0,0.0,0.0,0.0,0.0,0.0,0.0,0.0,0.0,0.33,0.0,0.0,0.0,0.0,0.0,0.0,0.0,0.0,0.0,0.0,0.0,0.0,986.0,0.55,415
90872,0.0,0.0,0.67,0.0,0.0,0.0,0.0,0.0,0.0,0.0,0.0,0.0,0.0,0.0,0.0,0.0,0.0,0.0,0.0,0.0,0.0,0.0,0.0,0.0,0.0,0.0,0.33,0.0,0.0,0.0,0.0,0.0,0.0,0.0,0.0,0.0,0.0,0.0,0.0,977.0,1.16,415
90873,0.0,0.0,0.67,0.0,0.0,0.0,0.0,0.0,0.0,0.0,0.0,0.0,0.0,0.0,0.0,0.0,0.0,0.0,0.0,0.0,0.0,0.0,0.0,0.0,0.0,0.0,0.33,0.0,0.0,0.0,0.0,0.0,0.0,0.0,0.0,0.0,0.0,0.0,0.0,967.0,1.48,415
90874,0.0,0.0,0.67,0.0,0.0,0.0,0.0,0.0,0.0,0.0,0.0,0.0,0.0,0.0,0.0,0.0,0.0,0.0,0.0,0.0,0.0,0.0,0.0,0.0,0.0,0.0,0.33,0.0,0.0,0.0,0.0,0.0,0.0,0.0,0.0,0.0,0.0,0.0,0.0,956.0,1.3800000000000001,415
90875,0.0,0.0,0.67,0.0,0.0,0.0,0.0,0.0,0.0,0.0,0.0,0.0,0.0,0.0,0.0,0.0,0.0,0.0,0.0,0.0,0.0,0.0,0.0,0.0,0.0,0.0,0.33,0.0,0.0,0.0,0.0,0.0,0.0,0.0,0.0,0.0,0.0,0.0,0.0,1114.0,-1.05,415
90876,0.0,0.0,0.67,0.0,0.0,0.0,0.0,0.0,0.0,0.0,0.0,0.0,0.0,0.0,0.0,0.0,0.0,0.0,0.0,0.0,0.0,0.0,0.0,0.0,0.0,0.0,0.33,0.0,0.0,0.0,0.0,0.0,0.0,0.0,0.0,0.0,0.0,0.0,0.0,1083.0,-0.75,415
90877,0.0,0.0,0.67,0.0,0.0,0.0,0.0,0.0,0.0,0.0,0.0,0.0,0.0,0.0,0.0,0.0,0.0,0.0,0.0,0.0,0.0,0.0,0.0,0.0,0.0,0.0,0.33,0.0,0.0,0.0,0.0,0.0,0.0,0.0,0.0,0.0,0.0,0.0,0.0,1055.0,-0.5,415
90878,0.0,0.0,0.67,0.0,0.0,0.0,0.0,0.0,0.0,0.0,0.0,0.0,0.0,0.0,0.0,0.0,0.0,0.0,0.0,0.0,0.0,0.0,0.0,0.0,0.0,0.0,0.33,0.0,0.0,0.0,0.0,0.0,0.0,0.0,0.0,0.0,0.0,0.0,0.0,1036.0,-0.27,415
90879,0.0,0.0,0.67,0.0,0.0,0.0,0.0,0.0,0.0,0.0,0.0,0.0,0.0,0.0,0.0,0.0,0.0,0.0,0.0,0.0,0.0,0.0,0.0,0.0,0.0,0.0,0.33,0.0,0.0,0.0,0.0,0.0,0.0,0.0,0.0,0.0,0.0,0.0,0.0,1028.0,-0.18999999999999995,415
90880,0.0,0.0,0.67,0.0,0.0,0.0,0.0,0.0,0.0,0.0,0.0,0.0,0.0,0.0,0.0,0.0,0.0,0.0,0.0,0.0,0.0,0.0,0.0,0.0,0.0,0.0,0.33,0.0,0.0,0.0,0.0,0.0,0.0,0.0,0.0,0.0,0.0,0.0,0.0,1015.0,-0.06000000000000005,415
90881,0.0,0.0,0.67,0.0,0.0,0.0,0.0,0.0,0.0,0.0,0.0,0.0,0.0,0.0,0.0,0.0,0.0,0.0,0.0,0.0,0.0,0.0,0.0,0.0,0.0,0.0,0.33,0.0,0.0,0.0,0.0,0.0,0.0,0.0,0.0,0.0,0.0,0.0,0.0,1004.0,0.05000000000000005,415
90882,0.0,0.0,0.67,0.0,0.0,0.0,0.0,0.0,0.0,0.0,0.0,0.0,0.0,0.0,0.0,0.0,0.0,0.0,0.0,0.0,0.0,0.0,0.0,0.0,0.0,0.0,0.33,0.0,0.0,0.0,0.0,0.0,0.0,0.0,0.0,0.0,0.0,0.0,0.0,996.0,0.15999999999999992,415
90883,0.0,0.0,0.67,0.0,0.0,0.0,0.0,0.0,0.0,0.0,0.0,0.0,0.0,0.0,0.0,0.0,0.0,0.0,0.0,0.0,0.0,0.0,0.0,0.0,0.0,0.0,0.33,0.0,0.0,0.0,0.0,0.0,0.0,0.0,0.0,0.0,0.0,0.0,0.0,975.0,0.47,415
90884,0.0,0.0,0.67,0.0,0.0,0.0,0.0,0.0,0.0,0.0,0.0,0.0,0.0,0.0,0.0,0.0,0.0,0.0,0.0,0.0,0.0,0.0,0.0,0.0,0.0,0.0,0.33,0.0,0.0,0.0,0.0,0.0,0.0,0.0,0.0,0.0,0.0,0.0,0.0,966.0,0.6699999999999999,415
90885,0.0,0.0,0.67,0.0,0.0,0.0,0.0,0.0,0.0,0.0,0.0,0.0,0.0,0.0,0.0,0.0,0.0,0.0,0.0,0.0,0.0,0.0,0.0,0.0,0.0,0.0,0.33,0.0,0.0,0.0,0.0,0.0,0.0,0.0,0.0,0.0,0.0,0.0,0.0,947.0,1.1800000000000002,415
90886,0.0,0.0,0.67,0.0,0.0,0.0,0.0,0.0,0.0,0.0,0.0,0.0,0.0,0.0,0.0,0.0,0.0,0.0,0.0,0.0,0.0,0.0,0.0,0.0,0.0,0.0,0.33,0.0,0.0,0.0,0.0,0.0,0.0,0.0,0.0,0.0,0.0,0.0,0.0,936.0,1.5099999999999998,415
90887,0.0,0.0,0.67,0.0,0.0,0.0,0.0,0.0,0.0,0.0,0.0,0.0,0.0,0.0,0.0,0.0,0.0,0.0,0.0,0.0,0.0,0.0,0.0,0.0,0.0,0.0,0.33,0.0,0.0,0.0,0.0,0.0,0.0,0.0,0.0,0.0,0.0,0.0,0.0,926.0,1.83,415
36259,0.0,0.0,0.75,0.0,0.0,0.0,0.0,0.0,0.0,0.0,0.0,0.0,0.0,0.0,0.0,0.0,0.0,0.0,0.0,0.0,0.0,0.0,0.0,0.0,0.0,0.0,0.25,0.0,0.0,0.0,0.0,0.0,0.0,0.0,0.0,0.0,0.0,0.0,0.0,758.0,9.5,416
36260,0.0,0.0,0.75,0.0,0.0,0.0,0.0,0.0,0.0,0.0,0.0,0.0,0.0,0.0,0.0,0.0,0.0,0.0,0.0,0.0,0.0,0.0,0.0,0.0,0.0,0.0,0.25,0.0,0.0,0.0,0.0,0.0,0.0,0.0,0.0,0.0,0.0,0.0,0.0,746.0,10.0,416
36261,0.0,0.0,0.75,0.0,0.0,0.0,0.0,0.0,0.0,0.0,0.0,0.0,0.0,0.0,0.0,0.0,0.0,0.0,0.0,0.0,0.0,0.0,0.0,0.0,0.0,0.0,0.25,0.0,0.0,0.0,0.0,0.0,0.0,0.0,0.0,0.0,0.0,0.0,0.0,733.0,11.0,416
36262,0.0,0.0,0.75,0.0,0.0,0.0,0.0,0.0,0.0,0.0,0.0,0.0,0.0,0.0,0.0,0.0,0.0,0.0,0.0,0.0,0.0,0.0,0.0,0.0,0.0,0.0,0.25,0.0,0.0,0.0,0.0,0.0,0.0,0.0,0.0,0.0,0.0,0.0,0.0,721.0,12.0,416
36372,0.0,0.0,0.75,0.0,0.0,0.0,0.0,0.0,0.0,0.0,0.0,0.0,0.0,0.0,0.0,0.0,0.0,0.0,0.0,0.0,0.0,0.0,0.0,0.0,0.0,0.0,0.25,0.0,0.0,0.0,0.0,0.0,0.0,0.0,0.0,0.0,0.0,0.0,0.0,775.0,9.0,416
36373,0.0,0.0,0.75,0.0,0.0,0.0,0.0,0.0,0.0,0.0,0.0,0.0,0.0,0.0,0.0,0.0,0.0,0.0,0.0,0.0,0.0,0.0,0.0,0.0,0.0,0.0,0.25,0.0,0.0,0.0,0.0,0.0,0.0,0.0,0.0,0.0,0.0,0.0,0.0,741.0,11.0,416
36374,0.0,0.0,0.75,0.0,0.0,0.0,0.0,0.0,0.0,0.0,0.0,0.0,0.0,0.0,0.0,0.0,0.0,0.0,0.0,0.0,0.0,0.0,0.0,0.0,0.0,0.0,0.25,0.0,0.0,0.0,0.0,0.0,0.0,0.0,0.0,0.0,0.0,0.0,0.0,724.0,12.0,416
90759,0.0,0.0,0.75,0.0,0.0,0.0,0.0,0.0,0.0,0.0,0.0,0.0,0.0,0.0,0.0,0.0,0.0,0.0,0.0,0.0,0.0,0.0,0.0,0.0,0.0,0.0,0.25,0.0,0.0,0.0,0.0,0.0,0.0,0.0,0.0,0.0,0.0,0.0,0.0,1054.0,0.3300000000000001,416
90760,0.0,0.0,0.75,0.0,0.0,0.0,0.0,0.0,0.0,0.0,0.0,0.0,0.0,0.0,0.0,0.0,0.0,0.0,0.0,0.0,0.0,0.0,0.0,0.0,0.0,0.0,0.25,0.0,0.0,0.0,0.0,0.0,0.0,0.0,0.0,0.0,0.0,0.0,0.0,1010.0,0.72,416
90761,0.0,0.0,0.75,0.0,0.0,0.0,0.0,0.0,0.0,0.0,0.0,0.0,0.0,0.0,0.0,0.0,0.0,0.0,0.0,0.0,0.0,0.0,0.0,0.0,0.0,0.0,0.25,0.0,0.0,0.0,0.0,0.0,0.0,0.0,0.0,0.0,0.0,0.0,0.0,988.0,1.02,416
90762,0.0,0.0,0.75,0.0,0.0,0.0,0.0,0.0,0.0,0.0,0.0,0.0,0.0,0.0,0.0,0.0,0.0,0.0,0.0,0.0,0.0,0.0,0.0,0.0,0.0,0.0,0.25,0.0,0.0,0.0,0.0,0.0,0.0,0.0,0.0,0.0,0.0,0.0,0.0,979.0,1.15,416
90763,0.0,0.0,0.75,0.0,0.0,0.0,0.0,0.0,0.0,0.0,0.0,0.0,0.0,0.0,0.0,0.0,0.0,0.0,0.0,0.0,0.0,0.0,0.0,0.0,0.0,0.0,0.25,0.0,0.0,0.0,0.0,0.0,0.0,0.0,0.0,0.0,0.0,0.0,0.0,951.0,1.71,416
90764,0.0,0.0,0.75,0.0,0.0,0.0,0.0,0.0,0.0,0.0,0.0,0.0,0.0,0.0,0.0,0.0,0.0,0.0,0.0,0.0,0.0,0.0,0.0,0.0,0.0,0.0,0.25,0.0,0.0,0.0,0.0,0.0,0.0,0.0,0.0,0.0,0.0,0.0,0.0,927.0,2.2,416
90765,0.0,0.0,0.75,0.0,0.0,0.0,0.0,0.0,0.0,0.0,0.0,0.0,0.0,0.0,0.0,0.0,0.0,0.0,0.0,0.0,0.0,0.0,0.0,0.0,0.0,0.0,0.25,0.0,0.0,0.0,0.0,0.0,0.0,0.0,0.0,0.0,0.0,0.0,0.0,904.0,2.73,416
90766,0.0,0.0,0.75,0.0,0.0,0.0,0.0,0.0,0.0,0.0,0.0,0.0,0.0,0.0,0.0,0.0,0.0,0.0,0.0,0.0,0.0,0.0,0.0,0.0,0.0,0.0,0.25,0.0,0.0,0.0,0.0,0.0,0.0,0.0,0.0,0.0,0.0,0.0,0.0,871.0,3.62,416
36263,0.0,0.0,0.74,0.0,0.0,0.0,0.0,0.0,0.0,0.0,0.0,0.0,0.0,0.0,0.0,0.0,0.0,0.0,0.0,0.0,0.0,0.0,0.0,0.0,0.0,0.0,0.26,0.0,0.0,0.0,0.0,0.0,0.0,0.0,0.0,0.0,0.0,0.0,0.0,763.0,9.0,417
36264,0.0,0.0,0.74,0.0,0.0,0.0,0.0,0.0,0.0,0.0,0.0,0.0,0.0,0.0,0.0,0.0,0.0,0.0,0.0,0.0,0.0,0.0,0.0,0.0,0.0,0.0,0.26,0.0,0.0,0.0,0.0,0.0,0.0,0.0,0.0,0.0,0.0,0.0,0.0,749.0,10.0,417
36265,0.0,0.0,0.74,0.0,0.0,0.0,0.0,0.0,0.0,0.0,0.0,0.0,0.0,0.0,0.0,0.0,0.0,0.0,0.0,0.0,0.0,0.0,0.0,0.0,0.0,0.0,0.26,0.0,0.0,0.0,0.0,0.0,0.0,0.0,0.0,0.0,0.0,0.0,0.0,736.0,11.0,417
36266,0.0,0.0,0.74,0.0,0.0,0.0,0.0,0.0,0.0,0.0,0.0,0.0,0.0,0.0,0.0,0.0,0.0,0.0,0.0,0.0,0.0,0.0,0.0,0.0,0.0,0.0,0.26,0.0,0.0,0.0,0.0,0.0,0.0,0.0,0.0,0.0,0.0,0.0,0.0,726.0,12.0,417
89024,0.0,0.0,0.74,0.0,0.0,0.0,0.0,0.0,0.0,0.0,0.0,0.0,0.0,0.0,0.0,0.0,0.0,0.0,0.0,0.0,0.0,0.0,0.0,0.0,0.0,0.0,0.26,0.0,0.0,0.0,0.0,0.0,0.0,0.0,0.0,0.0,0.0,0.0,0.0,1073.0,0.5,417
89025,0.0,0.0,0.74,0.0,0.0,0.0,0.0,0.0,0.0,0.0,0.0,0.0,0.0,0.0,0.0,0.0,0.0,0.0,0.0,0.0,0.0,0.0,0.0,0.0,0.0,0.0,0.26,0.0,0.0,0.0,0.0,0.0,0.0,0.0,0.0,0.0,0.0,0.0,0.0,1273.0,-0.5,417
89026,0.0,0.0,0.74,0.0,0.0,0.0,0.0,0.0,0.0,0.0,0.0,0.0,0.0,0.0,0.0,0.0,0.0,0.0,0.0,0.0,0.0,0.0,0.0,0.0,0.0,0.0,0.26,0.0,0.0,0.0,0.0,0.0,0.0,0.0,0.0,0.0,0.0,0.0,0.0,1473.0,-1.11,417
94772,0.0,0.0,0.91,0.0,0.0,0.0,0.0,0.0,0.0,0.0,0.0,0.0,0.0,0.0,0.0,0.0,0.0,0.0,0.0,0.0,0.0,0.0,0.0,0.0,0.0,0.0,0.09,0.0,0.0,0.0,0.0,0.0,0.0,0.0,0.0,0.0,0.0,0.0,0.0,541.0,11.0,418
94773,0.0,0.0,0.91,0.0,0.0,0.0,0.0,0.0,0.0,0.0,0.0,0.0,0.0,0.0,0.0,0.0,0.0,0.0,0.0,0.0,0.0,0.0,0.0,0.0,0.0,0.0,0.09,0.0,0.0,0.0,0.0,0.0,0.0,0.0,0.0,0.0,0.0,0.0,0.0,560.0,10.0,418
94774,0.0,0.0,0.91,0.0,0.0,0.0,0.0,0.0,0.0,0.0,0.0,0.0,0.0,0.0,0.0,0.0,0.0,0.0,0.0,0.0,0.0,0.0,0.0,0.0,0.0,0.0,0.09,0.0,0.0,0.0,0.0,0.0,0.0,0.0,0.0,0.0,0.0,0.0,0.0,604.0,9.0,418
94775,0.0,0.0,0.91,0.0,0.0,0.0,0.0,0.0,0.0,0.0,0.0,0.0,0.0,0.0,0.0,0.0,0.0,0.0,0.0,0.0,0.0,0.0,0.0,0.0,0.0,0.0,0.09,0.0,0.0,0.0,0.0,0.0,0.0,0.0,0.0,0.0,0.0,0.0,0.0,607.0,8.0,418
94776,0.0,0.0,0.91,0.0,0.0,0.0,0.0,0.0,0.0,0.0,0.0,0.0,0.0,0.0,0.0,0.0,0.0,0.0,0.0,0.0,0.0,0.0,0.0,0.0,0.0,0.0,0.09,0.0,0.0,0.0,0.0,0.0,0.0,0.0,0.0,0.0,0.0,0.0,0.0,634.0,7.0,418
94777,0.0,0.0,0.91,0.0,0.0,0.0,0.0,0.0,0.0,0.0,0.0,0.0,0.0,0.0,0.0,0.0,0.0,0.0,0.0,0.0,0.0,0.0,0.0,0.0,0.0,0.0,0.09,0.0,0.0,0.0,0.0,0.0,0.0,0.0,0.0,0.0,0.0,0.0,0.0,662.0,6.0,418
94778,0.0,0.0,0.91,0.0,0.0,0.0,0.0,0.0,0.0,0.0,0.0,0.0,0.0,0.0,0.0,0.0,0.0,0.0,0.0,0.0,0.0,0.0,0.0,0.0,0.0,0.0,0.09,0.0,0.0,0.0,0.0,0.0,0.0,0.0,0.0,0.0,0.0,0.0,0.0,696.0,5.0,418
94779,0.0,0.0,0.91,0.0,0.0,0.0,0.0,0.0,0.0,0.0,0.0,0.0,0.0,0.0,0.0,0.0,0.0,0.0,0.0,0.0,0.0,0.0,0.0,0.0,0.0,0.0,0.09,0.0,0.0,0.0,0.0,0.0,0.0,0.0,0.0,0.0,0.0,0.0,0.0,719.0,4.5,418
94780,0.0,0.0,0.91,0.0,0.0,0.0,0.0,0.0,0.0,0.0,0.0,0.0,0.0,0.0,0.0,0.0,0.0,0.0,0.0,0.0,0.0,0.0,0.0,0.0,0.0,0.0,0.09,0.0,0.0,0.0,0.0,0.0,0.0,0.0,0.0,0.0,0.0,0.0,0.0,742.0,4.0,418
94781,0.0,0.0,0.91,0.0,0.0,0.0,0.0,0.0,0.0,0.0,0.0,0.0,0.0,0.0,0.0,0.0,0.0,0.0,0.0,0.0,0.0,0.0,0.0,0.0,0.0,0.0,0.09,0.0,0.0,0.0,0.0,0.0,0.0,0.0,0.0,0.0,0.0,0.0,0.0,767.0,3.5,418
94782,0.0,0.0,0.91,0.0,0.0,0.0,0.0,0.0,0.0,0.0,0.0,0.0,0.0,0.0,0.0,0.0,0.0,0.0,0.0,0.0,0.0,0.0,0.0,0.0,0.0,0.0,0.09,0.0,0.0,0.0,0.0,0.0,0.0,0.0,0.0,0.0,0.0,0.0,0.0,800.0,3.0,418
94783,0.0,0.0,0.91,0.0,0.0,0.0,0.0,0.0,0.0,0.0,0.0,0.0,0.0,0.0,0.0,0.0,0.0,0.0,0.0,0.0,0.0,0.0,0.0,0.0,0.0,0.0,0.09,0.0,0.0,0.0,0.0,0.0,0.0,0.0,0.0,0.0,0.0,0.0,0.0,833.0,2.6,418
94784,0.0,0.0,0.91,0.0,0.0,0.0,0.0,0.0,0.0,0.0,0.0,0.0,0.0,0.0,0.0,0.0,0.0,0.0,0.0,0.0,0.0,0.0,0.0,0.0,0.0,0.0,0.09,0.0,0.0,0.0,0.0,0.0,0.0,0.0,0.0,0.0,0.0,0.0,0.0,851.0,2.4,418
94785,0.0,0.0,0.91,0.0,0.0,0.0,0.0,0.0,0.0,0.0,0.0,0.0,0.0,0.0,0.0,0.0,0.0,0.0,0.0,0.0,0.0,0.0,0.0,0.0,0.0,0.0,0.09,0.0,0.0,0.0,0.0,0.0,0.0,0.0,0.0,0.0,0.0,0.0,0.0,873.0,2.2,418
94786,0.0,0.0,0.91,0.0,0.0,0.0,0.0,0.0,0.0,0.0,0.0,0.0,0.0,0.0,0.0,0.0,0.0,0.0,0.0,0.0,0.0,0.0,0.0,0.0,0.0,0.0,0.09,0.0,0.0,0.0,0.0,0.0,0.0,0.0,0.0,0.0,0.0,0.0,0.0,900.0,2.0,418
94787,0.0,0.0,0.91,0.0,0.0,0.0,0.0,0.0,0.0,0.0,0.0,0.0,0.0,0.0,0.0,0.0,0.0,0.0,0.0,0.0,0.0,0.0,0.0,0.0,0.0,0.0,0.09,0.0,0.0,0.0,0.0,0.0,0.0,0.0,0.0,0.0,0.0,0.0,0.0,921.0,1.7999999999999998,418
94788,0.0,0.0,0.91,0.0,0.0,0.0,0.0,0.0,0.0,0.0,0.0,0.0,0.0,0.0,0.0,0.0,0.0,0.0,0.0,0.0,0.0,0.0,0.0,0.0,0.0,0.0,0.09,0.0,0.0,0.0,0.0,0.0,0.0,0.0,0.0,0.0,0.0,0.0,0.0,942.0,1.6,418
94789,0.0,0.0,0.91,0.0,0.0,0.0,0.0,0.0,0.0,0.0,0.0,0.0,0.0,0.0,0.0,0.0,0.0,0.0,0.0,0.0,0.0,0.0,0.0,0.0,0.0,0.0,0.09,0.0,0.0,0.0,0.0,0.0,0.0,0.0,0.0,0.0,0.0,0.0,0.0,965.0,1.4,418
94790,0.0,0.0,0.91,0.0,0.0,0.0,0.0,0.0,0.0,0.0,0.0,0.0,0.0,0.0,0.0,0.0,0.0,0.0,0.0,0.0,0.0,0.0,0.0,0.0,0.0,0.0,0.09,0.0,0.0,0.0,0.0,0.0,0.0,0.0,0.0,0.0,0.0,0.0,0.0,990.0,1.2000000000000002,418
94791,0.0,0.0,0.91,0.0,0.0,0.0,0.0,0.0,0.0,0.0,0.0,0.0,0.0,0.0,0.0,0.0,0.0,0.0,0.0,0.0,0.0,0.0,0.0,0.0,0.0,0.0,0.09,0.0,0.0,0.0,0.0,0.0,0.0,0.0,0.0,0.0,0.0,0.0,0.0,1016.0,1.0,418
94792,0.0,0.0,0.91,0.0,0.0,0.0,0.0,0.0,0.0,0.0,0.0,0.0,0.0,0.0,0.0,0.0,0.0,0.0,0.0,0.0,0.0,0.0,0.0,0.0,0.0,0.0,0.09,0.0,0.0,0.0,0.0,0.0,0.0,0.0,0.0,0.0,0.0,0.0,0.0,1046.0,0.8,418
94793,0.0,0.0,0.91,0.0,0.0,0.0,0.0,0.0,0.0,0.0,0.0,0.0,0.0,0.0,0.0,0.0,0.0,0.0,0.0,0.0,0.0,0.0,0.0,0.0,0.0,0.0,0.09,0.0,0.0,0.0,0.0,0.0,0.0,0.0,0.0,0.0,0.0,0.0,0.0,1081.0,0.6000000000000001,418
94794,0.0,0.0,0.91,0.0,0.0,0.0,0.0,0.0,0.0,0.0,0.0,0.0,0.0,0.0,0.0,0.0,0.0,0.0,0.0,0.0,0.0,0.0,0.0,0.0,0.0,0.0,0.09,0.0,0.0,0.0,0.0,0.0,0.0,0.0,0.0,0.0,0.0,0.0,0.0,1122.0,0.3999999999999999,418
94795,0.0,0.0,0.91,0.0,0.0,0.0,0.0,0.0,0.0,0.0,0.0,0.0,0.0,0.0,0.0,0.0,0.0,0.0,0.0,0.0,0.0,0.0,0.0,0.0,0.0,0.0,0.09,0.0,0.0,0.0,0.0,0.0,0.0,0.0,0.0,0.0,0.0,0.0,0.0,1174.0,0.2,418
36489,0.0,0.0,0.0,0.0,0.0,0.0,0.1,0.0,0.0,0.0,0.0,0.0,0.0,0.0,0.0,0.0,0.0,0.0,0.0,0.0,0.0,0.0,0.14,0.0,0.0,0.0,0.0,0.0,0.0,0.75,0.0,0.0,0.0,0.0,0.0,0.0,0.0,0.0,0.0,1594.0,1.58,419
36490,0.0,0.0,0.0,0.0,0.0,0.0,0.1,0.0,0.0,0.0,0.0,0.0,0.0,0.0,0.0,0.0,0.0,0.0,0.0,0.0,0.0,0.0,0.14,0.0,0.0,0.0,0.0,0.0,0.0,0.75,0.0,0.0,0.0,0.0,0.0,0.0,0.0,0.0,0.0,1469.0,2.07,419
36491,0.0,0.0,0.0,0.0,0.0,0.0,0.1,0.0,0.0,0.0,0.0,0.0,0.0,0.0,0.0,0.0,0.0,0.0,0.0,0.0,0.0,0.0,0.14,0.0,0.0,0.0,0.0,0.0,0.0,0.75,0.0,0.0,0.0,0.0,0.0,0.0,0.0,0.0,0.0,1373.0,2.38,419
36492,0.0,0.0,0.0,0.0,0.0,0.0,0.1,0.0,0.0,0.0,0.0,0.0,0.0,0.0,0.0,0.0,0.0,0.0,0.0,0.0,0.0,0.0,0.14,0.0,0.0,0.0,0.0,0.0,0.0,0.75,0.0,0.0,0.0,0.0,0.0,0.0,0.0,0.0,0.0,1273.0,3.2,419
36493,0.0,0.0,0.0,0.0,0.0,0.0,0.1,0.0,0.0,0.0,0.0,0.0,0.0,0.0,0.0,0.0,0.0,0.0,0.0,0.0,0.0,0.0,0.14,0.0,0.0,0.0,0.0,0.0,0.0,0.75,0.0,0.0,0.0,0.0,0.0,0.0,0.0,0.0,0.0,1187.0,4.0,419
36494,0.0,0.0,0.0,0.0,0.0,0.0,0.1,0.0,0.0,0.0,0.0,0.0,0.0,0.0,0.0,0.0,0.0,0.0,0.0,0.0,0.0,0.0,0.14,0.0,0.0,0.0,0.0,0.0,0.0,0.75,0.0,0.0,0.0,0.0,0.0,0.0,0.0,0.0,0.0,1107.0,5.0,419
36495,0.0,0.0,0.0,0.0,0.0,0.0,0.1,0.0,0.0,0.0,0.0,0.0,0.0,0.0,0.0,0.0,0.0,0.0,0.0,0.0,0.0,0.0,0.14,0.0,0.0,0.0,0.0,0.0,0.0,0.75,0.0,0.0,0.0,0.0,0.0,0.0,0.0,0.0,0.0,1038.0,6.0,419
38124,0.0,0.0,0.0,0.0,0.0,0.0,0.1,0.0,0.0,0.0,0.0,0.0,0.0,0.0,0.0,0.0,0.0,0.0,0.0,0.0,0.0,0.0,0.14,0.0,0.0,0.0,0.0,0.0,0.0,0.75,0.0,0.0,0.0,0.0,0.0,0.0,0.0,0.0,0.0,1673.0,1.21,419
38125,0.0,0.0,0.0,0.0,0.0,0.0,0.1,0.0,0.0,0.0,0.0,0.0,0.0,0.0,0.0,0.0,0.0,0.0,0.0,0.0,0.0,0.0,0.14,0.0,0.0,0.0,0.0,0.0,0.0,0.75,0.0,0.0,0.0,0.0,0.0,0.0,0.0,0.0,0.0,1578.0,1.5,419
38126,0.0,0.0,0.0,0.0,0.0,0.0,0.1,0.0,0.0,0.0,0.0,0.0,0.0,0.0,0.0,0.0,0.0,0.0,0.0,0.0,0.0,0.0,0.14,0.0,0.0,0.0,0.0,0.0,0.0,0.75,0.0,0.0,0.0,0.0,0.0,0.0,0.0,0.0,0.0,1473.0,1.81,419
38127,0.0,0.0,0.0,0.0,0.0,0.0,0.1,0.0,0.0,0.0,0.0,0.0,0.0,0.0,0.0,0.0,0.0,0.0,0.0,0.0,0.0,0.0,0.14,0.0,0.0,0.0,0.0,0.0,0.0,0.75,0.0,0.0,0.0,0.0,0.0,0.0,0.0,0.0,0.0,1268.0,3.01,419
38128,0.0,0.0,0.0,0.0,0.0,0.0,0.1,0.0,0.0,0.0,0.0,0.0,0.0,0.0,0.0,0.0,0.0,0.0,0.0,0.0,0.0,0.0,0.14,0.0,0.0,0.0,0.0,0.0,0.0,0.75,0.0,0.0,0.0,0.0,0.0,0.0,0.0,0.0,0.0,1163.0,3.97,419
