Repository: R3sten/glass_dynamics

# GlassDynamics: Ridge Regression for Glass Viscosity Prediction

## Bachelor's thesis in physics

### Università degli Studi di Trieste

The main goal of this project is to develop a reliable and interpretable predictive model for glass viscosity, moving beyond "black-box" machine learning to provide physically meaningful insights for materials science applications.


This repository implements a workflow that bridges the gap between empirical models and modern data science techniques.

File: data/viscosity_raw_data.csv (part 51 of 81)
,Al2O3,As2O3,B2O3,BaO,BeO,Bi2O3,CaO,CdO,CoO,Cs2O,CuO,Fe2O3,FeO,Ga2O3,GeO2,HfO2,K2O,La2O3,Li2O,MgO,MnO,MoO3,Na2O,Nb2O5,NiO,P2O5,PbO,Rb2O,Sb2O3,SiO2,SrO,Ta2O5,TeO2,TiO2,Tl2O,WO3,Y2O3,ZnO,ZrO2,T,log_visc,ID
38129,0.0,0.0,0.0,0.0,0.0,0.0,0.1,0.0,0.0,0.0,0.0,0.0,0.0,0.0,0.0,0.0,0.0,0.0,0.0,0.0,0.0,0.0,0.14,0.0,0.0,0.0,0.0,0.0,0.0,0.75,0.0,0.0,0.0,0.0,0.0,0.0,0.0,0.0,0.0,1073.0,5.46,419
38130,0.0,0.0,0.0,0.0,0.0,0.0,0.1,0.0,0.0,0.0,0.0,0.0,0.0,0.0,0.0,0.0,0.0,0.0,0.0,0.0,0.0,0.0,0.14,0.0,0.0,0.0,0.0,0.0,0.0,0.75,0.0,0.0,0.0,0.0,0.0,0.0,0.0,0.0,0.0,1023.0,6.55,419
38131,0.0,0.0,0.0,0.0,0.0,0.0,0.1,0.0,0.0,0.0,0.0,0.0,0.0,0.0,0.0,0.0,0.0,0.0,0.0,0.0,0.0,0.0,0.14,0.0,0.0,0.0,0.0,0.0,0.0,0.75,0.0,0.0,0.0,0.0,0.0,0.0,0.0,0.0,0.0,998.0,7.49,419
38132,0.0,0.0,0.0,0.0,0.0,0.0,0.1,0.0,0.0,0.0,0.0,0.0,0.0,0.0,0.0,0.0,0.0,0.0,0.0,0.0,0.0,0.0,0.14,0.0,0.0,0.0,0.0,0.0,0.0,0.75,0.0,0.0,0.0,0.0,0.0,0.0,0.0,0.0,0.0,973.0,7.869999999999999,419
38133,0.0,0.0,0.0,0.0,0.0,0.0,0.1,0.0,0.0,0.0,0.0,0.0,0.0,0.0,0.0,0.0,0.0,0.0,0.0,0.0,0.0,0.0,0.14,0.0,0.0,0.0,0.0,0.0,0.0,0.75,0.0,0.0,0.0,0.0,0.0,0.0,0.0,0.0,0.0,948.0,8.52,419
38134,0.0,0.0,0.0,0.0,0.0,0.0,0.1,0.0,0.0,0.0,0.0,0.0,0.0,0.0,0.0,0.0,0.0,0.0,0.0,0.0,0.0,0.0,0.14,0.0,0.0,0.0,0.0,0.0,0.0,0.75,0.0,0.0,0.0,0.0,0.0,0.0,0.0,0.0,0.0,923.0,9.04,419
38135,0.0,0.0,0.0,0.0,0.0,0.0,0.1,0.0,0.0,0.0,0.0,0.0,0.0,0.0,0.0,0.0,0.0,0.0,0.0,0.0,0.0,0.0,0.14,0.0,0.0,0.0,0.0,0.0,0.0,0.75,0.0,0.0,0.0,0.0,0.0,0.0,0.0,0.0,0.0,898.0,9.65,419
38136,0.0,0.0,0.0,0.0,0.0,0.0,0.1,0.0,0.0,0.0,0.0,0.0,0.0,0.0,0.0,0.0,0.0,0.0,0.0,0.0,0.0,0.0,0.14,0.0,0.0,0.0,0.0,0.0,0.0,0.75,0.0,0.0,0.0,0.0,0.0,0.0,0.0,0.0,0.0,873.0,10.32,419
38137,0.0,0.0,0.0,0.0,0.0,0.0,0.1,0.0,0.0,0.0,0.0,0.0,0.0,0.0,0.0,0.0,0.0,0.0,0.0,0.0,0.0,0.0,0.14,0.0,0.0,0.0,0.0,0.0,0.0,0.75,0.0,0.0,0.0,0.0,0.0,0.0,0.0,0.0,0.0,848.0,11.12,419
38138,0.0,0.0,0.0,0.0,0.0,0.0,0.1,0.0,0.0,0.0,0.0,0.0,0.0,0.0,0.0,0.0,0.0,0.0,0.0,0.0,0.0,0.0,0.14,0.0,0.0,0.0,0.0,0.0,0.0,0.75,0.0,0.0,0.0,0.0,0.0,0.0,0.0,0.0,0.0,823.0,11.92,419
36572,0.0,0.0,0.0,0.0,0.0,0.0,0.0,0.0,0.0,0.0,0.0,0.0,0.0,0.0,0.0,0.0,0.1,0.0,0.1,0.0,0.0,0.0,0.0,0.0,0.0,0.0,0.0,0.0,0.0,0.8,0.0,0.0,0.0,0.0,0.0,0.0,0.0,0.0,0.0,897.0,7.0,420
36573,0.0,0.0,0.0,0.0,0.0,0.0,0.0,0.0,0.0,0.0,0.0,0.0,0.0,0.0,0.0,0.0,0.1,0.0,0.1,0.0,0.0,0.0,0.0,0.0,0.0,0.0,0.0,0.0,0.0,0.8,0.0,0.0,0.0,0.0,0.0,0.0,0.0,0.0,0.0,853.0,8.0,420
36574,0.0,0.0,0.0,0.0,0.0,0.0,0.0,0.0,0.0,0.0,0.0,0.0,0.0,0.0,0.0,0.0,0.1,0.0,0.1,0.0,0.0,0.0,0.0,0.0,0.0,0.0,0.0,0.0,0.0,0.8,0.0,0.0,0.0,0.0,0.0,0.0,0.0,0.0,0.0,818.0,9.0,420
36575,0.0,0.0,0.0,0.0,0.0,0.0,0.0,0.0,0.0,0.0,0.0,0.0,0.0,0.0,0.0,0.0,0.1,0.0,0.1,0.0,0.0,0.0,0.0,0.0,0.0,0.0,0.0,0.0,0.0,0.8,0.0,0.0,0.0,0.0,0.0,0.0,0.0,0.0,0.0,786.0,10.0,420
36576,0.0,0.0,0.0,0.0,0.0,0.0,0.0,0.0,0.0,0.0,0.0,0.0,0.0,0.0,0.0,0.0,0.1,0.0,0.1,0.0,0.0,0.0,0.0,0.0,0.0,0.0,0.0,0.0,0.0,0.8,0.0,0.0,0.0,0.0,0.0,0.0,0.0,0.0,0.0,756.0,11.0,420
36577,0.0,0.0,0.0,0.0,0.0,0.0,0.0,0.0,0.0,0.0,0.0,0.0,0.0,0.0,0.0,0.0,0.1,0.0,0.1,0.0,0.0,0.0,0.0,0.0,0.0,0.0,0.0,0.0,0.0,0.8,0.0,0.0,0.0,0.0,0.0,0.0,0.0,0.0,0.0,730.0,12.0,420
36772,0.0,0.0,0.0,0.0,0.0,0.0,0.0,0.0,0.0,0.0,0.0,0.0,0.0,0.0,0.0,0.0,0.1,0.0,0.1,0.0,0.0,0.0,0.0,0.0,0.0,0.0,0.0,0.0,0.0,0.8,0.0,0.0,0.0,0.0,0.0,0.0,0.0,0.0,0.0,873.0,8.06,420
36773,0.0,0.0,0.0,0.0,0.0,0.0,0.0,0.0,0.0,0.0,0.0,0.0,0.0,0.0,0.0,0.0,0.1,0.0,0.1,0.0,0.0,0.0,0.0,0.0,0.0,0.0,0.0,0.0,0.0,0.8,0.0,0.0,0.0,0.0,0.0,0.0,0.0,0.0,0.0,1073.0,4.89,420
36774,0.0,0.0,0.0,0.0,0.0,0.0,0.0,0.0,0.0,0.0,0.0,0.0,0.0,0.0,0.0,0.0,0.1,0.0,0.1,0.0,0.0,0.0,0.0,0.0,0.0,0.0,0.0,0.0,0.0,0.8,0.0,0.0,0.0,0.0,0.0,0.0,0.0,0.0,0.0,1273.0,3.12,420
36775,0.0,0.0,0.0,0.0,0.0,0.0,0.0,0.0,0.0,0.0,0.0,0.0,0.0,0.0,0.0,0.0,0.1,0.0,0.1,0.0,0.0,0.0,0.0,0.0,0.0,0.0,0.0,0.0,0.0,0.8,0.0,0.0,0.0,0.0,0.0,0.0,0.0,0.0,0.0,1473.0,2.04,420
36776,0.0,0.0,0.0,0.0,0.0,0.0,0.0,0.0,0.0,0.0,0.0,0.0,0.0,0.0,0.0,0.0,0.1,0.0,0.1,0.0,0.0,0.0,0.0,0.0,0.0,0.0,0.0,0.0,0.0,0.8,0.0,0.0,0.0,0.0,0.0,0.0,0.0,0.0,0.0,1673.0,1.33,420
36684,0.0,0.0,0.0,0.0,0.0,0.0,0.0,0.0,0.0,0.0,0.0,0.0,0.0,0.0,0.0,0.0,0.13,0.0,0.0,0.0,0.0,0.0,0.0,0.0,0.0,0.0,0.0,0.0,0.0,0.87,0.0,0.0,0.0,0.0,0.0,0.0,0.0,0.0,0.0,975.0,7.0,421
36685,0.0,0.0,0.0,0.0,0.0,0.0,0.0,0.0,0.0,0.0,0.0,0.0,0.0,0.0,0.0,0.0,0.13,0.0,0.0,0.0,0.0,0.0,0.0,0.0,0.0,0.0,0.0,0.0,0.0,0.87,0.0,0.0,0.0,0.0,0.0,0.0,0.0,0.0,0.0,928.0,8.0,421
36686,0.0,0.0,0.0,0.0,0.0,0.0,0.0,0.0,0.0,0.0,0.0,0.0,0.0,0.0,0.0,0.0,0.13,0.0,0.0,0.0,0.0,0.0,0.0,0.0,0.0,0.0,0.0,0.0,0.0,0.87,0.0,0.0,0.0,0.0,0.0,0.0,0.0,0.0,0.0,885.0,9.0,421
36687,0.0,0.0,0.0,0.0,0.0,0.0,0.0,0.0,0.0,0.0,0.0,0.0,0.0,0.0,0.0,0.0,0.13,0.0,0.0,0.0,0.0,0.0,0.0,0.0,0.0,0.0,0.0,0.0,0.0,0.87,0.0,0.0,0.0,0.0,0.0,0.0,0.0,0.0,0.0,851.0,10.0,421
36688,0.0,0.0,0.0,0.0,0.0,0.0,0.0,0.0,0.0,0.0,0.0,0.0,0.0,0.0,0.0,0.0,0.13,0.0,0.0,0.0,0.0,0.0,0.0,0.0,0.0,0.0,0.0,0.0,0.0,0.87,0.0,0.0,0.0,0.0,0.0,0.0,0.0,0.0,0.0,820.0,11.0,421
36689,0.0,0.0,0.0,0.0,0.0,0.0,0.0,0.0,0.0,0.0,0.0,0.0,0.0,0.0,0.0,0.0,0.13,0.0,0.0,0.0,0.0,0.0,0.0,0.0,0.0,0.0,0.0,0.0,0.0,0.87,0.0,0.0,0.0,0.0,0.0,0.0,0.0,0.0,0.0,790.0,12.0,421
93010,0.0,0.0,0.0,0.0,0.0,0.0,0.0,0.0,0.0,0.0,0.0,0.0,0.0,0.0,0.0,0.0,0.13,0.0,0.0,0.0,0.0,0.0,0.0,0.0,0.0,0.0,0.0,0.0,0.0,0.87,0.0,0.0,0.0,0.0,0.0,0.0,0.0,0.0,0.0,1473.0,2.64,421
93011,0.0,0.0,0.0,0.0,0.0,0.0,0.0,0.0,0.0,0.0,0.0,0.0,0.0,0.0,0.0,0.0,0.13,0.0,0.0,0.0,0.0,0.0,0.0,0.0,0.0,0.0,0.0,0.0,0.0,0.87,0.0,0.0,0.0,0.0,0.0,0.0,0.0,0.0,0.0,1573.0,2.22,421
93012,0.0,0.0,0.0,0.0,0.0,0.0,0.0,0.0,0.0,0.0,0.0,0.0,0.0,0.0,0.0,0.0,0.13,0.0,0.0,0.0,0.0,0.0,0.0,0.0,0.0,0.0,0.0,0.0,0.0,0.87,0.0,0.0,0.0,0.0,0.0,0.0,0.0,0.0,0.0,1673.0,1.86,421
36732,0.0,0.0,0.0,0.0,0.0,0.0,0.0,0.0,0.0,0.0,0.0,0.0,0.0,0.0,0.0,0.0,0.06,0.0,0.0,0.0,0.0,0.0,0.14,0.0,0.0,0.0,0.0,0.0,0.0,0.8,0.0,0.0,0.0,0.0,0.0,0.0,0.0,0.0,0.0,881.0,7.0,422
36733,0.0,0.0,0.0,0.0,0.0,0.0,0.0,0.0,0.0,0.0,0.0,0.0,0.0,0.0,0.0,0.0,0.06,0.0,0.0,0.0,0.0,0.0,0.14,0.0,0.0,0.0,0.0,0.0,0.0,0.8,0.0,0.0,0.0,0.0,0.0,0.0,0.0,0.0,0.0,830.0,8.0,422
36734,0.0,0.0,0.0,0.0,0.0,0.0,0.0,0.0,0.0,0.0,0.0,0.0,0.0,0.0,0.0,0.0,0.06,0.0,0.0,0.0,0.0,0.0,0.14,0.0,0.0,0.0,0.0,0.0,0.0,0.8,0.0,0.0,0.0,0.0,0.0,0.0,0.0,0.0,0.0,790.0,9.0,422
36735,0.0,0.0,0.0,0.0,0.0,0.0,0.0,0.0,0.0,0.0,0.0,0.0,0.0,0.0,0.0,0.0,0.06,0.0,0.0,0.0,0.0,0.0,0.14,0.0,0.0,0.0,0.0,0.0,0.0,0.8,0.0,0.0,0.0,0.0,0.0,0.0,0.0,0.0,0.0,758.0,10.0,422
36736,0.0,0.0,0.0,0.0,0.0,0.0,0.0,0.0,0.0,0.0,0.0,0.0,0.0,0.0,0.0,0.0,0.06,0.0,0.0,0.0,0.0,0.0,0.14,0.0,0.0,0.0,0.0,0.0,0.0,0.8,0.0,0.0,0.0,0.0,0.0,0.0,0.0,0.0,0.0,729.0,11.0,422
36737,0.0,0.0,0.0,0.0,0.0,0.0,0.0,0.0,0.0,0.0,0.0,0.0,0.0,0.0,0.0,0.0,0.06,0.0,0.0,0.0,0.0,0.0,0.14,0.0,0.0,0.0,0.0,0.0,0.0,0.8,0.0,0.0,0.0,0.0,0.0,0.0,0.0,0.0,0.0,702.0,12.0,422
65755,0.0,0.0,0.0,0.0,0.0,0.0,0.0,0.0,0.0,0.0,0.0,0.0,0.0,0.0,0.0,0.0,0.06,0.0,0.0,0.0,0.0,0.0,0.14,0.0,0.0,0.0,0.0,0.0,0.0,0.8,0.0,0.0,0.0,0.0,0.0,0.0,0.0,0.0,0.0,1273.0,2.88,422
65756,0.0,0.0,0.0,0.0,0.0,0.0,0.0,0.0,0.0,0.0,0.0,0.0,0.0,0.0,0.0,0.0,0.06,0.0,0.0,0.0,0.0,0.0,0.14,0.0,0.0,0.0,0.0,0.0,0.0,0.8,0.0,0.0,0.0,0.0,0.0,0.0,0.0,0.0,0.0,1573.0,1.5299999999999998,422
65757,0.0,0.0,0.0,0.0,0.0,0.0,0.0,0.0,0.0,0.0,0.0,0.0,0.0,0.0,0.0,0.0,0.06,0.0,0.0,0.0,0.0,0.0,0.14,0.0,0.0,0.0,0.0,0.0,0.0,0.8,0.0,0.0,0.0,0.0,0.0,0.0,0.0,0.0,0.0,1723.0,1.04,422
36744,0.0,0.0,0.0,0.0,0.0,0.0,0.0,0.0,0.0,0.0,0.0,0.0,0.0,0.0,0.0,0.0,0.1,0.0,0.0,0.0,0.0,0.0,0.1,0.0,0.0,0.0,0.0,0.0,0.0,0.8,0.0,0.0,0.0,0.0,0.0,0.0,0.0,0.0,0.0,878.0,7.0,423
36745,0.0,0.0,0.0,0.0,0.0,0.0,0.0,0.0,0.0,0.0,0.0,0.0,0.0,0.0,0.0,0.0,0.1,0.0,0.0,0.0,0.0,0.0,0.1,0.0,0.0,0.0,0.0,0.0,0.0,0.8,0.0,0.0,0.0,0.0,0.0,0.0,0.0,0.0,0.0,836.0,8.0,423
36746,0.0,0.0,0.0,0.0,0.0,0.0,0.0,0.0,0.0,0.0,0.0,0.0,0.0,0.0,0.0,0.0,0.1,0.0,0.0,0.0,0.0,0.0,0.1,0.0,0.0,0.0,0.0,0.0,0.0,0.8,0.0,0.0,0.0,0.0,0.0,0.0,0.0,0.0,0.0,799.0,9.0,423
36747,0.0,0.0,0.0,0.0,0.0,0.0,0.0,0.0,0.0,0.0,0.0,0.0,0.0,0.0,0.0,0.0,0.1,0.0,0.0,0.0,0.0,0.0,0.1,0.0,0.0,0.0,0.0,0.0,0.0,0.8,0.0,0.0,0.0,0.0,0.0,0.0,0.0,0.0,0.0,766.0,10.0,423
36748,0.0,0.0,0.0,0.0,0.0,0.0,0.0,0.0,0.0,0.0,0.0,0.0,0.0,0.0,0.0,0.0,0.1,0.0,0.0,0.0,0.0,0.0,0.1,0.0,0.0,0.0,0.0,0.0,0.0,0.8,0.0,0.0,0.0,0.0,0.0,0.0,0.0,0.0,0.0,739.0,11.0,423
36749,0.0,0.0,0.0,0.0,0.0,0.0,0.0,0.0,0.0,0.0,0.0,0.0,0.0,0.0,0.0,0.0,0.1,0.0,0.0,0.0,0.0,0.0,0.1,0.0,0.0,0.0,0.0,0.0,0.0,0.8,0.0,0.0,0.0,0.0,0.0,0.0,0.0,0.0,0.0,710.0,12.0,423
36767,0.0,0.0,0.0,0.0,0.0,0.0,0.0,0.0,0.0,0.0,0.0,0.0,0.0,0.0,0.0,0.0,0.1,0.0,0.0,0.0,0.0,0.0,0.1,0.0,0.0,0.0,0.0,0.0,0.0,0.8,0.0,0.0,0.0,0.0,0.0,0.0,0.0,0.0,0.0,873.0,7.539999999999999,423
36768,0.0,0.0,0.0,0.0,0.0,0.0,0.0,0.0,0.0,0.0,0.0,0.0,0.0,0.0,0.0,0.0,0.1,0.0,0.0,0.0,0.0,0.0,0.1,0.0,0.0,0.0,0.0,0.0,0.0,0.8,0.0,0.0,0.0,0.0,0.0,0.0,0.0,0.0,0.0,1073.0,4.71,423
36769,0.0,0.0,0.0,0.0,0.0,0.0,0.0,0.0,0.0,0.0,0.0,0.0,0.0,0.0,0.0,0.0,0.1,0.0,0.0,0.0,0.0,0.0,0.1,0.0,0.0,0.0,0.0,0.0,0.0,0.8,0.0,0.0,0.0,0.0,0.0,0.0,0.0,0.0,0.0,1273.0,2.9349999999999996,423
36770,0.0,0.0,0.0,0.0,0.0,0.0,0.0,0.0,0.0,0.0,0.0,0.0,0.0,0.0,0.0,0.0,0.1,0.0,0.0,0.0,0.0,0.0,0.1,0.0,0.0,0.0,0.0,0.0,0.0,0.8,0.0,0.0,0.0,0.0,0.0,0.0,0.0,0.0,0.0,1473.0,2.07,423
36771,0.0,0.0,0.0,0.0,0.0,0.0,0.0,0.0,0.0,0.0,0.0,0.0,0.0,0.0,0.0,0.0,0.1,0.0,0.0,0.0,0.0,0.0,0.1,0.0,0.0,0.0,0.0,0.0,0.0,0.8,0.0,0.0,0.0,0.0,0.0,0.0,0.0,0.0,0.0,1673.0,1.4,423
65758,0.0,0.0,0.0,0.0,0.0,0.0,0.0,0.0,0.0,0.0,0.0,0.0,0.0,0.0,0.0,0.0,0.1,0.0,0.0,0.0,0.0,0.0,0.1,0.0,0.0,0.0,0.0,0.0,0.0,0.8,0.0,0.0,0.0,0.0,0.0,0.0,0.0,0.0,0.0,1573.0,1.4700000000000002,423
65759,0.0,0.0,0.0,0.0,0.0,0.0,0.0,0.0,0.0,0.0,0.0,0.0,0.0,0.0,0.0,0.0,0.1,0.0,0.0,0.0,0.0,0.0,0.1,0.0,0.0,0.0,0.0,0.0,0.0,0.8,0.0,0.0,0.0,0.0,0.0,0.0,0.0,0.0,0.0,1723.0,1.0099999999999998,423
36794,0.0,0.0,0.0,0.0,0.0,0.0,0.1,0.0,0.0,0.0,0.0,0.0,0.0,0.0,0.0,0.0,0.0,0.0,0.0,0.0,0.0,0.0,0.19,0.0,0.0,0.0,0.0,0.0,0.0,0.72,0.0,0.0,0.0,0.0,0.0,0.0,0.0,0.0,0.0,798.0,12.0,424
36795,0.0,0.0,0.0,0.0,0.0,0.0,0.1,0.0,0.0,0.0,0.0,0.0,0.0,0.0,0.0,0.0,0.0,0.0,0.0,0.0,0.0,0.0,0.19,0.0,0.0,0.0,0.0,0.0,0.0,0.72,0.0,0.0,0.0,0.0,0.0,0.0,0.0,0.0,0.0,824.0,11.0,424
36796,0.0,0.0,0.0,0.0,0.0,0.0,0.1,0.0,0.0,0.0,0.0,0.0,0.0,0.0,0.0,0.0,0.0,0.0,0.0,0.0,0.0,0.0,0.19,0.0,0.0,0.0,0.0,0.0,0.0,0.72,0.0,0.0,0.0,0.0,0.0,0.0,0.0,0.0,0.0,850.0,10.0,424
36797,0.0,0.0,0.0,0.0,0.0,0.0,0.1,0.0,0.0,0.0,0.0,0.0,0.0,0.0,0.0,0.0,0.0,0.0,0.0,0.0,0.0,0.0,0.19,0.0,0.0,0.0,0.0,0.0,0.0,0.72,0.0,0.0,0.0,0.0,0.0,0.0,0.0,0.0,0.0,877.0,9.0,424
36798,0.0,0.0,0.0,0.0,0.0,0.0,0.1,0.0,0.0,0.0,0.0,0.0,0.0,0.0,0.0,0.0,0.0,0.0,0.0,0.0,0.0,0.0,0.19,0.0,0.0,0.0,0.0,0.0,0.0,0.72,0.0,0.0,0.0,0.0,0.0,0.0,0.0,0.0,0.0,906.0,8.0,424
36799,0.0,0.0,0.0,0.0,0.0,0.0,0.1,0.0,0.0,0.0,0.0,0.0,0.0,0.0,0.0,0.0,0.0,0.0,0.0,0.0,0.0,0.0,0.19,0.0,0.0,0.0,0.0,0.0,0.0,0.72,0.0,0.0,0.0,0.0,0.0,0.0,0.0,0.0,0.0,941.0,7.0,424
36800,0.0,0.0,0.0,0.0,0.0,0.0,0.1,0.0,0.0,0.0,0.0,0.0,0.0,0.0,0.0,0.0,0.0,0.0,0.0,0.0,0.0,0.0,0.19,0.0,0.0,0.0,0.0,0.0,0.0,0.72,0.0,0.0,0.0,0.0,0.0,0.0,0.0,0.0,0.0,952.0,6.65,424
36801,0.0,0.0,0.0,0.0,0.0,0.0,0.1,0.0,0.0,0.0,0.0,0.0,0.0,0.0,0.0,0.0,0.0,0.0,0.0,0.0,0.0,0.0,0.19,0.0,0.0,0.0,0.0,0.0,0.0,0.72,0.0,0.0,0.0,0.0,0.0,0.0,0.0,0.0,0.0,982.0,6.0,424
36802,0.0,0.0,0.0,0.0,0.0,0.0,0.1,0.0,0.0,0.0,0.0,0.0,0.0,0.0,0.0,0.0,0.0,0.0,0.0,0.0,0.0,0.0,0.19,0.0,0.0,0.0,0.0,0.0,0.0,0.72,0.0,0.0,0.0,0.0,0.0,0.0,0.0,0.0,0.0,1041.0,5.0,424
36803,0.0,0.0,0.0,0.0,0.0,0.0,0.1,0.0,0.0,0.0,0.0,0.0,0.0,0.0,0.0,0.0,0.0,0.0,0.0,0.0,0.0,0.0,0.19,0.0,0.0,0.0,0.0,0.0,0.0,0.72,0.0,0.0,0.0,0.0,0.0,0.0,0.0,0.0,0.0,1076.0,4.5,424
36804,0.0,0.0,0.0,0.0,0.0,0.0,0.1,0.0,0.0,0.0,0.0,0.0,0.0,0.0,0.0,0.0,0.0,0.0,0.0,0.0,0.0,0.0,0.19,0.0,0.0,0.0,0.0,0.0,0.0,0.72,0.0,0.0,0.0,0.0,0.0,0.0,0.0,0.0,0.0,1118.0,4.0,424
36805,0.0,0.0,0.0,0.0,0.0,0.0,0.1,0.0,0.0,0.0,0.0,0.0,0.0,0.0,0.0,0.0,0.0,0.0,0.0,0.0,0.0,0.0,0.19,0.0,0.0,0.0,0.0,0.0,0.0,0.72,0.0,0.0,0.0,0.0,0.0,0.0,0.0,0.0,0.0,1176.0,3.5,424
36806,0.0,0.0,0.0,0.0,0.0,0.0,0.1,0.0,0.0,0.0,0.0,0.0,0.0,0.0,0.0,0.0,0.0,0.0,0.0,0.0,0.0,0.0,0.19,0.0,0.0,0.0,0.0,0.0,0.0,0.72,0.0,0.0,0.0,0.0,0.0,0.0,0.0,0.0,0.0,1226.0,3.0,424
36807,0.0,0.0,0.0,0.0,0.0,0.0,0.1,0.0,0.0,0.0,0.0,0.0,0.0,0.0,0.0,0.0,0.0,0.0,0.0,0.0,0.0,0.0,0.19,0.0,0.0,0.0,0.0,0.0,0.0,0.72,0.0,0.0,0.0,0.0,0.0,0.0,0.0,0.0,0.0,1297.0,2.5,424
36808,0.0,0.0,0.0,0.0,0.0,0.0,0.1,0.0,0.0,0.0,0.0,0.0,0.0,0.0,0.0,0.0,0.0,0.0,0.0,0.0,0.0,0.0,0.19,0.0,0.0,0.0,0.0,0.0,0.0,0.72,0.0,0.0,0.0,0.0,0.0,0.0,0.0,0.0,0.0,1382.0,2.0,424
36809,0.0,0.0,0.0,0.0,0.0,0.0,0.1,0.0,0.0,0.0,0.0,0.0,0.0,0.0,0.0,0.0,0.0,0.0,0.0,0.0,0.0,0.0,0.19,0.0,0.0,0.0,0.0,0.0,0.0,0.72,0.0,0.0,0.0,0.0,0.0,0.0,0.0,0.0,0.0,1479.0,1.5,424
36810,0.0,0.0,0.0,0.0,0.0,0.0,0.1,0.0,0.0,0.0,0.0,0.0,0.0,0.0,0.0,0.0,0.0,0.0,0.0,0.0,0.0,0.0,0.19,0.0,0.0,0.0,0.0,0.0,0.0,0.72,0.0,0.0,0.0,0.0,0.0,0.0,0.0,0.0,0.0,1625.0,1.0,424
36811,0.0,0.0,0.0,0.0,0.0,0.0,0.07,0.0,0.0,0.0,0.0,0.0,0.0,0.0,0.0,0.0,0.0,0.0,0.0,0.0,0.0,0.0,0.2,0.0,0.0,0.0,0.0,0.0,0.0,0.72,0.0,0.0,0.0,0.0,0.0,0.0,0.0,0.0,0.0,784.0,12.0,425
36812,0.0,0.0,0.0,0.0,0.0,0.0,0.07,0.0,0.0,0.0,0.0,0.0,0.0,0.0,0.0,0.0,0.0,0.0,0.0,0.0,0.0,0.0,0.2,0.0,0.0,0.0,0.0,0.0,0.0,0.72,0.0,0.0,0.0,0.0,0.0,0.0,0.0,0.0,0.0,810.0,11.0,425
36813,0.0,0.0,0.0,0.0,0.0,0.0,0.07,0.0,0.0,0.0,0.0,0.0,0.0,0.0,0.0,0.0,0.0,0.0,0.0,0.0,0.0,0.0,0.2,0.0,0.0,0.0,0.0,0.0,0.0,0.72,0.0,0.0,0.0,0.0,0.0,0.0,0.0,0.0,0.0,836.0,10.0,425
36814,0.0,0.0,0.0,0.0,0.0,0.0,0.07,0.0,0.0,0.0,0.0,0.0,0.0,0.0,0.0,0.0,0.0,0.0,0.0,0.0,0.0,0.0,0.2,0.0,0.0,0.0,0.0,0.0,0.0,0.72,0.0,0.0,0.0,0.0,0.0,0.0,0.0,0.0,0.0,862.0,9.0,425
36815,0.0,0.0,0.0,0.0,0.0,0.0,0.07,0.0,0.0,0.0,0.0,0.0,0.0,0.0,0.0,0.0,0.0,0.0,0.0,0.0,0.0,0.0,0.2,0.0,0.0,0.0,0.0,0.0,0.0,0.72,0.0,0.0,0.0,0.0,0.0,0.0,0.0,0.0,0.0,892.0,8.0,425
36816,0.0,0.0,0.0,0.0,0.0,0.0,0.07,0.0,0.0,0.0,0.0,0.0,0.0,0.0,0.0,0.0,0.0,0.0,0.0,0.0,0.0,0.0,0.2,0.0,0.0,0.0,0.0,0.0,0.0,0.72,0.0,0.0,0.0,0.0,0.0,0.0,0.0,0.0,0.0,925.0,7.0,425
36817,0.0,0.0,0.0,0.0,0.0,0.0,0.07,0.0,0.0,0.0,0.0,0.0,0.0,0.0,0.0,0.0,0.0,0.0,0.0,0.0,0.0,0.0,0.2,0.0,0.0,0.0,0.0,0.0,0.0,0.72,0.0,0.0,0.0,0.0,0.0,0.0,0.0,0.0,0.0,938.0,6.65,425
36818,0.0,0.0,0.0,0.0,0.0,0.0,0.07,0.0,0.0,0.0,0.0,0.0,0.0,0.0,0.0,0.0,0.0,0.0,0.0,0.0,0.0,0.0,0.2,0.0,0.0,0.0,0.0,0.0,0.0,0.72,0.0,0.0,0.0,0.0,0.0,0.0,0.0,0.0,0.0,969.0,6.0,425
36819,0.0,0.0,0.0,0.0,0.0,0.0,0.07,0.0,0.0,0.0,0.0,0.0,0.0,0.0,0.0,0.0,0.0,0.0,0.0,0.0,0.0,0.0,0.2,0.0,0.0,0.0,0.0,0.0,0.0,0.72,0.0,0.0,0.0,0.0,0.0,0.0,0.0,0.0,0.0,1025.0,5.0,425
36820,0.0,0.0,0.0,0.0,0.0,0.0,0.07,0.0,0.0,0.0,0.0,0.0,0.0,0.0,0.0,0.0,0.0,0.0,0.0,0.0,0.0,0.0,0.2,0.0,0.0,0.0,0.0,0.0,0.0,0.72,0.0,0.0,0.0,0.0,0.0,0.0,0.0,0.0,0.0,1071.0,4.5,425
36821,0.0,0.0,0.0,0.0,0.0,0.0,0.07,0.0,0.0,0.0,0.0,0.0,0.0,0.0,0.0,0.0,0.0,0.0,0.0,0.0,0.0,0.0,0.2,0.0,0.0,0.0,0.0,0.0,0.0,0.72,0.0,0.0,0.0,0.0,0.0,0.0,0.0,0.0,0.0,1105.0,4.0,425
36822,0.0,0.0,0.0,0.0,0.0,0.0,0.07,0.0,0.0,0.0,0.0,0.0,0.0,0.0,0.0,0.0,0.0,0.0,0.0,0.0,0.0,0.0,0.2,0.0,0.0,0.0,0.0,0.0,0.0,0.72,0.0,0.0,0.0,0.0,0.0,0.0,0.0,0.0,0.0,1164.0,3.5,425
36823,0.0,0.0,0.0,0.0,0.0,0.0,0.07,0.0,0.0,0.0,0.0,0.0,0.0,0.0,0.0,0.0,0.0,0.0,0.0,0.0,0.0,0.0,0.2,0.0,0.0,0.0,0.0,0.0,0.0,0.72,0.0,0.0,0.0,0.0,0.0,0.0,0.0,0.0,0.0,1213.0,3.0,425
36824,0.0,0.0,0.0,0.0,0.0,0.0,0.07,0.0,0.0,0.0,0.0,0.0,0.0,0.0,0.0,0.0,0.0,0.0,0.0,0.0,0.0,0.0,0.2,0.0,0.0,0.0,0.0,0.0,0.0,0.72,0.0,0.0,0.0,0.0,0.0,0.0,0.0,0.0,0.0,1285.0,2.5,425
36825,0.0,0.0,0.0,0.0,0.0,0.0,0.07,0.0,0.0,0.0,0.0,0.0,0.0,0.0,0.0,0.0,0.0,0.0,0.0,0.0,0.0,0.0,0.2,0.0,0.0,0.0,0.0,0.0,0.0,0.72,0.0,0.0,0.0,0.0,0.0,0.0,0.0,0.0,0.0,1375.0,2.0,425
36826,0.0,0.0,0.0,0.0,0.0,0.0,0.07,0.0,0.0,0.0,0.0,0.0,0.0,0.0,0.0,0.0,0.0,0.0,0.0,0.0,0.0,0.0,0.2,0.0,0.0,0.0,0.0,0.0,0.0,0.72,0.0,0.0,0.0,0.0,0.0,0.0,0.0,0.0,0.0,1473.0,1.5,425
36827,0.0,0.0,0.0,0.0,0.0,0.0,0.07,0.0,0.0,0.0,0.0,0.0,0.0,0.0,0.0,0.0,0.0,0.0,0.0,0.0,0.0,0.0,0.2,0.0,0.0,0.0,0.0,0.0,0.0,0.72,0.0,0.0,0.0,0.0,0.0,0.0,0.0,0.0,0.0,1619.0,1.0,425
36847,0.0,0.0,0.0,0.0,0.0,0.0,0.0,0.0,0.0,0.0,0.0,0.0,0.0,0.0,0.0,0.0,0.0,0.0,0.0,0.0,0.0,0.0,0.2,0.0,0.0,0.0,0.2,0.0,0.0,0.61,0.0,0.0,0.0,0.0,0.0,0.0,0.0,0.0,0.0,762.0,7.199999999999998,426
36848,0.0,0.0,0.0,0.0,0.0,0.0,0.0,0.0,0.0,0.0,0.0,0.0,0.0,0.0,0.0,0.0,0.0,0.0,0.0,0.0,0.0,0.0,0.2,0.0,0.0,0.0,0.2,0.0,0.0,0.61,0.0,0.0,0.0,0.0,0.0,0.0,0.0,0.0,0.0,740.0,7.800000000000002,426
36849,0.0,0.0,0.0,0.0,0.0,0.0,0.0,0.0,0.0,0.0,0.0,0.0,0.0,0.0,0.0,0.0,0.0,0.0,0.0,0.0,0.0,0.0,0.2,0.0,0.0,0.0,0.2,0.0,0.0,0.61,0.0,0.0,0.0,0.0,0.0,0.0,0.0,0.0,0.0,713.0,8.9,426
36850,0.0,0.0,0.0,0.0,0.0,0.0,0.0,0.0,0.0,0.0,0.0,0.0,0.0,0.0,0.0,0.0,0.0,0.0,0.0,0.0,0.0,0.0,0.2,0.0,0.0,0.0,0.2,0.0,0.0,0.61,0.0,0.0,0.0,0.0,0.0,0.0,0.0,0.0,0.0,696.0,9.49,426
36851,0.0,0.0,0.0,0.0,0.0,0.0,0.0,0.0,0.0,0.0,0.0,0.0,0.0,0.0,0.0,0.0,0.0,0.0,0.0,0.0,0.0,0.0,0.2,0.0,0.0,0.0,0.2,0.0,0.0,0.61,0.0,0.0,0.0,0.0,0.0,0.0,0.0,0.0,0.0,688.0,9.93,426
36852,0.0,0.0,0.0,0.0,0.0,0.0,0.0,0.0,0.0,0.0,0.0,0.0,0.0,0.0,0.0,0.0,0.0,0.0,0.0,0.0,0.0,0.0,0.2,0.0,0.0,0.0,0.2,0.0,0.0,0.61,0.0,0.0,0.0,0.0,0.0,0.0,0.0,0.0,0.0,673.0,10.94,426
36853,0.0,0.0,0.0,0.0,0.0,0.0,0.0,0.0,0.0,0.0,0.0,0.0,0.0,0.0,0.0,0.0,0.0,0.0,0.0,0.0,0.0,0.0,0.2,0.0,0.0,0.0,0.2,0.0,0.0,0.61,0.0,0.0,0.0,0.0,0.0,0.0,0.0,0.0,0.0,773.0,6.62,426
36854,0.0,0.0,0.0,0.0,0.0,0.0,0.0,0.0,0.0,0.0,0.0,0.0,0.0,0.0,0.0,0.0,0.0,0.0,0.0,0.0,0.0,0.0,0.2,0.0,0.0,0.0,0.2,0.0,0.0,0.61,0.0,0.0,0.0,0.0,0.0,0.0,0.0,0.0,0.0,873.0,4.38,426
36855,0.0,0.0,0.0,0.0,0.0,0.0,0.0,0.0,0.0,0.0,0.0,0.0,0.0,0.0,0.0,0.0,0.0,0.0,0.0,0.0,0.0,0.0,0.2,0.0,0.0,0.0,0.2,0.0,0.0,0.61,0.0,0.0,0.0,0.0,0.0,0.0,0.0,0.0,0.0,973.0,3.09,426
36856,0.0,0.0,0.0,0.0,0.0,0.0,0.0,0.0,0.0,0.0,0.0,0.0,0.0,0.0,0.0,0.0,0.0,0.0,0.0,0.0,0.0,0.0,0.2,0.0,0.0,0.0,0.2,0.0,0.0,0.61,0.0,0.0,0.0,0.0,0.0,0.0,0.0,0.0,0.0,1073.0,2.2,426
36857,0.0,0.0,0.0,0.0,0.0,0.0,0.0,0.0,0.0,0.0,0.0,0.0,0.0,0.0,0.0,0.0,0.0,0.0,0.0,0.0,0.0,0.0,0.2,0.0,0.0,0.0,0.2,0.0,0.0,0.61,0.0,0.0,0.0,0.0,0.0,0.0,0.0,0.0,0.0,1173.0,1.61,426
36858,0.0,0.0,0.0,0.0,0.0,0.0,0.0,0.0,0.0,0.0,0.0,0.0,0.0,0.0,0.0,0.0,0.0,0.0,0.0,0.0,0.0,0.0,0.2,0.0,0.0,0.0,0.2,0.0,0.0,0.61,0.0,0.0,0.0,0.0,0.0,0.0,0.0,0.0,0.0,1273.0,1.17,426
36859,0.0,0.0,0.0,0.0,0.0,0.0,0.0,0.0,0.0,0.0,0.0,0.0,0.0,0.0,0.0,0.0,0.0,0.0,0.0,0.0,0.0,0.0,0.2,0.0,0.0,0.0,0.2,0.0,0.0,0.61,0.0,0.0,0.0,0.0,0.0,0.0,0.0,0.0,0.0,1373.0,0.8200000000000001,426
36860,0.0,0.0,0.0,0.0,0.0,0.0,0.0,0.0,0.0,0.0,0.0,0.0,0.0,0.0,0.0,0.0,0.0,0.0,0.0,0.0,0.0,0.0,0.2,0.0,0.0,0.0,0.2,0.0,0.0,0.61,0.0,0.0,0.0,0.0,0.0,0.0,0.0,0.0,0.0,1473.0,0.5,426
36861,0.0,0.0,0.0,0.0,0.0,0.0,0.0,0.0,0.0,0.0,0.0,0.0,0.0,0.0,0.0,0.0,0.0,0.0,0.0,0.0,0.0,0.0,0.2,0.0,0.0,0.0,0.2,0.0,0.0,0.61,0.0,0.0,0.0,0.0,0.0,0.0,0.0,0.0,0.0,1573.0,0.22,426
36862,0.0,0.0,0.0,0.0,0.0,0.0,0.0,0.0,0.0,0.0,0.0,0.0,0.0,0.0,0.0,0.0,0.0,0.0,0.0,0.0,0.0,0.0,0.18,0.0,0.0,0.0,0.24,0.0,0.0,0.57,0.0,0.0,0.0,0.0,0.0,0.0,0.0,0.0,0.0,744.0,7.25,427
36863,0.0,0.0,0.0,0.0,0.0,0.0,0.0,0.0,0.0,0.0,0.0,0.0,0.0,0.0,0.0,0.0,0.0,0.0,0.0,0.0,0.0,0.0,0.18,0.0,0.0,0.0,0.24,0.0,0.0,0.57,0.0,0.0,0.0,0.0,0.0,0.0,0.0,0.0,0.0,733.0,7.76,427
36864,0.0,0.0,0.0,0.0,0.0,0.0,0.0,0.0,0.0,0.0,0.0,0.0,0.0,0.0,0.0,0.0,0.0,0.0,0.0,0.0,0.0,0.0,0.18,0.0,0.0,0.0,0.24,0.0,0.0,0.57,0.0,0.0,0.0,0.0,0.0,0.0,0.0,0.0,0.0,711.0,8.56,427
36865,0.0,0.0,0.0,0.0,0.0,0.0,0.0,0.0,0.0,0.0,0.0,0.0,0.0,0.0,0.0,0.0,0.0,0.0,0.0,0.0,0.0,0.0,0.18,0.0,0.0,0.0,0.24,0.0,0.0,0.57,0.0,0.0,0.0,0.0,0.0,0.0,0.0,0.0,0.0,701.0,8.96,427
36866,0.0,0.0,0.0,0.0,0.0,0.0,0.0,0.0,0.0,0.0,0.0,0.0,0.0,0.0,0.0,0.0,0.0,0.0,0.0,0.0,0.0,0.0,0.18,0.0,0.0,0.0,0.24,0.0,0.0,0.57,0.0,0.0,0.0,0.0,0.0,0.0,0.0,0.0,0.0,695.0,9.15,427
36867,0.0,0.0,0.0,0.0,0.0,0.0,0.0,0.0,0.0,0.0,0.0,0.0,0.0,0.0,0.0,0.0,0.0,0.0,0.0,0.0,0.0,0.0,0.18,0.0,0.0,0.0,0.24,0.0,0.0,0.57,0.0,0.0,0.0,0.0,0.0,0.0,0.0,0.0,0.0,673.0,10.33,427
36868,0.0,0.0,0.0,0.0,0.0,0.0,0.0,0.0,0.0,0.0,0.0,0.0,0.0,0.0,0.0,0.0,0.0,0.0,0.0,0.0,0.0,0.0,0.18,0.0,0.0,0.0,0.24,0.0,0.0,0.57,0.0,0.0,0.0,0.0,0.0,0.0,0.0,0.0,0.0,649.0,11.77,427
36869,0.0,0.0,0.0,0.0,0.0,0.0,0.0,0.0,0.0,0.0,0.0,0.0,0.0,0.0,0.0,0.0,0.0,0.0,0.0,0.0,0.0,0.0,0.18,0.0,0.0,0.0,0.24,0.0,0.0,0.57,0.0,0.0,0.0,0.0,0.0,0.0,0.0,0.0,0.0,773.0,6.28,427
36870,0.0,0.0,0.0,0.0,0.0,0.0,0.0,0.0,0.0,0.0,0.0,0.0,0.0,0.0,0.0,0.0,0.0,0.0,0.0,0.0,0.0,0.0,0.18,0.0,0.0,0.0,0.24,0.0,0.0,0.57,0.0,0.0,0.0,0.0,0.0,0.0,0.0,0.0,0.0,873.0,4.08,427
36871,0.0,0.0,0.0,0.0,0.0,0.0,0.0,0.0,0.0,0.0,0.0,0.0,0.0,0.0,0.0,0.0,0.0,0.0,0.0,0.0,0.0,0.0,0.18,0.0,0.0,0.0,0.24,0.0,0.0,0.57,0.0,0.0,0.0,0.0,0.0,0.0,0.0,0.0,0.0,973.0,2.76,427
36872,0.0,0.0,0.0,0.0,0.0,0.0,0.0,0.0,0.0,0.0,0.0,0.0,0.0,0.0,0.0,0.0,0.0,0.0,0.0,0.0,0.0,0.0,0.18,0.0,0.0,0.0,0.24,0.0,0.0,0.57,0.0,0.0,0.0,0.0,0.0,0.0,0.0,0.0,0.0,1073.0,1.85,427
36873,0.0,0.0,0.0,0.0,0.0,0.0,0.0,0.0,0.0,0.0,0.0,0.0,0.0,0.0,0.0,0.0,0.0,0.0,0.0,0.0,0.0,0.0,0.18,0.0,0.0,0.0,0.24,0.0,0.0,0.57,0.0,0.0,0.0,0.0,0.0,0.0,0.0,0.0,0.0,1173.0,1.29,427
36874,0.0,0.0,0.0,0.0,0.0,0.0,0.0,0.0,0.0,0.0,0.0,0.0,0.0,0.0,0.0,0.0,0.0,0.0,0.0,0.0,0.0,0.0,0.18,0.0,0.0,0.0,0.24,0.0,0.0,0.57,0.0,0.0,0.0,0.0,0.0,0.0,0.0,0.0,0.0,1273.0,0.8700000000000001,427
36875,0.0,0.0,0.0,0.0,0.0,0.0,0.0,0.0,0.0,0.0,0.0,0.0,0.0,0.0,0.0,0.0,0.0,0.0,0.0,0.0,0.0,0.0,0.18,0.0,0.0,0.0,0.24,0.0,0.0,0.57,0.0,0.0,0.0,0.0,0.0,0.0,0.0,0.0,0.0,1373.0,0.53,427
36876,0.0,0.0,0.0,0.0,0.0,0.0,0.0,0.0,0.0,0.0,0.0,0.0,0.0,0.0,0.0,0.0,0.0,0.0,0.0,0.0,0.0,0.0,0.18,0.0,0.0,0.0,0.24,0.0,0.0,0.57,0.0,0.0,0.0,0.0,0.0,0.0,0.0,0.0,0.0,1473.0,0.24,427
36877,0.0,0.0,0.0,0.0,0.0,0.0,0.0,0.0,0.0,0.0,0.0,0.0,0.0,0.0,0.0,0.0,0.0,0.0,0.0,0.0,0.0,0.0,0.18,0.0,0.0,0.0,0.24,0.0,0.0,0.57,0.0,0.0,0.0,0.0,0.0,0.0,0.0,0.0,0.0,1573.0,0.0,427
36878,0.0,0.0,0.0,0.0,0.0,0.0,0.0,0.0,0.0,0.0,0.0,0.0,0.0,0.0,0.0,0.0,0.0,0.0,0.0,0.0,0.0,0.0,0.15,0.0,0.0,0.0,0.27,0.0,0.0,0.58,0.0,0.0,0.0,0.0,0.0,0.0,0.0,0.0,0.0,748.0,7.26,428
36879,0.0,0.0,0.0,0.0,0.0,0.0,0.0,0.0,0.0,0.0,0.0,0.0,0.0,0.0,0.0,0.0,0.0,0.0,0.0,0.0,0.0,0.0,0.15,0.0,0.0,0.0,0.27,0.0,0.0,0.58,0.0,0.0,0.0,0.0,0.0,0.0,0.0,0.0,0.0,734.0,8.04,428
36880,0.0,0.0,0.0,0.0,0.0,0.0,0.0,0.0,0.0,0.0,0.0,0.0,0.0,0.0,0.0,0.0,0.0,0.0,0.0,0.0,0.0,0.0,0.15,0.0,0.0,0.0,0.27,0.0,0.0,0.58,0.0,0.0,0.0,0.0,0.0,0.0,0.0,0.0,0.0,731.0,7.9700000000000015,428
36881,0.0,0.0,0.0,0.0,0.0,0.0,0.0,0.0,0.0,0.0,0.0,0.0,0.0,0.0,0.0,0.0,0.0,0.0,0.0,0.0,0.0,0.0,0.15,0.0,0.0,0.0,0.27,0.0,0.0,0.58,0.0,0.0,0.0,0.0,0.0,0.0,0.0,0.0,0.0,718.0,8.4,428
36882,0.0,0.0,0.0,0.0,0.0,0.0,0.0,0.0,0.0,0.0,0.0,0.0,0.0,0.0,0.0,0.0,0.0,0.0,0.0,0.0,0.0,0.0,0.15,0.0,0.0,0.0,0.27,0.0,0.0,0.58,0.0,0.0,0.0,0.0,0.0,0.0,0.0,0.0,0.0,695.0,9.32,428
36883,0.0,0.0,0.0,0.0,0.0,0.0,0.0,0.0,0.0,0.0,0.0,0.0,0.0,0.0,0.0,0.0,0.0,0.0,0.0,0.0,0.0,0.0,0.15,0.0,0.0,0.0,0.27,0.0,0.0,0.58,0.0,0.0,0.0,0.0,0.0,0.0,0.0,0.0,0.0,671.0,10.66,428
36884,0.0,0.0,0.0,0.0,0.0,0.0,0.0,0.0,0.0,0.0,0.0,0.0,0.0,0.0,0.0,0.0,0.0,0.0,0.0,0.0,0.0,0.0,0.15,0.0,0.0,0.0,0.27,0.0,0.0,0.58,0.0,0.0,0.0,0.0,0.0,0.0,0.0,0.0,0.0,649.0,12.0,428
36885,0.0,0.0,0.0,0.0,0.0,0.0,0.0,0.0,0.0,0.0,0.0,0.0,0.0,0.0,0.0,0.0,0.0,0.0,0.0,0.0,0.0,0.0,0.15,0.0,0.0,0.0,0.27,0.0,0.0,0.58,0.0,0.0,0.0,0.0,0.0,0.0,0.0,0.0,0.0,773.0,6.24,428
36886,0.0,0.0,0.0,0.0,0.0,0.0,0.0,0.0,0.0,0.0,0.0,0.0,0.0,0.0,0.0,0.0,0.0,0.0,0.0,0.0,0.0,0.0,0.15,0.0,0.0,0.0,0.27,0.0,0.0,0.58,0.0,0.0,0.0,0.0,0.0,0.0,0.0,0.0,0.0,873.0,3.9063766518356617,428
36887,0.0,0.0,0.0,0.0,0.0,0.0,0.0,0.0,0.0,0.0,0.0,0.0,0.0,0.0,0.0,0.0,0.0,0.0,0.0,0.0,0.0,0.0,0.15,0.0,0.0,0.0,0.27,0.0,0.0,0.58,0.0,0.0,0.0,0.0,0.0,0.0,0.0,0.0,0.0,973.0,2.601029995663981,428
36888,0.0,0.0,0.0,0.0,0.0,0.0,0.0,0.0,0.0,0.0,0.0,0.0,0.0,0.0,0.0,0.0,0.0,0.0,0.0,0.0,0.0,0.0,0.15,0.0,0.0,0.0,0.27,0.0,0.0,0.58,0.0,0.0,0.0,0.0,0.0,0.0,0.0,0.0,0.0,1073.0,1.7799999999999998,428
36889,0.0,0.0,0.0,0.0,0.0,0.0,0.0,0.0,0.0,0.0,0.0,0.0,0.0,0.0,0.0,0.0,0.0,0.0,0.0,0.0,0.0,0.0,0.15,0.0,0.0,0.0,0.27,0.0,0.0,0.58,0.0,0.0,0.0,0.0,0.0,0.0,0.0,0.0,0.0,1173.0,1.2020599913279626,428
36890,0.0,0.0,0.0,0.0,0.0,0.0,0.0,0.0,0.0,0.0,0.0,0.0,0.0,0.0,0.0,0.0,0.0,0.0,0.0,0.0,0.0,0.0,0.15,0.0,0.0,0.0,0.27,0.0,0.0,0.58,0.0,0.0,0.0,0.0,0.0,0.0,0.0,0.0,0.0,1273.0,0.8017285578242069,428
36891,0.0,0.0,0.0,0.0,0.0,0.0,0.0,0.0,0.0,0.0,0.0,0.0,0.0,0.0,0.0,0.0,0.0,0.0,0.0,0.0,0.0,0.0,0.15,0.0,0.0,0.0,0.27,0.0,0.0,0.58,0.0,0.0,0.0,0.0,0.0,0.0,0.0,0.0,0.0,1373.0,0.4516591700235189,428
36892,0.0,0.0,0.0,0.0,0.0,0.0,0.0,0.0,0.0,0.0,0.0,0.0,0.0,0.0,0.0,0.0,0.0,0.0,0.0,0.0,0.0,0.0,0.15,0.0,0.0,0.0,0.27,0.0,0.0,0.58,0.0,0.0,0.0,0.0,0.0,0.0,0.0,0.0,0.0,1473.0,0.16068400111748737,428
36893,0.0,0.0,0.0,0.0,0.0,0.0,0.0,0.0,0.0,0.0,0.0,0.0,0.0,0.0,0.0,0.0,0.0,0.0,0.0,0.0,0.0,0.0,0.15,0.0,0.0,0.0,0.27,0.0,0.0,0.58,0.0,0.0,0.0,0.0,0.0,0.0,0.0,0.0,0.0,1573.0,-0.09075749056067511,428
43752,0.0,0.0,0.0,0.0,0.0,0.0,0.0,0.0,0.0,0.0,0.0,0.0,0.0,0.0,0.0,0.0,0.0,0.0,0.0,0.0,0.0,0.0,0.15,0.0,0.0,0.0,0.27,0.0,0.0,0.58,0.0,0.0,0.0,0.0,0.0,0.0,0.0,0.0,0.0,1673.0,-0.30980391997148626,428
43753,0.0,0.0,0.0,0.0,0.0,0.0,0.0,0.0,0.0,0.0,0.0,0.0,0.0,0.0,0.0,0.0,0.0,0.0,0.0,0.0,0.0,0.0,0.15,0.0,0.0,0.0,0.27,0.0,0.0,0.58,0.0,0.0,0.0,0.0,0.0,0.0,0.0,0.0,0.0,1093.0,1.6532125137753435,428
36894,0.0,0.0,0.0,0.0,0.0,0.0,0.0,0.0,0.0,0.0,0.0,0.0,0.0,0.0,0.0,0.0,0.0,0.0,0.0,0.0,0.0,0.0,0.14,0.0,0.0,0.0,0.3,0.0,0.0,0.57,0.0,0.0,0.0,0.0,0.0,0.0,0.0,0.0,0.0,762.0,6.72,429
36895,0.0,0.0,0.0,0.0,0.0,0.0,0.0,0.0,0.0,0.0,0.0,0.0,0.0,0.0,0.0,0.0,0.0,0.0,0.0,0.0,0.0,0.0,0.14,0.0,0.0,0.0,0.3,0.0,0.0,0.57,0.0,0.0,0.0,0.0,0.0,0.0,0.0,0.0,0.0,745.0,7.32,429
36896,0.0,0.0,0.0,0.0,0.0,0.0,0.0,0.0,0.0,0.0,0.0,0.0,0.0,0.0,0.0,0.0,0.0,0.0,0.0,0.0,0.0,0.0,0.14,0.0,0.0,0.0,0.3,0.0,0.0,0.57,0.0,0.0,0.0,0.0,0.0,0.0,0.0,0.0,0.0,739.0,7.4700000000000015,429
36897,0.0,0.0,0.0,0.0,0.0,0.0,0.0,0.0,0.0,0.0,0.0,0.0,0.0,0.0,0.0,0.0,0.0,0.0,0.0,0.0,0.0,0.0,0.14,0.0,0.0,0.0,0.3,0.0,0.0,0.57,0.0,0.0,0.0,0.0,0.0,0.0,0.0,0.0,0.0,718.0,8.4,429
36898,0.0,0.0,0.0,0.0,0.0,0.0,0.0,0.0,0.0,0.0,0.0,0.0,0.0,0.0,0.0,0.0,0.0,0.0,0.0,0.0,0.0,0.0,0.14,0.0,0.0,0.0,0.3,0.0,0.0,0.57,0.0,0.0,0.0,0.0,0.0,0.0,0.0,0.0,0.0,704.0,8.84,429
36899,0.0,0.0,0.0,0.0,0.0,0.0,0.0,0.0,0.0,0.0,0.0,0.0,0.0,0.0,0.0,0.0,0.0,0.0,0.0,0.0,0.0,0.0,0.14,0.0,0.0,0.0,0.3,0.0,0.0,0.57,0.0,0.0,0.0,0.0,0.0,0.0,0.0,0.0,0.0,697.0,8.96,429
36900,0.0,0.0,0.0,0.0,0.0,0.0,0.0,0.0,0.0,0.0,0.0,0.0,0.0,0.0,0.0,0.0,0.0,0.0,0.0,0.0,0.0,0.0,0.14,0.0,0.0,0.0,0.3,0.0,0.0,0.57,0.0,0.0,0.0,0.0,0.0,0.0,0.0,0.0,0.0,693.0,9.16,429
36901,0.0,0.0,0.0,0.0,0.0,0.0,0.0,0.0,0.0,0.0,0.0,0.0,0.0,0.0,0.0,0.0,0.0,0.0,0.0,0.0,0.0,0.0,0.14,0.0,0.0,0.0,0.3,0.0,0.0,0.57,0.0,0.0,0.0,0.0,0.0,0.0,0.0,0.0,0.0,673.0,10.33,429
36902,0.0,0.0,0.0,0.0,0.0,0.0,0.0,0.0,0.0,0.0,0.0,0.0,0.0,0.0,0.0,0.0,0.0,0.0,0.0,0.0,0.0,0.0,0.14,0.0,0.0,0.0,0.3,0.0,0.0,0.57,0.0,0.0,0.0,0.0,0.0,0.0,0.0,0.0,0.0,649.0,11.45,429
36903,0.0,0.0,0.0,0.0,0.0,0.0,0.0,0.0,0.0,0.0,0.0,0.0,0.0,0.0,0.0,0.0,0.0,0.0,0.0,0.0,0.0,0.0,0.14,0.0,0.0,0.0,0.3,0.0,0.0,0.57,0.0,0.0,0.0,0.0,0.0,0.0,0.0,0.0,0.0,773.0,6.26,429
36904,0.0,0.0,0.0,0.0,0.0,0.0,0.0,0.0,0.0,0.0,0.0,0.0,0.0,0.0,0.0,0.0,0.0,0.0,0.0,0.0,0.0,0.0,0.14,0.0,0.0,0.0,0.3,0.0,0.0,0.57,0.0,0.0,0.0,0.0,0.0,0.0,0.0,0.0,0.0,873.0,3.8,429
36905,0.0,0.0,0.0,0.0,0.0,0.0,0.0,0.0,0.0,0.0,0.0,0.0,0.0,0.0,0.0,0.0,0.0,0.0,0.0,0.0,0.0,0.0,0.14,0.0,0.0,0.0,0.3,0.0,0.0,0.57,0.0,0.0,0.0,0.0,0.0,0.0,0.0,0.0,0.0,973.0,2.5,429
36906,0.0,0.0,0.0,0.0,0.0,0.0,0.0,0.0,0.0,0.0,0.0,0.0,0.0,0.0,0.0,0.0,0.0,0.0,0.0,0.0,0.0,0.0,0.14,0.0,0.0,0.0,0.3,0.0,0.0,0.57,0.0,0.0,0.0,0.0,0.0,0.0,0.0,0.0,0.0,1073.0,1.6800000000000002,429
36907,0.0,0.0,0.0,0.0,0.0,0.0,0.0,0.0,0.0,0.0,0.0,0.0,0.0,0.0,0.0,0.0,0.0,0.0,0.0,0.0,0.0,0.0,0.14,0.0,0.0,0.0,0.3,0.0,0.0,0.57,0.0,0.0,0.0,0.0,0.0,0.0,0.0,0.0,0.0,1173.0,1.13,429
36908,0.0,0.0,0.0,0.0,0.0,0.0,0.0,0.0,0.0,0.0,0.0,0.0,0.0,0.0,0.0,0.0,0.0,0.0,0.0,0.0,0.0,0.0,0.14,0.0,0.0,0.0,0.3,0.0,0.0,0.57,0.0,0.0,0.0,0.0,0.0,0.0,0.0,0.0,0.0,1273.0,0.74,429
36909,0.0,0.0,0.0,0.0,0.0,0.0,0.0,0.0,0.0,0.0,0.0,0.0,0.0,0.0,0.0,0.0,0.0,0.0,0.0,0.0,0.0,0.0,0.14,0.0,0.0,0.0,0.3,0.0,0.0,0.57,0.0,0.0,0.0,0.0,0.0,0.0,0.0,0.0,0.0,1373.0,0.3999999999999999,429
36910,0.0,0.0,0.0,0.0,0.0,0.0,0.0,0.0,0.0,0.0,0.0,0.0,0.0,0.0,0.0,0.0,0.0,0.0,0.0,0.0,0.0,0.0,0.14,0.0,0.0,0.0,0.3,0.0,0.0,0.57,0.0,0.0,0.0,0.0,0.0,0.0,0.0,0.0,0.0,1473.0,0.1100000000000001,429
36911,0.0,0.0,0.0,0.0,0.0,0.0,0.0,0.0,0.0,0.0,0.0,0.0,0.0,0.0,0.0,0.0,0.0,0.0,0.0,0.0,0.0,0.0,0.14,0.0,0.0,0.0,0.3,0.0,0.0,0.57,0.0,0.0,0.0,0.0,0.0,0.0,0.0,0.0,0.0,1573.0,-0.11,429
36912,0.0,0.0,0.0,0.0,0.0,0.0,0.0,0.0,0.0,0.0,0.0,0.0,0.0,0.0,0.0,0.0,0.0,0.0,0.0,0.0,0.0,0.0,0.14,0.0,0.0,0.0,0.3,0.0,0.0,0.57,0.0,0.0,0.0,0.0,0.0,0.0,0.0,0.0,0.0,1673.0,-0.33,429
36913,0.0,0.0,0.0,0.0,0.0,0.0,0.0,0.0,0.0,0.0,0.0,0.0,0.0,0.0,0.0,0.0,0.0,0.0,0.0,0.0,0.0,0.0,0.12,0.0,0.0,0.0,0.33,0.0,0.0,0.55,0.0,0.0,0.0,0.0,0.0,0.0,0.0,0.0,0.0,741.0,7.2799999999999985,430
36914,0.0,0.0,0.0,0.0,0.0,0.0,0.0,0.0,0.0,0.0,0.0,0.0,0.0,0.0,0.0,0.0,0.0,0.0,0.0,0.0,0.0,0.0,0.12,0.0,0.0,0.0,0.33,0.0,0.0,0.55,0.0,0.0,0.0,0.0,0.0,0.0,0.0,0.0,0.0,740.0,7.32,430
36915,0.0,0.0,0.0,0.0,0.0,0.0,0.0,0.0,0.0,0.0,0.0,0.0,0.0,0.0,0.0,0.0,0.0,0.0,0.0,0.0,0.0,0.0,0.12,0.0,0.0,0.0,0.33,0.0,0.0,0.55,0.0,0.0,0.0,0.0,0.0,0.0,0.0,0.0,0.0,718.0,8.3,430
36916,0.0,0.0,0.0,0.0,0.0,0.0,0.0,0.0,0.0,0.0,0.0,0.0,0.0,0.0,0.0,0.0,0.0,0.0,0.0,0.0,0.0,0.0,0.12,0.0,0.0,0.0,0.33,0.0,0.0,0.55,0.0,0.0,0.0,0.0,0.0,0.0,0.0,0.0,0.0,695.0,9.2,430
36917,0.0,0.0,0.0,0.0,0.0,0.0,0.0,0.0,0.0,0.0,0.0,0.0,0.0,0.0,0.0,0.0,0.0,0.0,0.0,0.0,0.0,0.0,0.12,0.0,0.0,0.0,0.33,0.0,0.0,0.55,0.0,0.0,0.0,0.0,0.0,0.0,0.0,0.0,0.0,673.0,10.35,430
36918,0.0,0.0,0.0,0.0,0.0,0.0,0.0,0.0,0.0,0.0,0.0,0.0,0.0,0.0,0.0,0.0,0.0,0.0,0.0,0.0,0.0,0.0,0.12,0.0,0.0,0.0,0.33,0.0,0.0,0.55,0.0,0.0,0.0,0.0,0.0,0.0,0.0,0.0,0.0,649.0,11.8,430
36919,0.0,0.0,0.0,0.0,0.0,0.0,0.0,0.0,0.0,0.0,0.0,0.0,0.0,0.0,0.0,0.0,0.0,0.0,0.0,0.0,0.0,0.0,0.12,0.0,0.0,0.0,0.33,0.0,0.0,0.55,0.0,0.0,0.0,0.0,0.0,0.0,0.0,0.0,0.0,773.0,5.92,430
36920,0.0,0.0,0.0,0.0,0.0,0.0,0.0,0.0,0.0,0.0,0.0,0.0,0.0,0.0,0.0,0.0,0.0,0.0,0.0,0.0,0.0,0.0,0.12,0.0,0.0,0.0,0.33,0.0,0.0,0.55,0.0,0.0,0.0,0.0,0.0,0.0,0.0,0.0,0.0,873.0,3.68,430
36921,0.0,0.0,0.0,0.0,0.0,0.0,0.0,0.0,0.0,0.0,0.0,0.0,0.0,0.0,0.0,0.0,0.0,0.0,0.0,0.0,0.0,0.0,0.12,0.0,0.0,0.0,0.33,0.0,0.0,0.55,0.0,0.0,0.0,0.0,0.0,0.0,0.0,0.0,0.0,973.0,2.35,430
36922,0.0,0.0,0.0,0.0,0.0,0.0,0.0,0.0,0.0,0.0,0.0,0.0,0.0,0.0,0.0,0.0,0.0,0.0,0.0,0.0,0.0,0.0,0.12,0.0,0.0,0.0,0.33,0.0,0.0,0.55,0.0,0.0,0.0,0.0,0.0,0.0,0.0,0.0,0.0,1073.0,1.5299999999999998,430
36923,0.0,0.0,0.0,0.0,0.0,0.0,0.0,0.0,0.0,0.0,0.0,0.0,0.0,0.0,0.0,0.0,0.0,0.0,0.0,0.0,0.0,0.0,0.12,0.0,0.0,0.0,0.33,0.0,0.0,0.55,0.0,0.0,0.0,0.0,0.0,0.0,0.0,0.0,0.0,1173.0,0.98,430
36924,0.0,0.0,0.0,0.0,0.0,0.0,0.0,0.0,0.0,0.0,0.0,0.0,0.0,0.0,0.0,0.0,0.0,0.0,0.0,0.0,0.0,0.0,0.12,0.0,0.0,0.0,0.33,0.0,0.0,0.55,0.0,0.0,0.0,0.0,0.0,0.0,0.0,0.0,0.0,1273.0,0.5900000000000001,430
36925,0.0,0.0,0.0,0.0,0.0,0.0,0.0,0.0,0.0,0.0,0.0,0.0,0.0,0.0,0.0,0.0,0.0,0.0,0.0,0.0,0.0,0.0,0.12,0.0,0.0,0.0,0.33,0.0,0.0,0.55,0.0,0.0,0.0,0.0,0.0,0.0,0.0,0.0,0.0,1373.0,0.29000000000000004,430
36926,0.0,0.0,0.0,0.0,0.0,0.0,0.0,0.0,0.0,0.0,0.0,0.0,0.0,0.0,0.0,0.0,0.0,0.0,0.0,0.0,0.0,0.0,0.12,0.0,0.0,0.0,0.33,0.0,0.0,0.55,0.0,0.0,0.0,0.0,0.0,0.0,0.0,0.0,0.0,1473.0,0.020000000000000014,430
36927,0.0,0.0,0.0,0.0,0.0,0.0,0.0,0.0,0.0,0.0,0.0,0.0,0.0,0.0,0.0,0.0,0.0,0.0,0.0,0.0,0.0,0.0,0.12,0.0,0.0,0.0,0.33,0.0,0.0,0.55,0.0,0.0,0.0,0.0,0.0,0.0,0.0,0.0,0.0,1573.0,-0.25,430
36928,0.0,0.0,0.0,0.0,0.0,0.0,0.0,0.0,0.0,0.0,0.0,0.0,0.0,0.0,0.0,0.0,0.0,0.0,0.0,0.0,0.0,0.0,0.09,0.0,0.0,0.0,0.36,0.0,0.0,0.55,0.0,0.0,0.0,0.0,0.0,0.0,0.0,0.0,0.0,743.0,7.380000000000001,431
36929,0.0,0.0,0.0,0.0,0.0,0.0,0.0,0.0,0.0,0.0,0.0,0.0,0.0,0.0,0.0,0.0,0.0,0.0,0.0,0.0,0.0,0.0,0.09,0.0,0.0,0.0,0.36,0.0,0.0,0.55,0.0,0.0,0.0,0.0,0.0,0.0,0.0,0.0,0.0,737.0,7.4700000000000015,431
36930,0.0,0.0,0.0,0.0,0.0,0.0,0.0,0.0,0.0,0.0,0.0,0.0,0.0,0.0,0.0,0.0,0.0,0.0,0.0,0.0,0.0,0.0,0.09,0.0,0.0,0.0,0.36,0.0,0.0,0.55,0.0,0.0,0.0,0.0,0.0,0.0,0.0,0.0,0.0,735.0,7.73,431
36931,0.0,0.0,0.0,0.0,0.0,0.0,0.0,0.0,0.0,0.0,0.0,0.0,0.0,0.0,0.0,0.0,0.0,0.0,0.0,0.0,0.0,0.0,0.09,0.0,0.0,0.0,0.36,0.0,0.0,0.55,0.0,0.0,0.0,0.0,0.0,0.0,0.0,0.0,0.0,718.0,8.33,431
36932,0.0,0.0,0.0,0.0,0.0,0.0,0.0,0.0,0.0,0.0,0.0,0.0,0.0,0.0,0.0,0.0,0.0,0.0,0.0,0.0,0.0,0.0,0.09,0.0,0.0,0.0,0.36,0.0,0.0,0.55,0.0,0.0,0.0,0.0,0.0,0.0,0.0,0.0,0.0,704.0,8.84,431
36933,0.0,0.0,0.0,0.0,0.0,0.0,0.0,0.0,0.0,0.0,0.0,0.0,0.0,0.0,0.0,0.0,0.0,0.0,0.0,0.0,0.0,0.0,0.09,0.0,0.0,0.0,0.36,0.0,0.0,0.55,0.0,0.0,0.0,0.0,0.0,0.0,0.0,0.0,0.0,696.0,9.15,431
36934,0.0,0.0,0.0,0.0,0.0,0.0,0.0,0.0,0.0,0.0,0.0,0.0,0.0,0.0,0.0,0.0,0.0,0.0,0.0,0.0,0.0,0.0,0.09,0.0,0.0,0.0,0.36,0.0,0.0,0.55,0.0,0.0,0.0,0.0,0.0,0.0,0.0,0.0,0.0,687.0,9.46,431
36935,0.0,0.0,0.0,0.0,0.0,0.0,0.0,0.0,0.0,0.0,0.0,0.0,0.0,0.0,0.0,0.0,0.0,0.0,0.0,0.0,0.0,0.0,0.09,0.0,0.0,0.0,0.36,0.0,0.0,0.55,0.0,0.0,0.0,0.0,0.0,0.0,0.0,0.0,0.0,673.0,10.47,431
36936,0.0,0.0,0.0,0.0,0.0,0.0,0.0,0.0,0.0,0.0,0.0,0.0,0.0,0.0,0.0,0.0,0.0,0.0,0.0,0.0,0.0,0.0,0.09,0.0,0.0,0.0,0.36,0.0,0.0,0.55,0.0,0.0,0.0,0.0,0.0,0.0,0.0,0.0,0.0,656.0,11.43,431
36937,0.0,0.0,0.0,0.0,0.0,0.0,0.0,0.0,0.0,0.0,0.0,0.0,0.0,0.0,0.0,0.0,0.0,0.0,0.0,0.0,0.0,0.0,0.09,0.0,0.0,0.0,0.36,0.0,0.0,0.55,0.0,0.0,0.0,0.0,0.0,0.0,0.0,0.0,0.0,773.0,6.08,431
36938,0.0,0.0,0.0,0.0,0.0,0.0,0.0,0.0,0.0,0.0,0.0,0.0,0.0,0.0,0.0,0.0,0.0,0.0,0.0,0.0,0.0,0.0,0.09,0.0,0.0,0.0,0.36,0.0,0.0,0.55,0.0,0.0,0.0,0.0,0.0,0.0,0.0,0.0,0.0,873.0,3.64,431
36939,0.0,0.0,0.0,0.0,0.0,0.0,0.0,0.0,0.0,0.0,0.0,0.0,0.0,0.0,0.0,0.0,0.0,0.0,0.0,0.0,0.0,0.0,0.09,0.0,0.0,0.0,0.36,0.0,0.0,0.55,0.0,0.0,0.0,0.0,0.0,0.0,0.0,0.0,0.0,973.0,2.24,431
36940,0.0,0.0,0.0,0.0,0.0,0.0,0.0,0.0,0.0,0.0,0.0,0.0,0.0,0.0,0.0,0.0,0.0,0.0,0.0,0.0,0.0,0.0,0.09,0.0,0.0,0.0,0.36,0.0,0.0,0.55,0.0,0.0,0.0,0.0,0.0,0.0,0.0,0.0,0.0,1073.0,1.41,431
36941,0.0,0.0,0.0,0.0,0.0,0.0,0.0,0.0,0.0,0.0,0.0,0.0,0.0,0.0,0.0,0.0,0.0,0.0,0.0,0.0,0.0,0.0,0.09,0.0,0.0,0.0,0.36,0.0,0.0,0.55,0.0,0.0,0.0,0.0,0.0,0.0,0.0,0.0,0.0,1173.0,0.8899999999999999,431
36942,0.0,0.0,0.0,0.0,0.0,0.0,0.0,0.0,0.0,0.0,0.0,0.0,0.0,0.0,0.0,0.0,0.0,0.0,0.0,0.0,0.0,0.0,0.09,0.0,0.0,0.0,0.36,0.0,0.0,0.55,0.0,0.0,0.0,0.0,0.0,0.0,0.0,0.0,0.0,1273.0,0.5,431
36943,0.0,0.0,0.0,0.0,0.0,0.0,0.0,0.0,0.0,0.0,0.0,0.0,0.0,0.0,0.0,0.0,0.0,0.0,0.0,0.0,0.0,0.0,0.09,0.0,0.0,0.0,0.36,0.0,0.0,0.55,0.0,0.0,0.0,0.0,0.0,0.0,0.0,0.0,0.0,1373.0,0.1499999999999999,431
36944,0.0,0.0,0.0,0.0,0.0,0.0,0.0,0.0,0.0,0.0,0.0,0.0,0.0,0.0,0.0,0.0,0.0,0.0,0.0,0.0,0.0,0.0,0.09,0.0,0.0,0.0,0.36,0.0,0.0,0.55,0.0,0.0,0.0,0.0,0.0,0.0,0.0,0.0,0.0,1473.0,-0.08999999999999997,431
36945,0.0,0.0,0.0,0.0,0.0,0.0,0.0,0.0,0.0,0.0,0.0,0.0,0.0,0.0,0.0,0.0,0.0,0.0,0.0,0.0,0.0,0.0,0.09,0.0,0.0,0.0,0.36,0.0,0.0,0.55,0.0,0.0,0.0,0.0,0.0,0.0,0.0,0.0,0.0,1573.0,-0.31999999999999995,431
36947,0.0,0.0,0.0,0.0,0.0,0.0,0.0,0.0,0.0,0.0,0.0,0.0,0.0,0.0,0.0,0.0,0.0,0.0,0.0,0.0,0.0,0.0,0.09,0.0,0.0,0.0,0.39,0.0,0.0,0.52,0.0,0.0,0.0,0.0,0.0,0.0,0.0,0.0,0.0,730.0,7.77,432
36948,0.0,0.0,0.0,0.0,0.0,0.0,0.0,0.0,0.0,0.0,0.0,0.0,0.0,0.0,0.0,0.0,0.0,0.0,0.0,0.0,0.0,0.0,0.09,0.0,0.0,0.0,0.39,0.0,0.0,0.52,0.0,0.0,0.0,0.0,0.0,0.0,0.0,0.0,0.0,713.0,8.49,432
36949,0.0,0.0,0.0,0.0,0.0,0.0,0.0,0.0,0.0,0.0,0.0,0.0,0.0,0.0,0.0,0.0,0.0,0.0,0.0,0.0,0.0,0.0,0.09,0.0,0.0,0.0,0.39,0.0,0.0,0.52,0.0,0.0,0.0,0.0,0.0,0.0,0.0,0.0,0.0,695.0,9.19,432
36950,0.0,0.0,0.0,0.0,0.0,0.0,0.0,0.0,0.0,0.0,0.0,0.0,0.0,0.0,0.0,0.0,0.0,0.0,0.0,0.0,0.0,0.0,0.09,0.0,0.0,0.0,0.39,0.0,0.0,0.52,0.0,0.0,0.0,0.0,0.0,0.0,0.0,0.0,0.0,673.0,10.28,432
36951,0.0,0.0,0.0,0.0,0.0,0.0,0.0,0.0,0.0,0.0,0.0,0.0,0.0,0.0,0.0,0.0,0.0,0.0,0.0,0.0,0.0,0.0,0.09,0.0,0.0,0.0,0.39,0.0,0.0,0.52,0.0,0.0,0.0,0.0,0.0,0.0,0.0,0.0,0.0,671.0,10.33,432
36952,0.0,0.0,0.0,0.0,0.0,0.0,0.0,0.0,0.0,0.0,0.0,0.0,0.0,0.0,0.0,0.0,0.0,0.0,0.0,0.0,0.0,0.0,0.09,0.0,0.0,0.0,0.39,0.0,0.0,0.52,0.0,0.0,0.0,0.0,0.0,0.0,0.0,0.0,0.0,658.0,11.31,432
36953,0.0,0.0,0.0,0.0,0.0,0.0,0.0,0.0,0.0,0.0,0.0,0.0,0.0,0.0,0.0,0.0,0.0,0.0,0.0,0.0,0.0,0.0,0.09,0.0,0.0,0.0,0.39,0.0,0.0,0.52,0.0,0.0,0.0,0.0,0.0,0.0,0.0,0.0,0.0,773.0,6.06,432
36954,0.0,0.0,0.0,0.0,0.0,0.0,0.0,0.0,0.0,0.0,0.0,0.0,0.0,0.0,0.0,0.0,0.0,0.0,0.0,0.0,0.0,0.0,0.09,0.0,0.0,0.0,0.39,0.0,0.0,0.52,0.0,0.0,0.0,0.0,0.0,0.0,0.0,0.0,0.0,873.0,3.4000000000000004,432
36955,0.0,0.0,0.0,0.0,0.0,0.0,0.0,0.0,0.0,0.0,0.0,0.0,0.0,0.0,0.0,0.0,0.0,0.0,0.0,0.0,0.0,0.0,0.09,0.0,0.0,0.0,0.39,0.0,0.0,0.52,0.0,0.0,0.0,0.0,0.0,0.0,0.0,0.0,0.0,973.0,2.0,432
36956,0.0,0.0,0.0,0.0,0.0,0.0,0.0,0.0,0.0,0.0,0.0,0.0,0.0,0.0,0.0,0.0,0.0,0.0,0.0,0.0,0.0,0.0,0.09,0.0,0.0,0.0,0.39,0.0,0.0,0.52,0.0,0.0,0.0,0.0,0.0,0.0,0.0,0.0,0.0,1073.0,1.2400000000000002,432
36957,0.0,0.0,0.0,0.0,0.0,0.0,0.0,0.0,0.0,0.0,0.0,0.0,0.0,0.0,0.0,0.0,0.0,0.0,0.0,0.0,0.0,0.0,0.09,0.0,0.0,0.0,0.39,0.0,0.0,0.52,0.0,0.0,0.0,0.0,0.0,0.0,0.0,0.0,0.0,1173.0,0.74,432
36958,0.0,0.0,0.0,0.0,0.0,0.0,0.0,0.0,0.0,0.0,0.0,0.0,0.0,0.0,0.0,0.0,0.0,0.0,0.0,0.0,0.0,0.0,0.09,0.0,0.0,0.0,0.39,0.0,0.0,0.52,0.0,0.0,0.0,0.0,0.0,0.0,0.0,0.0,0.0,1273.0,0.3200000000000001,432
36959,0.0,0.0,0.0,0.0,0.0,0.0,0.0,0.0,0.0,0.0,0.0,0.0,0.0,0.0,0.0,0.0,0.0,0.0,0.0,0.0,0.0,0.0,0.09,0.0,0.0,0.0,0.39,0.0,0.0,0.52,0.0,0.0,0.0,0.0,0.0,0.0,0.0,0.0,0.0,1373.0,0.040000000000000036,432
36960,0.0,0.0,0.0,0.0,0.0,0.0,0.0,0.0,0.0,0.0,0.0,0.0,0.0,0.0,0.0,0.0,0.0,0.0,0.0,0.0,0.0,0.0,0.09,0.0,0.0,0.0,0.39,0.0,0.0,0.52,0.0,0.0,0.0,0.0,0.0,0.0,0.0,0.0,0.0,1473.0,-0.23,432
36961,0.0,0.0,0.0,0.0,0.0,0.0,0.0,0.0,0.0,0.0,0.0,0.0,0.0,0.0,0.0,0.0,0.0,0.0,0.0,0.0,0.0,0.0,0.09,0.0,0.0,0.0,0.39,0.0,0.0,0.52,0.0,0.0,0.0,0.0,0.0,0.0,0.0,0.0,0.0,1573.0,-0.44,432
36962,0.0,0.0,0.0,0.0,0.0,0.0,0.0,0.0,0.0,0.0,0.0,0.0,0.0,0.0,0.0,0.0,0.0,0.0,0.0,0.0,0.0,0.0,0.09,0.0,0.0,0.0,0.39,0.0,0.0,0.52,0.0,0.0,0.0,0.0,0.0,0.0,0.0,0.0,0.0,1673.0,-0.64,432
36976,0.01,0.0,0.0,0.0,0.0,0.0,0.07,0.0,0.0,0.0,0.0,0.0,0.0,0.0,0.0,0.0,0.01,0.0,0.0,0.06,0.0,0.0,0.14,0.0,0.0,0.0,0.0,0.0,0.0,0.71,0.0,0.0,0.0,0.0,0.0,0.0,0.0,0.0,0.0,817.0,12.0,433
73148,0.01,0.0,0.0,0.0,0.0,0.0,0.07,0.0,0.0,0.0,0.0,0.0,0.0,0.0,0.0,0.0,0.01,0.0,0.0,0.06,0.0,0.0,0.14,0.0,0.0,0.0,0.0,0.0,0.0,0.71,0.0,0.0,0.0,0.0,0.0,0.0,0.0,0.0,0.0,1301.0,3.0,433
73149,0.01,0.0,0.0,0.0,0.0,0.0,0.07,0.0,0.0,0.0,0.0,0.0,0.0,0.0,0.0,0.0,0.01,0.0,0.0,0.06,0.0,0.0,0.14,0.0,0.0,0.0,0.0,0.0,0.0,0.71,0.0,0.0,0.0,0.0,0.0,0.0,0.0,0.0,0.0,1476.0,2.0,433
73150,0.01,0.0,0.0,0.0,0.0,0.0,0.07,0.0,0.0,0.0,0.0,0.0,0.0,0.0,0.0,0.0,0.01,0.0,0.0,0.06,0.0,0.0,0.14,0.0,0.0,0.0,0.0,0.0,0.0,0.71,0.0,0.0,0.0,0.0,0.0,0.0,0.0,0.0,0.0,1594.0,1.5,433
91705,0.01,0.0,0.0,0.0,0.0,0.0,0.07,0.0,0.0,0.0,0.0,0.0,0.0,0.0,0.0,0.0,0.01,0.0,0.0,0.06,0.0,0.0,0.14,0.0,0.0,0.0,0.0,0.0,0.0,0.71,0.0,0.0,0.0,0.0,0.0,0.0,0.0,0.0,0.0,828.0,11.36,433
91706,0.01,0.0,0.0,0.0,0.0,0.0,0.07,0.0,0.0,0.0,0.0,0.0,0.0,0.0,0.0,0.0,0.01,0.0,0.0,0.06,0.0,0.0,0.14,0.0,0.0,0.0,0.0,0.0,0.0,0.71,0.0,0.0,0.0,0.0,0.0,0.0,0.0,0.0,0.0,850.0,10.45,433
91707,0.01,0.0,0.0,0.0,0.0,0.0,0.07,0.0,0.0,0.0,0.0,0.0,0.0,0.0,0.0,0.0,0.01,0.0,0.0,0.06,0.0,0.0,0.14,0.0,0.0,0.0,0.0,0.0,0.0,0.71,0.0,0.0,0.0,0.0,0.0,0.0,0.0,0.0,0.0,865.0,9.97,433
91708,0.01,0.0,0.0,0.0,0.0,0.0,0.07,0.0,0.0,0.0,0.0,0.0,0.0,0.0,0.0,0.0,0.01,0.0,0.0,0.06,0.0,0.0,0.14,0.0,0.0,0.0,0.0,0.0,0.0,0.71,0.0,0.0,0.0,0.0,0.0,0.0,0.0,0.0,0.0,885.0,9.29,433
91709,0.01,0.0,0.0,0.0,0.0,0.0,0.07,0.0,0.0,0.0,0.0,0.0,0.0,0.0,0.0,0.0,0.01,0.0,0.0,0.06,0.0,0.0,0.14,0.0,0.0,0.0,0.0,0.0,0.0,0.71,0.0,0.0,0.0,0.0,0.0,0.0,0.0,0.0,0.0,915.0,8.43,433
37321,0.0,0.0,0.29,0.0,0.0,0.0,0.0,0.0,0.0,0.0,0.0,0.0,0.0,0.0,0.0,0.0,0.0,0.0,0.0,0.0,0.0,0.0,0.14,0.0,0.0,0.0,0.0,0.0,0.0,0.57,0.0,0.0,0.0,0.0,0.0,0.0,0.0,0.0,0.0,865.0,9.3,434
37322,0.0,0.0,0.29,0.0,0.0,0.0,0.0,0.0,0.0,0.0,0.0,0.0,0.0,0.0,0.0,0.0,0.0,0.0,0.0,0.0,0.0,0.0,0.14,0.0,0.0,0.0,0.0,0.0,0.0,0.57,0.0,0.0,0.0,0.0,0.0,0.0,0.0,0.0,0.0,872.0,8.9,434
37323,0.0,0.0,0.29,0.0,0.0,0.0,0.0,0.0,0.0,0.0,0.0,0.0,0.0,0.0,0.0,0.0,0.0,0.0,0.0,0.0,0.0,0.0,0.14,0.0,0.0,0.0,0.0,0.0,0.0,0.57,0.0,0.0,0.0,0.0,0.0,0.0,0.0,0.0,0.0,892.0,8.2,434
37324,0.0,0.0,0.29,0.0,0.0,0.0,0.0,0.0,0.0,0.0,0.0,0.0,0.0,0.0,0.0,0.0,0.0,0.0,0.0,0.0,0.0,0.0,0.14,0.0,0.0,0.0,0.0,0.0,0.0,0.57,0.0,0.0,0.0,0.0,0.0,0.0,0.0,0.0,0.0,912.0,7.5,434
37325,0.0,0.0,0.29,0.0,0.0,0.0,0.0,0.0,0.0,0.0,0.0,0.0,0.0,0.0,0.0,0.0,0.0,0.0,0.0,0.0,0.0,0.0,0.14,0.0,0.0,0.0,0.0,0.0,0.0,0.57,0.0,0.0,0.0,0.0,0.0,0.0,0.0,0.0,0.0,926.0,7.0,434
59469,0.0,0.0,0.29,0.0,0.0,0.0,0.0,0.0,0.0,0.0,0.0,0.0,0.0,0.0,0.0,0.0,0.0,0.0,0.0,0.0,0.0,0.0,0.14,0.0,0.0,0.0,0.0,0.0,0.0,0.57,0.0,0.0,0.0,0.0,0.0,0.0,0.0,0.0,0.0,818.0,11.91,434
59470,0.0,0.0,0.29,0.0,0.0,0.0,0.0,0.0,0.0,0.0,0.0,0.0,0.0,0.0,0.0,0.0,0.0,0.0,0.0,0.0,0.0,0.0,0.14,0.0,0.0,0.0,0.0,0.0,0.0,0.57,0.0,0.0,0.0,0.0,0.0,0.0,0.0,0.0,0.0,829.0,11.29,434
