Repository: R3sten/glass_dynamics

# GlassDynamics: Ridge Regression for Glass Viscosity Prediction

## Bachelor's thesis in physics

### Università degli Studi di Trieste

The main goal of this project is to develop a reliable and interpretable predictive model for glass viscosity, moving beyond "black-box" machine learning to provide physically meaningful insights for materials science applications.


This repository implements a workflow that bridges the gap between empirical models and modern data science techniques.

File: data/viscosity_raw_data.csv (part 52 of 81)
,Al2O3,As2O3,B2O3,BaO,BeO,Bi2O3,CaO,CdO,CoO,Cs2O,CuO,Fe2O3,FeO,Ga2O3,GeO2,HfO2,K2O,La2O3,Li2O,MgO,MnO,MoO3,Na2O,Nb2O5,NiO,P2O5,PbO,Rb2O,Sb2O3,SiO2,SrO,Ta2O5,TeO2,TiO2,Tl2O,WO3,Y2O3,ZnO,ZrO2,T,log_visc,ID
59471,0.0,0.0,0.29,0.0,0.0,0.0,0.0,0.0,0.0,0.0,0.0,0.0,0.0,0.0,0.0,0.0,0.0,0.0,0.0,0.0,0.0,0.0,0.14,0.0,0.0,0.0,0.0,0.0,0.0,0.57,0.0,0.0,0.0,0.0,0.0,0.0,0.0,0.0,0.0,839.0,10.75,434
59472,0.0,0.0,0.29,0.0,0.0,0.0,0.0,0.0,0.0,0.0,0.0,0.0,0.0,0.0,0.0,0.0,0.0,0.0,0.0,0.0,0.0,0.0,0.14,0.0,0.0,0.0,0.0,0.0,0.0,0.57,0.0,0.0,0.0,0.0,0.0,0.0,0.0,0.0,0.0,850.0,10.2,434
59473,0.0,0.0,0.29,0.0,0.0,0.0,0.0,0.0,0.0,0.0,0.0,0.0,0.0,0.0,0.0,0.0,0.0,0.0,0.0,0.0,0.0,0.0,0.14,0.0,0.0,0.0,0.0,0.0,0.0,0.57,0.0,0.0,0.0,0.0,0.0,0.0,0.0,0.0,0.0,861.0,9.71,434
59474,0.0,0.0,0.29,0.0,0.0,0.0,0.0,0.0,0.0,0.0,0.0,0.0,0.0,0.0,0.0,0.0,0.0,0.0,0.0,0.0,0.0,0.0,0.14,0.0,0.0,0.0,0.0,0.0,0.0,0.57,0.0,0.0,0.0,0.0,0.0,0.0,0.0,0.0,0.0,871.0,9.24,434
59475,0.0,0.0,0.29,0.0,0.0,0.0,0.0,0.0,0.0,0.0,0.0,0.0,0.0,0.0,0.0,0.0,0.0,0.0,0.0,0.0,0.0,0.0,0.14,0.0,0.0,0.0,0.0,0.0,0.0,0.57,0.0,0.0,0.0,0.0,0.0,0.0,0.0,0.0,0.0,882.0,8.83,434
59476,0.0,0.0,0.29,0.0,0.0,0.0,0.0,0.0,0.0,0.0,0.0,0.0,0.0,0.0,0.0,0.0,0.0,0.0,0.0,0.0,0.0,0.0,0.14,0.0,0.0,0.0,0.0,0.0,0.0,0.57,0.0,0.0,0.0,0.0,0.0,0.0,0.0,0.0,0.0,1052.0,3.96,434
59477,0.0,0.0,0.29,0.0,0.0,0.0,0.0,0.0,0.0,0.0,0.0,0.0,0.0,0.0,0.0,0.0,0.0,0.0,0.0,0.0,0.0,0.0,0.14,0.0,0.0,0.0,0.0,0.0,0.0,0.57,0.0,0.0,0.0,0.0,0.0,0.0,0.0,0.0,0.0,1102.0,3.19,434
59478,0.0,0.0,0.29,0.0,0.0,0.0,0.0,0.0,0.0,0.0,0.0,0.0,0.0,0.0,0.0,0.0,0.0,0.0,0.0,0.0,0.0,0.0,0.14,0.0,0.0,0.0,0.0,0.0,0.0,0.57,0.0,0.0,0.0,0.0,0.0,0.0,0.0,0.0,0.0,1157.0,2.59,434
59479,0.0,0.0,0.29,0.0,0.0,0.0,0.0,0.0,0.0,0.0,0.0,0.0,0.0,0.0,0.0,0.0,0.0,0.0,0.0,0.0,0.0,0.0,0.14,0.0,0.0,0.0,0.0,0.0,0.0,0.57,0.0,0.0,0.0,0.0,0.0,0.0,0.0,0.0,0.0,1212.0,1.96,434
59480,0.0,0.0,0.29,0.0,0.0,0.0,0.0,0.0,0.0,0.0,0.0,0.0,0.0,0.0,0.0,0.0,0.0,0.0,0.0,0.0,0.0,0.0,0.14,0.0,0.0,0.0,0.0,0.0,0.0,0.57,0.0,0.0,0.0,0.0,0.0,0.0,0.0,0.0,0.0,1266.0,1.51,434
59481,0.0,0.0,0.29,0.0,0.0,0.0,0.0,0.0,0.0,0.0,0.0,0.0,0.0,0.0,0.0,0.0,0.0,0.0,0.0,0.0,0.0,0.0,0.14,0.0,0.0,0.0,0.0,0.0,0.0,0.57,0.0,0.0,0.0,0.0,0.0,0.0,0.0,0.0,0.0,1317.0,1.2,434
59482,0.0,0.0,0.29,0.0,0.0,0.0,0.0,0.0,0.0,0.0,0.0,0.0,0.0,0.0,0.0,0.0,0.0,0.0,0.0,0.0,0.0,0.0,0.14,0.0,0.0,0.0,0.0,0.0,0.0,0.57,0.0,0.0,0.0,0.0,0.0,0.0,0.0,0.0,0.0,1372.0,0.81,434
59483,0.0,0.0,0.29,0.0,0.0,0.0,0.0,0.0,0.0,0.0,0.0,0.0,0.0,0.0,0.0,0.0,0.0,0.0,0.0,0.0,0.0,0.0,0.14,0.0,0.0,0.0,0.0,0.0,0.0,0.57,0.0,0.0,0.0,0.0,0.0,0.0,0.0,0.0,0.0,1433.0,0.51,434
59484,0.0,0.0,0.29,0.0,0.0,0.0,0.0,0.0,0.0,0.0,0.0,0.0,0.0,0.0,0.0,0.0,0.0,0.0,0.0,0.0,0.0,0.0,0.14,0.0,0.0,0.0,0.0,0.0,0.0,0.57,0.0,0.0,0.0,0.0,0.0,0.0,0.0,0.0,0.0,1476.0,0.33,434
85826,0.0,0.0,0.29,0.0,0.0,0.0,0.0,0.0,0.0,0.0,0.0,0.0,0.0,0.0,0.0,0.0,0.0,0.0,0.0,0.0,0.0,0.0,0.14,0.0,0.0,0.0,0.0,0.0,0.0,0.57,0.0,0.0,0.0,0.0,0.0,0.0,0.0,0.0,0.0,1073.0,3.1100000000000003,434
85827,0.0,0.0,0.29,0.0,0.0,0.0,0.0,0.0,0.0,0.0,0.0,0.0,0.0,0.0,0.0,0.0,0.0,0.0,0.0,0.0,0.0,0.0,0.14,0.0,0.0,0.0,0.0,0.0,0.0,0.57,0.0,0.0,0.0,0.0,0.0,0.0,0.0,0.0,0.0,1123.0,2.51,434
85828,0.0,0.0,0.29,0.0,0.0,0.0,0.0,0.0,0.0,0.0,0.0,0.0,0.0,0.0,0.0,0.0,0.0,0.0,0.0,0.0,0.0,0.0,0.14,0.0,0.0,0.0,0.0,0.0,0.0,0.57,0.0,0.0,0.0,0.0,0.0,0.0,0.0,0.0,0.0,1173.0,1.9,434
85829,0.0,0.0,0.29,0.0,0.0,0.0,0.0,0.0,0.0,0.0,0.0,0.0,0.0,0.0,0.0,0.0,0.0,0.0,0.0,0.0,0.0,0.0,0.14,0.0,0.0,0.0,0.0,0.0,0.0,0.57,0.0,0.0,0.0,0.0,0.0,0.0,0.0,0.0,0.0,1224.0,1.54,434
85830,0.0,0.0,0.29,0.0,0.0,0.0,0.0,0.0,0.0,0.0,0.0,0.0,0.0,0.0,0.0,0.0,0.0,0.0,0.0,0.0,0.0,0.0,0.14,0.0,0.0,0.0,0.0,0.0,0.0,0.57,0.0,0.0,0.0,0.0,0.0,0.0,0.0,0.0,0.0,1274.0,1.2200000000000002,434
85831,0.0,0.0,0.29,0.0,0.0,0.0,0.0,0.0,0.0,0.0,0.0,0.0,0.0,0.0,0.0,0.0,0.0,0.0,0.0,0.0,0.0,0.0,0.14,0.0,0.0,0.0,0.0,0.0,0.0,0.57,0.0,0.0,0.0,0.0,0.0,0.0,0.0,0.0,0.0,1324.0,0.93,434
37360,0.0,0.0,0.18,0.0,0.0,0.0,0.0,0.0,0.0,0.0,0.0,0.0,0.0,0.0,0.0,0.0,0.0,0.0,0.0,0.0,0.0,0.0,0.16,0.0,0.0,0.0,0.0,0.0,0.0,0.66,0.0,0.0,0.0,0.0,0.0,0.0,0.0,0.0,0.0,868.0,11.0,435
37361,0.0,0.0,0.18,0.0,0.0,0.0,0.0,0.0,0.0,0.0,0.0,0.0,0.0,0.0,0.0,0.0,0.0,0.0,0.0,0.0,0.0,0.0,0.16,0.0,0.0,0.0,0.0,0.0,0.0,0.66,0.0,0.0,0.0,0.0,0.0,0.0,0.0,0.0,0.0,894.0,10.0,435
37362,0.0,0.0,0.18,0.0,0.0,0.0,0.0,0.0,0.0,0.0,0.0,0.0,0.0,0.0,0.0,0.0,0.0,0.0,0.0,0.0,0.0,0.0,0.16,0.0,0.0,0.0,0.0,0.0,0.0,0.66,0.0,0.0,0.0,0.0,0.0,0.0,0.0,0.0,0.0,914.0,9.3,435
37363,0.0,0.0,0.18,0.0,0.0,0.0,0.0,0.0,0.0,0.0,0.0,0.0,0.0,0.0,0.0,0.0,0.0,0.0,0.0,0.0,0.0,0.0,0.16,0.0,0.0,0.0,0.0,0.0,0.0,0.66,0.0,0.0,0.0,0.0,0.0,0.0,0.0,0.0,0.0,968.0,7.5,435
37364,0.0,0.0,0.18,0.0,0.0,0.0,0.0,0.0,0.0,0.0,0.0,0.0,0.0,0.0,0.0,0.0,0.0,0.0,0.0,0.0,0.0,0.0,0.16,0.0,0.0,0.0,0.0,0.0,0.0,0.66,0.0,0.0,0.0,0.0,0.0,0.0,0.0,0.0,0.0,974.0,7.0,435
37365,0.0,0.0,0.18,0.0,0.0,0.0,0.0,0.0,0.0,0.0,0.0,0.0,0.0,0.0,0.0,0.0,0.0,0.0,0.0,0.0,0.0,0.0,0.16,0.0,0.0,0.0,0.0,0.0,0.0,0.66,0.0,0.0,0.0,0.0,0.0,0.0,0.0,0.0,0.0,1176.0,3.0,435
37366,0.0,0.0,0.18,0.0,0.0,0.0,0.0,0.0,0.0,0.0,0.0,0.0,0.0,0.0,0.0,0.0,0.0,0.0,0.0,0.0,0.0,0.0,0.16,0.0,0.0,0.0,0.0,0.0,0.0,0.66,0.0,0.0,0.0,0.0,0.0,0.0,0.0,0.0,0.0,1192.0,2.8,435
37367,0.0,0.0,0.18,0.0,0.0,0.0,0.0,0.0,0.0,0.0,0.0,0.0,0.0,0.0,0.0,0.0,0.0,0.0,0.0,0.0,0.0,0.0,0.16,0.0,0.0,0.0,0.0,0.0,0.0,0.66,0.0,0.0,0.0,0.0,0.0,0.0,0.0,0.0,0.0,1236.0,2.4,435
37368,0.0,0.0,0.18,0.0,0.0,0.0,0.0,0.0,0.0,0.0,0.0,0.0,0.0,0.0,0.0,0.0,0.0,0.0,0.0,0.0,0.0,0.0,0.16,0.0,0.0,0.0,0.0,0.0,0.0,0.66,0.0,0.0,0.0,0.0,0.0,0.0,0.0,0.0,0.0,1356.0,1.5,435
37369,0.0,0.0,0.18,0.0,0.0,0.0,0.0,0.0,0.0,0.0,0.0,0.0,0.0,0.0,0.0,0.0,0.0,0.0,0.0,0.0,0.0,0.0,0.16,0.0,0.0,0.0,0.0,0.0,0.0,0.66,0.0,0.0,0.0,0.0,0.0,0.0,0.0,0.0,0.0,1407.0,1.2999999999999998,435
37370,0.0,0.0,0.18,0.0,0.0,0.0,0.0,0.0,0.0,0.0,0.0,0.0,0.0,0.0,0.0,0.0,0.0,0.0,0.0,0.0,0.0,0.0,0.16,0.0,0.0,0.0,0.0,0.0,0.0,0.66,0.0,0.0,0.0,0.0,0.0,0.0,0.0,0.0,0.0,1443.0,1.2000000000000002,435
37459,0.0,0.0,0.03,0.0,0.0,0.0,0.0,0.0,0.0,0.0,0.0,0.0,0.0,0.0,0.0,0.0,0.0,0.0,0.0,0.0,0.0,0.0,0.19,0.0,0.0,0.0,0.0,0.0,0.0,0.78,0.0,0.0,0.0,0.0,0.0,0.0,0.0,0.0,0.0,788.0,11.2,436
37460,0.0,0.0,0.03,0.0,0.0,0.0,0.0,0.0,0.0,0.0,0.0,0.0,0.0,0.0,0.0,0.0,0.0,0.0,0.0,0.0,0.0,0.0,0.19,0.0,0.0,0.0,0.0,0.0,0.0,0.78,0.0,0.0,0.0,0.0,0.0,0.0,0.0,0.0,0.0,822.0,10.0,436
37461,0.0,0.0,0.03,0.0,0.0,0.0,0.0,0.0,0.0,0.0,0.0,0.0,0.0,0.0,0.0,0.0,0.0,0.0,0.0,0.0,0.0,0.0,0.19,0.0,0.0,0.0,0.0,0.0,0.0,0.78,0.0,0.0,0.0,0.0,0.0,0.0,0.0,0.0,0.0,851.0,8.9,436
37462,0.0,0.0,0.03,0.0,0.0,0.0,0.0,0.0,0.0,0.0,0.0,0.0,0.0,0.0,0.0,0.0,0.0,0.0,0.0,0.0,0.0,0.0,0.19,0.0,0.0,0.0,0.0,0.0,0.0,0.78,0.0,0.0,0.0,0.0,0.0,0.0,0.0,0.0,0.0,890.0,7.699999999999998,436
37463,0.0,0.0,0.03,0.0,0.0,0.0,0.0,0.0,0.0,0.0,0.0,0.0,0.0,0.0,0.0,0.0,0.0,0.0,0.0,0.0,0.0,0.0,0.19,0.0,0.0,0.0,0.0,0.0,0.0,0.78,0.0,0.0,0.0,0.0,0.0,0.0,0.0,0.0,0.0,894.0,7.4,436
37464,0.0,0.0,0.03,0.0,0.0,0.0,0.0,0.0,0.0,0.0,0.0,0.0,0.0,0.0,0.0,0.0,0.0,0.0,0.0,0.0,0.0,0.0,0.19,0.0,0.0,0.0,0.0,0.0,0.0,0.78,0.0,0.0,0.0,0.0,0.0,0.0,0.0,0.0,0.0,929.0,6.2,436
37465,0.0,0.0,0.03,0.0,0.0,0.0,0.0,0.0,0.0,0.0,0.0,0.0,0.0,0.0,0.0,0.0,0.0,0.0,0.0,0.0,0.0,0.0,0.19,0.0,0.0,0.0,0.0,0.0,0.0,0.78,0.0,0.0,0.0,0.0,0.0,0.0,0.0,0.0,0.0,1269.0,2.8,436
37466,0.0,0.0,0.03,0.0,0.0,0.0,0.0,0.0,0.0,0.0,0.0,0.0,0.0,0.0,0.0,0.0,0.0,0.0,0.0,0.0,0.0,0.0,0.19,0.0,0.0,0.0,0.0,0.0,0.0,0.78,0.0,0.0,0.0,0.0,0.0,0.0,0.0,0.0,0.0,1297.0,2.6,436
37467,0.0,0.0,0.03,0.0,0.0,0.0,0.0,0.0,0.0,0.0,0.0,0.0,0.0,0.0,0.0,0.0,0.0,0.0,0.0,0.0,0.0,0.0,0.19,0.0,0.0,0.0,0.0,0.0,0.0,0.78,0.0,0.0,0.0,0.0,0.0,0.0,0.0,0.0,0.0,1331.0,2.4,436
37468,0.0,0.0,0.03,0.0,0.0,0.0,0.0,0.0,0.0,0.0,0.0,0.0,0.0,0.0,0.0,0.0,0.0,0.0,0.0,0.0,0.0,0.0,0.19,0.0,0.0,0.0,0.0,0.0,0.0,0.78,0.0,0.0,0.0,0.0,0.0,0.0,0.0,0.0,0.0,1371.0,2.2,436
37469,0.0,0.0,0.03,0.0,0.0,0.0,0.0,0.0,0.0,0.0,0.0,0.0,0.0,0.0,0.0,0.0,0.0,0.0,0.0,0.0,0.0,0.0,0.19,0.0,0.0,0.0,0.0,0.0,0.0,0.78,0.0,0.0,0.0,0.0,0.0,0.0,0.0,0.0,0.0,1452.0,1.7999999999999998,436
37470,0.0,0.0,0.03,0.0,0.0,0.0,0.0,0.0,0.0,0.0,0.0,0.0,0.0,0.0,0.0,0.0,0.0,0.0,0.0,0.0,0.0,0.0,0.19,0.0,0.0,0.0,0.0,0.0,0.0,0.78,0.0,0.0,0.0,0.0,0.0,0.0,0.0,0.0,0.0,1514.0,1.5,436
37515,0.0,0.0,0.25,0.0,0.0,0.0,0.0,0.0,0.0,0.0,0.0,0.0,0.0,0.0,0.0,0.0,0.0,0.0,0.0,0.0,0.0,0.0,0.25,0.0,0.0,0.0,0.0,0.0,0.0,0.5,0.0,0.0,0.0,0.0,0.0,0.0,0.0,0.0,0.0,826.0,10.7,437
37516,0.0,0.0,0.25,0.0,0.0,0.0,0.0,0.0,0.0,0.0,0.0,0.0,0.0,0.0,0.0,0.0,0.0,0.0,0.0,0.0,0.0,0.0,0.25,0.0,0.0,0.0,0.0,0.0,0.0,0.5,0.0,0.0,0.0,0.0,0.0,0.0,0.0,0.0,0.0,852.0,9.0,437
37517,0.0,0.0,0.25,0.0,0.0,0.0,0.0,0.0,0.0,0.0,0.0,0.0,0.0,0.0,0.0,0.0,0.0,0.0,0.0,0.0,0.0,0.0,0.25,0.0,0.0,0.0,0.0,0.0,0.0,0.5,0.0,0.0,0.0,0.0,0.0,0.0,0.0,0.0,0.0,870.0,8.4,437
37518,0.0,0.0,0.25,0.0,0.0,0.0,0.0,0.0,0.0,0.0,0.0,0.0,0.0,0.0,0.0,0.0,0.0,0.0,0.0,0.0,0.0,0.0,0.25,0.0,0.0,0.0,0.0,0.0,0.0,0.5,0.0,0.0,0.0,0.0,0.0,0.0,0.0,0.0,0.0,881.0,7.9,437
37519,0.0,0.0,0.25,0.0,0.0,0.0,0.0,0.0,0.0,0.0,0.0,0.0,0.0,0.0,0.0,0.0,0.0,0.0,0.0,0.0,0.0,0.0,0.25,0.0,0.0,0.0,0.0,0.0,0.0,0.5,0.0,0.0,0.0,0.0,0.0,0.0,0.0,0.0,0.0,899.0,7.4,437
85843,0.0,0.0,0.25,0.0,0.0,0.0,0.0,0.0,0.0,0.0,0.0,0.0,0.0,0.0,0.0,0.0,0.0,0.0,0.0,0.0,0.0,0.0,0.25,0.0,0.0,0.0,0.0,0.0,0.0,0.5,0.0,0.0,0.0,0.0,0.0,0.0,0.0,0.0,0.0,1023.0,3.28,437
85844,0.0,0.0,0.25,0.0,0.0,0.0,0.0,0.0,0.0,0.0,0.0,0.0,0.0,0.0,0.0,0.0,0.0,0.0,0.0,0.0,0.0,0.0,0.25,0.0,0.0,0.0,0.0,0.0,0.0,0.5,0.0,0.0,0.0,0.0,0.0,0.0,0.0,0.0,0.0,1073.0,2.72,437
85845,0.0,0.0,0.25,0.0,0.0,0.0,0.0,0.0,0.0,0.0,0.0,0.0,0.0,0.0,0.0,0.0,0.0,0.0,0.0,0.0,0.0,0.0,0.25,0.0,0.0,0.0,0.0,0.0,0.0,0.5,0.0,0.0,0.0,0.0,0.0,0.0,0.0,0.0,0.0,1124.0,2.32,437
85846,0.0,0.0,0.25,0.0,0.0,0.0,0.0,0.0,0.0,0.0,0.0,0.0,0.0,0.0,0.0,0.0,0.0,0.0,0.0,0.0,0.0,0.0,0.25,0.0,0.0,0.0,0.0,0.0,0.0,0.5,0.0,0.0,0.0,0.0,0.0,0.0,0.0,0.0,0.0,1174.0,2.04,437
85847,0.0,0.0,0.25,0.0,0.0,0.0,0.0,0.0,0.0,0.0,0.0,0.0,0.0,0.0,0.0,0.0,0.0,0.0,0.0,0.0,0.0,0.0,0.25,0.0,0.0,0.0,0.0,0.0,0.0,0.5,0.0,0.0,0.0,0.0,0.0,0.0,0.0,0.0,0.0,1224.0,1.7999999999999998,437
85848,0.0,0.0,0.25,0.0,0.0,0.0,0.0,0.0,0.0,0.0,0.0,0.0,0.0,0.0,0.0,0.0,0.0,0.0,0.0,0.0,0.0,0.0,0.25,0.0,0.0,0.0,0.0,0.0,0.0,0.5,0.0,0.0,0.0,0.0,0.0,0.0,0.0,0.0,0.0,1274.0,1.6,437
85849,0.0,0.0,0.25,0.0,0.0,0.0,0.0,0.0,0.0,0.0,0.0,0.0,0.0,0.0,0.0,0.0,0.0,0.0,0.0,0.0,0.0,0.0,0.25,0.0,0.0,0.0,0.0,0.0,0.0,0.5,0.0,0.0,0.0,0.0,0.0,0.0,0.0,0.0,0.0,1324.0,1.4300000000000002,437
37595,0.0,0.0,0.0,0.0,0.0,0.0,0.0,0.0,0.0,0.0,0.2,0.0,0.0,0.0,0.0,0.0,0.0,0.0,0.0,0.0,0.0,0.0,0.2,0.0,0.0,0.0,0.0,0.0,0.0,0.6,0.0,0.0,0.0,0.0,0.0,0.0,0.0,0.0,0.0,773.0,8.2,438
37596,0.0,0.0,0.0,0.0,0.0,0.0,0.0,0.0,0.0,0.0,0.2,0.0,0.0,0.0,0.0,0.0,0.0,0.0,0.0,0.0,0.0,0.0,0.2,0.0,0.0,0.0,0.0,0.0,0.0,0.6,0.0,0.0,0.0,0.0,0.0,0.0,0.0,0.0,0.0,748.0,8.9,438
37597,0.0,0.0,0.0,0.0,0.0,0.0,0.0,0.0,0.0,0.0,0.2,0.0,0.0,0.0,0.0,0.0,0.0,0.0,0.0,0.0,0.0,0.0,0.2,0.0,0.0,0.0,0.0,0.0,0.0,0.6,0.0,0.0,0.0,0.0,0.0,0.0,0.0,0.0,0.0,731.0,9.7,438
37598,0.0,0.0,0.0,0.0,0.0,0.0,0.0,0.0,0.0,0.0,0.2,0.0,0.0,0.0,0.0,0.0,0.0,0.0,0.0,0.0,0.0,0.0,0.2,0.0,0.0,0.0,0.0,0.0,0.0,0.6,0.0,0.0,0.0,0.0,0.0,0.0,0.0,0.0,0.0,718.0,10.4,438
37599,0.0,0.0,0.0,0.0,0.0,0.0,0.0,0.0,0.0,0.0,0.2,0.0,0.0,0.0,0.0,0.0,0.0,0.0,0.0,0.0,0.0,0.0,0.2,0.0,0.0,0.0,0.0,0.0,0.0,0.6,0.0,0.0,0.0,0.0,0.0,0.0,0.0,0.0,0.0,702.0,10.7,438
38465,0.0,0.0,0.0,0.0,0.0,0.0,0.0,0.0,0.0,0.0,0.2,0.0,0.0,0.0,0.0,0.0,0.0,0.0,0.0,0.0,0.0,0.0,0.2,0.0,0.0,0.0,0.0,0.0,0.0,0.6,0.0,0.0,0.0,0.0,0.0,0.0,0.0,0.0,0.0,1413.0,1.0,438
38466,0.0,0.0,0.0,0.0,0.0,0.0,0.0,0.0,0.0,0.0,0.2,0.0,0.0,0.0,0.0,0.0,0.0,0.0,0.0,0.0,0.0,0.0,0.2,0.0,0.0,0.0,0.0,0.0,0.0,0.6,0.0,0.0,0.0,0.0,0.0,0.0,0.0,0.0,0.0,1168.0,2.0,438
38467,0.0,0.0,0.0,0.0,0.0,0.0,0.0,0.0,0.0,0.0,0.2,0.0,0.0,0.0,0.0,0.0,0.0,0.0,0.0,0.0,0.0,0.0,0.2,0.0,0.0,0.0,0.0,0.0,0.0,0.6,0.0,0.0,0.0,0.0,0.0,0.0,0.0,0.0,0.0,1009.0,3.0,438
38468,0.0,0.0,0.0,0.0,0.0,0.0,0.0,0.0,0.0,0.0,0.2,0.0,0.0,0.0,0.0,0.0,0.0,0.0,0.0,0.0,0.0,0.0,0.2,0.0,0.0,0.0,0.0,0.0,0.0,0.6,0.0,0.0,0.0,0.0,0.0,0.0,0.0,0.0,0.0,775.0,7.0,438
38469,0.0,0.0,0.0,0.0,0.0,0.0,0.0,0.0,0.0,0.0,0.2,0.0,0.0,0.0,0.0,0.0,0.0,0.0,0.0,0.0,0.0,0.0,0.2,0.0,0.0,0.0,0.0,0.0,0.0,0.6,0.0,0.0,0.0,0.0,0.0,0.0,0.0,0.0,0.0,742.0,8.0,438
38470,0.0,0.0,0.0,0.0,0.0,0.0,0.0,0.0,0.0,0.0,0.2,0.0,0.0,0.0,0.0,0.0,0.0,0.0,0.0,0.0,0.0,0.0,0.2,0.0,0.0,0.0,0.0,0.0,0.0,0.6,0.0,0.0,0.0,0.0,0.0,0.0,0.0,0.0,0.0,699.0,10.0,438
38471,0.0,0.0,0.0,0.0,0.0,0.0,0.0,0.0,0.0,0.0,0.2,0.0,0.0,0.0,0.0,0.0,0.0,0.0,0.0,0.0,0.0,0.0,0.2,0.0,0.0,0.0,0.0,0.0,0.0,0.6,0.0,0.0,0.0,0.0,0.0,0.0,0.0,0.0,0.0,683.0,11.0,438
38472,0.0,0.0,0.0,0.0,0.0,0.0,0.0,0.0,0.0,0.0,0.2,0.0,0.0,0.0,0.0,0.0,0.0,0.0,0.0,0.0,0.0,0.0,0.2,0.0,0.0,0.0,0.0,0.0,0.0,0.6,0.0,0.0,0.0,0.0,0.0,0.0,0.0,0.0,0.0,671.0,12.0,438
37600,0.0,0.0,0.0,0.0,0.0,0.0,0.0,0.0,0.0,0.0,0.0,0.0,0.0,0.0,0.0,0.0,0.0,0.0,0.0,0.2,0.0,0.0,0.2,0.0,0.0,0.0,0.0,0.0,0.0,0.6,0.0,0.0,0.0,0.0,0.0,0.0,0.0,0.0,0.0,875.0,7.699999999999998,439
37601,0.0,0.0,0.0,0.0,0.0,0.0,0.0,0.0,0.0,0.0,0.0,0.0,0.0,0.0,0.0,0.0,0.0,0.0,0.0,0.2,0.0,0.0,0.2,0.0,0.0,0.0,0.0,0.0,0.0,0.6,0.0,0.0,0.0,0.0,0.0,0.0,0.0,0.0,0.0,853.0,8.5,439
37602,0.0,0.0,0.0,0.0,0.0,0.0,0.0,0.0,0.0,0.0,0.0,0.0,0.0,0.0,0.0,0.0,0.0,0.0,0.0,0.2,0.0,0.0,0.2,0.0,0.0,0.0,0.0,0.0,0.0,0.6,0.0,0.0,0.0,0.0,0.0,0.0,0.0,0.0,0.0,846.0,8.7,439
37603,0.0,0.0,0.0,0.0,0.0,0.0,0.0,0.0,0.0,0.0,0.0,0.0,0.0,0.0,0.0,0.0,0.0,0.0,0.0,0.2,0.0,0.0,0.2,0.0,0.0,0.0,0.0,0.0,0.0,0.6,0.0,0.0,0.0,0.0,0.0,0.0,0.0,0.0,0.0,805.0,10.4,439
38492,0.0,0.0,0.0,0.0,0.0,0.0,0.0,0.0,0.0,0.0,0.0,0.0,0.0,0.0,0.0,0.0,0.0,0.0,0.0,0.2,0.0,0.0,0.2,0.0,0.0,0.0,0.0,0.0,0.0,0.6,0.0,0.0,0.0,0.0,0.0,0.0,0.0,0.0,0.0,1598.0,1.0,439
38493,0.0,0.0,0.0,0.0,0.0,0.0,0.0,0.0,0.0,0.0,0.0,0.0,0.0,0.0,0.0,0.0,0.0,0.0,0.0,0.2,0.0,0.0,0.2,0.0,0.0,0.0,0.0,0.0,0.0,0.6,0.0,0.0,0.0,0.0,0.0,0.0,0.0,0.0,0.0,1374.0,2.0,439
38494,0.0,0.0,0.0,0.0,0.0,0.0,0.0,0.0,0.0,0.0,0.0,0.0,0.0,0.0,0.0,0.0,0.0,0.0,0.0,0.2,0.0,0.0,0.2,0.0,0.0,0.0,0.0,0.0,0.0,0.6,0.0,0.0,0.0,0.0,0.0,0.0,0.0,0.0,0.0,1220.0,3.0,439
38495,0.0,0.0,0.0,0.0,0.0,0.0,0.0,0.0,0.0,0.0,0.0,0.0,0.0,0.0,0.0,0.0,0.0,0.0,0.0,0.2,0.0,0.0,0.2,0.0,0.0,0.0,0.0,0.0,0.0,0.6,0.0,0.0,0.0,0.0,0.0,0.0,0.0,0.0,0.0,956.0,6.0,439
38496,0.0,0.0,0.0,0.0,0.0,0.0,0.0,0.0,0.0,0.0,0.0,0.0,0.0,0.0,0.0,0.0,0.0,0.0,0.0,0.2,0.0,0.0,0.2,0.0,0.0,0.0,0.0,0.0,0.0,0.6,0.0,0.0,0.0,0.0,0.0,0.0,0.0,0.0,0.0,918.0,7.0,439
38497,0.0,0.0,0.0,0.0,0.0,0.0,0.0,0.0,0.0,0.0,0.0,0.0,0.0,0.0,0.0,0.0,0.0,0.0,0.0,0.2,0.0,0.0,0.2,0.0,0.0,0.0,0.0,0.0,0.0,0.6,0.0,0.0,0.0,0.0,0.0,0.0,0.0,0.0,0.0,881.0,8.0,439
38498,0.0,0.0,0.0,0.0,0.0,0.0,0.0,0.0,0.0,0.0,0.0,0.0,0.0,0.0,0.0,0.0,0.0,0.0,0.0,0.2,0.0,0.0,0.2,0.0,0.0,0.0,0.0,0.0,0.0,0.6,0.0,0.0,0.0,0.0,0.0,0.0,0.0,0.0,0.0,827.0,10.0,439
38499,0.0,0.0,0.0,0.0,0.0,0.0,0.0,0.0,0.0,0.0,0.0,0.0,0.0,0.0,0.0,0.0,0.0,0.0,0.0,0.2,0.0,0.0,0.2,0.0,0.0,0.0,0.0,0.0,0.0,0.6,0.0,0.0,0.0,0.0,0.0,0.0,0.0,0.0,0.0,808.0,11.0,439
38500,0.0,0.0,0.0,0.0,0.0,0.0,0.0,0.0,0.0,0.0,0.0,0.0,0.0,0.0,0.0,0.0,0.0,0.0,0.0,0.2,0.0,0.0,0.2,0.0,0.0,0.0,0.0,0.0,0.0,0.6,0.0,0.0,0.0,0.0,0.0,0.0,0.0,0.0,0.0,794.0,12.0,439
37604,0.0,0.0,0.0,0.2,0.0,0.0,0.0,0.0,0.0,0.0,0.0,0.0,0.0,0.0,0.0,0.0,0.0,0.0,0.0,0.0,0.0,0.0,0.2,0.0,0.0,0.0,0.0,0.0,0.0,0.6,0.0,0.0,0.0,0.0,0.0,0.0,0.0,0.0,0.0,853.0,7.1,440
37605,0.0,0.0,0.0,0.2,0.0,0.0,0.0,0.0,0.0,0.0,0.0,0.0,0.0,0.0,0.0,0.0,0.0,0.0,0.0,0.0,0.0,0.0,0.2,0.0,0.0,0.0,0.0,0.0,0.0,0.6,0.0,0.0,0.0,0.0,0.0,0.0,0.0,0.0,0.0,805.0,8.4,440
37606,0.0,0.0,0.0,0.2,0.0,0.0,0.0,0.0,0.0,0.0,0.0,0.0,0.0,0.0,0.0,0.0,0.0,0.0,0.0,0.0,0.0,0.0,0.2,0.0,0.0,0.0,0.0,0.0,0.0,0.6,0.0,0.0,0.0,0.0,0.0,0.0,0.0,0.0,0.0,797.0,8.6,440
37607,0.0,0.0,0.0,0.2,0.0,0.0,0.0,0.0,0.0,0.0,0.0,0.0,0.0,0.0,0.0,0.0,0.0,0.0,0.0,0.0,0.0,0.0,0.2,0.0,0.0,0.0,0.0,0.0,0.0,0.6,0.0,0.0,0.0,0.0,0.0,0.0,0.0,0.0,0.0,773.0,9.5,440
38682,0.0,0.0,0.0,0.2,0.0,0.0,0.0,0.0,0.0,0.0,0.0,0.0,0.0,0.0,0.0,0.0,0.0,0.0,0.0,0.0,0.0,0.0,0.2,0.0,0.0,0.0,0.0,0.0,0.0,0.6,0.0,0.0,0.0,0.0,0.0,0.0,0.0,0.0,0.0,1415.0,1.0,440
38683,0.0,0.0,0.0,0.2,0.0,0.0,0.0,0.0,0.0,0.0,0.0,0.0,0.0,0.0,0.0,0.0,0.0,0.0,0.0,0.0,0.0,0.0,0.2,0.0,0.0,0.0,0.0,0.0,0.0,0.6,0.0,0.0,0.0,0.0,0.0,0.0,0.0,0.0,0.0,1211.0,2.0,440
38684,0.0,0.0,0.0,0.2,0.0,0.0,0.0,0.0,0.0,0.0,0.0,0.0,0.0,0.0,0.0,0.0,0.0,0.0,0.0,0.0,0.0,0.0,0.2,0.0,0.0,0.0,0.0,0.0,0.0,0.6,0.0,0.0,0.0,0.0,0.0,0.0,0.0,0.0,0.0,1094.0,3.0,440
38685,0.0,0.0,0.0,0.2,0.0,0.0,0.0,0.0,0.0,0.0,0.0,0.0,0.0,0.0,0.0,0.0,0.0,0.0,0.0,0.0,0.0,0.0,0.2,0.0,0.0,0.0,0.0,0.0,0.0,0.6,0.0,0.0,0.0,0.0,0.0,0.0,0.0,0.0,0.0,884.0,6.0,440
38686,0.0,0.0,0.0,0.2,0.0,0.0,0.0,0.0,0.0,0.0,0.0,0.0,0.0,0.0,0.0,0.0,0.0,0.0,0.0,0.0,0.0,0.0,0.2,0.0,0.0,0.0,0.0,0.0,0.0,0.6,0.0,0.0,0.0,0.0,0.0,0.0,0.0,0.0,0.0,845.0,7.0,440
38687,0.0,0.0,0.0,0.2,0.0,0.0,0.0,0.0,0.0,0.0,0.0,0.0,0.0,0.0,0.0,0.0,0.0,0.0,0.0,0.0,0.0,0.0,0.2,0.0,0.0,0.0,0.0,0.0,0.0,0.6,0.0,0.0,0.0,0.0,0.0,0.0,0.0,0.0,0.0,813.0,8.0,440
38688,0.0,0.0,0.0,0.2,0.0,0.0,0.0,0.0,0.0,0.0,0.0,0.0,0.0,0.0,0.0,0.0,0.0,0.0,0.0,0.0,0.0,0.0,0.2,0.0,0.0,0.0,0.0,0.0,0.0,0.6,0.0,0.0,0.0,0.0,0.0,0.0,0.0,0.0,0.0,761.0,10.0,440
38689,0.0,0.0,0.0,0.2,0.0,0.0,0.0,0.0,0.0,0.0,0.0,0.0,0.0,0.0,0.0,0.0,0.0,0.0,0.0,0.0,0.0,0.0,0.2,0.0,0.0,0.0,0.0,0.0,0.0,0.6,0.0,0.0,0.0,0.0,0.0,0.0,0.0,0.0,0.0,743.0,11.0,440
38690,0.0,0.0,0.0,0.2,0.0,0.0,0.0,0.0,0.0,0.0,0.0,0.0,0.0,0.0,0.0,0.0,0.0,0.0,0.0,0.0,0.0,0.0,0.2,0.0,0.0,0.0,0.0,0.0,0.0,0.6,0.0,0.0,0.0,0.0,0.0,0.0,0.0,0.0,0.0,731.0,12.0,440
39030,0.0,0.0,0.0,0.2,0.0,0.0,0.0,0.0,0.0,0.0,0.0,0.0,0.0,0.0,0.0,0.0,0.0,0.0,0.0,0.0,0.0,0.0,0.2,0.0,0.0,0.0,0.0,0.0,0.0,0.6,0.0,0.0,0.0,0.0,0.0,0.0,0.0,0.0,0.0,1418.0,1.0,440
39031,0.0,0.0,0.0,0.2,0.0,0.0,0.0,0.0,0.0,0.0,0.0,0.0,0.0,0.0,0.0,0.0,0.0,0.0,0.0,0.0,0.0,0.0,0.2,0.0,0.0,0.0,0.0,0.0,0.0,0.6,0.0,0.0,0.0,0.0,0.0,0.0,0.0,0.0,0.0,1215.0,2.0,440
39032,0.0,0.0,0.0,0.2,0.0,0.0,0.0,0.0,0.0,0.0,0.0,0.0,0.0,0.0,0.0,0.0,0.0,0.0,0.0,0.0,0.0,0.0,0.2,0.0,0.0,0.0,0.0,0.0,0.0,0.6,0.0,0.0,0.0,0.0,0.0,0.0,0.0,0.0,0.0,784.0,9.0,440
42011,0.0,0.0,0.0,0.2,0.0,0.0,0.0,0.0,0.0,0.0,0.0,0.0,0.0,0.0,0.0,0.0,0.0,0.0,0.0,0.0,0.0,0.0,0.2,0.0,0.0,0.0,0.0,0.0,0.0,0.6,0.0,0.0,0.0,0.0,0.0,0.0,0.0,0.0,0.0,1573.0,-0.02143937264016882,440
53589,0.0,0.0,0.0,0.2,0.0,0.0,0.0,0.0,0.0,0.0,0.0,0.0,0.0,0.0,0.0,0.0,0.0,0.0,0.0,0.0,0.0,0.0,0.2,0.0,0.0,0.0,0.0,0.0,0.0,0.6,0.0,0.0,0.0,0.0,0.0,0.0,0.0,0.0,0.0,740.0,12.0,440
91455,0.0,0.0,0.0,0.2,0.0,0.0,0.0,0.0,0.0,0.0,0.0,0.0,0.0,0.0,0.0,0.0,0.0,0.0,0.0,0.0,0.0,0.0,0.2,0.0,0.0,0.0,0.0,0.0,0.0,0.6,0.0,0.0,0.0,0.0,0.0,0.0,0.0,0.0,0.0,1298.0,1.4440447959180762,440
91456,0.0,0.0,0.0,0.2,0.0,0.0,0.0,0.0,0.0,0.0,0.0,0.0,0.0,0.0,0.0,0.0,0.0,0.0,0.0,0.0,0.0,0.0,0.2,0.0,0.0,0.0,0.0,0.0,0.0,0.6,0.0,0.0,0.0,0.0,0.0,0.0,0.0,0.0,0.0,1323.0,1.296665190261531,440
91457,0.0,0.0,0.0,0.2,0.0,0.0,0.0,0.0,0.0,0.0,0.0,0.0,0.0,0.0,0.0,0.0,0.0,0.0,0.0,0.0,0.0,0.0,0.2,0.0,0.0,0.0,0.0,0.0,0.0,0.6,0.0,0.0,0.0,0.0,0.0,0.0,0.0,0.0,0.0,1348.0,1.1958996524092336,440
91458,0.0,0.0,0.0,0.2,0.0,0.0,0.0,0.0,0.0,0.0,0.0,0.0,0.0,0.0,0.0,0.0,0.0,0.0,0.0,0.0,0.0,0.0,0.2,0.0,0.0,0.0,0.0,0.0,0.0,0.6,0.0,0.0,0.0,0.0,0.0,0.0,0.0,0.0,0.0,1373.0,1.1105897102992488,440
91459,0.0,0.0,0.0,0.2,0.0,0.0,0.0,0.0,0.0,0.0,0.0,0.0,0.0,0.0,0.0,0.0,0.0,0.0,0.0,0.0,0.0,0.0,0.2,0.0,0.0,0.0,0.0,0.0,0.0,0.6,0.0,0.0,0.0,0.0,0.0,0.0,0.0,0.0,0.0,1398.0,1.0170333392987805,440
91460,0.0,0.0,0.0,0.2,0.0,0.0,0.0,0.0,0.0,0.0,0.0,0.0,0.0,0.0,0.0,0.0,0.0,0.0,0.0,0.0,0.0,0.0,0.2,0.0,0.0,0.0,0.0,0.0,0.0,0.6,0.0,0.0,0.0,0.0,0.0,0.0,0.0,0.0,0.0,1423.0,0.8976270912904414,440
91461,0.0,0.0,0.0,0.2,0.0,0.0,0.0,0.0,0.0,0.0,0.0,0.0,0.0,0.0,0.0,0.0,0.0,0.0,0.0,0.0,0.0,0.0,0.2,0.0,0.0,0.0,0.0,0.0,0.0,0.6,0.0,0.0,0.0,0.0,0.0,0.0,0.0,0.0,0.0,1473.0,0.505149978319906,440
91462,0.0,0.0,0.0,0.2,0.0,0.0,0.0,0.0,0.0,0.0,0.0,0.0,0.0,0.0,0.0,0.0,0.0,0.0,0.0,0.0,0.0,0.0,0.2,0.0,0.0,0.0,0.0,0.0,0.0,0.6,0.0,0.0,0.0,0.0,0.0,0.0,0.0,0.0,0.0,1523.0,0.0,440
37849,0.0,0.0,0.0,0.0,0.0,0.0,0.05,0.0,0.0,0.0,0.0,0.0,0.0,0.0,0.0,0.0,0.0,0.0,0.0,0.0,0.0,0.0,0.3,0.0,0.0,0.0,0.0,0.0,0.0,0.65,0.0,0.0,0.0,0.0,0.0,0.0,0.0,0.0,0.0,815.0,7.800000000000002,441
37850,0.0,0.0,0.0,0.0,0.0,0.0,0.05,0.0,0.0,0.0,0.0,0.0,0.0,0.0,0.0,0.0,0.0,0.0,0.0,0.0,0.0,0.0,0.3,0.0,0.0,0.0,0.0,0.0,0.0,0.65,0.0,0.0,0.0,0.0,0.0,0.0,0.0,0.0,0.0,795.0,8.77,441
37851,0.0,0.0,0.0,0.0,0.0,0.0,0.05,0.0,0.0,0.0,0.0,0.0,0.0,0.0,0.0,0.0,0.0,0.0,0.0,0.0,0.0,0.0,0.3,0.0,0.0,0.0,0.0,0.0,0.0,0.65,0.0,0.0,0.0,0.0,0.0,0.0,0.0,0.0,0.0,769.0,10.04,441
37852,0.0,0.0,0.0,0.0,0.0,0.0,0.05,0.0,0.0,0.0,0.0,0.0,0.0,0.0,0.0,0.0,0.0,0.0,0.0,0.0,0.0,0.0,0.3,0.0,0.0,0.0,0.0,0.0,0.0,0.65,0.0,0.0,0.0,0.0,0.0,0.0,0.0,0.0,0.0,742.0,11.39,441
38379,0.0,0.0,0.0,0.0,0.0,0.0,0.05,0.0,0.0,0.0,0.0,0.0,0.0,0.0,0.0,0.0,0.0,0.0,0.0,0.0,0.0,0.0,0.3,0.0,0.0,0.0,0.0,0.0,0.0,0.65,0.0,0.0,0.0,0.0,0.0,0.0,0.0,0.0,0.0,1523.0,1.0,441
38380,0.0,0.0,0.0,0.0,0.0,0.0,0.05,0.0,0.0,0.0,0.0,0.0,0.0,0.0,0.0,0.0,0.0,0.0,0.0,0.0,0.0,0.0,0.3,0.0,0.0,0.0,0.0,0.0,0.0,0.65,0.0,0.0,0.0,0.0,0.0,0.0,0.0,0.0,0.0,1289.0,2.0,441
38381,0.0,0.0,0.0,0.0,0.0,0.0,0.05,0.0,0.0,0.0,0.0,0.0,0.0,0.0,0.0,0.0,0.0,0.0,0.0,0.0,0.0,0.0,0.3,0.0,0.0,0.0,0.0,0.0,0.0,0.65,0.0,0.0,0.0,0.0,0.0,0.0,0.0,0.0,0.0,1141.0,3.0,441
38382,0.0,0.0,0.0,0.0,0.0,0.0,0.05,0.0,0.0,0.0,0.0,0.0,0.0,0.0,0.0,0.0,0.0,0.0,0.0,0.0,0.0,0.0,0.3,0.0,0.0,0.0,0.0,0.0,0.0,0.65,0.0,0.0,0.0,0.0,0.0,0.0,0.0,0.0,0.0,1035.0,4.0,441
38383,0.0,0.0,0.0,0.0,0.0,0.0,0.05,0.0,0.0,0.0,0.0,0.0,0.0,0.0,0.0,0.0,0.0,0.0,0.0,0.0,0.0,0.0,0.3,0.0,0.0,0.0,0.0,0.0,0.0,0.65,0.0,0.0,0.0,0.0,0.0,0.0,0.0,0.0,0.0,965.0,5.0,441
38384,0.0,0.0,0.0,0.0,0.0,0.0,0.05,0.0,0.0,0.0,0.0,0.0,0.0,0.0,0.0,0.0,0.0,0.0,0.0,0.0,0.0,0.0,0.3,0.0,0.0,0.0,0.0,0.0,0.0,0.65,0.0,0.0,0.0,0.0,0.0,0.0,0.0,0.0,0.0,909.0,6.0,441
38385,0.0,0.0,0.0,0.0,0.0,0.0,0.05,0.0,0.0,0.0,0.0,0.0,0.0,0.0,0.0,0.0,0.0,0.0,0.0,0.0,0.0,0.0,0.3,0.0,0.0,0.0,0.0,0.0,0.0,0.65,0.0,0.0,0.0,0.0,0.0,0.0,0.0,0.0,0.0,870.0,7.0,441
38386,0.0,0.0,0.0,0.0,0.0,0.0,0.05,0.0,0.0,0.0,0.0,0.0,0.0,0.0,0.0,0.0,0.0,0.0,0.0,0.0,0.0,0.0,0.3,0.0,0.0,0.0,0.0,0.0,0.0,0.65,0.0,0.0,0.0,0.0,0.0,0.0,0.0,0.0,0.0,833.0,8.0,441
38387,0.0,0.0,0.0,0.0,0.0,0.0,0.05,0.0,0.0,0.0,0.0,0.0,0.0,0.0,0.0,0.0,0.0,0.0,0.0,0.0,0.0,0.0,0.3,0.0,0.0,0.0,0.0,0.0,0.0,0.65,0.0,0.0,0.0,0.0,0.0,0.0,0.0,0.0,0.0,801.0,9.0,441
38388,0.0,0.0,0.0,0.0,0.0,0.0,0.05,0.0,0.0,0.0,0.0,0.0,0.0,0.0,0.0,0.0,0.0,0.0,0.0,0.0,0.0,0.0,0.3,0.0,0.0,0.0,0.0,0.0,0.0,0.65,0.0,0.0,0.0,0.0,0.0,0.0,0.0,0.0,0.0,779.0,10.0,441
38389,0.0,0.0,0.0,0.0,0.0,0.0,0.05,0.0,0.0,0.0,0.0,0.0,0.0,0.0,0.0,0.0,0.0,0.0,0.0,0.0,0.0,0.0,0.3,0.0,0.0,0.0,0.0,0.0,0.0,0.65,0.0,0.0,0.0,0.0,0.0,0.0,0.0,0.0,0.0,757.0,11.0,441
38390,0.0,0.0,0.0,0.0,0.0,0.0,0.05,0.0,0.0,0.0,0.0,0.0,0.0,0.0,0.0,0.0,0.0,0.0,0.0,0.0,0.0,0.0,0.3,0.0,0.0,0.0,0.0,0.0,0.0,0.65,0.0,0.0,0.0,0.0,0.0,0.0,0.0,0.0,0.0,737.0,12.0,441
37861,0.0,0.0,0.0,0.05,0.0,0.0,0.0,0.0,0.0,0.0,0.0,0.0,0.0,0.0,0.0,0.0,0.0,0.0,0.0,0.0,0.0,0.0,0.3,0.0,0.0,0.0,0.0,0.0,0.0,0.65,0.0,0.0,0.0,0.0,0.0,0.0,0.0,0.0,0.0,807.0,7.210000000000001,442
37862,0.0,0.0,0.0,0.05,0.0,0.0,0.0,0.0,0.0,0.0,0.0,0.0,0.0,0.0,0.0,0.0,0.0,0.0,0.0,0.0,0.0,0.0,0.3,0.0,0.0,0.0,0.0,0.0,0.0,0.65,0.0,0.0,0.0,0.0,0.0,0.0,0.0,0.0,0.0,783.0,8.18,442
37863,0.0,0.0,0.0,0.05,0.0,0.0,0.0,0.0,0.0,0.0,0.0,0.0,0.0,0.0,0.0,0.0,0.0,0.0,0.0,0.0,0.0,0.0,0.3,0.0,0.0,0.0,0.0,0.0,0.0,0.65,0.0,0.0,0.0,0.0,0.0,0.0,0.0,0.0,0.0,750.0,9.51,442
37864,0.0,0.0,0.0,0.05,0.0,0.0,0.0,0.0,0.0,0.0,0.0,0.0,0.0,0.0,0.0,0.0,0.0,0.0,0.0,0.0,0.0,0.0,0.3,0.0,0.0,0.0,0.0,0.0,0.0,0.65,0.0,0.0,0.0,0.0,0.0,0.0,0.0,0.0,0.0,729.0,10.67,442
91412,0.0,0.0,0.0,0.05,0.0,0.0,0.0,0.0,0.0,0.0,0.0,0.0,0.0,0.0,0.0,0.0,0.0,0.0,0.0,0.0,0.0,0.0,0.3,0.0,0.0,0.0,0.0,0.0,0.0,0.65,0.0,0.0,0.0,0.0,0.0,0.0,0.0,0.0,0.0,1323.0,1.564666064252089,442
91413,0.0,0.0,0.0,0.05,0.0,0.0,0.0,0.0,0.0,0.0,0.0,0.0,0.0,0.0,0.0,0.0,0.0,0.0,0.0,0.0,0.0,0.0,0.3,0.0,0.0,0.0,0.0,0.0,0.0,0.65,0.0,0.0,0.0,0.0,0.0,0.0,0.0,0.0,0.0,1348.0,1.4393326938302629,442
91414,0.0,0.0,0.0,0.05,0.0,0.0,0.0,0.0,0.0,0.0,0.0,0.0,0.0,0.0,0.0,0.0,0.0,0.0,0.0,0.0,0.0,0.0,0.3,0.0,0.0,0.0,0.0,0.0,0.0,0.65,0.0,0.0,0.0,0.0,0.0,0.0,0.0,0.0,0.0,1398.0,1.3263358609287517,442
91415,0.0,0.0,0.0,0.05,0.0,0.0,0.0,0.0,0.0,0.0,0.0,0.0,0.0,0.0,0.0,0.0,0.0,0.0,0.0,0.0,0.0,0.0,0.3,0.0,0.0,0.0,0.0,0.0,0.0,0.65,0.0,0.0,0.0,0.0,0.0,0.0,0.0,0.0,0.0,1423.0,1.2121876044039577,442
91416,0.0,0.0,0.0,0.05,0.0,0.0,0.0,0.0,0.0,0.0,0.0,0.0,0.0,0.0,0.0,0.0,0.0,0.0,0.0,0.0,0.0,0.0,0.3,0.0,0.0,0.0,0.0,0.0,0.0,0.65,0.0,0.0,0.0,0.0,0.0,0.0,0.0,0.0,0.0,1473.0,0.9912260756924948,442
91417,0.0,0.0,0.0,0.05,0.0,0.0,0.0,0.0,0.0,0.0,0.0,0.0,0.0,0.0,0.0,0.0,0.0,0.0,0.0,0.0,0.0,0.0,0.3,0.0,0.0,0.0,0.0,0.0,0.0,0.65,0.0,0.0,0.0,0.0,0.0,0.0,0.0,0.0,0.0,1523.0,0.8512583487190752,442
91418,0.0,0.0,0.0,0.05,0.0,0.0,0.0,0.0,0.0,0.0,0.0,0.0,0.0,0.0,0.0,0.0,0.0,0.0,0.0,0.0,0.0,0.0,0.3,0.0,0.0,0.0,0.0,0.0,0.0,0.65,0.0,0.0,0.0,0.0,0.0,0.0,0.0,0.0,0.0,1573.0,0.6812412373755872,442
91419,0.0,0.0,0.0,0.05,0.0,0.0,0.0,0.0,0.0,0.0,0.0,0.0,0.0,0.0,0.0,0.0,0.0,0.0,0.0,0.0,0.0,0.0,0.3,0.0,0.0,0.0,0.0,0.0,0.0,0.65,0.0,0.0,0.0,0.0,0.0,0.0,0.0,0.0,0.0,1623.0,0.5314789170422551,442
91420,0.0,0.0,0.0,0.05,0.0,0.0,0.0,0.0,0.0,0.0,0.0,0.0,0.0,0.0,0.0,0.0,0.0,0.0,0.0,0.0,0.0,0.0,0.3,0.0,0.0,0.0,0.0,0.0,0.0,0.65,0.0,0.0,0.0,0.0,0.0,0.0,0.0,0.0,0.0,1673.0,0.2787536009528289,442
37873,0.0,0.0,0.0,0.0,0.0,0.0,0.0,0.0,0.0,0.0,0.1,0.0,0.0,0.0,0.0,0.0,0.0,0.0,0.0,0.0,0.0,0.0,0.2,0.0,0.0,0.0,0.0,0.0,0.0,0.7,0.0,0.0,0.0,0.0,0.0,0.0,0.0,0.0,0.0,747.0,9.67,443
37874,0.0,0.0,0.0,0.0,0.0,0.0,0.0,0.0,0.0,0.0,0.1,0.0,0.0,0.0,0.0,0.0,0.0,0.0,0.0,0.0,0.0,0.0,0.2,0.0,0.0,0.0,0.0,0.0,0.0,0.7,0.0,0.0,0.0,0.0,0.0,0.0,0.0,0.0,0.0,799.0,8.094999999999999,443
37875,0.0,0.0,0.0,0.0,0.0,0.0,0.0,0.0,0.0,0.0,0.1,0.0,0.0,0.0,0.0,0.0,0.0,0.0,0.0,0.0,0.0,0.0,0.2,0.0,0.0,0.0,0.0,0.0,0.0,0.7,0.0,0.0,0.0,0.0,0.0,0.0,0.0,0.0,0.0,768.0,8.69,443
37876,0.0,0.0,0.0,0.0,0.0,0.0,0.0,0.0,0.0,0.0,0.1,0.0,0.0,0.0,0.0,0.0,0.0,0.0,0.0,0.0,0.0,0.0,0.2,0.0,0.0,0.0,0.0,0.0,0.0,0.7,0.0,0.0,0.0,0.0,0.0,0.0,0.0,0.0,0.0,765.0,8.84,443
37877,0.0,0.0,0.0,0.0,0.0,0.0,0.0,0.0,0.0,0.0,0.1,0.0,0.0,0.0,0.0,0.0,0.0,0.0,0.0,0.0,0.0,0.0,0.2,0.0,0.0,0.0,0.0,0.0,0.0,0.7,0.0,0.0,0.0,0.0,0.0,0.0,0.0,0.0,0.0,837.0,7.56,443
37878,0.0,0.0,0.0,0.0,0.0,0.0,0.0,0.0,0.0,0.0,0.1,0.0,0.0,0.0,0.0,0.0,0.0,0.0,0.0,0.0,0.0,0.0,0.2,0.0,0.0,0.0,0.0,0.0,0.0,0.7,0.0,0.0,0.0,0.0,0.0,0.0,0.0,0.0,0.0,735.0,9.99,443
37879,0.0,0.0,0.0,0.0,0.0,0.0,0.0,0.0,0.0,0.0,0.1,0.0,0.0,0.0,0.0,0.0,0.0,0.0,0.0,0.0,0.0,0.0,0.2,0.0,0.0,0.0,0.0,0.0,0.0,0.7,0.0,0.0,0.0,0.0,0.0,0.0,0.0,0.0,0.0,715.0,10.57,443
37880,0.0,0.0,0.0,0.0,0.0,0.0,0.0,0.0,0.0,0.0,0.1,0.0,0.0,0.0,0.0,0.0,0.0,0.0,0.0,0.0,0.0,0.0,0.2,0.0,0.0,0.0,0.0,0.0,0.0,0.7,0.0,0.0,0.0,0.0,0.0,0.0,0.0,0.0,0.0,783.0,8.41,443
37881,0.0,0.0,0.0,0.0,0.0,0.0,0.0,0.0,0.0,0.0,0.1,0.0,0.0,0.0,0.0,0.0,0.0,0.0,0.0,0.0,0.0,0.0,0.2,0.0,0.0,0.0,0.0,0.0,0.0,0.7,0.0,0.0,0.0,0.0,0.0,0.0,0.0,0.0,0.0,758.0,9.19,443
37882,0.0,0.0,0.0,0.0,0.0,0.0,0.0,0.0,0.0,0.0,0.1,0.0,0.0,0.0,0.0,0.0,0.0,0.0,0.0,0.0,0.0,0.0,0.2,0.0,0.0,0.0,0.0,0.0,0.0,0.7,0.0,0.0,0.0,0.0,0.0,0.0,0.0,0.0,0.0,738.0,9.93,443
37883,0.0,0.0,0.0,0.0,0.0,0.0,0.0,0.0,0.0,0.0,0.1,0.0,0.0,0.0,0.0,0.0,0.0,0.0,0.0,0.0,0.0,0.0,0.2,0.0,0.0,0.0,0.0,0.0,0.0,0.7,0.0,0.0,0.0,0.0,0.0,0.0,0.0,0.0,0.0,764.0,8.79,443
37884,0.0,0.0,0.0,0.0,0.0,0.0,0.0,0.0,0.0,0.0,0.1,0.0,0.0,0.0,0.0,0.0,0.0,0.0,0.0,0.0,0.0,0.0,0.2,0.0,0.0,0.0,0.0,0.0,0.0,0.7,0.0,0.0,0.0,0.0,0.0,0.0,0.0,0.0,0.0,726.0,10.07,443
37885,0.0,0.0,0.0,0.0,0.0,0.0,0.0,0.0,0.0,0.0,0.1,0.0,0.0,0.0,0.0,0.0,0.0,0.0,0.0,0.0,0.0,0.0,0.2,0.0,0.0,0.0,0.0,0.0,0.0,0.7,0.0,0.0,0.0,0.0,0.0,0.0,0.0,0.0,0.0,775.0,8.45,443
37886,0.0,0.0,0.0,0.0,0.0,0.0,0.0,0.0,0.0,0.0,0.1,0.0,0.0,0.0,0.0,0.0,0.0,0.0,0.0,0.0,0.0,0.0,0.2,0.0,0.0,0.0,0.0,0.0,0.0,0.7,0.0,0.0,0.0,0.0,0.0,0.0,0.0,0.0,0.0,804.0,7.955,443
37887,0.0,0.0,0.0,0.0,0.0,0.0,0.0,0.0,0.0,0.0,0.1,0.0,0.0,0.0,0.0,0.0,0.0,0.0,0.0,0.0,0.0,0.0,0.2,0.0,0.0,0.0,0.0,0.0,0.0,0.7,0.0,0.0,0.0,0.0,0.0,0.0,0.0,0.0,0.0,728.0,9.98,443
37888,0.0,0.0,0.0,0.0,0.0,0.0,0.0,0.0,0.0,0.0,0.1,0.0,0.0,0.0,0.0,0.0,0.0,0.0,0.0,0.0,0.0,0.0,0.2,0.0,0.0,0.0,0.0,0.0,0.0,0.7,0.0,0.0,0.0,0.0,0.0,0.0,0.0,0.0,0.0,748.0,9.31,443
37889,0.0,0.0,0.0,0.0,0.0,0.0,0.0,0.0,0.0,0.0,0.1,0.0,0.0,0.0,0.0,0.0,0.0,0.0,0.0,0.0,0.0,0.0,0.2,0.0,0.0,0.0,0.0,0.0,0.0,0.7,0.0,0.0,0.0,0.0,0.0,0.0,0.0,0.0,0.0,774.0,8.62,443
37890,0.0,0.0,0.0,0.0,0.0,0.0,0.0,0.0,0.0,0.0,0.1,0.0,0.0,0.0,0.0,0.0,0.0,0.0,0.0,0.0,0.0,0.0,0.2,0.0,0.0,0.0,0.0,0.0,0.0,0.7,0.0,0.0,0.0,0.0,0.0,0.0,0.0,0.0,0.0,849.0,7.09,443
37891,0.0,0.0,0.0,0.0,0.0,0.0,0.0,0.0,0.0,0.0,0.1,0.0,0.0,0.0,0.0,0.0,0.0,0.0,0.0,0.0,0.0,0.0,0.2,0.0,0.0,0.0,0.0,0.0,0.0,0.7,0.0,0.0,0.0,0.0,0.0,0.0,0.0,0.0,0.0,818.0,8.16,443
37892,0.0,0.0,0.0,0.0,0.0,0.0,0.0,0.0,0.0,0.0,0.1,0.0,0.0,0.0,0.0,0.0,0.0,0.0,0.0,0.0,0.0,0.0,0.2,0.0,0.0,0.0,0.0,0.0,0.0,0.7,0.0,0.0,0.0,0.0,0.0,0.0,0.0,0.0,0.0,825.0,7.789999999999999,443
38456,0.0,0.0,0.0,0.0,0.0,0.0,0.0,0.0,0.0,0.0,0.1,0.0,0.0,0.0,0.0,0.0,0.0,0.0,0.0,0.0,0.0,0.0,0.2,0.0,0.0,0.0,0.0,0.0,0.0,0.7,0.0,0.0,0.0,0.0,0.0,0.0,0.0,0.0,0.0,1576.0,1.0,443
38457,0.0,0.0,0.0,0.0,0.0,0.0,0.0,0.0,0.0,0.0,0.1,0.0,0.0,0.0,0.0,0.0,0.0,0.0,0.0,0.0,0.0,0.0,0.2,0.0,0.0,0.0,0.0,0.0,0.0,0.7,0.0,0.0,0.0,0.0,0.0,0.0,0.0,0.0,0.0,1316.0,2.0,443
38458,0.0,0.0,0.0,0.0,0.0,0.0,0.0,0.0,0.0,0.0,0.1,0.0,0.0,0.0,0.0,0.0,0.0,0.0,0.0,0.0,0.0,0.0,0.2,0.0,0.0,0.0,0.0,0.0,0.0,0.7,0.0,0.0,0.0,0.0,0.0,0.0,0.0,0.0,0.0,1137.0,3.0,443
38459,0.0,0.0,0.0,0.0,0.0,0.0,0.0,0.0,0.0,0.0,0.1,0.0,0.0,0.0,0.0,0.0,0.0,0.0,0.0,0.0,0.0,0.0,0.2,0.0,0.0,0.0,0.0,0.0,0.0,0.7,0.0,0.0,0.0,0.0,0.0,0.0,0.0,0.0,0.0,923.0,5.0,443
38460,0.0,0.0,0.0,0.0,0.0,0.0,0.0,0.0,0.0,0.0,0.1,0.0,0.0,0.0,0.0,0.0,0.0,0.0,0.0,0.0,0.0,0.0,0.2,0.0,0.0,0.0,0.0,0.0,0.0,0.7,0.0,0.0,0.0,0.0,0.0,0.0,0.0,0.0,0.0,871.0,6.0,443
38461,0.0,0.0,0.0,0.0,0.0,0.0,0.0,0.0,0.0,0.0,0.1,0.0,0.0,0.0,0.0,0.0,0.0,0.0,0.0,0.0,0.0,0.0,0.2,0.0,0.0,0.0,0.0,0.0,0.0,0.7,0.0,0.0,0.0,0.0,0.0,0.0,0.0,0.0,0.0,828.0,7.0,443
38462,0.0,0.0,0.0,0.0,0.0,0.0,0.0,0.0,0.0,0.0,0.1,0.0,0.0,0.0,0.0,0.0,0.0,0.0,0.0,0.0,0.0,0.0,0.2,0.0,0.0,0.0,0.0,0.0,0.0,0.7,0.0,0.0,0.0,0.0,0.0,0.0,0.0,0.0,0.0,792.0,8.0,443
38463,0.0,0.0,0.0,0.0,0.0,0.0,0.0,0.0,0.0,0.0,0.1,0.0,0.0,0.0,0.0,0.0,0.0,0.0,0.0,0.0,0.0,0.0,0.2,0.0,0.0,0.0,0.0,0.0,0.0,0.7,0.0,0.0,0.0,0.0,0.0,0.0,0.0,0.0,0.0,720.0,11.0,443
38464,0.0,0.0,0.0,0.0,0.0,0.0,0.0,0.0,0.0,0.0,0.1,0.0,0.0,0.0,0.0,0.0,0.0,0.0,0.0,0.0,0.0,0.0,0.2,0.0,0.0,0.0,0.0,0.0,0.0,0.7,0.0,0.0,0.0,0.0,0.0,0.0,0.0,0.0,0.0,705.0,12.0,443
37919,0.0,0.0,0.0,0.0,0.0,0.0,0.0,0.0,0.0,0.0,0.0,0.0,0.0,0.0,0.0,0.0,0.0,0.0,0.0,0.0,0.0,0.0,0.2,0.0,0.0,0.0,0.0,0.0,0.0,0.7,0.0,0.0,0.0,0.0,0.0,0.0,0.0,0.1,0.0,783.0,10.72,444
37920,0.0,0.0,0.0,0.0,0.0,0.0,0.0,0.0,0.0,0.0,0.0,0.0,0.0,0.0,0.0,0.0,0.0,0.0,0.0,0.0,0.0,0.0,0.2,0.0,0.0,0.0,0.0,0.0,0.0,0.7,0.0,0.0,0.0,0.0,0.0,0.0,0.0,0.1,0.0,821.0,9.36,444
37921,0.0,0.0,0.0,0.0,0.0,0.0,0.0,0.0,0.0,0.0,0.0,0.0,0.0,0.0,0.0,0.0,0.0,0.0,0.0,0.0,0.0,0.0,0.2,0.0,0.0,0.0,0.0,0.0,0.0,0.7,0.0,0.0,0.0,0.0,0.0,0.0,0.0,0.1,0.0,798.0,10.08,444
37922,0.0,0.0,0.0,0.0,0.0,0.0,0.0,0.0,0.0,0.0,0.0,0.0,0.0,0.0,0.0,0.0,0.0,0.0,0.0,0.0,0.0,0.0,0.2,0.0,0.0,0.0,0.0,0.0,0.0,0.7,0.0,0.0,0.0,0.0,0.0,0.0,0.0,0.1,0.0,799.0,10.03,444
37923,0.0,0.0,0.0,0.0,0.0,0.0,0.0,0.0,0.0,0.0,0.0,0.0,0.0,0.0,0.0,0.0,0.0,0.0,0.0,0.0,0.0,0.0,0.2,0.0,0.0,0.0,0.0,0.0,0.0,0.7,0.0,0.0,0.0,0.0,0.0,0.0,0.0,0.1,0.0,819.0,9.54,444
37924,0.0,0.0,0.0,0.0,0.0,0.0,0.0,0.0,0.0,0.0,0.0,0.0,0.0,0.0,0.0,0.0,0.0,0.0,0.0,0.0,0.0,0.0,0.2,0.0,0.0,0.0,0.0,0.0,0.0,0.7,0.0,0.0,0.0,0.0,0.0,0.0,0.0,0.1,0.0,768.0,11.26,444
37925,0.0,0.0,0.0,0.0,0.0,0.0,0.0,0.0,0.0,0.0,0.0,0.0,0.0,0.0,0.0,0.0,0.0,0.0,0.0,0.0,0.0,0.0,0.2,0.0,0.0,0.0,0.0,0.0,0.0,0.7,0.0,0.0,0.0,0.0,0.0,0.0,0.0,0.1,0.0,833.0,8.93,444
37926,0.0,0.0,0.0,0.0,0.0,0.0,0.0,0.0,0.0,0.0,0.0,0.0,0.0,0.0,0.0,0.0,0.0,0.0,0.0,0.0,0.0,0.0,0.2,0.0,0.0,0.0,0.0,0.0,0.0,0.7,0.0,0.0,0.0,0.0,0.0,0.0,0.0,0.1,0.0,845.0,8.465,444
37927,0.0,0.0,0.0,0.0,0.0,0.0,0.0,0.0,0.0,0.0,0.0,0.0,0.0,0.0,0.0,0.0,0.0,0.0,0.0,0.0,0.0,0.0,0.2,0.0,0.0,0.0,0.0,0.0,0.0,0.7,0.0,0.0,0.0,0.0,0.0,0.0,0.0,0.1,0.0,843.0,8.46,444
37928,0.0,0.0,0.0,0.0,0.0,0.0,0.0,0.0,0.0,0.0,0.0,0.0,0.0,0.0,0.0,0.0,0.0,0.0,0.0,0.0,0.0,0.0,0.2,0.0,0.0,0.0,0.0,0.0,0.0,0.7,0.0,0.0,0.0,0.0,0.0,0.0,0.0,0.1,0.0,803.0,9.87,444
37929,0.0,0.0,0.0,0.0,0.0,0.0,0.0,0.0,0.0,0.0,0.0,0.0,0.0,0.0,0.0,0.0,0.0,0.0,0.0,0.0,0.0,0.0,0.2,0.0,0.0,0.0,0.0,0.0,0.0,0.7,0.0,0.0,0.0,0.0,0.0,0.0,0.0,0.1,0.0,836.0,8.81,444
38536,0.0,0.0,0.0,0.0,0.0,0.0,0.0,0.0,0.0,0.0,0.0,0.0,0.0,0.0,0.0,0.0,0.0,0.0,0.0,0.0,0.0,0.0,0.2,0.0,0.0,0.0,0.0,0.0,0.0,0.7,0.0,0.0,0.0,0.0,0.0,0.0,0.0,0.1,0.0,1648.0,1.0,444
38537,0.0,0.0,0.0,0.0,0.0,0.0,0.0,0.0,0.0,0.0,0.0,0.0,0.0,0.0,0.0,0.0,0.0,0.0,0.0,0.0,0.0,0.0,0.2,0.0,0.0,0.0,0.0,0.0,0.0,0.7,0.0,0.0,0.0,0.0,0.0,0.0,0.0,0.1,0.0,1404.0,2.0,444
38538,0.0,0.0,0.0,0.0,0.0,0.0,0.0,0.0,0.0,0.0,0.0,0.0,0.0,0.0,0.0,0.0,0.0,0.0,0.0,0.0,0.0,0.0,0.2,0.0,0.0,0.0,0.0,0.0,0.0,0.7,0.0,0.0,0.0,0.0,0.0,0.0,0.0,0.1,0.0,1224.0,3.0,444
38539,0.0,0.0,0.0,0.0,0.0,0.0,0.0,0.0,0.0,0.0,0.0,0.0,0.0,0.0,0.0,0.0,0.0,0.0,0.0,0.0,0.0,0.0,0.2,0.0,0.0,0.0,0.0,0.0,0.0,0.7,0.0,0.0,0.0,0.0,0.0,0.0,0.0,0.1,0.0,957.0,6.0,444
38540,0.0,0.0,0.0,0.0,0.0,0.0,0.0,0.0,0.0,0.0,0.0,0.0,0.0,0.0,0.0,0.0,0.0,0.0,0.0,0.0,0.0,0.0,0.2,0.0,0.0,0.0,0.0,0.0,0.0,0.7,0.0,0.0,0.0,0.0,0.0,0.0,0.0,0.1,0.0,914.0,7.0,444
38541,0.0,0.0,0.0,0.0,0.0,0.0,0.0,0.0,0.0,0.0,0.0,0.0,0.0,0.0,0.0,0.0,0.0,0.0,0.0,0.0,0.0,0.0,0.2,0.0,0.0,0.0,0.0,0.0,0.0,0.7,0.0,0.0,0.0,0.0,0.0,0.0,0.0,0.1,0.0,874.0,8.0,444
38542,0.0,0.0,0.0,0.0,0.0,0.0,0.0,0.0,0.0,0.0,0.0,0.0,0.0,0.0,0.0,0.0,0.0,0.0,0.0,0.0,0.0,0.0,0.2,0.0,0.0,0.0,0.0,0.0,0.0,0.7,0.0,0.0,0.0,0.0,0.0,0.0,0.0,0.1,0.0,815.0,10.0,444
38543,0.0,0.0,0.0,0.0,0.0,0.0,0.0,0.0,0.0,0.0,0.0,0.0,0.0,0.0,0.0,0.0,0.0,0.0,0.0,0.0,0.0,0.0,0.2,0.0,0.0,0.0,0.0,0.0,0.0,0.7,0.0,0.0,0.0,0.0,0.0,0.0,0.0,0.1,0.0,794.0,11.0,444
38544,0.0,0.0,0.0,0.0,0.0,0.0,0.0,0.0,0.0,0.0,0.0,0.0,0.0,0.0,0.0,0.0,0.0,0.0,0.0,0.0,0.0,0.0,0.2,0.0,0.0,0.0,0.0,0.0,0.0,0.7,0.0,0.0,0.0,0.0,0.0,0.0,0.0,0.1,0.0,777.0,12.0,444
53591,0.0,0.0,0.0,0.0,0.0,0.0,0.0,0.0,0.0,0.0,0.0,0.0,0.0,0.0,0.0,0.0,0.0,0.0,0.0,0.0,0.0,0.0,0.2,0.0,0.0,0.0,0.0,0.0,0.0,0.7,0.0,0.0,0.0,0.0,0.0,0.0,0.0,0.1,0.0,767.0,12.0,444
37930,0.0,0.0,0.0,0.0,0.0,0.0,0.0,0.0,0.0,0.0,0.0,0.0,0.0,0.0,0.0,0.0,0.0,0.0,0.0,0.0,0.0,0.0,0.2,0.0,0.0,0.0,0.0,0.0,0.0,0.7,0.1,0.0,0.0,0.0,0.0,0.0,0.0,0.0,0.0,797.0,10.2,445
37931,0.0,0.0,0.0,0.0,0.0,0.0,0.0,0.0,0.0,0.0,0.0,0.0,0.0,0.0,0.0,0.0,0.0,0.0,0.0,0.0,0.0,0.0,0.2,0.0,0.0,0.0,0.0,0.0,0.0,0.7,0.1,0.0,0.0,0.0,0.0,0.0,0.0,0.0,0.0,832.0,9.19,445
37932,0.0,0.0,0.0,0.0,0.0,0.0,0.0,0.0,0.0,0.0,0.0,0.0,0.0,0.0,0.0,0.0,0.0,0.0,0.0,0.0,0.0,0.0,0.2,0.0,0.0,0.0,0.0,0.0,0.0,0.7,0.1,0.0,0.0,0.0,0.0,0.0,0.0,0.0,0.0,788.0,10.5,445
37933,0.0,0.0,0.0,0.0,0.0,0.0,0.0,0.0,0.0,0.0,0.0,0.0,0.0,0.0,0.0,0.0,0.0,0.0,0.0,0.0,0.0,0.0,0.2,0.0,0.0,0.0,0.0,0.0,0.0,0.7,0.1,0.0,0.0,0.0,0.0,0.0,0.0,0.0,0.0,883.0,7.82,445
37934,0.0,0.0,0.0,0.0,0.0,0.0,0.0,0.0,0.0,0.0,0.0,0.0,0.0,0.0,0.0,0.0,0.0,0.0,0.0,0.0,0.0,0.0,0.2,0.0,0.0,0.0,0.0,0.0,0.0,0.7,0.1,0.0,0.0,0.0,0.0,0.0,0.0,0.0,0.0,855.0,8.42,445
37935,0.0,0.0,0.0,0.0,0.0,0.0,0.0,0.0,0.0,0.0,0.0,0.0,0.0,0.0,0.0,0.0,0.0,0.0,0.0,0.0,0.0,0.0,0.2,0.0,0.0,0.0,0.0,0.0,0.0,0.7,0.1,0.0,0.0,0.0,0.0,0.0,0.0,0.0,0.0,794.0,10.3,445
37936,0.0,0.0,0.0,0.0,0.0,0.0,0.0,0.0,0.0,0.0,0.0,0.0,0.0,0.0,0.0,0.0,0.0,0.0,0.0,0.0,0.0,0.0,0.2,0.0,0.0,0.0,0.0,0.0,0.0,0.7,0.1,0.0,0.0,0.0,0.0,0.0,0.0,0.0,0.0,769.0,11.36,445
38564,0.0,0.0,0.0,0.0,0.0,0.0,0.0,0.0,0.0,0.0,0.0,0.0,0.0,0.0,0.0,0.0,0.0,0.0,0.0,0.0,0.0,0.0,0.2,0.0,0.0,0.0,0.0,0.0,0.0,0.7,0.1,0.0,0.0,0.0,0.0,0.0,0.0,0.0,0.0,1576.0,1.0,445
38565,0.0,0.0,0.0,0.0,0.0,0.0,0.0,0.0,0.0,0.0,0.0,0.0,0.0,0.0,0.0,0.0,0.0,0.0,0.0,0.0,0.0,0.0,0.2,0.0,0.0,0.0,0.0,0.0,0.0,0.7,0.1,0.0,0.0,0.0,0.0,0.0,0.0,0.0,0.0,1341.0,2.0,445
38566,0.0,0.0,0.0,0.0,0.0,0.0,0.0,0.0,0.0,0.0,0.0,0.0,0.0,0.0,0.0,0.0,0.0,0.0,0.0,0.0,0.0,0.0,0.2,0.0,0.0,0.0,0.0,0.0,0.0,0.7,0.1,0.0,0.0,0.0,0.0,0.0,0.0,0.0,0.0,1178.0,3.0,445
38567,0.0,0.0,0.0,0.0,0.0,0.0,0.0,0.0,0.0,0.0,0.0,0.0,0.0,0.0,0.0,0.0,0.0,0.0,0.0,0.0,0.0,0.0,0.2,0.0,0.0,0.0,0.0,0.0,0.0,0.7,0.1,0.0,0.0,0.0,0.0,0.0,0.0,0.0,0.0,991.0,5.0,445
38568,0.0,0.0,0.0,0.0,0.0,0.0,0.0,0.0,0.0,0.0,0.0,0.0,0.0,0.0,0.0,0.0,0.0,0.0,0.0,0.0,0.0,0.0,0.2,0.0,0.0,0.0,0.0,0.0,0.0,0.7,0.1,0.0,0.0,0.0,0.0,0.0,0.0,0.0,0.0,940.0,6.0,445
38569,0.0,0.0,0.0,0.0,0.0,0.0,0.0,0.0,0.0,0.0,0.0,0.0,0.0,0.0,0.0,0.0,0.0,0.0,0.0,0.0,0.0,0.0,0.2,0.0,0.0,0.0,0.0,0.0,0.0,0.7,0.1,0.0,0.0,0.0,0.0,0.0,0.0,0.0,0.0,895.0,7.0,445
38570,0.0,0.0,0.0,0.0,0.0,0.0,0.0,0.0,0.0,0.0,0.0,0.0,0.0,0.0,0.0,0.0,0.0,0.0,0.0,0.0,0.0,0.0,0.2,0.0,0.0,0.0,0.0,0.0,0.0,0.7,0.1,0.0,0.0,0.0,0.0,0.0,0.0,0.0,0.0,859.0,8.0,445
38571,0.0,0.0,0.0,0.0,0.0,0.0,0.0,0.0,0.0,0.0,0.0,0.0,0.0,0.0,0.0,0.0,0.0,0.0,0.0,0.0,0.0,0.0,0.2,0.0,0.0,0.0,0.0,0.0,0.0,0.7,0.1,0.0,0.0,0.0,0.0,0.0,0.0,0.0,0.0,809.0,10.0,445
38572,0.0,0.0,0.0,0.0,0.0,0.0,0.0,0.0,0.0,0.0,0.0,0.0,0.0,0.0,0.0,0.0,0.0,0.0,0.0,0.0,0.0,0.0,0.2,0.0,0.0,0.0,0.0,0.0,0.0,0.7,0.1,0.0,0.0,0.0,0.0,0.0,0.0,0.0,0.0,790.0,11.0,445
38573,0.0,0.0,0.0,0.0,0.0,0.0,0.0,0.0,0.0,0.0,0.0,0.0,0.0,0.0,0.0,0.0,0.0,0.0,0.0,0.0,0.0,0.0,0.2,0.0,0.0,0.0,0.0,0.0,0.0,0.7,0.1,0.0,0.0,0.0,0.0,0.0,0.0,0.0,0.0,774.0,12.0,445
41928,0.0,0.0,0.0,0.0,0.0,0.0,0.0,0.0,0.0,0.0,0.0,0.0,0.0,0.0,0.0,0.0,0.0,0.0,0.0,0.0,0.0,0.0,0.2,0.0,0.0,0.0,0.0,0.0,0.0,0.7,0.1,0.0,0.0,0.0,0.0,0.0,0.0,0.0,0.0,1573.0,1.0699999999999998,445
37937,0.0,0.0,0.0,0.0,0.0,0.0,0.0,0.1,0.0,0.0,0.0,0.0,0.0,0.0,0.0,0.0,0.0,0.0,0.0,0.0,0.0,0.0,0.2,0.0,0.0,0.0,0.0,0.0,0.0,0.7,0.0,0.0,0.0,0.0,0.0,0.0,0.0,0.0,0.0,809.0,9.27,446
37938,0.0,0.0,0.0,0.0,0.0,0.0,0.0,0.1,0.0,0.0,0.0,0.0,0.0,0.0,0.0,0.0,0.0,0.0,0.0,0.0,0.0,0.0,0.2,0.0,0.0,0.0,0.0,0.0,0.0,0.7,0.0,0.0,0.0,0.0,0.0,0.0,0.0,0.0,0.0,747.0,11.34,446
37939,0.0,0.0,0.0,0.0,0.0,0.0,0.0,0.1,0.0,0.0,0.0,0.0,0.0,0.0,0.0,0.0,0.0,0.0,0.0,0.0,0.0,0.0,0.2,0.0,0.0,0.0,0.0,0.0,0.0,0.7,0.0,0.0,0.0,0.0,0.0,0.0,0.0,0.0,0.0,804.0,9.51,446
37940,0.0,0.0,0.0,0.0,0.0,0.0,0.0,0.1,0.0,0.0,0.0,0.0,0.0,0.0,0.0,0.0,0.0,0.0,0.0,0.0,0.0,0.0,0.2,0.0,0.0,0.0,0.0,0.0,0.0,0.7,0.0,0.0,0.0,0.0,0.0,0.0,0.0,0.0,0.0,782.0,10.04,446
37941,0.0,0.0,0.0,0.0,0.0,0.0,0.0,0.1,0.0,0.0,0.0,0.0,0.0,0.0,0.0,0.0,0.0,0.0,0.0,0.0,0.0,0.0,0.2,0.0,0.0,0.0,0.0,0.0,0.0,0.7,0.0,0.0,0.0,0.0,0.0,0.0,0.0,0.0,0.0,819.0,8.82,446
37942,0.0,0.0,0.0,0.0,0.0,0.0,0.0,0.1,0.0,0.0,0.0,0.0,0.0,0.0,0.0,0.0,0.0,0.0,0.0,0.0,0.0,0.0,0.2,0.0,0.0,0.0,0.0,0.0,0.0,0.7,0.0,0.0,0.0,0.0,0.0,0.0,0.0,0.0,0.0,821.0,8.96,446
37943,0.0,0.0,0.0,0.0,0.0,0.0,0.0,0.1,0.0,0.0,0.0,0.0,0.0,0.0,0.0,0.0,0.0,0.0,0.0,0.0,0.0,0.0,0.2,0.0,0.0,0.0,0.0,0.0,0.0,0.7,0.0,0.0,0.0,0.0,0.0,0.0,0.0,0.0,0.0,863.0,7.7200000000000015,446
37944,0.0,0.0,0.0,0.0,0.0,0.0,0.0,0.1,0.0,0.0,0.0,0.0,0.0,0.0,0.0,0.0,0.0,0.0,0.0,0.0,0.0,0.0,0.2,0.0,0.0,0.0,0.0,0.0,0.0,0.7,0.0,0.0,0.0,0.0,0.0,0.0,0.0,0.0,0.0,745.0,11.4,446
38591,0.0,0.0,0.0,0.0,0.0,0.0,0.0,0.1,0.0,0.0,0.0,0.0,0.0,0.0,0.0,0.0,0.0,0.0,0.0,0.0,0.0,0.0,0.2,0.0,0.0,0.0,0.0,0.0,0.0,0.7,0.0,0.0,0.0,0.0,0.0,0.0,0.0,0.0,0.0,1607.0,1.0,446
38592,0.0,0.0,0.0,0.0,0.0,0.0,0.0,0.1,0.0,0.0,0.0,0.0,0.0,0.0,0.0,0.0,0.0,0.0,0.0,0.0,0.0,0.0,0.2,0.0,0.0,0.0,0.0,0.0,0.0,0.7,0.0,0.0,0.0,0.0,0.0,0.0,0.0,0.0,0.0,1348.0,2.0,446
38593,0.0,0.0,0.0,0.0,0.0,0.0,0.0,0.1,0.0,0.0,0.0,0.0,0.0,0.0,0.0,0.0,0.0,0.0,0.0,0.0,0.0,0.0,0.2,0.0,0.0,0.0,0.0,0.0,0.0,0.7,0.0,0.0,0.0,0.0,0.0,0.0,0.0,0.0,0.0,1183.0,3.0,446
38594,0.0,0.0,0.0,0.0,0.0,0.0,0.0,0.1,0.0,0.0,0.0,0.0,0.0,0.0,0.0,0.0,0.0,0.0,0.0,0.0,0.0,0.0,0.2,0.0,0.0,0.0,0.0,0.0,0.0,0.7,0.0,0.0,0.0,0.0,0.0,0.0,0.0,0.0,0.0,905.0,6.0,446
38595,0.0,0.0,0.0,0.0,0.0,0.0,0.0,0.1,0.0,0.0,0.0,0.0,0.0,0.0,0.0,0.0,0.0,0.0,0.0,0.0,0.0,0.0,0.2,0.0,0.0,0.0,0.0,0.0,0.0,0.7,0.0,0.0,0.0,0.0,0.0,0.0,0.0,0.0,0.0,868.0,7.0,446
38596,0.0,0.0,0.0,0.0,0.0,0.0,0.0,0.1,0.0,0.0,0.0,0.0,0.0,0.0,0.0,0.0,0.0,0.0,0.0,0.0,0.0,0.0,0.2,0.0,0.0,0.0,0.0,0.0,0.0,0.7,0.0,0.0,0.0,0.0,0.0,0.0,0.0,0.0,0.0,833.0,8.0,446
38597,0.0,0.0,0.0,0.0,0.0,0.0,0.0,0.1,0.0,0.0,0.0,0.0,0.0,0.0,0.0,0.0,0.0,0.0,0.0,0.0,0.0,0.0,0.2,0.0,0.0,0.0,0.0,0.0,0.0,0.7,0.0,0.0,0.0,0.0,0.0,0.0,0.0,0.0,0.0,778.0,10.0,446
38598,0.0,0.0,0.0,0.0,0.0,0.0,0.0,0.1,0.0,0.0,0.0,0.0,0.0,0.0,0.0,0.0,0.0,0.0,0.0,0.0,0.0,0.0,0.2,0.0,0.0,0.0,0.0,0.0,0.0,0.7,0.0,0.0,0.0,0.0,0.0,0.0,0.0,0.0,0.0,759.0,11.0,446
38599,0.0,0.0,0.0,0.0,0.0,0.0,0.0,0.1,0.0,0.0,0.0,0.0,0.0,0.0,0.0,0.0,0.0,0.0,0.0,0.0,0.0,0.0,0.2,0.0,0.0,0.0,0.0,0.0,0.0,0.7,0.0,0.0,0.0,0.0,0.0,0.0,0.0,0.0,0.0,743.0,12.0,446
37945,0.0,0.0,0.0,0.1,0.0,0.0,0.0,0.0,0.0,0.0,0.0,0.0,0.0,0.0,0.0,0.0,0.0,0.0,0.0,0.0,0.0,0.0,0.2,0.0,0.0,0.0,0.0,0.0,0.0,0.7,0.0,0.0,0.0,0.0,0.0,0.0,0.0,0.0,0.0,793.0,8.85,447
