Repository: R3sten/glass_dynamics

# GlassDynamics: Ridge Regression for Glass Viscosity Prediction

## Bachelor's thesis in physics

### Università degli Studi di Trieste

The main goal of this project is to develop a reliable and interpretable predictive model for glass viscosity, moving beyond "black-box" machine learning to provide physically meaningful insights for materials science applications.


This repository implements a workflow that bridges the gap between empirical models and modern data science techniques.

File: data/viscosity_raw_data.csv (part 53 of 81)
,Al2O3,As2O3,B2O3,BaO,BeO,Bi2O3,CaO,CdO,CoO,Cs2O,CuO,Fe2O3,FeO,Ga2O3,GeO2,HfO2,K2O,La2O3,Li2O,MgO,MnO,MoO3,Na2O,Nb2O5,NiO,P2O5,PbO,Rb2O,Sb2O3,SiO2,SrO,Ta2O5,TeO2,TiO2,Tl2O,WO3,Y2O3,ZnO,ZrO2,T,log_visc,ID
37946,0.0,0.0,0.0,0.1,0.0,0.0,0.0,0.0,0.0,0.0,0.0,0.0,0.0,0.0,0.0,0.0,0.0,0.0,0.0,0.0,0.0,0.0,0.2,0.0,0.0,0.0,0.0,0.0,0.0,0.7,0.0,0.0,0.0,0.0,0.0,0.0,0.0,0.0,0.0,818.0,8.03,447
37947,0.0,0.0,0.0,0.1,0.0,0.0,0.0,0.0,0.0,0.0,0.0,0.0,0.0,0.0,0.0,0.0,0.0,0.0,0.0,0.0,0.0,0.0,0.2,0.0,0.0,0.0,0.0,0.0,0.0,0.7,0.0,0.0,0.0,0.0,0.0,0.0,0.0,0.0,0.0,765.0,9.965,447
37948,0.0,0.0,0.0,0.1,0.0,0.0,0.0,0.0,0.0,0.0,0.0,0.0,0.0,0.0,0.0,0.0,0.0,0.0,0.0,0.0,0.0,0.0,0.2,0.0,0.0,0.0,0.0,0.0,0.0,0.7,0.0,0.0,0.0,0.0,0.0,0.0,0.0,0.0,0.0,781.0,9.37,447
37949,0.0,0.0,0.0,0.1,0.0,0.0,0.0,0.0,0.0,0.0,0.0,0.0,0.0,0.0,0.0,0.0,0.0,0.0,0.0,0.0,0.0,0.0,0.2,0.0,0.0,0.0,0.0,0.0,0.0,0.7,0.0,0.0,0.0,0.0,0.0,0.0,0.0,0.0,0.0,763.0,10.37,447
37950,0.0,0.0,0.0,0.1,0.0,0.0,0.0,0.0,0.0,0.0,0.0,0.0,0.0,0.0,0.0,0.0,0.0,0.0,0.0,0.0,0.0,0.0,0.2,0.0,0.0,0.0,0.0,0.0,0.0,0.7,0.0,0.0,0.0,0.0,0.0,0.0,0.0,0.0,0.0,749.0,10.59,447
37951,0.0,0.0,0.0,0.1,0.0,0.0,0.0,0.0,0.0,0.0,0.0,0.0,0.0,0.0,0.0,0.0,0.0,0.0,0.0,0.0,0.0,0.0,0.2,0.0,0.0,0.0,0.0,0.0,0.0,0.7,0.0,0.0,0.0,0.0,0.0,0.0,0.0,0.0,0.0,740.0,10.88,447
37952,0.0,0.0,0.0,0.1,0.0,0.0,0.0,0.0,0.0,0.0,0.0,0.0,0.0,0.0,0.0,0.0,0.0,0.0,0.0,0.0,0.0,0.0,0.2,0.0,0.0,0.0,0.0,0.0,0.0,0.7,0.0,0.0,0.0,0.0,0.0,0.0,0.0,0.0,0.0,769.0,9.59,447
37953,0.0,0.0,0.0,0.1,0.0,0.0,0.0,0.0,0.0,0.0,0.0,0.0,0.0,0.0,0.0,0.0,0.0,0.0,0.0,0.0,0.0,0.0,0.2,0.0,0.0,0.0,0.0,0.0,0.0,0.7,0.0,0.0,0.0,0.0,0.0,0.0,0.0,0.0,0.0,821.0,7.98,447
37954,0.0,0.0,0.0,0.1,0.0,0.0,0.0,0.0,0.0,0.0,0.0,0.0,0.0,0.0,0.0,0.0,0.0,0.0,0.0,0.0,0.0,0.0,0.2,0.0,0.0,0.0,0.0,0.0,0.0,0.7,0.0,0.0,0.0,0.0,0.0,0.0,0.0,0.0,0.0,730.0,11.64,447
37955,0.0,0.0,0.0,0.1,0.0,0.0,0.0,0.0,0.0,0.0,0.0,0.0,0.0,0.0,0.0,0.0,0.0,0.0,0.0,0.0,0.0,0.0,0.2,0.0,0.0,0.0,0.0,0.0,0.0,0.7,0.0,0.0,0.0,0.0,0.0,0.0,0.0,0.0,0.0,849.0,7.09,447
37956,0.0,0.0,0.0,0.1,0.0,0.0,0.0,0.0,0.0,0.0,0.0,0.0,0.0,0.0,0.0,0.0,0.0,0.0,0.0,0.0,0.0,0.0,0.2,0.0,0.0,0.0,0.0,0.0,0.0,0.7,0.0,0.0,0.0,0.0,0.0,0.0,0.0,0.0,0.0,742.0,10.84,447
37957,0.0,0.0,0.0,0.1,0.0,0.0,0.0,0.0,0.0,0.0,0.0,0.0,0.0,0.0,0.0,0.0,0.0,0.0,0.0,0.0,0.0,0.0,0.2,0.0,0.0,0.0,0.0,0.0,0.0,0.7,0.0,0.0,0.0,0.0,0.0,0.0,0.0,0.0,0.0,772.0,9.37,447
37958,0.0,0.0,0.0,0.1,0.0,0.0,0.0,0.0,0.0,0.0,0.0,0.0,0.0,0.0,0.0,0.0,0.0,0.0,0.0,0.0,0.0,0.0,0.2,0.0,0.0,0.0,0.0,0.0,0.0,0.7,0.0,0.0,0.0,0.0,0.0,0.0,0.0,0.0,0.0,737.0,11.08,447
38672,0.0,0.0,0.0,0.1,0.0,0.0,0.0,0.0,0.0,0.0,0.0,0.0,0.0,0.0,0.0,0.0,0.0,0.0,0.0,0.0,0.0,0.0,0.2,0.0,0.0,0.0,0.0,0.0,0.0,0.7,0.0,0.0,0.0,0.0,0.0,0.0,0.0,0.0,0.0,1577.0,1.0,447
38673,0.0,0.0,0.0,0.1,0.0,0.0,0.0,0.0,0.0,0.0,0.0,0.0,0.0,0.0,0.0,0.0,0.0,0.0,0.0,0.0,0.0,0.0,0.2,0.0,0.0,0.0,0.0,0.0,0.0,0.7,0.0,0.0,0.0,0.0,0.0,0.0,0.0,0.0,0.0,1338.0,2.0,447
38674,0.0,0.0,0.0,0.1,0.0,0.0,0.0,0.0,0.0,0.0,0.0,0.0,0.0,0.0,0.0,0.0,0.0,0.0,0.0,0.0,0.0,0.0,0.2,0.0,0.0,0.0,0.0,0.0,0.0,0.7,0.0,0.0,0.0,0.0,0.0,0.0,0.0,0.0,0.0,1178.0,3.0,447
38675,0.0,0.0,0.0,0.1,0.0,0.0,0.0,0.0,0.0,0.0,0.0,0.0,0.0,0.0,0.0,0.0,0.0,0.0,0.0,0.0,0.0,0.0,0.2,0.0,0.0,0.0,0.0,0.0,0.0,0.7,0.0,0.0,0.0,0.0,0.0,0.0,0.0,0.0,0.0,949.0,5.0,447
38676,0.0,0.0,0.0,0.1,0.0,0.0,0.0,0.0,0.0,0.0,0.0,0.0,0.0,0.0,0.0,0.0,0.0,0.0,0.0,0.0,0.0,0.0,0.2,0.0,0.0,0.0,0.0,0.0,0.0,0.7,0.0,0.0,0.0,0.0,0.0,0.0,0.0,0.0,0.0,905.0,6.0,447
38677,0.0,0.0,0.0,0.1,0.0,0.0,0.0,0.0,0.0,0.0,0.0,0.0,0.0,0.0,0.0,0.0,0.0,0.0,0.0,0.0,0.0,0.0,0.2,0.0,0.0,0.0,0.0,0.0,0.0,0.7,0.0,0.0,0.0,0.0,0.0,0.0,0.0,0.0,0.0,868.0,7.0,447
38678,0.0,0.0,0.0,0.1,0.0,0.0,0.0,0.0,0.0,0.0,0.0,0.0,0.0,0.0,0.0,0.0,0.0,0.0,0.0,0.0,0.0,0.0,0.2,0.0,0.0,0.0,0.0,0.0,0.0,0.7,0.0,0.0,0.0,0.0,0.0,0.0,0.0,0.0,0.0,833.0,8.0,447
38679,0.0,0.0,0.0,0.1,0.0,0.0,0.0,0.0,0.0,0.0,0.0,0.0,0.0,0.0,0.0,0.0,0.0,0.0,0.0,0.0,0.0,0.0,0.2,0.0,0.0,0.0,0.0,0.0,0.0,0.7,0.0,0.0,0.0,0.0,0.0,0.0,0.0,0.0,0.0,778.0,10.0,447
38680,0.0,0.0,0.0,0.1,0.0,0.0,0.0,0.0,0.0,0.0,0.0,0.0,0.0,0.0,0.0,0.0,0.0,0.0,0.0,0.0,0.0,0.0,0.2,0.0,0.0,0.0,0.0,0.0,0.0,0.7,0.0,0.0,0.0,0.0,0.0,0.0,0.0,0.0,0.0,759.0,11.0,447
38681,0.0,0.0,0.0,0.1,0.0,0.0,0.0,0.0,0.0,0.0,0.0,0.0,0.0,0.0,0.0,0.0,0.0,0.0,0.0,0.0,0.0,0.0,0.2,0.0,0.0,0.0,0.0,0.0,0.0,0.7,0.0,0.0,0.0,0.0,0.0,0.0,0.0,0.0,0.0,743.0,12.0,447
37959,0.0,0.0,0.0,0.0,0.0,0.0,0.0,0.0,0.0,0.0,0.0,0.0,0.0,0.0,0.0,0.0,0.0,0.0,0.0,0.0,0.0,0.0,0.2,0.0,0.0,0.0,0.1,0.0,0.0,0.7,0.0,0.0,0.0,0.0,0.0,0.0,0.0,0.0,0.0,791.0,8.47,448
37960,0.0,0.0,0.0,0.0,0.0,0.0,0.0,0.0,0.0,0.0,0.0,0.0,0.0,0.0,0.0,0.0,0.0,0.0,0.0,0.0,0.0,0.0,0.2,0.0,0.0,0.0,0.1,0.0,0.0,0.7,0.0,0.0,0.0,0.0,0.0,0.0,0.0,0.0,0.0,829.0,7.27,448
37961,0.0,0.0,0.0,0.0,0.0,0.0,0.0,0.0,0.0,0.0,0.0,0.0,0.0,0.0,0.0,0.0,0.0,0.0,0.0,0.0,0.0,0.0,0.2,0.0,0.0,0.0,0.1,0.0,0.0,0.7,0.0,0.0,0.0,0.0,0.0,0.0,0.0,0.0,0.0,789.0,8.64,448
37962,0.0,0.0,0.0,0.0,0.0,0.0,0.0,0.0,0.0,0.0,0.0,0.0,0.0,0.0,0.0,0.0,0.0,0.0,0.0,0.0,0.0,0.0,0.2,0.0,0.0,0.0,0.1,0.0,0.0,0.7,0.0,0.0,0.0,0.0,0.0,0.0,0.0,0.0,0.0,757.0,9.59,448
37963,0.0,0.0,0.0,0.0,0.0,0.0,0.0,0.0,0.0,0.0,0.0,0.0,0.0,0.0,0.0,0.0,0.0,0.0,0.0,0.0,0.0,0.0,0.2,0.0,0.0,0.0,0.1,0.0,0.0,0.7,0.0,0.0,0.0,0.0,0.0,0.0,0.0,0.0,0.0,763.0,9.4,448
37964,0.0,0.0,0.0,0.0,0.0,0.0,0.0,0.0,0.0,0.0,0.0,0.0,0.0,0.0,0.0,0.0,0.0,0.0,0.0,0.0,0.0,0.0,0.2,0.0,0.0,0.0,0.1,0.0,0.0,0.7,0.0,0.0,0.0,0.0,0.0,0.0,0.0,0.0,0.0,769.0,9.25,448
37965,0.0,0.0,0.0,0.0,0.0,0.0,0.0,0.0,0.0,0.0,0.0,0.0,0.0,0.0,0.0,0.0,0.0,0.0,0.0,0.0,0.0,0.0,0.2,0.0,0.0,0.0,0.1,0.0,0.0,0.7,0.0,0.0,0.0,0.0,0.0,0.0,0.0,0.0,0.0,787.0,8.7,448
37966,0.0,0.0,0.0,0.0,0.0,0.0,0.0,0.0,0.0,0.0,0.0,0.0,0.0,0.0,0.0,0.0,0.0,0.0,0.0,0.0,0.0,0.0,0.2,0.0,0.0,0.0,0.1,0.0,0.0,0.7,0.0,0.0,0.0,0.0,0.0,0.0,0.0,0.0,0.0,721.0,10.83,448
37967,0.0,0.0,0.0,0.0,0.0,0.0,0.0,0.0,0.0,0.0,0.0,0.0,0.0,0.0,0.0,0.0,0.0,0.0,0.0,0.0,0.0,0.0,0.2,0.0,0.0,0.0,0.1,0.0,0.0,0.7,0.0,0.0,0.0,0.0,0.0,0.0,0.0,0.0,0.0,750.0,9.76,448
37968,0.0,0.0,0.0,0.0,0.0,0.0,0.0,0.0,0.0,0.0,0.0,0.0,0.0,0.0,0.0,0.0,0.0,0.0,0.0,0.0,0.0,0.0,0.2,0.0,0.0,0.0,0.1,0.0,0.0,0.7,0.0,0.0,0.0,0.0,0.0,0.0,0.0,0.0,0.0,729.0,10.57,448
37969,0.0,0.0,0.0,0.0,0.0,0.0,0.0,0.0,0.0,0.0,0.0,0.0,0.0,0.0,0.0,0.0,0.0,0.0,0.0,0.0,0.0,0.0,0.2,0.0,0.0,0.0,0.1,0.0,0.0,0.7,0.0,0.0,0.0,0.0,0.0,0.0,0.0,0.0,0.0,795.0,8.6,448
37970,0.0,0.0,0.0,0.0,0.0,0.0,0.0,0.0,0.0,0.0,0.0,0.0,0.0,0.0,0.0,0.0,0.0,0.0,0.0,0.0,0.0,0.0,0.2,0.0,0.0,0.0,0.1,0.0,0.0,0.7,0.0,0.0,0.0,0.0,0.0,0.0,0.0,0.0,0.0,815.0,8.08,448
39166,0.0,0.0,0.0,0.0,0.0,0.0,0.0,0.0,0.0,0.0,0.0,0.0,0.0,0.0,0.0,0.0,0.0,0.0,0.0,0.0,0.0,0.0,0.2,0.0,0.0,0.0,0.1,0.0,0.0,0.7,0.0,0.0,0.0,0.0,0.0,0.0,0.0,0.0,0.0,1517.0,1.0,448
39167,0.0,0.0,0.0,0.0,0.0,0.0,0.0,0.0,0.0,0.0,0.0,0.0,0.0,0.0,0.0,0.0,0.0,0.0,0.0,0.0,0.0,0.0,0.2,0.0,0.0,0.0,0.1,0.0,0.0,0.7,0.0,0.0,0.0,0.0,0.0,0.0,0.0,0.0,0.0,1267.0,2.0,448
39168,0.0,0.0,0.0,0.0,0.0,0.0,0.0,0.0,0.0,0.0,0.0,0.0,0.0,0.0,0.0,0.0,0.0,0.0,0.0,0.0,0.0,0.0,0.2,0.0,0.0,0.0,0.1,0.0,0.0,0.7,0.0,0.0,0.0,0.0,0.0,0.0,0.0,0.0,0.0,1113.0,3.0,448
39169,0.0,0.0,0.0,0.0,0.0,0.0,0.0,0.0,0.0,0.0,0.0,0.0,0.0,0.0,0.0,0.0,0.0,0.0,0.0,0.0,0.0,0.0,0.2,0.0,0.0,0.0,0.1,0.0,0.0,0.7,0.0,0.0,0.0,0.0,0.0,0.0,0.0,0.0,0.0,883.0,5.0,448
39170,0.0,0.0,0.0,0.0,0.0,0.0,0.0,0.0,0.0,0.0,0.0,0.0,0.0,0.0,0.0,0.0,0.0,0.0,0.0,0.0,0.0,0.0,0.2,0.0,0.0,0.0,0.1,0.0,0.0,0.7,0.0,0.0,0.0,0.0,0.0,0.0,0.0,0.0,0.0,841.0,6.0,448
39171,0.0,0.0,0.0,0.0,0.0,0.0,0.0,0.0,0.0,0.0,0.0,0.0,0.0,0.0,0.0,0.0,0.0,0.0,0.0,0.0,0.0,0.0,0.2,0.0,0.0,0.0,0.1,0.0,0.0,0.7,0.0,0.0,0.0,0.0,0.0,0.0,0.0,0.0,0.0,806.0,7.0,448
39172,0.0,0.0,0.0,0.0,0.0,0.0,0.0,0.0,0.0,0.0,0.0,0.0,0.0,0.0,0.0,0.0,0.0,0.0,0.0,0.0,0.0,0.0,0.2,0.0,0.0,0.0,0.1,0.0,0.0,0.7,0.0,0.0,0.0,0.0,0.0,0.0,0.0,0.0,0.0,770.0,8.0,448
39173,0.0,0.0,0.0,0.0,0.0,0.0,0.0,0.0,0.0,0.0,0.0,0.0,0.0,0.0,0.0,0.0,0.0,0.0,0.0,0.0,0.0,0.0,0.2,0.0,0.0,0.0,0.1,0.0,0.0,0.7,0.0,0.0,0.0,0.0,0.0,0.0,0.0,0.0,0.0,726.0,10.0,448
39174,0.0,0.0,0.0,0.0,0.0,0.0,0.0,0.0,0.0,0.0,0.0,0.0,0.0,0.0,0.0,0.0,0.0,0.0,0.0,0.0,0.0,0.0,0.2,0.0,0.0,0.0,0.1,0.0,0.0,0.7,0.0,0.0,0.0,0.0,0.0,0.0,0.0,0.0,0.0,709.0,11.0,448
39175,0.0,0.0,0.0,0.0,0.0,0.0,0.0,0.0,0.0,0.0,0.0,0.0,0.0,0.0,0.0,0.0,0.0,0.0,0.0,0.0,0.0,0.0,0.2,0.0,0.0,0.0,0.1,0.0,0.0,0.7,0.0,0.0,0.0,0.0,0.0,0.0,0.0,0.0,0.0,694.0,12.0,448
37971,0.0,0.0,0.0,0.0,0.0,0.0,0.0,0.0,0.0,0.0,0.0,0.0,0.0,0.0,0.0,0.0,0.0,0.0,0.0,0.0,0.1,0.0,0.2,0.0,0.0,0.0,0.0,0.0,0.0,0.7,0.0,0.0,0.0,0.0,0.0,0.0,0.0,0.0,0.0,790.0,9.63,449
37972,0.0,0.0,0.0,0.0,0.0,0.0,0.0,0.0,0.0,0.0,0.0,0.0,0.0,0.0,0.0,0.0,0.0,0.0,0.0,0.0,0.1,0.0,0.2,0.0,0.0,0.0,0.0,0.0,0.0,0.7,0.0,0.0,0.0,0.0,0.0,0.0,0.0,0.0,0.0,755.0,10.98,449
37973,0.0,0.0,0.0,0.0,0.0,0.0,0.0,0.0,0.0,0.0,0.0,0.0,0.0,0.0,0.0,0.0,0.0,0.0,0.0,0.0,0.1,0.0,0.2,0.0,0.0,0.0,0.0,0.0,0.0,0.7,0.0,0.0,0.0,0.0,0.0,0.0,0.0,0.0,0.0,795.0,9.29,449
37974,0.0,0.0,0.0,0.0,0.0,0.0,0.0,0.0,0.0,0.0,0.0,0.0,0.0,0.0,0.0,0.0,0.0,0.0,0.0,0.0,0.1,0.0,0.2,0.0,0.0,0.0,0.0,0.0,0.0,0.7,0.0,0.0,0.0,0.0,0.0,0.0,0.0,0.0,0.0,751.0,10.89,449
37975,0.0,0.0,0.0,0.0,0.0,0.0,0.0,0.0,0.0,0.0,0.0,0.0,0.0,0.0,0.0,0.0,0.0,0.0,0.0,0.0,0.1,0.0,0.2,0.0,0.0,0.0,0.0,0.0,0.0,0.7,0.0,0.0,0.0,0.0,0.0,0.0,0.0,0.0,0.0,767.0,10.42,449
37976,0.0,0.0,0.0,0.0,0.0,0.0,0.0,0.0,0.0,0.0,0.0,0.0,0.0,0.0,0.0,0.0,0.0,0.0,0.0,0.0,0.1,0.0,0.2,0.0,0.0,0.0,0.0,0.0,0.0,0.7,0.0,0.0,0.0,0.0,0.0,0.0,0.0,0.0,0.0,808.0,8.91,449
37977,0.0,0.0,0.0,0.0,0.0,0.0,0.0,0.0,0.0,0.0,0.0,0.0,0.0,0.0,0.0,0.0,0.0,0.0,0.0,0.0,0.1,0.0,0.2,0.0,0.0,0.0,0.0,0.0,0.0,0.7,0.0,0.0,0.0,0.0,0.0,0.0,0.0,0.0,0.0,830.0,8.29,449
37978,0.0,0.0,0.0,0.0,0.0,0.0,0.0,0.0,0.0,0.0,0.0,0.0,0.0,0.0,0.0,0.0,0.0,0.0,0.0,0.0,0.1,0.0,0.2,0.0,0.0,0.0,0.0,0.0,0.0,0.7,0.0,0.0,0.0,0.0,0.0,0.0,0.0,0.0,0.0,789.0,9.59,449
37979,0.0,0.0,0.0,0.0,0.0,0.0,0.0,0.0,0.0,0.0,0.0,0.0,0.0,0.0,0.0,0.0,0.0,0.0,0.0,0.0,0.1,0.0,0.2,0.0,0.0,0.0,0.0,0.0,0.0,0.7,0.0,0.0,0.0,0.0,0.0,0.0,0.0,0.0,0.0,757.0,10.68,449
37980,0.0,0.0,0.0,0.0,0.0,0.0,0.0,0.0,0.0,0.0,0.0,0.0,0.0,0.0,0.0,0.0,0.0,0.0,0.0,0.0,0.1,0.0,0.2,0.0,0.0,0.0,0.0,0.0,0.0,0.7,0.0,0.0,0.0,0.0,0.0,0.0,0.0,0.0,0.0,740.0,11.33,449
38701,0.0,0.0,0.0,0.0,0.0,0.0,0.0,0.0,0.0,0.0,0.0,0.0,0.0,0.0,0.0,0.0,0.0,0.0,0.0,0.0,0.1,0.0,0.2,0.0,0.0,0.0,0.0,0.0,0.0,0.7,0.0,0.0,0.0,0.0,0.0,0.0,0.0,0.0,0.0,1513.0,1.0,449
38702,0.0,0.0,0.0,0.0,0.0,0.0,0.0,0.0,0.0,0.0,0.0,0.0,0.0,0.0,0.0,0.0,0.0,0.0,0.0,0.0,0.1,0.0,0.2,0.0,0.0,0.0,0.0,0.0,0.0,0.7,0.0,0.0,0.0,0.0,0.0,0.0,0.0,0.0,0.0,1281.0,2.0,449
38703,0.0,0.0,0.0,0.0,0.0,0.0,0.0,0.0,0.0,0.0,0.0,0.0,0.0,0.0,0.0,0.0,0.0,0.0,0.0,0.0,0.1,0.0,0.2,0.0,0.0,0.0,0.0,0.0,0.0,0.7,0.0,0.0,0.0,0.0,0.0,0.0,0.0,0.0,0.0,1127.0,3.0,449
38704,0.0,0.0,0.0,0.0,0.0,0.0,0.0,0.0,0.0,0.0,0.0,0.0,0.0,0.0,0.0,0.0,0.0,0.0,0.0,0.0,0.1,0.0,0.2,0.0,0.0,0.0,0.0,0.0,0.0,0.7,0.0,0.0,0.0,0.0,0.0,0.0,0.0,0.0,0.0,960.0,5.0,449
38705,0.0,0.0,0.0,0.0,0.0,0.0,0.0,0.0,0.0,0.0,0.0,0.0,0.0,0.0,0.0,0.0,0.0,0.0,0.0,0.0,0.1,0.0,0.2,0.0,0.0,0.0,0.0,0.0,0.0,0.7,0.0,0.0,0.0,0.0,0.0,0.0,0.0,0.0,0.0,915.0,6.0,449
38706,0.0,0.0,0.0,0.0,0.0,0.0,0.0,0.0,0.0,0.0,0.0,0.0,0.0,0.0,0.0,0.0,0.0,0.0,0.0,0.0,0.1,0.0,0.2,0.0,0.0,0.0,0.0,0.0,0.0,0.7,0.0,0.0,0.0,0.0,0.0,0.0,0.0,0.0,0.0,875.0,7.0,449
38707,0.0,0.0,0.0,0.0,0.0,0.0,0.0,0.0,0.0,0.0,0.0,0.0,0.0,0.0,0.0,0.0,0.0,0.0,0.0,0.0,0.1,0.0,0.2,0.0,0.0,0.0,0.0,0.0,0.0,0.7,0.0,0.0,0.0,0.0,0.0,0.0,0.0,0.0,0.0,837.0,8.0,449
38708,0.0,0.0,0.0,0.0,0.0,0.0,0.0,0.0,0.0,0.0,0.0,0.0,0.0,0.0,0.0,0.0,0.0,0.0,0.0,0.0,0.1,0.0,0.2,0.0,0.0,0.0,0.0,0.0,0.0,0.7,0.0,0.0,0.0,0.0,0.0,0.0,0.0,0.0,0.0,781.0,10.0,449
38709,0.0,0.0,0.0,0.0,0.0,0.0,0.0,0.0,0.0,0.0,0.0,0.0,0.0,0.0,0.0,0.0,0.0,0.0,0.0,0.0,0.1,0.0,0.2,0.0,0.0,0.0,0.0,0.0,0.0,0.7,0.0,0.0,0.0,0.0,0.0,0.0,0.0,0.0,0.0,759.0,11.0,449
38710,0.0,0.0,0.0,0.0,0.0,0.0,0.0,0.0,0.0,0.0,0.0,0.0,0.0,0.0,0.0,0.0,0.0,0.0,0.0,0.0,0.1,0.0,0.2,0.0,0.0,0.0,0.0,0.0,0.0,0.7,0.0,0.0,0.0,0.0,0.0,0.0,0.0,0.0,0.0,741.0,12.0,449
37990,0.0,0.0,0.0,0.0,0.0,0.0,0.0,0.0,0.1,0.0,0.0,0.0,0.0,0.0,0.0,0.0,0.0,0.0,0.0,0.0,0.0,0.0,0.2,0.0,0.0,0.0,0.0,0.0,0.0,0.7,0.0,0.0,0.0,0.0,0.0,0.0,0.0,0.0,0.0,753.0,11.02,450
37991,0.0,0.0,0.0,0.0,0.0,0.0,0.0,0.0,0.1,0.0,0.0,0.0,0.0,0.0,0.0,0.0,0.0,0.0,0.0,0.0,0.0,0.0,0.2,0.0,0.0,0.0,0.0,0.0,0.0,0.7,0.0,0.0,0.0,0.0,0.0,0.0,0.0,0.0,0.0,813.0,8.77,450
37992,0.0,0.0,0.0,0.0,0.0,0.0,0.0,0.0,0.1,0.0,0.0,0.0,0.0,0.0,0.0,0.0,0.0,0.0,0.0,0.0,0.0,0.0,0.2,0.0,0.0,0.0,0.0,0.0,0.0,0.7,0.0,0.0,0.0,0.0,0.0,0.0,0.0,0.0,0.0,787.0,9.68,450
37993,0.0,0.0,0.0,0.0,0.0,0.0,0.0,0.0,0.1,0.0,0.0,0.0,0.0,0.0,0.0,0.0,0.0,0.0,0.0,0.0,0.0,0.0,0.2,0.0,0.0,0.0,0.0,0.0,0.0,0.7,0.0,0.0,0.0,0.0,0.0,0.0,0.0,0.0,0.0,779.0,9.97,450
37994,0.0,0.0,0.0,0.0,0.0,0.0,0.0,0.0,0.1,0.0,0.0,0.0,0.0,0.0,0.0,0.0,0.0,0.0,0.0,0.0,0.0,0.0,0.2,0.0,0.0,0.0,0.0,0.0,0.0,0.7,0.0,0.0,0.0,0.0,0.0,0.0,0.0,0.0,0.0,825.0,8.45,450
37995,0.0,0.0,0.0,0.0,0.0,0.0,0.0,0.0,0.1,0.0,0.0,0.0,0.0,0.0,0.0,0.0,0.0,0.0,0.0,0.0,0.0,0.0,0.2,0.0,0.0,0.0,0.0,0.0,0.0,0.7,0.0,0.0,0.0,0.0,0.0,0.0,0.0,0.0,0.0,865.0,7.439999999999999,450
37996,0.0,0.0,0.0,0.0,0.0,0.0,0.0,0.0,0.1,0.0,0.0,0.0,0.0,0.0,0.0,0.0,0.0,0.0,0.0,0.0,0.0,0.0,0.2,0.0,0.0,0.0,0.0,0.0,0.0,0.7,0.0,0.0,0.0,0.0,0.0,0.0,0.0,0.0,0.0,835.0,8.43,450
37997,0.0,0.0,0.0,0.0,0.0,0.0,0.0,0.0,0.1,0.0,0.0,0.0,0.0,0.0,0.0,0.0,0.0,0.0,0.0,0.0,0.0,0.0,0.2,0.0,0.0,0.0,0.0,0.0,0.0,0.7,0.0,0.0,0.0,0.0,0.0,0.0,0.0,0.0,0.0,851.0,7.844999999999999,450
37998,0.0,0.0,0.0,0.0,0.0,0.0,0.0,0.0,0.1,0.0,0.0,0.0,0.0,0.0,0.0,0.0,0.0,0.0,0.0,0.0,0.0,0.0,0.2,0.0,0.0,0.0,0.0,0.0,0.0,0.7,0.0,0.0,0.0,0.0,0.0,0.0,0.0,0.0,0.0,804.0,9.09,450
37999,0.0,0.0,0.0,0.0,0.0,0.0,0.0,0.0,0.1,0.0,0.0,0.0,0.0,0.0,0.0,0.0,0.0,0.0,0.0,0.0,0.0,0.0,0.2,0.0,0.0,0.0,0.0,0.0,0.0,0.7,0.0,0.0,0.0,0.0,0.0,0.0,0.0,0.0,0.0,768.0,10.4,450
38000,0.0,0.0,0.0,0.0,0.0,0.0,0.0,0.0,0.1,0.0,0.0,0.0,0.0,0.0,0.0,0.0,0.0,0.0,0.0,0.0,0.0,0.0,0.2,0.0,0.0,0.0,0.0,0.0,0.0,0.7,0.0,0.0,0.0,0.0,0.0,0.0,0.0,0.0,0.0,761.0,10.87,450
38001,0.0,0.0,0.0,0.0,0.0,0.0,0.0,0.0,0.1,0.0,0.0,0.0,0.0,0.0,0.0,0.0,0.0,0.0,0.0,0.0,0.0,0.0,0.2,0.0,0.0,0.0,0.0,0.0,0.0,0.7,0.0,0.0,0.0,0.0,0.0,0.0,0.0,0.0,0.0,833.0,8.41,450
38002,0.0,0.0,0.0,0.0,0.0,0.0,0.0,0.0,0.1,0.0,0.0,0.0,0.0,0.0,0.0,0.0,0.0,0.0,0.0,0.0,0.0,0.0,0.2,0.0,0.0,0.0,0.0,0.0,0.0,0.7,0.0,0.0,0.0,0.0,0.0,0.0,0.0,0.0,0.0,860.0,7.57,450
38730,0.0,0.0,0.0,0.0,0.0,0.0,0.0,0.0,0.1,0.0,0.0,0.0,0.0,0.0,0.0,0.0,0.0,0.0,0.0,0.0,0.0,0.0,0.2,0.0,0.0,0.0,0.0,0.0,0.0,0.7,0.0,0.0,0.0,0.0,0.0,0.0,0.0,0.0,0.0,1641.0,1.0,450
38731,0.0,0.0,0.0,0.0,0.0,0.0,0.0,0.0,0.1,0.0,0.0,0.0,0.0,0.0,0.0,0.0,0.0,0.0,0.0,0.0,0.0,0.0,0.2,0.0,0.0,0.0,0.0,0.0,0.0,0.7,0.0,0.0,0.0,0.0,0.0,0.0,0.0,0.0,0.0,1376.0,2.0,450
38732,0.0,0.0,0.0,0.0,0.0,0.0,0.0,0.0,0.1,0.0,0.0,0.0,0.0,0.0,0.0,0.0,0.0,0.0,0.0,0.0,0.0,0.0,0.2,0.0,0.0,0.0,0.0,0.0,0.0,0.7,0.0,0.0,0.0,0.0,0.0,0.0,0.0,0.0,0.0,1208.0,3.0,450
38733,0.0,0.0,0.0,0.0,0.0,0.0,0.0,0.0,0.1,0.0,0.0,0.0,0.0,0.0,0.0,0.0,0.0,0.0,0.0,0.0,0.0,0.0,0.2,0.0,0.0,0.0,0.0,0.0,0.0,0.7,0.0,0.0,0.0,0.0,0.0,0.0,0.0,0.0,0.0,990.0,5.0,450
38734,0.0,0.0,0.0,0.0,0.0,0.0,0.0,0.0,0.1,0.0,0.0,0.0,0.0,0.0,0.0,0.0,0.0,0.0,0.0,0.0,0.0,0.0,0.2,0.0,0.0,0.0,0.0,0.0,0.0,0.7,0.0,0.0,0.0,0.0,0.0,0.0,0.0,0.0,0.0,934.0,6.0,450
38735,0.0,0.0,0.0,0.0,0.0,0.0,0.0,0.0,0.1,0.0,0.0,0.0,0.0,0.0,0.0,0.0,0.0,0.0,0.0,0.0,0.0,0.0,0.2,0.0,0.0,0.0,0.0,0.0,0.0,0.7,0.0,0.0,0.0,0.0,0.0,0.0,0.0,0.0,0.0,889.0,7.0,450
38736,0.0,0.0,0.0,0.0,0.0,0.0,0.0,0.0,0.1,0.0,0.0,0.0,0.0,0.0,0.0,0.0,0.0,0.0,0.0,0.0,0.0,0.0,0.2,0.0,0.0,0.0,0.0,0.0,0.0,0.7,0.0,0.0,0.0,0.0,0.0,0.0,0.0,0.0,0.0,848.0,8.0,450
38737,0.0,0.0,0.0,0.0,0.0,0.0,0.0,0.0,0.1,0.0,0.0,0.0,0.0,0.0,0.0,0.0,0.0,0.0,0.0,0.0,0.0,0.0,0.2,0.0,0.0,0.0,0.0,0.0,0.0,0.7,0.0,0.0,0.0,0.0,0.0,0.0,0.0,0.0,0.0,789.0,10.0,450
38738,0.0,0.0,0.0,0.0,0.0,0.0,0.0,0.0,0.1,0.0,0.0,0.0,0.0,0.0,0.0,0.0,0.0,0.0,0.0,0.0,0.0,0.0,0.2,0.0,0.0,0.0,0.0,0.0,0.0,0.7,0.0,0.0,0.0,0.0,0.0,0.0,0.0,0.0,0.0,767.0,11.0,450
38739,0.0,0.0,0.0,0.0,0.0,0.0,0.0,0.0,0.1,0.0,0.0,0.0,0.0,0.0,0.0,0.0,0.0,0.0,0.0,0.0,0.0,0.0,0.2,0.0,0.0,0.0,0.0,0.0,0.0,0.7,0.0,0.0,0.0,0.0,0.0,0.0,0.0,0.0,0.0,750.0,12.0,450
38008,0.0,0.0,0.0,0.0,0.0,0.0,0.0,0.0,0.0,0.0,0.0,0.0,0.0,0.0,0.0,0.0,0.0,0.0,0.0,0.04,0.0,0.0,0.21,0.0,0.0,0.0,0.0,0.0,0.0,0.75,0.0,0.0,0.0,0.0,0.0,0.0,0.0,0.0,0.0,1671.0,0.8899999999999999,451
38009,0.0,0.0,0.0,0.0,0.0,0.0,0.0,0.0,0.0,0.0,0.0,0.0,0.0,0.0,0.0,0.0,0.0,0.0,0.0,0.04,0.0,0.0,0.21,0.0,0.0,0.0,0.0,0.0,0.0,0.75,0.0,0.0,0.0,0.0,0.0,0.0,0.0,0.0,0.0,1573.0,1.2400000000000002,451
38010,0.0,0.0,0.0,0.0,0.0,0.0,0.0,0.0,0.0,0.0,0.0,0.0,0.0,0.0,0.0,0.0,0.0,0.0,0.0,0.04,0.0,0.0,0.21,0.0,0.0,0.0,0.0,0.0,0.0,0.75,0.0,0.0,0.0,0.0,0.0,0.0,0.0,0.0,0.0,1470.0,1.7400000000000002,451
38011,0.0,0.0,0.0,0.0,0.0,0.0,0.0,0.0,0.0,0.0,0.0,0.0,0.0,0.0,0.0,0.0,0.0,0.0,0.0,0.04,0.0,0.0,0.21,0.0,0.0,0.0,0.0,0.0,0.0,0.75,0.0,0.0,0.0,0.0,0.0,0.0,0.0,0.0,0.0,1363.0,2.24,451
38012,0.0,0.0,0.0,0.0,0.0,0.0,0.0,0.0,0.0,0.0,0.0,0.0,0.0,0.0,0.0,0.0,0.0,0.0,0.0,0.04,0.0,0.0,0.21,0.0,0.0,0.0,0.0,0.0,0.0,0.75,0.0,0.0,0.0,0.0,0.0,0.0,0.0,0.0,0.0,1243.0,3.01,451
38013,0.0,0.0,0.0,0.0,0.0,0.0,0.0,0.0,0.0,0.0,0.0,0.0,0.0,0.0,0.0,0.0,0.0,0.0,0.0,0.04,0.0,0.0,0.21,0.0,0.0,0.0,0.0,0.0,0.0,0.75,0.0,0.0,0.0,0.0,0.0,0.0,0.0,0.0,0.0,1158.0,3.64,451
38014,0.0,0.0,0.0,0.0,0.0,0.0,0.0,0.0,0.0,0.0,0.0,0.0,0.0,0.0,0.0,0.0,0.0,0.0,0.0,0.04,0.0,0.0,0.21,0.0,0.0,0.0,0.0,0.0,0.0,0.75,0.0,0.0,0.0,0.0,0.0,0.0,0.0,0.0,0.0,1079.0,4.67,451
38015,0.0,0.0,0.0,0.0,0.0,0.0,0.0,0.0,0.0,0.0,0.0,0.0,0.0,0.0,0.0,0.0,0.0,0.0,0.0,0.04,0.0,0.0,0.21,0.0,0.0,0.0,0.0,0.0,0.0,0.75,0.0,0.0,0.0,0.0,0.0,0.0,0.0,0.0,0.0,1023.0,5.46,451
38016,0.0,0.0,0.0,0.0,0.0,0.0,0.0,0.0,0.0,0.0,0.0,0.0,0.0,0.0,0.0,0.0,0.0,0.0,0.0,0.04,0.0,0.0,0.21,0.0,0.0,0.0,0.0,0.0,0.0,0.75,0.0,0.0,0.0,0.0,0.0,0.0,0.0,0.0,0.0,963.0,6.57,451
38017,0.0,0.0,0.0,0.0,0.0,0.0,0.0,0.0,0.0,0.0,0.0,0.0,0.0,0.0,0.0,0.0,0.0,0.0,0.0,0.04,0.0,0.0,0.21,0.0,0.0,0.0,0.0,0.0,0.0,0.75,0.0,0.0,0.0,0.0,0.0,0.0,0.0,0.0,0.0,951.0,6.78,451
38018,0.0,0.0,0.0,0.0,0.0,0.0,0.0,0.0,0.0,0.0,0.0,0.0,0.0,0.0,0.0,0.0,0.0,0.0,0.0,0.04,0.0,0.0,0.21,0.0,0.0,0.0,0.0,0.0,0.0,0.75,0.0,0.0,0.0,0.0,0.0,0.0,0.0,0.0,0.0,926.0,7.24,451
38019,0.0,0.0,0.0,0.0,0.0,0.0,0.0,0.0,0.0,0.0,0.0,0.0,0.0,0.0,0.0,0.0,0.0,0.0,0.0,0.04,0.0,0.0,0.21,0.0,0.0,0.0,0.0,0.0,0.0,0.75,0.0,0.0,0.0,0.0,0.0,0.0,0.0,0.0,0.0,897.0,7.75,451
38020,0.0,0.0,0.0,0.0,0.0,0.0,0.0,0.0,0.0,0.0,0.0,0.0,0.0,0.0,0.0,0.0,0.0,0.0,0.0,0.04,0.0,0.0,0.21,0.0,0.0,0.0,0.0,0.0,0.0,0.75,0.0,0.0,0.0,0.0,0.0,0.0,0.0,0.0,0.0,873.0,8.4,451
38021,0.0,0.0,0.0,0.0,0.0,0.0,0.0,0.0,0.0,0.0,0.0,0.0,0.0,0.0,0.0,0.0,0.0,0.0,0.0,0.04,0.0,0.0,0.21,0.0,0.0,0.0,0.0,0.0,0.0,0.75,0.0,0.0,0.0,0.0,0.0,0.0,0.0,0.0,0.0,848.0,9.12,451
38022,0.0,0.0,0.0,0.0,0.0,0.0,0.0,0.0,0.0,0.0,0.0,0.0,0.0,0.0,0.0,0.0,0.0,0.0,0.0,0.04,0.0,0.0,0.21,0.0,0.0,0.0,0.0,0.0,0.0,0.75,0.0,0.0,0.0,0.0,0.0,0.0,0.0,0.0,0.0,823.0,9.76,451
38023,0.0,0.0,0.0,0.0,0.0,0.0,0.0,0.0,0.0,0.0,0.0,0.0,0.0,0.0,0.0,0.0,0.0,0.0,0.0,0.04,0.0,0.0,0.21,0.0,0.0,0.0,0.0,0.0,0.0,0.75,0.0,0.0,0.0,0.0,0.0,0.0,0.0,0.0,0.0,798.0,10.62,451
38024,0.0,0.0,0.0,0.0,0.0,0.0,0.0,0.0,0.0,0.0,0.0,0.0,0.0,0.0,0.0,0.0,0.0,0.0,0.0,0.04,0.0,0.0,0.21,0.0,0.0,0.0,0.0,0.0,0.0,0.75,0.0,0.0,0.0,0.0,0.0,0.0,0.0,0.0,0.0,773.0,11.44,451
38025,0.0,0.0,0.0,0.0,0.0,0.0,0.03,0.0,0.0,0.0,0.0,0.0,0.0,0.0,0.0,0.0,0.0,0.0,0.0,0.0,0.0,0.0,0.22,0.0,0.0,0.0,0.0,0.0,0.0,0.75,0.0,0.0,0.0,0.0,0.0,0.0,0.0,0.0,0.0,1673.0,0.71,452
38026,0.0,0.0,0.0,0.0,0.0,0.0,0.03,0.0,0.0,0.0,0.0,0.0,0.0,0.0,0.0,0.0,0.0,0.0,0.0,0.0,0.0,0.0,0.22,0.0,0.0,0.0,0.0,0.0,0.0,0.75,0.0,0.0,0.0,0.0,0.0,0.0,0.0,0.0,0.0,1583.0,0.92,452
38027,0.0,0.0,0.0,0.0,0.0,0.0,0.03,0.0,0.0,0.0,0.0,0.0,0.0,0.0,0.0,0.0,0.0,0.0,0.0,0.0,0.0,0.0,0.22,0.0,0.0,0.0,0.0,0.0,0.0,0.75,0.0,0.0,0.0,0.0,0.0,0.0,0.0,0.0,0.0,1478.0,1.39,452
38028,0.0,0.0,0.0,0.0,0.0,0.0,0.03,0.0,0.0,0.0,0.0,0.0,0.0,0.0,0.0,0.0,0.0,0.0,0.0,0.0,0.0,0.0,0.22,0.0,0.0,0.0,0.0,0.0,0.0,0.75,0.0,0.0,0.0,0.0,0.0,0.0,0.0,0.0,0.0,1393.0,1.79,452
38029,0.0,0.0,0.0,0.0,0.0,0.0,0.03,0.0,0.0,0.0,0.0,0.0,0.0,0.0,0.0,0.0,0.0,0.0,0.0,0.0,0.0,0.0,0.22,0.0,0.0,0.0,0.0,0.0,0.0,0.75,0.0,0.0,0.0,0.0,0.0,0.0,0.0,0.0,0.0,1287.0,2.43,452
38030,0.0,0.0,0.0,0.0,0.0,0.0,0.03,0.0,0.0,0.0,0.0,0.0,0.0,0.0,0.0,0.0,0.0,0.0,0.0,0.0,0.0,0.0,0.22,0.0,0.0,0.0,0.0,0.0,0.0,0.75,0.0,0.0,0.0,0.0,0.0,0.0,0.0,0.0,0.0,1178.0,3.2,452
38031,0.0,0.0,0.0,0.0,0.0,0.0,0.03,0.0,0.0,0.0,0.0,0.0,0.0,0.0,0.0,0.0,0.0,0.0,0.0,0.0,0.0,0.0,0.22,0.0,0.0,0.0,0.0,0.0,0.0,0.75,0.0,0.0,0.0,0.0,0.0,0.0,0.0,0.0,0.0,1074.0,4.43,452
38032,0.0,0.0,0.0,0.0,0.0,0.0,0.03,0.0,0.0,0.0,0.0,0.0,0.0,0.0,0.0,0.0,0.0,0.0,0.0,0.0,0.0,0.0,0.22,0.0,0.0,0.0,0.0,0.0,0.0,0.75,0.0,0.0,0.0,0.0,0.0,0.0,0.0,0.0,0.0,1018.0,5.2,452
38033,0.0,0.0,0.0,0.0,0.0,0.0,0.03,0.0,0.0,0.0,0.0,0.0,0.0,0.0,0.0,0.0,0.0,0.0,0.0,0.0,0.0,0.0,0.22,0.0,0.0,0.0,0.0,0.0,0.0,0.75,0.0,0.0,0.0,0.0,0.0,0.0,0.0,0.0,0.0,966.0,6.04,452
38034,0.0,0.0,0.0,0.0,0.0,0.0,0.03,0.0,0.0,0.0,0.0,0.0,0.0,0.0,0.0,0.0,0.0,0.0,0.0,0.0,0.0,0.0,0.22,0.0,0.0,0.0,0.0,0.0,0.0,0.75,0.0,0.0,0.0,0.0,0.0,0.0,0.0,0.0,0.0,923.0,6.98,452
38035,0.0,0.0,0.0,0.0,0.0,0.0,0.03,0.0,0.0,0.0,0.0,0.0,0.0,0.0,0.0,0.0,0.0,0.0,0.0,0.0,0.0,0.0,0.22,0.0,0.0,0.0,0.0,0.0,0.0,0.75,0.0,0.0,0.0,0.0,0.0,0.0,0.0,0.0,0.0,898.0,7.7200000000000015,452
38036,0.0,0.0,0.0,0.0,0.0,0.0,0.03,0.0,0.0,0.0,0.0,0.0,0.0,0.0,0.0,0.0,0.0,0.0,0.0,0.0,0.0,0.0,0.22,0.0,0.0,0.0,0.0,0.0,0.0,0.75,0.0,0.0,0.0,0.0,0.0,0.0,0.0,0.0,0.0,873.0,8.33,452
38037,0.0,0.0,0.0,0.0,0.0,0.0,0.03,0.0,0.0,0.0,0.0,0.0,0.0,0.0,0.0,0.0,0.0,0.0,0.0,0.0,0.0,0.0,0.22,0.0,0.0,0.0,0.0,0.0,0.0,0.75,0.0,0.0,0.0,0.0,0.0,0.0,0.0,0.0,0.0,848.0,9.12,452
38038,0.0,0.0,0.0,0.0,0.0,0.0,0.03,0.0,0.0,0.0,0.0,0.0,0.0,0.0,0.0,0.0,0.0,0.0,0.0,0.0,0.0,0.0,0.22,0.0,0.0,0.0,0.0,0.0,0.0,0.75,0.0,0.0,0.0,0.0,0.0,0.0,0.0,0.0,0.0,823.0,9.86,452
38039,0.0,0.0,0.0,0.0,0.0,0.0,0.03,0.0,0.0,0.0,0.0,0.0,0.0,0.0,0.0,0.0,0.0,0.0,0.0,0.0,0.0,0.0,0.22,0.0,0.0,0.0,0.0,0.0,0.0,0.75,0.0,0.0,0.0,0.0,0.0,0.0,0.0,0.0,0.0,798.0,10.84,452
38040,0.0,0.0,0.0,0.0,0.0,0.0,0.03,0.0,0.0,0.0,0.0,0.0,0.0,0.0,0.0,0.0,0.0,0.0,0.0,0.0,0.0,0.0,0.22,0.0,0.0,0.0,0.0,0.0,0.0,0.75,0.0,0.0,0.0,0.0,0.0,0.0,0.0,0.0,0.0,773.0,11.5,452
38041,0.0,0.0,0.0,0.0,0.0,0.0,0.04,0.0,0.0,0.0,0.0,0.0,0.0,0.0,0.0,0.0,0.0,0.0,0.0,0.0,0.0,0.0,0.21,0.0,0.0,0.0,0.0,0.0,0.0,0.75,0.0,0.0,0.0,0.0,0.0,0.0,0.0,0.0,0.0,1663.0,0.81,453
38042,0.0,0.0,0.0,0.0,0.0,0.0,0.04,0.0,0.0,0.0,0.0,0.0,0.0,0.0,0.0,0.0,0.0,0.0,0.0,0.0,0.0,0.0,0.21,0.0,0.0,0.0,0.0,0.0,0.0,0.75,0.0,0.0,0.0,0.0,0.0,0.0,0.0,0.0,0.0,1585.0,0.96,453
38043,0.0,0.0,0.0,0.0,0.0,0.0,0.04,0.0,0.0,0.0,0.0,0.0,0.0,0.0,0.0,0.0,0.0,0.0,0.0,0.0,0.0,0.0,0.21,0.0,0.0,0.0,0.0,0.0,0.0,0.75,0.0,0.0,0.0,0.0,0.0,0.0,0.0,0.0,0.0,1473.0,1.48,453
38044,0.0,0.0,0.0,0.0,0.0,0.0,0.04,0.0,0.0,0.0,0.0,0.0,0.0,0.0,0.0,0.0,0.0,0.0,0.0,0.0,0.0,0.0,0.21,0.0,0.0,0.0,0.0,0.0,0.0,0.75,0.0,0.0,0.0,0.0,0.0,0.0,0.0,0.0,0.0,1393.0,1.85,453
38045,0.0,0.0,0.0,0.0,0.0,0.0,0.04,0.0,0.0,0.0,0.0,0.0,0.0,0.0,0.0,0.0,0.0,0.0,0.0,0.0,0.0,0.0,0.21,0.0,0.0,0.0,0.0,0.0,0.0,0.75,0.0,0.0,0.0,0.0,0.0,0.0,0.0,0.0,0.0,1273.0,2.51,453
38046,0.0,0.0,0.0,0.0,0.0,0.0,0.04,0.0,0.0,0.0,0.0,0.0,0.0,0.0,0.0,0.0,0.0,0.0,0.0,0.0,0.0,0.0,0.21,0.0,0.0,0.0,0.0,0.0,0.0,0.75,0.0,0.0,0.0,0.0,0.0,0.0,0.0,0.0,0.0,1173.0,3.3,453
38047,0.0,0.0,0.0,0.0,0.0,0.0,0.04,0.0,0.0,0.0,0.0,0.0,0.0,0.0,0.0,0.0,0.0,0.0,0.0,0.0,0.0,0.0,0.21,0.0,0.0,0.0,0.0,0.0,0.0,0.75,0.0,0.0,0.0,0.0,0.0,0.0,0.0,0.0,0.0,1075.0,4.47,453
38048,0.0,0.0,0.0,0.0,0.0,0.0,0.04,0.0,0.0,0.0,0.0,0.0,0.0,0.0,0.0,0.0,0.0,0.0,0.0,0.0,0.0,0.0,0.21,0.0,0.0,0.0,0.0,0.0,0.0,0.75,0.0,0.0,0.0,0.0,0.0,0.0,0.0,0.0,0.0,1020.0,5.28,453
38049,0.0,0.0,0.0,0.0,0.0,0.0,0.04,0.0,0.0,0.0,0.0,0.0,0.0,0.0,0.0,0.0,0.0,0.0,0.0,0.0,0.0,0.0,0.21,0.0,0.0,0.0,0.0,0.0,0.0,0.75,0.0,0.0,0.0,0.0,0.0,0.0,0.0,0.0,0.0,970.0,6.19,453
38050,0.0,0.0,0.0,0.0,0.0,0.0,0.04,0.0,0.0,0.0,0.0,0.0,0.0,0.0,0.0,0.0,0.0,0.0,0.0,0.0,0.0,0.0,0.21,0.0,0.0,0.0,0.0,0.0,0.0,0.75,0.0,0.0,0.0,0.0,0.0,0.0,0.0,0.0,0.0,948.0,7.01,453
38051,0.0,0.0,0.0,0.0,0.0,0.0,0.04,0.0,0.0,0.0,0.0,0.0,0.0,0.0,0.0,0.0,0.0,0.0,0.0,0.0,0.0,0.0,0.21,0.0,0.0,0.0,0.0,0.0,0.0,0.75,0.0,0.0,0.0,0.0,0.0,0.0,0.0,0.0,0.0,923.0,7.550000000000002,453
38052,0.0,0.0,0.0,0.0,0.0,0.0,0.04,0.0,0.0,0.0,0.0,0.0,0.0,0.0,0.0,0.0,0.0,0.0,0.0,0.0,0.0,0.0,0.21,0.0,0.0,0.0,0.0,0.0,0.0,0.75,0.0,0.0,0.0,0.0,0.0,0.0,0.0,0.0,0.0,898.0,8.12,453
38053,0.0,0.0,0.0,0.0,0.0,0.0,0.04,0.0,0.0,0.0,0.0,0.0,0.0,0.0,0.0,0.0,0.0,0.0,0.0,0.0,0.0,0.0,0.21,0.0,0.0,0.0,0.0,0.0,0.0,0.75,0.0,0.0,0.0,0.0,0.0,0.0,0.0,0.0,0.0,873.0,8.78,453
38054,0.0,0.0,0.0,0.0,0.0,0.0,0.04,0.0,0.0,0.0,0.0,0.0,0.0,0.0,0.0,0.0,0.0,0.0,0.0,0.0,0.0,0.0,0.21,0.0,0.0,0.0,0.0,0.0,0.0,0.75,0.0,0.0,0.0,0.0,0.0,0.0,0.0,0.0,0.0,848.0,9.61,453
38055,0.0,0.0,0.0,0.0,0.0,0.0,0.04,0.0,0.0,0.0,0.0,0.0,0.0,0.0,0.0,0.0,0.0,0.0,0.0,0.0,0.0,0.0,0.21,0.0,0.0,0.0,0.0,0.0,0.0,0.75,0.0,0.0,0.0,0.0,0.0,0.0,0.0,0.0,0.0,823.0,10.44,453
38056,0.0,0.0,0.0,0.0,0.0,0.0,0.04,0.0,0.0,0.0,0.0,0.0,0.0,0.0,0.0,0.0,0.0,0.0,0.0,0.0,0.0,0.0,0.21,0.0,0.0,0.0,0.0,0.0,0.0,0.75,0.0,0.0,0.0,0.0,0.0,0.0,0.0,0.0,0.0,798.0,10.95,453
38057,0.0,0.0,0.0,0.0,0.0,0.0,0.05,0.0,0.0,0.0,0.0,0.0,0.0,0.0,0.0,0.0,0.0,0.0,0.0,0.0,0.0,0.0,0.2,0.0,0.0,0.0,0.0,0.0,0.0,0.74,0.0,0.0,0.0,0.0,0.0,0.0,0.0,0.0,0.0,1688.0,0.92,454
38058,0.0,0.0,0.0,0.0,0.0,0.0,0.05,0.0,0.0,0.0,0.0,0.0,0.0,0.0,0.0,0.0,0.0,0.0,0.0,0.0,0.0,0.0,0.2,0.0,0.0,0.0,0.0,0.0,0.0,0.74,0.0,0.0,0.0,0.0,0.0,0.0,0.0,0.0,0.0,1583.0,1.06,454
38059,0.0,0.0,0.0,0.0,0.0,0.0,0.05,0.0,0.0,0.0,0.0,0.0,0.0,0.0,0.0,0.0,0.0,0.0,0.0,0.0,0.0,0.0,0.2,0.0,0.0,0.0,0.0,0.0,0.0,0.74,0.0,0.0,0.0,0.0,0.0,0.0,0.0,0.0,0.0,1470.0,1.59,454
38060,0.0,0.0,0.0,0.0,0.0,0.0,0.05,0.0,0.0,0.0,0.0,0.0,0.0,0.0,0.0,0.0,0.0,0.0,0.0,0.0,0.0,0.0,0.2,0.0,0.0,0.0,0.0,0.0,0.0,0.74,0.0,0.0,0.0,0.0,0.0,0.0,0.0,0.0,0.0,1395.0,1.91,454
38061,0.0,0.0,0.0,0.0,0.0,0.0,0.05,0.0,0.0,0.0,0.0,0.0,0.0,0.0,0.0,0.0,0.0,0.0,0.0,0.0,0.0,0.0,0.2,0.0,0.0,0.0,0.0,0.0,0.0,0.74,0.0,0.0,0.0,0.0,0.0,0.0,0.0,0.0,0.0,1273.0,2.58,454
38062,0.0,0.0,0.0,0.0,0.0,0.0,0.05,0.0,0.0,0.0,0.0,0.0,0.0,0.0,0.0,0.0,0.0,0.0,0.0,0.0,0.0,0.0,0.2,0.0,0.0,0.0,0.0,0.0,0.0,0.74,0.0,0.0,0.0,0.0,0.0,0.0,0.0,0.0,0.0,1173.0,3.35,454
38063,0.0,0.0,0.0,0.0,0.0,0.0,0.05,0.0,0.0,0.0,0.0,0.0,0.0,0.0,0.0,0.0,0.0,0.0,0.0,0.0,0.0,0.0,0.2,0.0,0.0,0.0,0.0,0.0,0.0,0.74,0.0,0.0,0.0,0.0,0.0,0.0,0.0,0.0,0.0,1078.0,4.51,454
38064,0.0,0.0,0.0,0.0,0.0,0.0,0.05,0.0,0.0,0.0,0.0,0.0,0.0,0.0,0.0,0.0,0.0,0.0,0.0,0.0,0.0,0.0,0.2,0.0,0.0,0.0,0.0,0.0,0.0,0.74,0.0,0.0,0.0,0.0,0.0,0.0,0.0,0.0,0.0,1023.0,5.36,454
38065,0.0,0.0,0.0,0.0,0.0,0.0,0.05,0.0,0.0,0.0,0.0,0.0,0.0,0.0,0.0,0.0,0.0,0.0,0.0,0.0,0.0,0.0,0.2,0.0,0.0,0.0,0.0,0.0,0.0,0.74,0.0,0.0,0.0,0.0,0.0,0.0,0.0,0.0,0.0,975.0,6.28,454
38066,0.0,0.0,0.0,0.0,0.0,0.0,0.05,0.0,0.0,0.0,0.0,0.0,0.0,0.0,0.0,0.0,0.0,0.0,0.0,0.0,0.0,0.0,0.2,0.0,0.0,0.0,0.0,0.0,0.0,0.74,0.0,0.0,0.0,0.0,0.0,0.0,0.0,0.0,0.0,973.0,6.55,454
38067,0.0,0.0,0.0,0.0,0.0,0.0,0.05,0.0,0.0,0.0,0.0,0.0,0.0,0.0,0.0,0.0,0.0,0.0,0.0,0.0,0.0,0.0,0.2,0.0,0.0,0.0,0.0,0.0,0.0,0.74,0.0,0.0,0.0,0.0,0.0,0.0,0.0,0.0,0.0,948.0,7.15,454
38068,0.0,0.0,0.0,0.0,0.0,0.0,0.05,0.0,0.0,0.0,0.0,0.0,0.0,0.0,0.0,0.0,0.0,0.0,0.0,0.0,0.0,0.0,0.2,0.0,0.0,0.0,0.0,0.0,0.0,0.74,0.0,0.0,0.0,0.0,0.0,0.0,0.0,0.0,0.0,923.0,7.65,454
38069,0.0,0.0,0.0,0.0,0.0,0.0,0.05,0.0,0.0,0.0,0.0,0.0,0.0,0.0,0.0,0.0,0.0,0.0,0.0,0.0,0.0,0.0,0.2,0.0,0.0,0.0,0.0,0.0,0.0,0.74,0.0,0.0,0.0,0.0,0.0,0.0,0.0,0.0,0.0,898.0,8.35,454
38070,0.0,0.0,0.0,0.0,0.0,0.0,0.05,0.0,0.0,0.0,0.0,0.0,0.0,0.0,0.0,0.0,0.0,0.0,0.0,0.0,0.0,0.0,0.2,0.0,0.0,0.0,0.0,0.0,0.0,0.74,0.0,0.0,0.0,0.0,0.0,0.0,0.0,0.0,0.0,873.0,8.98,454
38071,0.0,0.0,0.0,0.0,0.0,0.0,0.05,0.0,0.0,0.0,0.0,0.0,0.0,0.0,0.0,0.0,0.0,0.0,0.0,0.0,0.0,0.0,0.2,0.0,0.0,0.0,0.0,0.0,0.0,0.74,0.0,0.0,0.0,0.0,0.0,0.0,0.0,0.0,0.0,848.0,9.74,454
38072,0.0,0.0,0.0,0.0,0.0,0.0,0.05,0.0,0.0,0.0,0.0,0.0,0.0,0.0,0.0,0.0,0.0,0.0,0.0,0.0,0.0,0.0,0.2,0.0,0.0,0.0,0.0,0.0,0.0,0.74,0.0,0.0,0.0,0.0,0.0,0.0,0.0,0.0,0.0,823.0,10.6,454
38073,0.0,0.0,0.0,0.0,0.0,0.0,0.05,0.0,0.0,0.0,0.0,0.0,0.0,0.0,0.0,0.0,0.0,0.0,0.0,0.0,0.0,0.0,0.2,0.0,0.0,0.0,0.0,0.0,0.0,0.74,0.0,0.0,0.0,0.0,0.0,0.0,0.0,0.0,0.0,798.0,11.43,454
38074,0.0,0.0,0.0,0.0,0.0,0.0,0.07,0.0,0.0,0.0,0.0,0.0,0.0,0.0,0.0,0.0,0.0,0.0,0.0,0.0,0.0,0.0,0.19,0.0,0.0,0.0,0.0,0.0,0.0,0.74,0.0,0.0,0.0,0.0,0.0,0.0,0.0,0.0,0.0,1668.0,1.14,455
38075,0.0,0.0,0.0,0.0,0.0,0.0,0.07,0.0,0.0,0.0,0.0,0.0,0.0,0.0,0.0,0.0,0.0,0.0,0.0,0.0,0.0,0.0,0.19,0.0,0.0,0.0,0.0,0.0,0.0,0.74,0.0,0.0,0.0,0.0,0.0,0.0,0.0,0.0,0.0,1596.0,1.39,455
38076,0.0,0.0,0.0,0.0,0.0,0.0,0.07,0.0,0.0,0.0,0.0,0.0,0.0,0.0,0.0,0.0,0.0,0.0,0.0,0.0,0.0,0.0,0.19,0.0,0.0,0.0,0.0,0.0,0.0,0.74,0.0,0.0,0.0,0.0,0.0,0.0,0.0,0.0,0.0,1504.0,1.5,455
38077,0.0,0.0,0.0,0.0,0.0,0.0,0.07,0.0,0.0,0.0,0.0,0.0,0.0,0.0,0.0,0.0,0.0,0.0,0.0,0.0,0.0,0.0,0.19,0.0,0.0,0.0,0.0,0.0,0.0,0.74,0.0,0.0,0.0,0.0,0.0,0.0,0.0,0.0,0.0,1371.0,2.07,455
38078,0.0,0.0,0.0,0.0,0.0,0.0,0.07,0.0,0.0,0.0,0.0,0.0,0.0,0.0,0.0,0.0,0.0,0.0,0.0,0.0,0.0,0.0,0.19,0.0,0.0,0.0,0.0,0.0,0.0,0.74,0.0,0.0,0.0,0.0,0.0,0.0,0.0,0.0,0.0,1275.0,2.6,455
38079,0.0,0.0,0.0,0.0,0.0,0.0,0.07,0.0,0.0,0.0,0.0,0.0,0.0,0.0,0.0,0.0,0.0,0.0,0.0,0.0,0.0,0.0,0.19,0.0,0.0,0.0,0.0,0.0,0.0,0.74,0.0,0.0,0.0,0.0,0.0,0.0,0.0,0.0,0.0,1180.0,3.38,455
38080,0.0,0.0,0.0,0.0,0.0,0.0,0.07,0.0,0.0,0.0,0.0,0.0,0.0,0.0,0.0,0.0,0.0,0.0,0.0,0.0,0.0,0.0,0.19,0.0,0.0,0.0,0.0,0.0,0.0,0.74,0.0,0.0,0.0,0.0,0.0,0.0,0.0,0.0,0.0,1070.0,4.77,455
38081,0.0,0.0,0.0,0.0,0.0,0.0,0.07,0.0,0.0,0.0,0.0,0.0,0.0,0.0,0.0,0.0,0.0,0.0,0.0,0.0,0.0,0.0,0.19,0.0,0.0,0.0,0.0,0.0,0.0,0.74,0.0,0.0,0.0,0.0,0.0,0.0,0.0,0.0,0.0,1031.0,5.48,455
38082,0.0,0.0,0.0,0.0,0.0,0.0,0.07,0.0,0.0,0.0,0.0,0.0,0.0,0.0,0.0,0.0,0.0,0.0,0.0,0.0,0.0,0.0,0.19,0.0,0.0,0.0,0.0,0.0,0.0,0.74,0.0,0.0,0.0,0.0,0.0,0.0,0.0,0.0,0.0,970.0,6.61,455
38083,0.0,0.0,0.0,0.0,0.0,0.0,0.07,0.0,0.0,0.0,0.0,0.0,0.0,0.0,0.0,0.0,0.0,0.0,0.0,0.0,0.0,0.0,0.19,0.0,0.0,0.0,0.0,0.0,0.0,0.74,0.0,0.0,0.0,0.0,0.0,0.0,0.0,0.0,0.0,973.0,7.039999999999999,455
38084,0.0,0.0,0.0,0.0,0.0,0.0,0.07,0.0,0.0,0.0,0.0,0.0,0.0,0.0,0.0,0.0,0.0,0.0,0.0,0.0,0.0,0.0,0.19,0.0,0.0,0.0,0.0,0.0,0.0,0.74,0.0,0.0,0.0,0.0,0.0,0.0,0.0,0.0,0.0,948.0,7.550000000000002,455
38085,0.0,0.0,0.0,0.0,0.0,0.0,0.07,0.0,0.0,0.0,0.0,0.0,0.0,0.0,0.0,0.0,0.0,0.0,0.0,0.0,0.0,0.0,0.19,0.0,0.0,0.0,0.0,0.0,0.0,0.74,0.0,0.0,0.0,0.0,0.0,0.0,0.0,0.0,0.0,923.0,8.16,455
38086,0.0,0.0,0.0,0.0,0.0,0.0,0.07,0.0,0.0,0.0,0.0,0.0,0.0,0.0,0.0,0.0,0.0,0.0,0.0,0.0,0.0,0.0,0.19,0.0,0.0,0.0,0.0,0.0,0.0,0.74,0.0,0.0,0.0,0.0,0.0,0.0,0.0,0.0,0.0,898.0,8.75,455
38087,0.0,0.0,0.0,0.0,0.0,0.0,0.07,0.0,0.0,0.0,0.0,0.0,0.0,0.0,0.0,0.0,0.0,0.0,0.0,0.0,0.0,0.0,0.19,0.0,0.0,0.0,0.0,0.0,0.0,0.74,0.0,0.0,0.0,0.0,0.0,0.0,0.0,0.0,0.0,873.0,9.43,455
38088,0.0,0.0,0.0,0.0,0.0,0.0,0.07,0.0,0.0,0.0,0.0,0.0,0.0,0.0,0.0,0.0,0.0,0.0,0.0,0.0,0.0,0.0,0.19,0.0,0.0,0.0,0.0,0.0,0.0,0.74,0.0,0.0,0.0,0.0,0.0,0.0,0.0,0.0,0.0,848.0,10.3,455
38089,0.0,0.0,0.0,0.0,0.0,0.0,0.07,0.0,0.0,0.0,0.0,0.0,0.0,0.0,0.0,0.0,0.0,0.0,0.0,0.0,0.0,0.0,0.19,0.0,0.0,0.0,0.0,0.0,0.0,0.74,0.0,0.0,0.0,0.0,0.0,0.0,0.0,0.0,0.0,823.0,10.87,455
38090,0.0,0.0,0.0,0.0,0.0,0.0,0.07,0.0,0.0,0.0,0.0,0.0,0.0,0.0,0.0,0.0,0.0,0.0,0.0,0.0,0.0,0.0,0.19,0.0,0.0,0.0,0.0,0.0,0.0,0.74,0.0,0.0,0.0,0.0,0.0,0.0,0.0,0.0,0.0,798.0,11.71,455
38091,0.0,0.0,0.0,0.0,0.0,0.0,0.08,0.0,0.0,0.0,0.0,0.0,0.0,0.0,0.0,0.0,0.0,0.0,0.0,0.0,0.0,0.0,0.17,0.0,0.0,0.0,0.0,0.0,0.0,0.75,0.0,0.0,0.0,0.0,0.0,0.0,0.0,0.0,0.0,1658.0,1.15,456
38092,0.0,0.0,0.0,0.0,0.0,0.0,0.08,0.0,0.0,0.0,0.0,0.0,0.0,0.0,0.0,0.0,0.0,0.0,0.0,0.0,0.0,0.0,0.17,0.0,0.0,0.0,0.0,0.0,0.0,0.75,0.0,0.0,0.0,0.0,0.0,0.0,0.0,0.0,0.0,1583.0,1.2799999999999998,456
38093,0.0,0.0,0.0,0.0,0.0,0.0,0.08,0.0,0.0,0.0,0.0,0.0,0.0,0.0,0.0,0.0,0.0,0.0,0.0,0.0,0.0,0.0,0.17,0.0,0.0,0.0,0.0,0.0,0.0,0.75,0.0,0.0,0.0,0.0,0.0,0.0,0.0,0.0,0.0,1457.0,1.73,456
38094,0.0,0.0,0.0,0.0,0.0,0.0,0.08,0.0,0.0,0.0,0.0,0.0,0.0,0.0,0.0,0.0,0.0,0.0,0.0,0.0,0.0,0.0,0.17,0.0,0.0,0.0,0.0,0.0,0.0,0.75,0.0,0.0,0.0,0.0,0.0,0.0,0.0,0.0,0.0,1368.0,2.19,456
38095,0.0,0.0,0.0,0.0,0.0,0.0,0.08,0.0,0.0,0.0,0.0,0.0,0.0,0.0,0.0,0.0,0.0,0.0,0.0,0.0,0.0,0.0,0.17,0.0,0.0,0.0,0.0,0.0,0.0,0.75,0.0,0.0,0.0,0.0,0.0,0.0,0.0,0.0,0.0,1271.0,2.86,456
38096,0.0,0.0,0.0,0.0,0.0,0.0,0.08,0.0,0.0,0.0,0.0,0.0,0.0,0.0,0.0,0.0,0.0,0.0,0.0,0.0,0.0,0.0,0.17,0.0,0.0,0.0,0.0,0.0,0.0,0.75,0.0,0.0,0.0,0.0,0.0,0.0,0.0,0.0,0.0,1182.0,3.55,456
38097,0.0,0.0,0.0,0.0,0.0,0.0,0.08,0.0,0.0,0.0,0.0,0.0,0.0,0.0,0.0,0.0,0.0,0.0,0.0,0.0,0.0,0.0,0.17,0.0,0.0,0.0,0.0,0.0,0.0,0.75,0.0,0.0,0.0,0.0,0.0,0.0,0.0,0.0,0.0,1065.0,5.12,456
38098,0.0,0.0,0.0,0.0,0.0,0.0,0.08,0.0,0.0,0.0,0.0,0.0,0.0,0.0,0.0,0.0,0.0,0.0,0.0,0.0,0.0,0.0,0.17,0.0,0.0,0.0,0.0,0.0,0.0,0.75,0.0,0.0,0.0,0.0,0.0,0.0,0.0,0.0,0.0,1022.0,5.86,456
38099,0.0,0.0,0.0,0.0,0.0,0.0,0.08,0.0,0.0,0.0,0.0,0.0,0.0,0.0,0.0,0.0,0.0,0.0,0.0,0.0,0.0,0.0,0.17,0.0,0.0,0.0,0.0,0.0,0.0,0.75,0.0,0.0,0.0,0.0,0.0,0.0,0.0,0.0,0.0,998.0,6.79,456
38100,0.0,0.0,0.0,0.0,0.0,0.0,0.08,0.0,0.0,0.0,0.0,0.0,0.0,0.0,0.0,0.0,0.0,0.0,0.0,0.0,0.0,0.0,0.17,0.0,0.0,0.0,0.0,0.0,0.0,0.75,0.0,0.0,0.0,0.0,0.0,0.0,0.0,0.0,0.0,973.0,7.34,456
38101,0.0,0.0,0.0,0.0,0.0,0.0,0.08,0.0,0.0,0.0,0.0,0.0,0.0,0.0,0.0,0.0,0.0,0.0,0.0,0.0,0.0,0.0,0.17,0.0,0.0,0.0,0.0,0.0,0.0,0.75,0.0,0.0,0.0,0.0,0.0,0.0,0.0,0.0,0.0,948.0,7.77,456
38102,0.0,0.0,0.0,0.0,0.0,0.0,0.08,0.0,0.0,0.0,0.0,0.0,0.0,0.0,0.0,0.0,0.0,0.0,0.0,0.0,0.0,0.0,0.17,0.0,0.0,0.0,0.0,0.0,0.0,0.75,0.0,0.0,0.0,0.0,0.0,0.0,0.0,0.0,0.0,923.0,8.28,456
38103,0.0,0.0,0.0,0.0,0.0,0.0,0.08,0.0,0.0,0.0,0.0,0.0,0.0,0.0,0.0,0.0,0.0,0.0,0.0,0.0,0.0,0.0,0.17,0.0,0.0,0.0,0.0,0.0,0.0,0.75,0.0,0.0,0.0,0.0,0.0,0.0,0.0,0.0,0.0,898.0,8.95,456
38104,0.0,0.0,0.0,0.0,0.0,0.0,0.08,0.0,0.0,0.0,0.0,0.0,0.0,0.0,0.0,0.0,0.0,0.0,0.0,0.0,0.0,0.0,0.17,0.0,0.0,0.0,0.0,0.0,0.0,0.75,0.0,0.0,0.0,0.0,0.0,0.0,0.0,0.0,0.0,873.0,9.68,456
38105,0.0,0.0,0.0,0.0,0.0,0.0,0.08,0.0,0.0,0.0,0.0,0.0,0.0,0.0,0.0,0.0,0.0,0.0,0.0,0.0,0.0,0.0,0.17,0.0,0.0,0.0,0.0,0.0,0.0,0.75,0.0,0.0,0.0,0.0,0.0,0.0,0.0,0.0,0.0,848.0,10.6,456
38106,0.0,0.0,0.0,0.0,0.0,0.0,0.08,0.0,0.0,0.0,0.0,0.0,0.0,0.0,0.0,0.0,0.0,0.0,0.0,0.0,0.0,0.0,0.17,0.0,0.0,0.0,0.0,0.0,0.0,0.75,0.0,0.0,0.0,0.0,0.0,0.0,0.0,0.0,0.0,823.0,11.3,456
38160,0.0,0.0,0.0,0.0,0.0,0.0,0.11,0.0,0.0,0.0,0.0,0.0,0.0,0.0,0.0,0.0,0.0,0.0,0.0,0.0,0.0,0.0,0.14,0.0,0.0,0.0,0.0,0.0,0.0,0.74,0.0,0.0,0.0,0.0,0.0,0.0,0.0,0.0,0.0,1671.0,1.27,457
38161,0.0,0.0,0.0,0.0,0.0,0.0,0.11,0.0,0.0,0.0,0.0,0.0,0.0,0.0,0.0,0.0,0.0,0.0,0.0,0.0,0.0,0.0,0.14,0.0,0.0,0.0,0.0,0.0,0.0,0.74,0.0,0.0,0.0,0.0,0.0,0.0,0.0,0.0,0.0,1583.0,1.64,457
38162,0.0,0.0,0.0,0.0,0.0,0.0,0.11,0.0,0.0,0.0,0.0,0.0,0.0,0.0,0.0,0.0,0.0,0.0,0.0,0.0,0.0,0.0,0.14,0.0,0.0,0.0,0.0,0.0,0.0,0.74,0.0,0.0,0.0,0.0,0.0,0.0,0.0,0.0,0.0,1478.0,1.88,457
38163,0.0,0.0,0.0,0.0,0.0,0.0,0.11,0.0,0.0,0.0,0.0,0.0,0.0,0.0,0.0,0.0,0.0,0.0,0.0,0.0,0.0,0.0,0.14,0.0,0.0,0.0,0.0,0.0,0.0,0.74,0.0,0.0,0.0,0.0,0.0,0.0,0.0,0.0,0.0,1391.0,2.37,457
38164,0.0,0.0,0.0,0.0,0.0,0.0,0.11,0.0,0.0,0.0,0.0,0.0,0.0,0.0,0.0,0.0,0.0,0.0,0.0,0.0,0.0,0.0,0.14,0.0,0.0,0.0,0.0,0.0,0.0,0.74,0.0,0.0,0.0,0.0,0.0,0.0,0.0,0.0,0.0,1263.0,3.24,457
38165,0.0,0.0,0.0,0.0,0.0,0.0,0.11,0.0,0.0,0.0,0.0,0.0,0.0,0.0,0.0,0.0,0.0,0.0,0.0,0.0,0.0,0.0,0.14,0.0,0.0,0.0,0.0,0.0,0.0,0.74,0.0,0.0,0.0,0.0,0.0,0.0,0.0,0.0,0.0,1172.0,4.18,457
38166,0.0,0.0,0.0,0.0,0.0,0.0,0.11,0.0,0.0,0.0,0.0,0.0,0.0,0.0,0.0,0.0,0.0,0.0,0.0,0.0,0.0,0.0,0.14,0.0,0.0,0.0,0.0,0.0,0.0,0.74,0.0,0.0,0.0,0.0,0.0,0.0,0.0,0.0,0.0,1077.0,5.75,457
38167,0.0,0.0,0.0,0.0,0.0,0.0,0.11,0.0,0.0,0.0,0.0,0.0,0.0,0.0,0.0,0.0,0.0,0.0,0.0,0.0,0.0,0.0,0.14,0.0,0.0,0.0,0.0,0.0,0.0,0.74,0.0,0.0,0.0,0.0,0.0,0.0,0.0,0.0,0.0,948.0,8.82,457
38168,0.0,0.0,0.0,0.0,0.0,0.0,0.11,0.0,0.0,0.0,0.0,0.0,0.0,0.0,0.0,0.0,0.0,0.0,0.0,0.0,0.0,0.0,0.14,0.0,0.0,0.0,0.0,0.0,0.0,0.74,0.0,0.0,0.0,0.0,0.0,0.0,0.0,0.0,0.0,923.0,9.37,457
38169,0.0,0.0,0.0,0.0,0.0,0.0,0.11,0.0,0.0,0.0,0.0,0.0,0.0,0.0,0.0,0.0,0.0,0.0,0.0,0.0,0.0,0.0,0.14,0.0,0.0,0.0,0.0,0.0,0.0,0.74,0.0,0.0,0.0,0.0,0.0,0.0,0.0,0.0,0.0,898.0,10.07,457
38170,0.0,0.0,0.0,0.0,0.0,0.0,0.11,0.0,0.0,0.0,0.0,0.0,0.0,0.0,0.0,0.0,0.0,0.0,0.0,0.0,0.0,0.0,0.14,0.0,0.0,0.0,0.0,0.0,0.0,0.74,0.0,0.0,0.0,0.0,0.0,0.0,0.0,0.0,0.0,873.0,10.82,457
38171,0.0,0.0,0.0,0.0,0.0,0.0,0.11,0.0,0.0,0.0,0.0,0.0,0.0,0.0,0.0,0.0,0.0,0.0,0.0,0.0,0.0,0.0,0.14,0.0,0.0,0.0,0.0,0.0,0.0,0.74,0.0,0.0,0.0,0.0,0.0,0.0,0.0,0.0,0.0,848.0,11.48,457
38202,0.0,0.0,0.0,0.0,0.0,0.0,0.12,0.0,0.0,0.0,0.0,0.0,0.0,0.0,0.0,0.0,0.0,0.0,0.0,0.0,0.0,0.0,0.13,0.0,0.0,0.0,0.0,0.0,0.0,0.74,0.0,0.0,0.0,0.0,0.0,0.0,0.0,0.0,0.0,1681.0,1.35,458
38203,0.0,0.0,0.0,0.0,0.0,0.0,0.12,0.0,0.0,0.0,0.0,0.0,0.0,0.0,0.0,0.0,0.0,0.0,0.0,0.0,0.0,0.0,0.13,0.0,0.0,0.0,0.0,0.0,0.0,0.74,0.0,0.0,0.0,0.0,0.0,0.0,0.0,0.0,0.0,1583.0,1.7999999999999998,458
38204,0.0,0.0,0.0,0.0,0.0,0.0,0.12,0.0,0.0,0.0,0.0,0.0,0.0,0.0,0.0,0.0,0.0,0.0,0.0,0.0,0.0,0.0,0.13,0.0,0.0,0.0,0.0,0.0,0.0,0.74,0.0,0.0,0.0,0.0,0.0,0.0,0.0,0.0,0.0,1475.0,2.0,458
38205,0.0,0.0,0.0,0.0,0.0,0.0,0.12,0.0,0.0,0.0,0.0,0.0,0.0,0.0,0.0,0.0,0.0,0.0,0.0,0.0,0.0,0.0,0.13,0.0,0.0,0.0,0.0,0.0,0.0,0.74,0.0,0.0,0.0,0.0,0.0,0.0,0.0,0.0,0.0,1375.0,2.61,458
38206,0.0,0.0,0.0,0.0,0.0,0.0,0.12,0.0,0.0,0.0,0.0,0.0,0.0,0.0,0.0,0.0,0.0,0.0,0.0,0.0,0.0,0.0,0.13,0.0,0.0,0.0,0.0,0.0,0.0,0.74,0.0,0.0,0.0,0.0,0.0,0.0,0.0,0.0,0.0,973.0,8.68,458
38207,0.0,0.0,0.0,0.0,0.0,0.0,0.12,0.0,0.0,0.0,0.0,0.0,0.0,0.0,0.0,0.0,0.0,0.0,0.0,0.0,0.0,0.0,0.13,0.0,0.0,0.0,0.0,0.0,0.0,0.74,0.0,0.0,0.0,0.0,0.0,0.0,0.0,0.0,0.0,948.0,9.36,458
38208,0.0,0.0,0.0,0.0,0.0,0.0,0.12,0.0,0.0,0.0,0.0,0.0,0.0,0.0,0.0,0.0,0.0,0.0,0.0,0.0,0.0,0.0,0.13,0.0,0.0,0.0,0.0,0.0,0.0,0.74,0.0,0.0,0.0,0.0,0.0,0.0,0.0,0.0,0.0,923.0,9.95,458
38209,0.0,0.0,0.0,0.0,0.0,0.0,0.12,0.0,0.0,0.0,0.0,0.0,0.0,0.0,0.0,0.0,0.0,0.0,0.0,0.0,0.0,0.0,0.13,0.0,0.0,0.0,0.0,0.0,0.0,0.74,0.0,0.0,0.0,0.0,0.0,0.0,0.0,0.0,0.0,898.0,10.48,458
38210,0.0,0.0,0.0,0.0,0.0,0.0,0.12,0.0,0.0,0.0,0.0,0.0,0.0,0.0,0.0,0.0,0.0,0.0,0.0,0.0,0.0,0.0,0.13,0.0,0.0,0.0,0.0,0.0,0.0,0.74,0.0,0.0,0.0,0.0,0.0,0.0,0.0,0.0,0.0,873.0,11.35,458
38339,0.0,0.0,0.0,0.0,0.0,0.0,0.05,0.0,0.0,0.0,0.0,0.0,0.0,0.0,0.0,0.0,0.0,0.0,0.0,0.0,0.0,0.0,0.25,0.0,0.0,0.0,0.0,0.0,0.0,0.7,0.0,0.0,0.0,0.0,0.0,0.0,0.0,0.0,0.0,1563.0,1.0,459
38340,0.0,0.0,0.0,0.0,0.0,0.0,0.05,0.0,0.0,0.0,0.0,0.0,0.0,0.0,0.0,0.0,0.0,0.0,0.0,0.0,0.0,0.0,0.25,0.0,0.0,0.0,0.0,0.0,0.0,0.7,0.0,0.0,0.0,0.0,0.0,0.0,0.0,0.0,0.0,1326.0,2.0,459
38341,0.0,0.0,0.0,0.0,0.0,0.0,0.05,0.0,0.0,0.0,0.0,0.0,0.0,0.0,0.0,0.0,0.0,0.0,0.0,0.0,0.0,0.0,0.25,0.0,0.0,0.0,0.0,0.0,0.0,0.7,0.0,0.0,0.0,0.0,0.0,0.0,0.0,0.0,0.0,1175.0,3.0,459
38342,0.0,0.0,0.0,0.0,0.0,0.0,0.05,0.0,0.0,0.0,0.0,0.0,0.0,0.0,0.0,0.0,0.0,0.0,0.0,0.0,0.0,0.0,0.25,0.0,0.0,0.0,0.0,0.0,0.0,0.7,0.0,0.0,0.0,0.0,0.0,0.0,0.0,0.0,0.0,1068.0,4.0,459
38343,0.0,0.0,0.0,0.0,0.0,0.0,0.05,0.0,0.0,0.0,0.0,0.0,0.0,0.0,0.0,0.0,0.0,0.0,0.0,0.0,0.0,0.0,0.25,0.0,0.0,0.0,0.0,0.0,0.0,0.7,0.0,0.0,0.0,0.0,0.0,0.0,0.0,0.0,0.0,990.0,5.0,459
38344,0.0,0.0,0.0,0.0,0.0,0.0,0.05,0.0,0.0,0.0,0.0,0.0,0.0,0.0,0.0,0.0,0.0,0.0,0.0,0.0,0.0,0.0,0.25,0.0,0.0,0.0,0.0,0.0,0.0,0.7,0.0,0.0,0.0,0.0,0.0,0.0,0.0,0.0,0.0,931.0,6.0,459
38345,0.0,0.0,0.0,0.0,0.0,0.0,0.05,0.0,0.0,0.0,0.0,0.0,0.0,0.0,0.0,0.0,0.0,0.0,0.0,0.0,0.0,0.0,0.25,0.0,0.0,0.0,0.0,0.0,0.0,0.7,0.0,0.0,0.0,0.0,0.0,0.0,0.0,0.0,0.0,888.0,7.0,459
38346,0.0,0.0,0.0,0.0,0.0,0.0,0.05,0.0,0.0,0.0,0.0,0.0,0.0,0.0,0.0,0.0,0.0,0.0,0.0,0.0,0.0,0.0,0.25,0.0,0.0,0.0,0.0,0.0,0.0,0.7,0.0,0.0,0.0,0.0,0.0,0.0,0.0,0.0,0.0,849.0,8.0,459
38347,0.0,0.0,0.0,0.0,0.0,0.0,0.05,0.0,0.0,0.0,0.0,0.0,0.0,0.0,0.0,0.0,0.0,0.0,0.0,0.0,0.0,0.0,0.25,0.0,0.0,0.0,0.0,0.0,0.0,0.7,0.0,0.0,0.0,0.0,0.0,0.0,0.0,0.0,0.0,818.0,9.0,459
38348,0.0,0.0,0.0,0.0,0.0,0.0,0.05,0.0,0.0,0.0,0.0,0.0,0.0,0.0,0.0,0.0,0.0,0.0,0.0,0.0,0.0,0.0,0.25,0.0,0.0,0.0,0.0,0.0,0.0,0.7,0.0,0.0,0.0,0.0,0.0,0.0,0.0,0.0,0.0,795.0,10.0,459
38349,0.0,0.0,0.0,0.0,0.0,0.0,0.05,0.0,0.0,0.0,0.0,0.0,0.0,0.0,0.0,0.0,0.0,0.0,0.0,0.0,0.0,0.0,0.25,0.0,0.0,0.0,0.0,0.0,0.0,0.7,0.0,0.0,0.0,0.0,0.0,0.0,0.0,0.0,0.0,773.0,11.0,459
38350,0.0,0.0,0.0,0.0,0.0,0.0,0.05,0.0,0.0,0.0,0.0,0.0,0.0,0.0,0.0,0.0,0.0,0.0,0.0,0.0,0.0,0.0,0.25,0.0,0.0,0.0,0.0,0.0,0.0,0.7,0.0,0.0,0.0,0.0,0.0,0.0,0.0,0.0,0.0,752.0,12.0,459
38360,0.0,0.0,0.0,0.0,0.0,0.0,0.15,0.0,0.0,0.0,0.0,0.0,0.0,0.0,0.0,0.0,0.0,0.0,0.0,0.0,0.0,0.0,0.15,0.0,0.0,0.0,0.0,0.0,0.0,0.7,0.0,0.0,0.0,0.0,0.0,0.0,0.0,0.0,0.0,1598.0,1.0,460
38361,0.0,0.0,0.0,0.0,0.0,0.0,0.15,0.0,0.0,0.0,0.0,0.0,0.0,0.0,0.0,0.0,0.0,0.0,0.0,0.0,0.0,0.0,0.15,0.0,0.0,0.0,0.0,0.0,0.0,0.7,0.0,0.0,0.0,0.0,0.0,0.0,0.0,0.0,0.0,1379.0,2.0,460
