Repository: R3sten/glass_dynamics

# GlassDynamics: Ridge Regression for Glass Viscosity Prediction

## Bachelor's thesis in physics

### Università degli Studi di Trieste

The main goal of this project is to develop a reliable and interpretable predictive model for glass viscosity, moving beyond "black-box" machine learning to provide physically meaningful insights for materials science applications.


This repository implements a workflow that bridges the gap between empirical models and modern data science techniques.

File: data/viscosity_raw_data.csv (part 54 of 81)
,Al2O3,As2O3,B2O3,BaO,BeO,Bi2O3,CaO,CdO,CoO,Cs2O,CuO,Fe2O3,FeO,Ga2O3,GeO2,HfO2,K2O,La2O3,Li2O,MgO,MnO,MoO3,Na2O,Nb2O5,NiO,P2O5,PbO,Rb2O,Sb2O3,SiO2,SrO,Ta2O5,TeO2,TiO2,Tl2O,WO3,Y2O3,ZnO,ZrO2,T,log_visc,ID
38362,0.0,0.0,0.0,0.0,0.0,0.0,0.15,0.0,0.0,0.0,0.0,0.0,0.0,0.0,0.0,0.0,0.0,0.0,0.0,0.0,0.0,0.0,0.15,0.0,0.0,0.0,0.0,0.0,0.0,0.7,0.0,0.0,0.0,0.0,0.0,0.0,0.0,0.0,0.0,1233.0,3.0,460
38363,0.0,0.0,0.0,0.0,0.0,0.0,0.15,0.0,0.0,0.0,0.0,0.0,0.0,0.0,0.0,0.0,0.0,0.0,0.0,0.0,0.0,0.0,0.15,0.0,0.0,0.0,0.0,0.0,0.0,0.7,0.0,0.0,0.0,0.0,0.0,0.0,0.0,0.0,0.0,1133.0,4.0,460
38364,0.0,0.0,0.0,0.0,0.0,0.0,0.15,0.0,0.0,0.0,0.0,0.0,0.0,0.0,0.0,0.0,0.0,0.0,0.0,0.0,0.0,0.0,0.15,0.0,0.0,0.0,0.0,0.0,0.0,0.7,0.0,0.0,0.0,0.0,0.0,0.0,0.0,0.0,0.0,1058.0,5.0,460
38365,0.0,0.0,0.0,0.0,0.0,0.0,0.15,0.0,0.0,0.0,0.0,0.0,0.0,0.0,0.0,0.0,0.0,0.0,0.0,0.0,0.0,0.0,0.15,0.0,0.0,0.0,0.0,0.0,0.0,0.7,0.0,0.0,0.0,0.0,0.0,0.0,0.0,0.0,0.0,1001.0,6.0,460
38366,0.0,0.0,0.0,0.0,0.0,0.0,0.15,0.0,0.0,0.0,0.0,0.0,0.0,0.0,0.0,0.0,0.0,0.0,0.0,0.0,0.0,0.0,0.15,0.0,0.0,0.0,0.0,0.0,0.0,0.7,0.0,0.0,0.0,0.0,0.0,0.0,0.0,0.0,0.0,955.0,7.0,460
38367,0.0,0.0,0.0,0.0,0.0,0.0,0.15,0.0,0.0,0.0,0.0,0.0,0.0,0.0,0.0,0.0,0.0,0.0,0.0,0.0,0.0,0.0,0.15,0.0,0.0,0.0,0.0,0.0,0.0,0.7,0.0,0.0,0.0,0.0,0.0,0.0,0.0,0.0,0.0,923.0,8.0,460
38368,0.0,0.0,0.0,0.0,0.0,0.0,0.15,0.0,0.0,0.0,0.0,0.0,0.0,0.0,0.0,0.0,0.0,0.0,0.0,0.0,0.0,0.0,0.15,0.0,0.0,0.0,0.0,0.0,0.0,0.7,0.0,0.0,0.0,0.0,0.0,0.0,0.0,0.0,0.0,897.0,9.0,460
38369,0.0,0.0,0.0,0.0,0.0,0.0,0.15,0.0,0.0,0.0,0.0,0.0,0.0,0.0,0.0,0.0,0.0,0.0,0.0,0.0,0.0,0.0,0.15,0.0,0.0,0.0,0.0,0.0,0.0,0.7,0.0,0.0,0.0,0.0,0.0,0.0,0.0,0.0,0.0,873.0,10.0,460
38370,0.0,0.0,0.0,0.0,0.0,0.0,0.15,0.0,0.0,0.0,0.0,0.0,0.0,0.0,0.0,0.0,0.0,0.0,0.0,0.0,0.0,0.0,0.15,0.0,0.0,0.0,0.0,0.0,0.0,0.7,0.0,0.0,0.0,0.0,0.0,0.0,0.0,0.0,0.0,849.0,11.0,460
38371,0.0,0.0,0.0,0.0,0.0,0.0,0.15,0.0,0.0,0.0,0.0,0.0,0.0,0.0,0.0,0.0,0.0,0.0,0.0,0.0,0.0,0.0,0.15,0.0,0.0,0.0,0.0,0.0,0.0,0.7,0.0,0.0,0.0,0.0,0.0,0.0,0.0,0.0,0.0,829.0,12.0,460
41923,0.0,0.0,0.0,0.0,0.0,0.0,0.15,0.0,0.0,0.0,0.0,0.0,0.0,0.0,0.0,0.0,0.0,0.0,0.0,0.0,0.0,0.0,0.15,0.0,0.0,0.0,0.0,0.0,0.0,0.7,0.0,0.0,0.0,0.0,0.0,0.0,0.0,0.0,0.0,1573.0,1.2000000000000002,460
38403,0.0,0.0,0.0,0.0,0.0,0.0,0.15,0.0,0.0,0.0,0.0,0.0,0.0,0.0,0.0,0.0,0.0,0.0,0.0,0.0,0.0,0.0,0.2,0.0,0.0,0.0,0.0,0.0,0.0,0.65,0.0,0.0,0.0,0.0,0.0,0.0,0.0,0.0,0.0,1573.0,1.0,461
38404,0.0,0.0,0.0,0.0,0.0,0.0,0.15,0.0,0.0,0.0,0.0,0.0,0.0,0.0,0.0,0.0,0.0,0.0,0.0,0.0,0.0,0.0,0.2,0.0,0.0,0.0,0.0,0.0,0.0,0.65,0.0,0.0,0.0,0.0,0.0,0.0,0.0,0.0,0.0,1333.0,2.0,461
38405,0.0,0.0,0.0,0.0,0.0,0.0,0.15,0.0,0.0,0.0,0.0,0.0,0.0,0.0,0.0,0.0,0.0,0.0,0.0,0.0,0.0,0.0,0.2,0.0,0.0,0.0,0.0,0.0,0.0,0.65,0.0,0.0,0.0,0.0,0.0,0.0,0.0,0.0,0.0,1193.0,3.0,461
38406,0.0,0.0,0.0,0.0,0.0,0.0,0.15,0.0,0.0,0.0,0.0,0.0,0.0,0.0,0.0,0.0,0.0,0.0,0.0,0.0,0.0,0.0,0.2,0.0,0.0,0.0,0.0,0.0,0.0,0.65,0.0,0.0,0.0,0.0,0.0,0.0,0.0,0.0,0.0,1095.0,4.0,461
38407,0.0,0.0,0.0,0.0,0.0,0.0,0.15,0.0,0.0,0.0,0.0,0.0,0.0,0.0,0.0,0.0,0.0,0.0,0.0,0.0,0.0,0.0,0.2,0.0,0.0,0.0,0.0,0.0,0.0,0.65,0.0,0.0,0.0,0.0,0.0,0.0,0.0,0.0,0.0,891.0,8.0,461
38408,0.0,0.0,0.0,0.0,0.0,0.0,0.15,0.0,0.0,0.0,0.0,0.0,0.0,0.0,0.0,0.0,0.0,0.0,0.0,0.0,0.0,0.0,0.2,0.0,0.0,0.0,0.0,0.0,0.0,0.65,0.0,0.0,0.0,0.0,0.0,0.0,0.0,0.0,0.0,865.0,9.0,461
38409,0.0,0.0,0.0,0.0,0.0,0.0,0.15,0.0,0.0,0.0,0.0,0.0,0.0,0.0,0.0,0.0,0.0,0.0,0.0,0.0,0.0,0.0,0.2,0.0,0.0,0.0,0.0,0.0,0.0,0.65,0.0,0.0,0.0,0.0,0.0,0.0,0.0,0.0,0.0,843.0,10.0,461
38410,0.0,0.0,0.0,0.0,0.0,0.0,0.15,0.0,0.0,0.0,0.0,0.0,0.0,0.0,0.0,0.0,0.0,0.0,0.0,0.0,0.0,0.0,0.2,0.0,0.0,0.0,0.0,0.0,0.0,0.65,0.0,0.0,0.0,0.0,0.0,0.0,0.0,0.0,0.0,821.0,11.0,461
38411,0.0,0.0,0.0,0.0,0.0,0.0,0.15,0.0,0.0,0.0,0.0,0.0,0.0,0.0,0.0,0.0,0.0,0.0,0.0,0.0,0.0,0.0,0.2,0.0,0.0,0.0,0.0,0.0,0.0,0.65,0.0,0.0,0.0,0.0,0.0,0.0,0.0,0.0,0.0,798.0,12.0,461
83658,0.0,0.0,0.0,0.0,0.0,0.0,0.15,0.0,0.0,0.0,0.0,0.0,0.0,0.0,0.0,0.0,0.0,0.0,0.0,0.0,0.0,0.0,0.2,0.0,0.0,0.0,0.0,0.0,0.0,0.65,0.0,0.0,0.0,0.0,0.0,0.0,0.0,0.0,0.0,1422.0,1.4300000000000002,461
83659,0.0,0.0,0.0,0.0,0.0,0.0,0.15,0.0,0.0,0.0,0.0,0.0,0.0,0.0,0.0,0.0,0.0,0.0,0.0,0.0,0.0,0.0,0.2,0.0,0.0,0.0,0.0,0.0,0.0,0.65,0.0,0.0,0.0,0.0,0.0,0.0,0.0,0.0,0.0,1466.0,1.2400000000000002,461
83660,0.0,0.0,0.0,0.0,0.0,0.0,0.15,0.0,0.0,0.0,0.0,0.0,0.0,0.0,0.0,0.0,0.0,0.0,0.0,0.0,0.0,0.0,0.2,0.0,0.0,0.0,0.0,0.0,0.0,0.65,0.0,0.0,0.0,0.0,0.0,0.0,0.0,0.0,0.0,1490.0,1.15,461
83661,0.0,0.0,0.0,0.0,0.0,0.0,0.15,0.0,0.0,0.0,0.0,0.0,0.0,0.0,0.0,0.0,0.0,0.0,0.0,0.0,0.0,0.0,0.2,0.0,0.0,0.0,0.0,0.0,0.0,0.65,0.0,0.0,0.0,0.0,0.0,0.0,0.0,0.0,0.0,1515.0,1.0299999999999998,461
83662,0.0,0.0,0.0,0.0,0.0,0.0,0.15,0.0,0.0,0.0,0.0,0.0,0.0,0.0,0.0,0.0,0.0,0.0,0.0,0.0,0.0,0.0,0.2,0.0,0.0,0.0,0.0,0.0,0.0,0.65,0.0,0.0,0.0,0.0,0.0,0.0,0.0,0.0,0.0,1550.0,0.8999999999999999,461
83663,0.0,0.0,0.0,0.0,0.0,0.0,0.15,0.0,0.0,0.0,0.0,0.0,0.0,0.0,0.0,0.0,0.0,0.0,0.0,0.0,0.0,0.0,0.2,0.0,0.0,0.0,0.0,0.0,0.0,0.65,0.0,0.0,0.0,0.0,0.0,0.0,0.0,0.0,0.0,1580.0,0.8,461
83664,0.0,0.0,0.0,0.0,0.0,0.0,0.15,0.0,0.0,0.0,0.0,0.0,0.0,0.0,0.0,0.0,0.0,0.0,0.0,0.0,0.0,0.0,0.2,0.0,0.0,0.0,0.0,0.0,0.0,0.65,0.0,0.0,0.0,0.0,0.0,0.0,0.0,0.0,0.0,1609.0,0.7,461
83665,0.0,0.0,0.0,0.0,0.0,0.0,0.15,0.0,0.0,0.0,0.0,0.0,0.0,0.0,0.0,0.0,0.0,0.0,0.0,0.0,0.0,0.0,0.2,0.0,0.0,0.0,0.0,0.0,0.0,0.65,0.0,0.0,0.0,0.0,0.0,0.0,0.0,0.0,0.0,1657.0,0.55,461
38419,0.0,0.0,0.0,0.0,0.0,0.0,0.05,0.0,0.0,0.0,0.0,0.0,0.0,0.0,0.0,0.0,0.0,0.0,0.0,0.0,0.0,0.0,0.35,0.0,0.0,0.0,0.0,0.0,0.0,0.6,0.0,0.0,0.0,0.0,0.0,0.0,0.0,0.0,0.0,1413.0,1.0,462
38420,0.0,0.0,0.0,0.0,0.0,0.0,0.05,0.0,0.0,0.0,0.0,0.0,0.0,0.0,0.0,0.0,0.0,0.0,0.0,0.0,0.0,0.0,0.35,0.0,0.0,0.0,0.0,0.0,0.0,0.6,0.0,0.0,0.0,0.0,0.0,0.0,0.0,0.0,0.0,1213.0,2.0,462
38421,0.0,0.0,0.0,0.0,0.0,0.0,0.05,0.0,0.0,0.0,0.0,0.0,0.0,0.0,0.0,0.0,0.0,0.0,0.0,0.0,0.0,0.0,0.35,0.0,0.0,0.0,0.0,0.0,0.0,0.6,0.0,0.0,0.0,0.0,0.0,0.0,0.0,0.0,0.0,1096.0,3.0,462
38422,0.0,0.0,0.0,0.0,0.0,0.0,0.05,0.0,0.0,0.0,0.0,0.0,0.0,0.0,0.0,0.0,0.0,0.0,0.0,0.0,0.0,0.0,0.35,0.0,0.0,0.0,0.0,0.0,0.0,0.6,0.0,0.0,0.0,0.0,0.0,0.0,0.0,0.0,0.0,1003.0,4.0,462
38423,0.0,0.0,0.0,0.0,0.0,0.0,0.05,0.0,0.0,0.0,0.0,0.0,0.0,0.0,0.0,0.0,0.0,0.0,0.0,0.0,0.0,0.0,0.35,0.0,0.0,0.0,0.0,0.0,0.0,0.6,0.0,0.0,0.0,0.0,0.0,0.0,0.0,0.0,0.0,801.0,8.0,462
38424,0.0,0.0,0.0,0.0,0.0,0.0,0.05,0.0,0.0,0.0,0.0,0.0,0.0,0.0,0.0,0.0,0.0,0.0,0.0,0.0,0.0,0.0,0.35,0.0,0.0,0.0,0.0,0.0,0.0,0.6,0.0,0.0,0.0,0.0,0.0,0.0,0.0,0.0,0.0,780.0,9.0,462
38425,0.0,0.0,0.0,0.0,0.0,0.0,0.05,0.0,0.0,0.0,0.0,0.0,0.0,0.0,0.0,0.0,0.0,0.0,0.0,0.0,0.0,0.0,0.35,0.0,0.0,0.0,0.0,0.0,0.0,0.6,0.0,0.0,0.0,0.0,0.0,0.0,0.0,0.0,0.0,755.0,10.0,462
38426,0.0,0.0,0.0,0.0,0.0,0.0,0.05,0.0,0.0,0.0,0.0,0.0,0.0,0.0,0.0,0.0,0.0,0.0,0.0,0.0,0.0,0.0,0.35,0.0,0.0,0.0,0.0,0.0,0.0,0.6,0.0,0.0,0.0,0.0,0.0,0.0,0.0,0.0,0.0,733.0,11.0,462
38427,0.0,0.0,0.0,0.0,0.0,0.0,0.05,0.0,0.0,0.0,0.0,0.0,0.0,0.0,0.0,0.0,0.0,0.0,0.0,0.0,0.0,0.0,0.35,0.0,0.0,0.0,0.0,0.0,0.0,0.6,0.0,0.0,0.0,0.0,0.0,0.0,0.0,0.0,0.0,710.0,12.0,462
38473,0.0,0.0,0.0,0.0,0.0,0.0,0.0,0.0,0.0,0.0,0.1,0.0,0.0,0.0,0.0,0.0,0.0,0.0,0.0,0.0,0.0,0.0,0.3,0.0,0.0,0.0,0.0,0.0,0.0,0.6,0.0,0.0,0.0,0.0,0.0,0.0,0.0,0.0,0.0,1369.0,1.0,463
38474,0.0,0.0,0.0,0.0,0.0,0.0,0.0,0.0,0.0,0.0,0.1,0.0,0.0,0.0,0.0,0.0,0.0,0.0,0.0,0.0,0.0,0.0,0.3,0.0,0.0,0.0,0.0,0.0,0.0,0.6,0.0,0.0,0.0,0.0,0.0,0.0,0.0,0.0,0.0,1157.0,2.0,463
38475,0.0,0.0,0.0,0.0,0.0,0.0,0.0,0.0,0.0,0.0,0.1,0.0,0.0,0.0,0.0,0.0,0.0,0.0,0.0,0.0,0.0,0.0,0.3,0.0,0.0,0.0,0.0,0.0,0.0,0.6,0.0,0.0,0.0,0.0,0.0,0.0,0.0,0.0,0.0,1010.0,3.0,463
38476,0.0,0.0,0.0,0.0,0.0,0.0,0.0,0.0,0.0,0.0,0.1,0.0,0.0,0.0,0.0,0.0,0.0,0.0,0.0,0.0,0.0,0.0,0.3,0.0,0.0,0.0,0.0,0.0,0.0,0.6,0.0,0.0,0.0,0.0,0.0,0.0,0.0,0.0,0.0,839.0,5.0,463
38477,0.0,0.0,0.0,0.0,0.0,0.0,0.0,0.0,0.0,0.0,0.1,0.0,0.0,0.0,0.0,0.0,0.0,0.0,0.0,0.0,0.0,0.0,0.3,0.0,0.0,0.0,0.0,0.0,0.0,0.6,0.0,0.0,0.0,0.0,0.0,0.0,0.0,0.0,0.0,800.0,6.0,463
38478,0.0,0.0,0.0,0.0,0.0,0.0,0.0,0.0,0.0,0.0,0.1,0.0,0.0,0.0,0.0,0.0,0.0,0.0,0.0,0.0,0.0,0.0,0.3,0.0,0.0,0.0,0.0,0.0,0.0,0.6,0.0,0.0,0.0,0.0,0.0,0.0,0.0,0.0,0.0,767.0,7.0,463
38479,0.0,0.0,0.0,0.0,0.0,0.0,0.0,0.0,0.0,0.0,0.1,0.0,0.0,0.0,0.0,0.0,0.0,0.0,0.0,0.0,0.0,0.0,0.3,0.0,0.0,0.0,0.0,0.0,0.0,0.6,0.0,0.0,0.0,0.0,0.0,0.0,0.0,0.0,0.0,738.0,8.0,463
38480,0.0,0.0,0.0,0.0,0.0,0.0,0.0,0.0,0.0,0.0,0.1,0.0,0.0,0.0,0.0,0.0,0.0,0.0,0.0,0.0,0.0,0.0,0.3,0.0,0.0,0.0,0.0,0.0,0.0,0.6,0.0,0.0,0.0,0.0,0.0,0.0,0.0,0.0,0.0,692.0,10.0,463
38481,0.0,0.0,0.0,0.0,0.0,0.0,0.0,0.0,0.0,0.0,0.1,0.0,0.0,0.0,0.0,0.0,0.0,0.0,0.0,0.0,0.0,0.0,0.3,0.0,0.0,0.0,0.0,0.0,0.0,0.6,0.0,0.0,0.0,0.0,0.0,0.0,0.0,0.0,0.0,677.0,11.0,463
38482,0.0,0.0,0.0,0.0,0.0,0.0,0.0,0.0,0.0,0.0,0.1,0.0,0.0,0.0,0.0,0.0,0.0,0.0,0.0,0.0,0.0,0.0,0.3,0.0,0.0,0.0,0.0,0.0,0.0,0.6,0.0,0.0,0.0,0.0,0.0,0.0,0.0,0.0,0.0,666.0,12.0,463
38545,0.0,0.0,0.0,0.0,0.0,0.0,0.0,0.0,0.0,0.0,0.0,0.0,0.0,0.0,0.0,0.0,0.0,0.0,0.0,0.0,0.0,0.0,0.2,0.0,0.0,0.0,0.0,0.0,0.0,0.6,0.0,0.0,0.0,0.0,0.0,0.0,0.0,0.2,0.0,1543.0,1.0,464
38546,0.0,0.0,0.0,0.0,0.0,0.0,0.0,0.0,0.0,0.0,0.0,0.0,0.0,0.0,0.0,0.0,0.0,0.0,0.0,0.0,0.0,0.0,0.2,0.0,0.0,0.0,0.0,0.0,0.0,0.6,0.0,0.0,0.0,0.0,0.0,0.0,0.0,0.2,0.0,1325.0,2.0,464
38547,0.0,0.0,0.0,0.0,0.0,0.0,0.0,0.0,0.0,0.0,0.0,0.0,0.0,0.0,0.0,0.0,0.0,0.0,0.0,0.0,0.0,0.0,0.2,0.0,0.0,0.0,0.0,0.0,0.0,0.6,0.0,0.0,0.0,0.0,0.0,0.0,0.0,0.2,0.0,1182.0,3.0,464
38548,0.0,0.0,0.0,0.0,0.0,0.0,0.0,0.0,0.0,0.0,0.0,0.0,0.0,0.0,0.0,0.0,0.0,0.0,0.0,0.0,0.0,0.0,0.2,0.0,0.0,0.0,0.0,0.0,0.0,0.6,0.0,0.0,0.0,0.0,0.0,0.0,0.0,0.2,0.0,953.0,6.0,464
38549,0.0,0.0,0.0,0.0,0.0,0.0,0.0,0.0,0.0,0.0,0.0,0.0,0.0,0.0,0.0,0.0,0.0,0.0,0.0,0.0,0.0,0.0,0.2,0.0,0.0,0.0,0.0,0.0,0.0,0.6,0.0,0.0,0.0,0.0,0.0,0.0,0.0,0.2,0.0,920.0,7.0,464
38550,0.0,0.0,0.0,0.0,0.0,0.0,0.0,0.0,0.0,0.0,0.0,0.0,0.0,0.0,0.0,0.0,0.0,0.0,0.0,0.0,0.0,0.0,0.2,0.0,0.0,0.0,0.0,0.0,0.0,0.6,0.0,0.0,0.0,0.0,0.0,0.0,0.0,0.2,0.0,887.0,8.0,464
38551,0.0,0.0,0.0,0.0,0.0,0.0,0.0,0.0,0.0,0.0,0.0,0.0,0.0,0.0,0.0,0.0,0.0,0.0,0.0,0.0,0.0,0.0,0.2,0.0,0.0,0.0,0.0,0.0,0.0,0.6,0.0,0.0,0.0,0.0,0.0,0.0,0.0,0.2,0.0,835.0,10.0,464
38552,0.0,0.0,0.0,0.0,0.0,0.0,0.0,0.0,0.0,0.0,0.0,0.0,0.0,0.0,0.0,0.0,0.0,0.0,0.0,0.0,0.0,0.0,0.2,0.0,0.0,0.0,0.0,0.0,0.0,0.6,0.0,0.0,0.0,0.0,0.0,0.0,0.0,0.2,0.0,817.0,11.0,464
38553,0.0,0.0,0.0,0.0,0.0,0.0,0.0,0.0,0.0,0.0,0.0,0.0,0.0,0.0,0.0,0.0,0.0,0.0,0.0,0.0,0.0,0.0,0.2,0.0,0.0,0.0,0.0,0.0,0.0,0.6,0.0,0.0,0.0,0.0,0.0,0.0,0.0,0.2,0.0,803.0,12.0,464
53592,0.0,0.0,0.0,0.0,0.0,0.0,0.0,0.0,0.0,0.0,0.0,0.0,0.0,0.0,0.0,0.0,0.0,0.0,0.0,0.0,0.0,0.0,0.2,0.0,0.0,0.0,0.0,0.0,0.0,0.6,0.0,0.0,0.0,0.0,0.0,0.0,0.0,0.2,0.0,798.0,12.0,464
66870,0.0,0.0,0.0,0.0,0.0,0.0,0.0,0.0,0.0,0.0,0.0,0.0,0.0,0.0,0.0,0.0,0.0,0.0,0.0,0.0,0.0,0.0,0.2,0.0,0.0,0.0,0.0,0.0,0.0,0.6,0.0,0.0,0.0,0.0,0.0,0.0,0.0,0.2,0.0,1183.0,3.0,464
66871,0.0,0.0,0.0,0.0,0.0,0.0,0.0,0.0,0.0,0.0,0.0,0.0,0.0,0.0,0.0,0.0,0.0,0.0,0.0,0.0,0.0,0.0,0.2,0.0,0.0,0.0,0.0,0.0,0.0,0.6,0.0,0.0,0.0,0.0,0.0,0.0,0.0,0.2,0.0,1563.0,1.0,464
38554,0.0,0.0,0.0,0.0,0.0,0.0,0.0,0.0,0.0,0.0,0.0,0.0,0.0,0.0,0.0,0.0,0.0,0.0,0.0,0.0,0.0,0.0,0.3,0.0,0.0,0.0,0.0,0.0,0.0,0.6,0.0,0.0,0.0,0.0,0.0,0.0,0.0,0.1,0.0,1465.0,1.0,465
38555,0.0,0.0,0.0,0.0,0.0,0.0,0.0,0.0,0.0,0.0,0.0,0.0,0.0,0.0,0.0,0.0,0.0,0.0,0.0,0.0,0.0,0.0,0.3,0.0,0.0,0.0,0.0,0.0,0.0,0.6,0.0,0.0,0.0,0.0,0.0,0.0,0.0,0.1,0.0,1259.0,2.0,465
38556,0.0,0.0,0.0,0.0,0.0,0.0,0.0,0.0,0.0,0.0,0.0,0.0,0.0,0.0,0.0,0.0,0.0,0.0,0.0,0.0,0.0,0.0,0.3,0.0,0.0,0.0,0.0,0.0,0.0,0.6,0.0,0.0,0.0,0.0,0.0,0.0,0.0,0.1,0.0,1116.0,3.0,465
38557,0.0,0.0,0.0,0.0,0.0,0.0,0.0,0.0,0.0,0.0,0.0,0.0,0.0,0.0,0.0,0.0,0.0,0.0,0.0,0.0,0.0,0.0,0.3,0.0,0.0,0.0,0.0,0.0,0.0,0.6,0.0,0.0,0.0,0.0,0.0,0.0,0.0,0.1,0.0,918.0,5.0,465
38558,0.0,0.0,0.0,0.0,0.0,0.0,0.0,0.0,0.0,0.0,0.0,0.0,0.0,0.0,0.0,0.0,0.0,0.0,0.0,0.0,0.0,0.0,0.3,0.0,0.0,0.0,0.0,0.0,0.0,0.6,0.0,0.0,0.0,0.0,0.0,0.0,0.0,0.1,0.0,871.0,6.0,465
38559,0.0,0.0,0.0,0.0,0.0,0.0,0.0,0.0,0.0,0.0,0.0,0.0,0.0,0.0,0.0,0.0,0.0,0.0,0.0,0.0,0.0,0.0,0.3,0.0,0.0,0.0,0.0,0.0,0.0,0.6,0.0,0.0,0.0,0.0,0.0,0.0,0.0,0.1,0.0,832.0,7.0,465
38560,0.0,0.0,0.0,0.0,0.0,0.0,0.0,0.0,0.0,0.0,0.0,0.0,0.0,0.0,0.0,0.0,0.0,0.0,0.0,0.0,0.0,0.0,0.3,0.0,0.0,0.0,0.0,0.0,0.0,0.6,0.0,0.0,0.0,0.0,0.0,0.0,0.0,0.1,0.0,804.0,8.0,465
38561,0.0,0.0,0.0,0.0,0.0,0.0,0.0,0.0,0.0,0.0,0.0,0.0,0.0,0.0,0.0,0.0,0.0,0.0,0.0,0.0,0.0,0.0,0.3,0.0,0.0,0.0,0.0,0.0,0.0,0.6,0.0,0.0,0.0,0.0,0.0,0.0,0.0,0.1,0.0,760.0,10.0,465
38562,0.0,0.0,0.0,0.0,0.0,0.0,0.0,0.0,0.0,0.0,0.0,0.0,0.0,0.0,0.0,0.0,0.0,0.0,0.0,0.0,0.0,0.0,0.3,0.0,0.0,0.0,0.0,0.0,0.0,0.6,0.0,0.0,0.0,0.0,0.0,0.0,0.0,0.1,0.0,741.0,11.0,465
38563,0.0,0.0,0.0,0.0,0.0,0.0,0.0,0.0,0.0,0.0,0.0,0.0,0.0,0.0,0.0,0.0,0.0,0.0,0.0,0.0,0.0,0.0,0.3,0.0,0.0,0.0,0.0,0.0,0.0,0.6,0.0,0.0,0.0,0.0,0.0,0.0,0.0,0.1,0.0,726.0,12.0,465
38574,0.0,0.0,0.0,0.0,0.0,0.0,0.0,0.0,0.0,0.0,0.0,0.0,0.0,0.0,0.0,0.0,0.0,0.0,0.0,0.0,0.0,0.0,0.2,0.0,0.0,0.0,0.0,0.0,0.0,0.6,0.2,0.0,0.0,0.0,0.0,0.0,0.0,0.0,0.0,1466.0,1.0,466
38575,0.0,0.0,0.0,0.0,0.0,0.0,0.0,0.0,0.0,0.0,0.0,0.0,0.0,0.0,0.0,0.0,0.0,0.0,0.0,0.0,0.0,0.0,0.2,0.0,0.0,0.0,0.0,0.0,0.0,0.6,0.2,0.0,0.0,0.0,0.0,0.0,0.0,0.0,0.0,1285.0,2.0,466
38576,0.0,0.0,0.0,0.0,0.0,0.0,0.0,0.0,0.0,0.0,0.0,0.0,0.0,0.0,0.0,0.0,0.0,0.0,0.0,0.0,0.0,0.0,0.2,0.0,0.0,0.0,0.0,0.0,0.0,0.6,0.2,0.0,0.0,0.0,0.0,0.0,0.0,0.0,0.0,922.0,6.0,466
38577,0.0,0.0,0.0,0.0,0.0,0.0,0.0,0.0,0.0,0.0,0.0,0.0,0.0,0.0,0.0,0.0,0.0,0.0,0.0,0.0,0.0,0.0,0.2,0.0,0.0,0.0,0.0,0.0,0.0,0.6,0.2,0.0,0.0,0.0,0.0,0.0,0.0,0.0,0.0,888.0,7.0,466
38578,0.0,0.0,0.0,0.0,0.0,0.0,0.0,0.0,0.0,0.0,0.0,0.0,0.0,0.0,0.0,0.0,0.0,0.0,0.0,0.0,0.0,0.0,0.2,0.0,0.0,0.0,0.0,0.0,0.0,0.6,0.2,0.0,0.0,0.0,0.0,0.0,0.0,0.0,0.0,856.0,8.0,466
38579,0.0,0.0,0.0,0.0,0.0,0.0,0.0,0.0,0.0,0.0,0.0,0.0,0.0,0.0,0.0,0.0,0.0,0.0,0.0,0.0,0.0,0.0,0.2,0.0,0.0,0.0,0.0,0.0,0.0,0.6,0.2,0.0,0.0,0.0,0.0,0.0,0.0,0.0,0.0,808.0,10.0,466
38580,0.0,0.0,0.0,0.0,0.0,0.0,0.0,0.0,0.0,0.0,0.0,0.0,0.0,0.0,0.0,0.0,0.0,0.0,0.0,0.0,0.0,0.0,0.2,0.0,0.0,0.0,0.0,0.0,0.0,0.6,0.2,0.0,0.0,0.0,0.0,0.0,0.0,0.0,0.0,791.0,11.0,466
38581,0.0,0.0,0.0,0.0,0.0,0.0,0.0,0.0,0.0,0.0,0.0,0.0,0.0,0.0,0.0,0.0,0.0,0.0,0.0,0.0,0.0,0.0,0.2,0.0,0.0,0.0,0.0,0.0,0.0,0.6,0.2,0.0,0.0,0.0,0.0,0.0,0.0,0.0,0.0,778.0,12.0,466
41925,0.0,0.0,0.0,0.0,0.0,0.0,0.0,0.0,0.0,0.0,0.0,0.0,0.0,0.0,0.0,0.0,0.0,0.0,0.0,0.0,0.0,0.0,0.2,0.0,0.0,0.0,0.0,0.0,0.0,0.6,0.2,0.0,0.0,0.0,0.0,0.0,0.0,0.0,0.0,1573.0,0.5700000000000001,466
51191,0.0,0.0,0.0,0.0,0.0,0.0,0.0,0.0,0.0,0.0,0.0,0.0,0.0,0.0,0.0,0.0,0.0,0.0,0.0,0.0,0.0,0.0,0.2,0.0,0.0,0.0,0.0,0.0,0.0,0.6,0.2,0.0,0.0,0.0,0.0,0.0,0.0,0.0,0.0,784.0,11.54,466
51192,0.0,0.0,0.0,0.0,0.0,0.0,0.0,0.0,0.0,0.0,0.0,0.0,0.0,0.0,0.0,0.0,0.0,0.0,0.0,0.0,0.0,0.0,0.2,0.0,0.0,0.0,0.0,0.0,0.0,0.6,0.2,0.0,0.0,0.0,0.0,0.0,0.0,0.0,0.0,794.0,11.05,466
51193,0.0,0.0,0.0,0.0,0.0,0.0,0.0,0.0,0.0,0.0,0.0,0.0,0.0,0.0,0.0,0.0,0.0,0.0,0.0,0.0,0.0,0.0,0.2,0.0,0.0,0.0,0.0,0.0,0.0,0.6,0.2,0.0,0.0,0.0,0.0,0.0,0.0,0.0,0.0,803.0,10.54,466
51194,0.0,0.0,0.0,0.0,0.0,0.0,0.0,0.0,0.0,0.0,0.0,0.0,0.0,0.0,0.0,0.0,0.0,0.0,0.0,0.0,0.0,0.0,0.2,0.0,0.0,0.0,0.0,0.0,0.0,0.6,0.2,0.0,0.0,0.0,0.0,0.0,0.0,0.0,0.0,816.0,9.99,466
51195,0.0,0.0,0.0,0.0,0.0,0.0,0.0,0.0,0.0,0.0,0.0,0.0,0.0,0.0,0.0,0.0,0.0,0.0,0.0,0.0,0.0,0.0,0.2,0.0,0.0,0.0,0.0,0.0,0.0,0.6,0.2,0.0,0.0,0.0,0.0,0.0,0.0,0.0,0.0,824.0,9.6,466
51196,0.0,0.0,0.0,0.0,0.0,0.0,0.0,0.0,0.0,0.0,0.0,0.0,0.0,0.0,0.0,0.0,0.0,0.0,0.0,0.0,0.0,0.0,0.2,0.0,0.0,0.0,0.0,0.0,0.0,0.6,0.2,0.0,0.0,0.0,0.0,0.0,0.0,0.0,0.0,834.0,9.17,466
51197,0.0,0.0,0.0,0.0,0.0,0.0,0.0,0.0,0.0,0.0,0.0,0.0,0.0,0.0,0.0,0.0,0.0,0.0,0.0,0.0,0.0,0.0,0.2,0.0,0.0,0.0,0.0,0.0,0.0,0.6,0.2,0.0,0.0,0.0,0.0,0.0,0.0,0.0,0.0,844.0,8.82,466
51198,0.0,0.0,0.0,0.0,0.0,0.0,0.0,0.0,0.0,0.0,0.0,0.0,0.0,0.0,0.0,0.0,0.0,0.0,0.0,0.0,0.0,0.0,0.2,0.0,0.0,0.0,0.0,0.0,0.0,0.6,0.2,0.0,0.0,0.0,0.0,0.0,0.0,0.0,0.0,1446.0,1.12,466
51199,0.0,0.0,0.0,0.0,0.0,0.0,0.0,0.0,0.0,0.0,0.0,0.0,0.0,0.0,0.0,0.0,0.0,0.0,0.0,0.0,0.0,0.0,0.2,0.0,0.0,0.0,0.0,0.0,0.0,0.6,0.2,0.0,0.0,0.0,0.0,0.0,0.0,0.0,0.0,1461.0,1.0699999999999998,466
51200,0.0,0.0,0.0,0.0,0.0,0.0,0.0,0.0,0.0,0.0,0.0,0.0,0.0,0.0,0.0,0.0,0.0,0.0,0.0,0.0,0.0,0.0,0.2,0.0,0.0,0.0,0.0,0.0,0.0,0.6,0.2,0.0,0.0,0.0,0.0,0.0,0.0,0.0,0.0,1483.0,0.98,466
51201,0.0,0.0,0.0,0.0,0.0,0.0,0.0,0.0,0.0,0.0,0.0,0.0,0.0,0.0,0.0,0.0,0.0,0.0,0.0,0.0,0.0,0.0,0.2,0.0,0.0,0.0,0.0,0.0,0.0,0.6,0.2,0.0,0.0,0.0,0.0,0.0,0.0,0.0,0.0,1498.0,0.92,466
51202,0.0,0.0,0.0,0.0,0.0,0.0,0.0,0.0,0.0,0.0,0.0,0.0,0.0,0.0,0.0,0.0,0.0,0.0,0.0,0.0,0.0,0.0,0.2,0.0,0.0,0.0,0.0,0.0,0.0,0.6,0.2,0.0,0.0,0.0,0.0,0.0,0.0,0.0,0.0,1512.0,0.8700000000000001,466
51203,0.0,0.0,0.0,0.0,0.0,0.0,0.0,0.0,0.0,0.0,0.0,0.0,0.0,0.0,0.0,0.0,0.0,0.0,0.0,0.0,0.0,0.0,0.2,0.0,0.0,0.0,0.0,0.0,0.0,0.6,0.2,0.0,0.0,0.0,0.0,0.0,0.0,0.0,0.0,1531.0,0.8,466
51204,0.0,0.0,0.0,0.0,0.0,0.0,0.0,0.0,0.0,0.0,0.0,0.0,0.0,0.0,0.0,0.0,0.0,0.0,0.0,0.0,0.0,0.0,0.2,0.0,0.0,0.0,0.0,0.0,0.0,0.6,0.2,0.0,0.0,0.0,0.0,0.0,0.0,0.0,0.0,1534.0,0.79,466
51205,0.0,0.0,0.0,0.0,0.0,0.0,0.0,0.0,0.0,0.0,0.0,0.0,0.0,0.0,0.0,0.0,0.0,0.0,0.0,0.0,0.0,0.0,0.2,0.0,0.0,0.0,0.0,0.0,0.0,0.6,0.2,0.0,0.0,0.0,0.0,0.0,0.0,0.0,0.0,1546.0,0.74,466
51206,0.0,0.0,0.0,0.0,0.0,0.0,0.0,0.0,0.0,0.0,0.0,0.0,0.0,0.0,0.0,0.0,0.0,0.0,0.0,0.0,0.0,0.0,0.2,0.0,0.0,0.0,0.0,0.0,0.0,0.6,0.2,0.0,0.0,0.0,0.0,0.0,0.0,0.0,0.0,1581.0,0.6200000000000001,466
51207,0.0,0.0,0.0,0.0,0.0,0.0,0.0,0.0,0.0,0.0,0.0,0.0,0.0,0.0,0.0,0.0,0.0,0.0,0.0,0.0,0.0,0.0,0.2,0.0,0.0,0.0,0.0,0.0,0.0,0.6,0.2,0.0,0.0,0.0,0.0,0.0,0.0,0.0,0.0,1601.0,0.55,466
51208,0.0,0.0,0.0,0.0,0.0,0.0,0.0,0.0,0.0,0.0,0.0,0.0,0.0,0.0,0.0,0.0,0.0,0.0,0.0,0.0,0.0,0.0,0.2,0.0,0.0,0.0,0.0,0.0,0.0,0.6,0.2,0.0,0.0,0.0,0.0,0.0,0.0,0.0,0.0,1612.0,0.52,466
51209,0.0,0.0,0.0,0.0,0.0,0.0,0.0,0.0,0.0,0.0,0.0,0.0,0.0,0.0,0.0,0.0,0.0,0.0,0.0,0.0,0.0,0.0,0.2,0.0,0.0,0.0,0.0,0.0,0.0,0.6,0.2,0.0,0.0,0.0,0.0,0.0,0.0,0.0,0.0,1625.0,0.47,466
51210,0.0,0.0,0.0,0.0,0.0,0.0,0.0,0.0,0.0,0.0,0.0,0.0,0.0,0.0,0.0,0.0,0.0,0.0,0.0,0.0,0.0,0.0,0.2,0.0,0.0,0.0,0.0,0.0,0.0,0.6,0.2,0.0,0.0,0.0,0.0,0.0,0.0,0.0,0.0,1701.0,0.24,466
51211,0.0,0.0,0.0,0.0,0.0,0.0,0.0,0.0,0.0,0.0,0.0,0.0,0.0,0.0,0.0,0.0,0.0,0.0,0.0,0.0,0.0,0.0,0.2,0.0,0.0,0.0,0.0,0.0,0.0,0.6,0.2,0.0,0.0,0.0,0.0,0.0,0.0,0.0,0.0,1723.0,0.16999999999999993,466
38600,0.0,0.0,0.0,0.0,0.0,0.0,0.0,0.2,0.0,0.0,0.0,0.0,0.0,0.0,0.0,0.0,0.0,0.0,0.0,0.0,0.0,0.0,0.2,0.0,0.0,0.0,0.0,0.0,0.0,0.6,0.0,0.0,0.0,0.0,0.0,0.0,0.0,0.0,0.0,1448.0,1.0,467
38601,0.0,0.0,0.0,0.0,0.0,0.0,0.0,0.2,0.0,0.0,0.0,0.0,0.0,0.0,0.0,0.0,0.0,0.0,0.0,0.0,0.0,0.0,0.2,0.0,0.0,0.0,0.0,0.0,0.0,0.6,0.0,0.0,0.0,0.0,0.0,0.0,0.0,0.0,0.0,1228.0,2.0,467
38602,0.0,0.0,0.0,0.0,0.0,0.0,0.0,0.2,0.0,0.0,0.0,0.0,0.0,0.0,0.0,0.0,0.0,0.0,0.0,0.0,0.0,0.0,0.2,0.0,0.0,0.0,0.0,0.0,0.0,0.6,0.0,0.0,0.0,0.0,0.0,0.0,0.0,0.0,0.0,1093.0,3.0,467
38603,0.0,0.0,0.0,0.0,0.0,0.0,0.0,0.2,0.0,0.0,0.0,0.0,0.0,0.0,0.0,0.0,0.0,0.0,0.0,0.0,0.0,0.0,0.2,0.0,0.0,0.0,0.0,0.0,0.0,0.6,0.0,0.0,0.0,0.0,0.0,0.0,0.0,0.0,0.0,872.0,6.0,467
38604,0.0,0.0,0.0,0.0,0.0,0.0,0.0,0.2,0.0,0.0,0.0,0.0,0.0,0.0,0.0,0.0,0.0,0.0,0.0,0.0,0.0,0.0,0.2,0.0,0.0,0.0,0.0,0.0,0.0,0.6,0.0,0.0,0.0,0.0,0.0,0.0,0.0,0.0,0.0,841.0,7.0,467
38605,0.0,0.0,0.0,0.0,0.0,0.0,0.0,0.2,0.0,0.0,0.0,0.0,0.0,0.0,0.0,0.0,0.0,0.0,0.0,0.0,0.0,0.0,0.2,0.0,0.0,0.0,0.0,0.0,0.0,0.6,0.0,0.0,0.0,0.0,0.0,0.0,0.0,0.0,0.0,813.0,8.0,467
38606,0.0,0.0,0.0,0.0,0.0,0.0,0.0,0.2,0.0,0.0,0.0,0.0,0.0,0.0,0.0,0.0,0.0,0.0,0.0,0.0,0.0,0.0,0.2,0.0,0.0,0.0,0.0,0.0,0.0,0.6,0.0,0.0,0.0,0.0,0.0,0.0,0.0,0.0,0.0,771.0,10.0,467
38607,0.0,0.0,0.0,0.0,0.0,0.0,0.0,0.2,0.0,0.0,0.0,0.0,0.0,0.0,0.0,0.0,0.0,0.0,0.0,0.0,0.0,0.0,0.2,0.0,0.0,0.0,0.0,0.0,0.0,0.6,0.0,0.0,0.0,0.0,0.0,0.0,0.0,0.0,0.0,755.0,11.0,467
38608,0.0,0.0,0.0,0.0,0.0,0.0,0.0,0.2,0.0,0.0,0.0,0.0,0.0,0.0,0.0,0.0,0.0,0.0,0.0,0.0,0.0,0.0,0.2,0.0,0.0,0.0,0.0,0.0,0.0,0.6,0.0,0.0,0.0,0.0,0.0,0.0,0.0,0.0,0.0,743.0,12.0,467
38609,0.0,0.0,0.0,0.0,0.0,0.0,0.0,0.1,0.0,0.0,0.0,0.0,0.0,0.0,0.0,0.0,0.0,0.0,0.0,0.0,0.0,0.0,0.3,0.0,0.0,0.0,0.0,0.0,0.0,0.6,0.0,0.0,0.0,0.0,0.0,0.0,0.0,0.0,0.0,1407.0,1.0,468
38610,0.0,0.0,0.0,0.0,0.0,0.0,0.0,0.1,0.0,0.0,0.0,0.0,0.0,0.0,0.0,0.0,0.0,0.0,0.0,0.0,0.0,0.0,0.3,0.0,0.0,0.0,0.0,0.0,0.0,0.6,0.0,0.0,0.0,0.0,0.0,0.0,0.0,0.0,0.0,1209.0,2.0,468
38611,0.0,0.0,0.0,0.0,0.0,0.0,0.0,0.1,0.0,0.0,0.0,0.0,0.0,0.0,0.0,0.0,0.0,0.0,0.0,0.0,0.0,0.0,0.3,0.0,0.0,0.0,0.0,0.0,0.0,0.6,0.0,0.0,0.0,0.0,0.0,0.0,0.0,0.0,0.0,1066.0,3.0,468
38612,0.0,0.0,0.0,0.0,0.0,0.0,0.0,0.1,0.0,0.0,0.0,0.0,0.0,0.0,0.0,0.0,0.0,0.0,0.0,0.0,0.0,0.0,0.3,0.0,0.0,0.0,0.0,0.0,0.0,0.6,0.0,0.0,0.0,0.0,0.0,0.0,0.0,0.0,0.0,875.0,5.0,468
38613,0.0,0.0,0.0,0.0,0.0,0.0,0.0,0.1,0.0,0.0,0.0,0.0,0.0,0.0,0.0,0.0,0.0,0.0,0.0,0.0,0.0,0.0,0.3,0.0,0.0,0.0,0.0,0.0,0.0,0.6,0.0,0.0,0.0,0.0,0.0,0.0,0.0,0.0,0.0,838.0,6.0,468
38614,0.0,0.0,0.0,0.0,0.0,0.0,0.0,0.1,0.0,0.0,0.0,0.0,0.0,0.0,0.0,0.0,0.0,0.0,0.0,0.0,0.0,0.0,0.3,0.0,0.0,0.0,0.0,0.0,0.0,0.6,0.0,0.0,0.0,0.0,0.0,0.0,0.0,0.0,0.0,806.0,7.0,468
38615,0.0,0.0,0.0,0.0,0.0,0.0,0.0,0.1,0.0,0.0,0.0,0.0,0.0,0.0,0.0,0.0,0.0,0.0,0.0,0.0,0.0,0.0,0.3,0.0,0.0,0.0,0.0,0.0,0.0,0.6,0.0,0.0,0.0,0.0,0.0,0.0,0.0,0.0,0.0,776.0,8.0,468
38616,0.0,0.0,0.0,0.0,0.0,0.0,0.0,0.1,0.0,0.0,0.0,0.0,0.0,0.0,0.0,0.0,0.0,0.0,0.0,0.0,0.0,0.0,0.3,0.0,0.0,0.0,0.0,0.0,0.0,0.6,0.0,0.0,0.0,0.0,0.0,0.0,0.0,0.0,0.0,732.0,10.0,468
38617,0.0,0.0,0.0,0.0,0.0,0.0,0.0,0.1,0.0,0.0,0.0,0.0,0.0,0.0,0.0,0.0,0.0,0.0,0.0,0.0,0.0,0.0,0.3,0.0,0.0,0.0,0.0,0.0,0.0,0.6,0.0,0.0,0.0,0.0,0.0,0.0,0.0,0.0,0.0,715.0,11.0,468
38618,0.0,0.0,0.0,0.0,0.0,0.0,0.0,0.1,0.0,0.0,0.0,0.0,0.0,0.0,0.0,0.0,0.0,0.0,0.0,0.0,0.0,0.0,0.3,0.0,0.0,0.0,0.0,0.0,0.0,0.6,0.0,0.0,0.0,0.0,0.0,0.0,0.0,0.0,0.0,701.0,12.0,468
38691,0.0,0.0,0.0,0.1,0.0,0.0,0.0,0.0,0.0,0.0,0.0,0.0,0.0,0.0,0.0,0.0,0.0,0.0,0.0,0.0,0.0,0.0,0.3,0.0,0.0,0.0,0.0,0.0,0.0,0.6,0.0,0.0,0.0,0.0,0.0,0.0,0.0,0.0,0.0,1416.0,1.0,469
38692,0.0,0.0,0.0,0.1,0.0,0.0,0.0,0.0,0.0,0.0,0.0,0.0,0.0,0.0,0.0,0.0,0.0,0.0,0.0,0.0,0.0,0.0,0.3,0.0,0.0,0.0,0.0,0.0,0.0,0.6,0.0,0.0,0.0,0.0,0.0,0.0,0.0,0.0,0.0,1209.0,2.0,469
38693,0.0,0.0,0.0,0.1,0.0,0.0,0.0,0.0,0.0,0.0,0.0,0.0,0.0,0.0,0.0,0.0,0.0,0.0,0.0,0.0,0.0,0.0,0.3,0.0,0.0,0.0,0.0,0.0,0.0,0.6,0.0,0.0,0.0,0.0,0.0,0.0,0.0,0.0,0.0,1066.0,3.0,469
38694,0.0,0.0,0.0,0.1,0.0,0.0,0.0,0.0,0.0,0.0,0.0,0.0,0.0,0.0,0.0,0.0,0.0,0.0,0.0,0.0,0.0,0.0,0.3,0.0,0.0,0.0,0.0,0.0,0.0,0.6,0.0,0.0,0.0,0.0,0.0,0.0,0.0,0.0,0.0,878.0,5.0,469
38695,0.0,0.0,0.0,0.1,0.0,0.0,0.0,0.0,0.0,0.0,0.0,0.0,0.0,0.0,0.0,0.0,0.0,0.0,0.0,0.0,0.0,0.0,0.3,0.0,0.0,0.0,0.0,0.0,0.0,0.6,0.0,0.0,0.0,0.0,0.0,0.0,0.0,0.0,0.0,833.0,6.0,469
38696,0.0,0.0,0.0,0.1,0.0,0.0,0.0,0.0,0.0,0.0,0.0,0.0,0.0,0.0,0.0,0.0,0.0,0.0,0.0,0.0,0.0,0.0,0.3,0.0,0.0,0.0,0.0,0.0,0.0,0.6,0.0,0.0,0.0,0.0,0.0,0.0,0.0,0.0,0.0,796.0,7.0,469
38697,0.0,0.0,0.0,0.1,0.0,0.0,0.0,0.0,0.0,0.0,0.0,0.0,0.0,0.0,0.0,0.0,0.0,0.0,0.0,0.0,0.0,0.0,0.3,0.0,0.0,0.0,0.0,0.0,0.0,0.6,0.0,0.0,0.0,0.0,0.0,0.0,0.0,0.0,0.0,766.0,8.0,469
38698,0.0,0.0,0.0,0.1,0.0,0.0,0.0,0.0,0.0,0.0,0.0,0.0,0.0,0.0,0.0,0.0,0.0,0.0,0.0,0.0,0.0,0.0,0.3,0.0,0.0,0.0,0.0,0.0,0.0,0.6,0.0,0.0,0.0,0.0,0.0,0.0,0.0,0.0,0.0,723.0,10.0,469
38699,0.0,0.0,0.0,0.1,0.0,0.0,0.0,0.0,0.0,0.0,0.0,0.0,0.0,0.0,0.0,0.0,0.0,0.0,0.0,0.0,0.0,0.0,0.3,0.0,0.0,0.0,0.0,0.0,0.0,0.6,0.0,0.0,0.0,0.0,0.0,0.0,0.0,0.0,0.0,708.0,11.0,469
38700,0.0,0.0,0.0,0.1,0.0,0.0,0.0,0.0,0.0,0.0,0.0,0.0,0.0,0.0,0.0,0.0,0.0,0.0,0.0,0.0,0.0,0.0,0.3,0.0,0.0,0.0,0.0,0.0,0.0,0.6,0.0,0.0,0.0,0.0,0.0,0.0,0.0,0.0,0.0,695.0,12.0,469
39003,0.0,0.0,0.0,0.1,0.0,0.0,0.0,0.0,0.0,0.0,0.0,0.0,0.0,0.0,0.0,0.0,0.0,0.0,0.0,0.0,0.0,0.0,0.3,0.0,0.0,0.0,0.0,0.0,0.0,0.6,0.0,0.0,0.0,0.0,0.0,0.0,0.0,0.0,0.0,742.0,9.0,469
91437,0.0,0.0,0.0,0.1,0.0,0.0,0.0,0.0,0.0,0.0,0.0,0.0,0.0,0.0,0.0,0.0,0.0,0.0,0.0,0.0,0.0,0.0,0.3,0.0,0.0,0.0,0.0,0.0,0.0,0.6,0.0,0.0,0.0,0.0,0.0,0.0,0.0,0.0,0.0,1298.0,1.5250448070368452,469
91438,0.0,0.0,0.0,0.1,0.0,0.0,0.0,0.0,0.0,0.0,0.0,0.0,0.0,0.0,0.0,0.0,0.0,0.0,0.0,0.0,0.0,0.0,0.3,0.0,0.0,0.0,0.0,0.0,0.0,0.6,0.0,0.0,0.0,0.0,0.0,0.0,0.0,0.0,0.0,1323.0,1.3802112417116061,469
91439,0.0,0.0,0.0,0.1,0.0,0.0,0.0,0.0,0.0,0.0,0.0,0.0,0.0,0.0,0.0,0.0,0.0,0.0,0.0,0.0,0.0,0.0,0.3,0.0,0.0,0.0,0.0,0.0,0.0,0.6,0.0,0.0,0.0,0.0,0.0,0.0,0.0,0.0,0.0,1348.0,1.2833012287035497,469
91440,0.0,0.0,0.0,0.1,0.0,0.0,0.0,0.0,0.0,0.0,0.0,0.0,0.0,0.0,0.0,0.0,0.0,0.0,0.0,0.0,0.0,0.0,0.3,0.0,0.0,0.0,0.0,0.0,0.0,0.6,0.0,0.0,0.0,0.0,0.0,0.0,0.0,0.0,0.0,1373.0,1.1931245983544616,469
91441,0.0,0.0,0.0,0.1,0.0,0.0,0.0,0.0,0.0,0.0,0.0,0.0,0.0,0.0,0.0,0.0,0.0,0.0,0.0,0.0,0.0,0.0,0.3,0.0,0.0,0.0,0.0,0.0,0.0,0.6,0.0,0.0,0.0,0.0,0.0,0.0,0.0,0.0,0.0,1398.0,1.0791812460476249,469
91442,0.0,0.0,0.0,0.1,0.0,0.0,0.0,0.0,0.0,0.0,0.0,0.0,0.0,0.0,0.0,0.0,0.0,0.0,0.0,0.0,0.0,0.0,0.3,0.0,0.0,0.0,0.0,0.0,0.0,0.6,0.0,0.0,0.0,0.0,0.0,0.0,0.0,0.0,0.0,1423.0,0.9294189257142929,469
91443,0.0,0.0,0.0,0.1,0.0,0.0,0.0,0.0,0.0,0.0,0.0,0.0,0.0,0.0,0.0,0.0,0.0,0.0,0.0,0.0,0.0,0.0,0.3,0.0,0.0,0.0,0.0,0.0,0.0,0.6,0.0,0.0,0.0,0.0,0.0,0.0,0.0,0.0,0.0,1473.0,0.7075701760979363,469
91444,0.0,0.0,0.0,0.1,0.0,0.0,0.0,0.0,0.0,0.0,0.0,0.0,0.0,0.0,0.0,0.0,0.0,0.0,0.0,0.0,0.0,0.0,0.3,0.0,0.0,0.0,0.0,0.0,0.0,0.6,0.0,0.0,0.0,0.0,0.0,0.0,0.0,0.0,0.0,1523.0,0.568201724066995,469
91445,0.0,0.0,0.0,0.1,0.0,0.0,0.0,0.0,0.0,0.0,0.0,0.0,0.0,0.0,0.0,0.0,0.0,0.0,0.0,0.0,0.0,0.0,0.3,0.0,0.0,0.0,0.0,0.0,0.0,0.6,0.0,0.0,0.0,0.0,0.0,0.0,0.0,0.0,0.0,1573.0,0.4623979978989561,469
38711,0.0,0.0,0.0,0.0,0.0,0.0,0.0,0.0,0.0,0.0,0.0,0.0,0.0,0.0,0.0,0.0,0.0,0.0,0.0,0.0,0.2,0.0,0.2,0.0,0.0,0.0,0.0,0.0,0.0,0.6,0.0,0.0,0.0,0.0,0.0,0.0,0.0,0.0,0.0,1478.0,1.0,470
38712,0.0,0.0,0.0,0.0,0.0,0.0,0.0,0.0,0.0,0.0,0.0,0.0,0.0,0.0,0.0,0.0,0.0,0.0,0.0,0.0,0.2,0.0,0.2,0.0,0.0,0.0,0.0,0.0,0.0,0.6,0.0,0.0,0.0,0.0,0.0,0.0,0.0,0.0,0.0,1267.0,2.0,470
38713,0.0,0.0,0.0,0.0,0.0,0.0,0.0,0.0,0.0,0.0,0.0,0.0,0.0,0.0,0.0,0.0,0.0,0.0,0.0,0.0,0.2,0.0,0.2,0.0,0.0,0.0,0.0,0.0,0.0,0.6,0.0,0.0,0.0,0.0,0.0,0.0,0.0,0.0,0.0,1125.0,3.0,470
38714,0.0,0.0,0.0,0.0,0.0,0.0,0.0,0.0,0.0,0.0,0.0,0.0,0.0,0.0,0.0,0.0,0.0,0.0,0.0,0.0,0.2,0.0,0.2,0.0,0.0,0.0,0.0,0.0,0.0,0.6,0.0,0.0,0.0,0.0,0.0,0.0,0.0,0.0,0.0,879.0,6.0,470
38715,0.0,0.0,0.0,0.0,0.0,0.0,0.0,0.0,0.0,0.0,0.0,0.0,0.0,0.0,0.0,0.0,0.0,0.0,0.0,0.0,0.2,0.0,0.2,0.0,0.0,0.0,0.0,0.0,0.0,0.6,0.0,0.0,0.0,0.0,0.0,0.0,0.0,0.0,0.0,841.0,7.0,470
38716,0.0,0.0,0.0,0.0,0.0,0.0,0.0,0.0,0.0,0.0,0.0,0.0,0.0,0.0,0.0,0.0,0.0,0.0,0.0,0.0,0.2,0.0,0.2,0.0,0.0,0.0,0.0,0.0,0.0,0.6,0.0,0.0,0.0,0.0,0.0,0.0,0.0,0.0,0.0,810.0,8.0,470
38717,0.0,0.0,0.0,0.0,0.0,0.0,0.0,0.0,0.0,0.0,0.0,0.0,0.0,0.0,0.0,0.0,0.0,0.0,0.0,0.0,0.2,0.0,0.2,0.0,0.0,0.0,0.0,0.0,0.0,0.6,0.0,0.0,0.0,0.0,0.0,0.0,0.0,0.0,0.0,769.0,10.0,470
38718,0.0,0.0,0.0,0.0,0.0,0.0,0.0,0.0,0.0,0.0,0.0,0.0,0.0,0.0,0.0,0.0,0.0,0.0,0.0,0.0,0.2,0.0,0.2,0.0,0.0,0.0,0.0,0.0,0.0,0.6,0.0,0.0,0.0,0.0,0.0,0.0,0.0,0.0,0.0,751.0,11.0,470
38719,0.0,0.0,0.0,0.0,0.0,0.0,0.0,0.0,0.0,0.0,0.0,0.0,0.0,0.0,0.0,0.0,0.0,0.0,0.0,0.0,0.2,0.0,0.2,0.0,0.0,0.0,0.0,0.0,0.0,0.6,0.0,0.0,0.0,0.0,0.0,0.0,0.0,0.0,0.0,739.0,12.0,470
38720,0.0,0.0,0.0,0.0,0.0,0.0,0.0,0.0,0.0,0.0,0.0,0.0,0.0,0.0,0.0,0.0,0.0,0.0,0.0,0.0,0.1,0.0,0.3,0.0,0.0,0.0,0.0,0.0,0.0,0.6,0.0,0.0,0.0,0.0,0.0,0.0,0.0,0.0,0.0,1393.0,1.0,471
38721,0.0,0.0,0.0,0.0,0.0,0.0,0.0,0.0,0.0,0.0,0.0,0.0,0.0,0.0,0.0,0.0,0.0,0.0,0.0,0.0,0.1,0.0,0.3,0.0,0.0,0.0,0.0,0.0,0.0,0.6,0.0,0.0,0.0,0.0,0.0,0.0,0.0,0.0,0.0,1265.0,2.0,471
38722,0.0,0.0,0.0,0.0,0.0,0.0,0.0,0.0,0.0,0.0,0.0,0.0,0.0,0.0,0.0,0.0,0.0,0.0,0.0,0.0,0.1,0.0,0.3,0.0,0.0,0.0,0.0,0.0,0.0,0.6,0.0,0.0,0.0,0.0,0.0,0.0,0.0,0.0,0.0,1116.0,3.0,471
38723,0.0,0.0,0.0,0.0,0.0,0.0,0.0,0.0,0.0,0.0,0.0,0.0,0.0,0.0,0.0,0.0,0.0,0.0,0.0,0.0,0.1,0.0,0.3,0.0,0.0,0.0,0.0,0.0,0.0,0.6,0.0,0.0,0.0,0.0,0.0,0.0,0.0,0.0,0.0,884.0,5.0,471
38724,0.0,0.0,0.0,0.0,0.0,0.0,0.0,0.0,0.0,0.0,0.0,0.0,0.0,0.0,0.0,0.0,0.0,0.0,0.0,0.0,0.1,0.0,0.3,0.0,0.0,0.0,0.0,0.0,0.0,0.6,0.0,0.0,0.0,0.0,0.0,0.0,0.0,0.0,0.0,839.0,6.0,471
38725,0.0,0.0,0.0,0.0,0.0,0.0,0.0,0.0,0.0,0.0,0.0,0.0,0.0,0.0,0.0,0.0,0.0,0.0,0.0,0.0,0.1,0.0,0.3,0.0,0.0,0.0,0.0,0.0,0.0,0.6,0.0,0.0,0.0,0.0,0.0,0.0,0.0,0.0,0.0,803.0,7.0,471
38726,0.0,0.0,0.0,0.0,0.0,0.0,0.0,0.0,0.0,0.0,0.0,0.0,0.0,0.0,0.0,0.0,0.0,0.0,0.0,0.0,0.1,0.0,0.3,0.0,0.0,0.0,0.0,0.0,0.0,0.6,0.0,0.0,0.0,0.0,0.0,0.0,0.0,0.0,0.0,772.0,8.0,471
38727,0.0,0.0,0.0,0.0,0.0,0.0,0.0,0.0,0.0,0.0,0.0,0.0,0.0,0.0,0.0,0.0,0.0,0.0,0.0,0.0,0.1,0.0,0.3,0.0,0.0,0.0,0.0,0.0,0.0,0.6,0.0,0.0,0.0,0.0,0.0,0.0,0.0,0.0,0.0,731.0,10.0,471
38728,0.0,0.0,0.0,0.0,0.0,0.0,0.0,0.0,0.0,0.0,0.0,0.0,0.0,0.0,0.0,0.0,0.0,0.0,0.0,0.0,0.1,0.0,0.3,0.0,0.0,0.0,0.0,0.0,0.0,0.6,0.0,0.0,0.0,0.0,0.0,0.0,0.0,0.0,0.0,710.0,11.0,471
38729,0.0,0.0,0.0,0.0,0.0,0.0,0.0,0.0,0.0,0.0,0.0,0.0,0.0,0.0,0.0,0.0,0.0,0.0,0.0,0.0,0.1,0.0,0.3,0.0,0.0,0.0,0.0,0.0,0.0,0.6,0.0,0.0,0.0,0.0,0.0,0.0,0.0,0.0,0.0,697.0,12.0,471
38852,0.0,0.0,0.0,0.0,0.0,0.0,0.0,0.0,0.1,0.0,0.0,0.0,0.0,0.0,0.0,0.0,0.0,0.0,0.0,0.0,0.0,0.0,0.3,0.0,0.0,0.0,0.0,0.0,0.0,0.6,0.0,0.0,0.0,0.0,0.0,0.0,0.0,0.0,0.0,1446.0,1.0,472
38853,0.0,0.0,0.0,0.0,0.0,0.0,0.0,0.0,0.1,0.0,0.0,0.0,0.0,0.0,0.0,0.0,0.0,0.0,0.0,0.0,0.0,0.0,0.3,0.0,0.0,0.0,0.0,0.0,0.0,0.6,0.0,0.0,0.0,0.0,0.0,0.0,0.0,0.0,0.0,1233.0,2.0,472
38854,0.0,0.0,0.0,0.0,0.0,0.0,0.0,0.0,0.1,0.0,0.0,0.0,0.0,0.0,0.0,0.0,0.0,0.0,0.0,0.0,0.0,0.0,0.3,0.0,0.0,0.0,0.0,0.0,0.0,0.6,0.0,0.0,0.0,0.0,0.0,0.0,0.0,0.0,0.0,1086.0,3.0,472
38855,0.0,0.0,0.0,0.0,0.0,0.0,0.0,0.0,0.1,0.0,0.0,0.0,0.0,0.0,0.0,0.0,0.0,0.0,0.0,0.0,0.0,0.0,0.3,0.0,0.0,0.0,0.0,0.0,0.0,0.6,0.0,0.0,0.0,0.0,0.0,0.0,0.0,0.0,0.0,809.0,7.0,472
38856,0.0,0.0,0.0,0.0,0.0,0.0,0.0,0.0,0.1,0.0,0.0,0.0,0.0,0.0,0.0,0.0,0.0,0.0,0.0,0.0,0.0,0.0,0.3,0.0,0.0,0.0,0.0,0.0,0.0,0.6,0.0,0.0,0.0,0.0,0.0,0.0,0.0,0.0,0.0,778.0,8.0,472
38857,0.0,0.0,0.0,0.0,0.0,0.0,0.0,0.0,0.1,0.0,0.0,0.0,0.0,0.0,0.0,0.0,0.0,0.0,0.0,0.0,0.0,0.0,0.3,0.0,0.0,0.0,0.0,0.0,0.0,0.6,0.0,0.0,0.0,0.0,0.0,0.0,0.0,0.0,0.0,731.0,10.0,472
38858,0.0,0.0,0.0,0.0,0.0,0.0,0.0,0.0,0.1,0.0,0.0,0.0,0.0,0.0,0.0,0.0,0.0,0.0,0.0,0.0,0.0,0.0,0.3,0.0,0.0,0.0,0.0,0.0,0.0,0.6,0.0,0.0,0.0,0.0,0.0,0.0,0.0,0.0,0.0,713.0,11.0,472
82027,0.0,0.0,0.0,0.0,0.0,0.0,0.0,0.0,0.1,0.0,0.0,0.0,0.0,0.0,0.0,0.0,0.0,0.0,0.0,0.0,0.0,0.0,0.3,0.0,0.0,0.0,0.0,0.0,0.0,0.6,0.0,0.0,0.0,0.0,0.0,0.0,0.0,0.0,0.0,1673.0,0.08,472
38875,0.0,0.0,0.0,0.0,0.0,0.0,0.1,0.0,0.0,0.0,0.0,0.0,0.0,0.0,0.0,0.0,0.0,0.0,0.0,0.08,0.0,0.0,0.16,0.0,0.0,0.0,0.0,0.0,0.0,0.66,0.0,0.0,0.0,0.0,0.0,0.0,0.0,0.0,0.0,1605.0,1.0,473
38876,0.0,0.0,0.0,0.0,0.0,0.0,0.1,0.0,0.0,0.0,0.0,0.0,0.0,0.0,0.0,0.0,0.0,0.0,0.0,0.08,0.0,0.0,0.16,0.0,0.0,0.0,0.0,0.0,0.0,0.66,0.0,0.0,0.0,0.0,0.0,0.0,0.0,0.0,0.0,1376.0,2.0,473
38877,0.0,0.0,0.0,0.0,0.0,0.0,0.1,0.0,0.0,0.0,0.0,0.0,0.0,0.0,0.0,0.0,0.0,0.0,0.0,0.08,0.0,0.0,0.16,0.0,0.0,0.0,0.0,0.0,0.0,0.66,0.0,0.0,0.0,0.0,0.0,0.0,0.0,0.0,0.0,1225.0,3.0,473
38878,0.0,0.0,0.0,0.0,0.0,0.0,0.1,0.0,0.0,0.0,0.0,0.0,0.0,0.0,0.0,0.0,0.0,0.0,0.0,0.08,0.0,0.0,0.16,0.0,0.0,0.0,0.0,0.0,0.0,0.66,0.0,0.0,0.0,0.0,0.0,0.0,0.0,0.0,0.0,1122.0,4.0,473
38879,0.0,0.0,0.0,0.0,0.0,0.0,0.1,0.0,0.0,0.0,0.0,0.0,0.0,0.0,0.0,0.0,0.0,0.0,0.0,0.08,0.0,0.0,0.16,0.0,0.0,0.0,0.0,0.0,0.0,0.66,0.0,0.0,0.0,0.0,0.0,0.0,0.0,0.0,0.0,1046.0,5.0,473
38880,0.0,0.0,0.0,0.0,0.0,0.0,0.1,0.0,0.0,0.0,0.0,0.0,0.0,0.0,0.0,0.0,0.0,0.0,0.0,0.08,0.0,0.0,0.16,0.0,0.0,0.0,0.0,0.0,0.0,0.66,0.0,0.0,0.0,0.0,0.0,0.0,0.0,0.0,0.0,854.0,10.0,473
38881,0.0,0.0,0.0,0.0,0.0,0.0,0.1,0.0,0.0,0.0,0.0,0.0,0.0,0.0,0.0,0.0,0.0,0.0,0.0,0.08,0.0,0.0,0.16,0.0,0.0,0.0,0.0,0.0,0.0,0.66,0.0,0.0,0.0,0.0,0.0,0.0,0.0,0.0,0.0,831.0,11.0,473
38882,0.0,0.0,0.0,0.0,0.0,0.0,0.1,0.0,0.0,0.0,0.0,0.0,0.0,0.0,0.0,0.0,0.0,0.0,0.0,0.08,0.0,0.0,0.16,0.0,0.0,0.0,0.0,0.0,0.0,0.66,0.0,0.0,0.0,0.0,0.0,0.0,0.0,0.0,0.0,809.0,12.0,473
38883,0.0,0.0,0.0,0.0,0.0,0.0,0.1,0.0,0.0,0.0,0.0,0.0,0.0,0.0,0.0,0.0,0.0,0.0,0.0,0.0,0.0,0.0,0.16,0.0,0.0,0.0,0.0,0.0,0.0,0.66,0.08,0.0,0.0,0.0,0.0,0.0,0.0,0.0,0.0,1533.0,1.0,474
38884,0.0,0.0,0.0,0.0,0.0,0.0,0.1,0.0,0.0,0.0,0.0,0.0,0.0,0.0,0.0,0.0,0.0,0.0,0.0,0.0,0.0,0.0,0.16,0.0,0.0,0.0,0.0,0.0,0.0,0.66,0.08,0.0,0.0,0.0,0.0,0.0,0.0,0.0,0.0,1328.0,2.0,474
38885,0.0,0.0,0.0,0.0,0.0,0.0,0.1,0.0,0.0,0.0,0.0,0.0,0.0,0.0,0.0,0.0,0.0,0.0,0.0,0.0,0.0,0.0,0.16,0.0,0.0,0.0,0.0,0.0,0.0,0.66,0.08,0.0,0.0,0.0,0.0,0.0,0.0,0.0,0.0,1196.0,3.0,474
38886,0.0,0.0,0.0,0.0,0.0,0.0,0.1,0.0,0.0,0.0,0.0,0.0,0.0,0.0,0.0,0.0,0.0,0.0,0.0,0.0,0.0,0.0,0.16,0.0,0.0,0.0,0.0,0.0,0.0,0.66,0.08,0.0,0.0,0.0,0.0,0.0,0.0,0.0,0.0,1108.0,4.0,474
38887,0.0,0.0,0.0,0.0,0.0,0.0,0.1,0.0,0.0,0.0,0.0,0.0,0.0,0.0,0.0,0.0,0.0,0.0,0.0,0.0,0.0,0.0,0.16,0.0,0.0,0.0,0.0,0.0,0.0,0.66,0.08,0.0,0.0,0.0,0.0,0.0,0.0,0.0,0.0,1033.0,5.0,474
38888,0.0,0.0,0.0,0.0,0.0,0.0,0.1,0.0,0.0,0.0,0.0,0.0,0.0,0.0,0.0,0.0,0.0,0.0,0.0,0.0,0.0,0.0,0.16,0.0,0.0,0.0,0.0,0.0,0.0,0.66,0.08,0.0,0.0,0.0,0.0,0.0,0.0,0.0,0.0,855.0,10.0,474
38889,0.0,0.0,0.0,0.0,0.0,0.0,0.1,0.0,0.0,0.0,0.0,0.0,0.0,0.0,0.0,0.0,0.0,0.0,0.0,0.0,0.0,0.0,0.16,0.0,0.0,0.0,0.0,0.0,0.0,0.66,0.08,0.0,0.0,0.0,0.0,0.0,0.0,0.0,0.0,833.0,11.0,474
38890,0.0,0.0,0.0,0.0,0.0,0.0,0.1,0.0,0.0,0.0,0.0,0.0,0.0,0.0,0.0,0.0,0.0,0.0,0.0,0.0,0.0,0.0,0.16,0.0,0.0,0.0,0.0,0.0,0.0,0.66,0.08,0.0,0.0,0.0,0.0,0.0,0.0,0.0,0.0,811.0,12.0,474
38891,0.0,0.0,0.0,0.0,0.0,0.0,0.1,0.0,0.0,0.0,0.0,0.0,0.0,0.0,0.0,0.0,0.0,0.0,0.0,0.0,0.0,0.0,0.16,0.0,0.0,0.0,0.0,0.0,0.0,0.66,0.0,0.0,0.0,0.0,0.0,0.0,0.0,0.08,0.0,1573.0,1.0,475
38892,0.0,0.0,0.0,0.0,0.0,0.0,0.1,0.0,0.0,0.0,0.0,0.0,0.0,0.0,0.0,0.0,0.0,0.0,0.0,0.0,0.0,0.0,0.16,0.0,0.0,0.0,0.0,0.0,0.0,0.66,0.0,0.0,0.0,0.0,0.0,0.0,0.0,0.08,0.0,1351.0,2.0,475
38893,0.0,0.0,0.0,0.0,0.0,0.0,0.1,0.0,0.0,0.0,0.0,0.0,0.0,0.0,0.0,0.0,0.0,0.0,0.0,0.0,0.0,0.0,0.16,0.0,0.0,0.0,0.0,0.0,0.0,0.66,0.0,0.0,0.0,0.0,0.0,0.0,0.0,0.08,0.0,1210.0,3.0,475
38894,0.0,0.0,0.0,0.0,0.0,0.0,0.1,0.0,0.0,0.0,0.0,0.0,0.0,0.0,0.0,0.0,0.0,0.0,0.0,0.0,0.0,0.0,0.16,0.0,0.0,0.0,0.0,0.0,0.0,0.66,0.0,0.0,0.0,0.0,0.0,0.0,0.0,0.08,0.0,1114.0,4.0,475
38895,0.0,0.0,0.0,0.0,0.0,0.0,0.1,0.0,0.0,0.0,0.0,0.0,0.0,0.0,0.0,0.0,0.0,0.0,0.0,0.0,0.0,0.0,0.16,0.0,0.0,0.0,0.0,0.0,0.0,0.66,0.0,0.0,0.0,0.0,0.0,0.0,0.0,0.08,0.0,1039.0,5.0,475
38896,0.0,0.0,0.0,0.0,0.0,0.0,0.1,0.0,0.0,0.0,0.0,0.0,0.0,0.0,0.0,0.0,0.0,0.0,0.0,0.0,0.0,0.0,0.16,0.0,0.0,0.0,0.0,0.0,0.0,0.66,0.0,0.0,0.0,0.0,0.0,0.0,0.0,0.08,0.0,851.0,10.0,475
38897,0.0,0.0,0.0,0.0,0.0,0.0,0.1,0.0,0.0,0.0,0.0,0.0,0.0,0.0,0.0,0.0,0.0,0.0,0.0,0.0,0.0,0.0,0.16,0.0,0.0,0.0,0.0,0.0,0.0,0.66,0.0,0.0,0.0,0.0,0.0,0.0,0.0,0.08,0.0,830.0,11.0,475
38898,0.0,0.0,0.0,0.0,0.0,0.0,0.1,0.0,0.0,0.0,0.0,0.0,0.0,0.0,0.0,0.0,0.0,0.0,0.0,0.0,0.0,0.0,0.16,0.0,0.0,0.0,0.0,0.0,0.0,0.66,0.0,0.0,0.0,0.0,0.0,0.0,0.0,0.08,0.0,808.0,12.0,475
38923,0.0,0.0,0.0,0.02,0.0,0.0,0.0,0.0,0.0,0.0,0.0,0.0,0.0,0.0,0.0,0.0,0.0,0.0,0.0,0.0,0.0,0.0,0.28,0.0,0.0,0.0,0.0,0.0,0.0,0.7,0.0,0.0,0.0,0.0,0.0,0.0,0.0,0.0,0.0,1577.0,1.0,476
38924,0.0,0.0,0.0,0.02,0.0,0.0,0.0,0.0,0.0,0.0,0.0,0.0,0.0,0.0,0.0,0.0,0.0,0.0,0.0,0.0,0.0,0.0,0.28,0.0,0.0,0.0,0.0,0.0,0.0,0.7,0.0,0.0,0.0,0.0,0.0,0.0,0.0,0.0,0.0,1333.0,2.0,476
38925,0.0,0.0,0.0,0.02,0.0,0.0,0.0,0.0,0.0,0.0,0.0,0.0,0.0,0.0,0.0,0.0,0.0,0.0,0.0,0.0,0.0,0.0,0.28,0.0,0.0,0.0,0.0,0.0,0.0,0.7,0.0,0.0,0.0,0.0,0.0,0.0,0.0,0.0,0.0,1168.0,3.0,476
38926,0.0,0.0,0.0,0.02,0.0,0.0,0.0,0.0,0.0,0.0,0.0,0.0,0.0,0.0,0.0,0.0,0.0,0.0,0.0,0.0,0.0,0.0,0.28,0.0,0.0,0.0,0.0,0.0,0.0,0.7,0.0,0.0,0.0,0.0,0.0,0.0,0.0,0.0,0.0,808.0,8.0,476
38927,0.0,0.0,0.0,0.02,0.0,0.0,0.0,0.0,0.0,0.0,0.0,0.0,0.0,0.0,0.0,0.0,0.0,0.0,0.0,0.0,0.0,0.0,0.28,0.0,0.0,0.0,0.0,0.0,0.0,0.7,0.0,0.0,0.0,0.0,0.0,0.0,0.0,0.0,0.0,786.0,9.0,476
38928,0.0,0.0,0.0,0.02,0.0,0.0,0.0,0.0,0.0,0.0,0.0,0.0,0.0,0.0,0.0,0.0,0.0,0.0,0.0,0.0,0.0,0.0,0.28,0.0,0.0,0.0,0.0,0.0,0.0,0.7,0.0,0.0,0.0,0.0,0.0,0.0,0.0,0.0,0.0,764.0,10.0,476
38929,0.0,0.0,0.0,0.02,0.0,0.0,0.0,0.0,0.0,0.0,0.0,0.0,0.0,0.0,0.0,0.0,0.0,0.0,0.0,0.0,0.0,0.0,0.28,0.0,0.0,0.0,0.0,0.0,0.0,0.7,0.0,0.0,0.0,0.0,0.0,0.0,0.0,0.0,0.0,745.0,11.0,476
38930,0.0,0.0,0.0,0.05,0.0,0.0,0.0,0.0,0.0,0.0,0.0,0.0,0.0,0.0,0.0,0.0,0.0,0.0,0.0,0.0,0.0,0.0,0.25,0.0,0.0,0.0,0.0,0.0,0.0,0.7,0.0,0.0,0.0,0.0,0.0,0.0,0.0,0.0,0.0,1568.0,1.0,477
38931,0.0,0.0,0.0,0.05,0.0,0.0,0.0,0.0,0.0,0.0,0.0,0.0,0.0,0.0,0.0,0.0,0.0,0.0,0.0,0.0,0.0,0.0,0.25,0.0,0.0,0.0,0.0,0.0,0.0,0.7,0.0,0.0,0.0,0.0,0.0,0.0,0.0,0.0,0.0,1333.0,2.0,477
38932,0.0,0.0,0.0,0.05,0.0,0.0,0.0,0.0,0.0,0.0,0.0,0.0,0.0,0.0,0.0,0.0,0.0,0.0,0.0,0.0,0.0,0.0,0.25,0.0,0.0,0.0,0.0,0.0,0.0,0.7,0.0,0.0,0.0,0.0,0.0,0.0,0.0,0.0,0.0,1173.0,3.0,477
38933,0.0,0.0,0.0,0.05,0.0,0.0,0.0,0.0,0.0,0.0,0.0,0.0,0.0,0.0,0.0,0.0,0.0,0.0,0.0,0.0,0.0,0.0,0.25,0.0,0.0,0.0,0.0,0.0,0.0,0.7,0.0,0.0,0.0,0.0,0.0,0.0,0.0,0.0,0.0,811.0,8.0,477
38934,0.0,0.0,0.0,0.05,0.0,0.0,0.0,0.0,0.0,0.0,0.0,0.0,0.0,0.0,0.0,0.0,0.0,0.0,0.0,0.0,0.0,0.0,0.25,0.0,0.0,0.0,0.0,0.0,0.0,0.7,0.0,0.0,0.0,0.0,0.0,0.0,0.0,0.0,0.0,788.0,9.0,477
38935,0.0,0.0,0.0,0.05,0.0,0.0,0.0,0.0,0.0,0.0,0.0,0.0,0.0,0.0,0.0,0.0,0.0,0.0,0.0,0.0,0.0,0.0,0.25,0.0,0.0,0.0,0.0,0.0,0.0,0.7,0.0,0.0,0.0,0.0,0.0,0.0,0.0,0.0,0.0,765.0,10.0,477
38936,0.0,0.0,0.0,0.05,0.0,0.0,0.0,0.0,0.0,0.0,0.0,0.0,0.0,0.0,0.0,0.0,0.0,0.0,0.0,0.0,0.0,0.0,0.25,0.0,0.0,0.0,0.0,0.0,0.0,0.7,0.0,0.0,0.0,0.0,0.0,0.0,0.0,0.0,0.0,746.0,11.0,477
91403,0.0,0.0,0.0,0.05,0.0,0.0,0.0,0.0,0.0,0.0,0.0,0.0,0.0,0.0,0.0,0.0,0.0,0.0,0.0,0.0,0.0,0.0,0.25,0.0,0.0,0.0,0.0,0.0,0.0,0.7,0.0,0.0,0.0,0.0,0.0,0.0,0.0,0.0,0.0,1323.0,1.6884198220027105,477
91404,0.0,0.0,0.0,0.05,0.0,0.0,0.0,0.0,0.0,0.0,0.0,0.0,0.0,0.0,0.0,0.0,0.0,0.0,0.0,0.0,0.0,0.0,0.25,0.0,0.0,0.0,0.0,0.0,0.0,0.7,0.0,0.0,0.0,0.0,0.0,0.0,0.0,0.0,0.0,1348.0,1.5786392099680722,477
91405,0.0,0.0,0.0,0.05,0.0,0.0,0.0,0.0,0.0,0.0,0.0,0.0,0.0,0.0,0.0,0.0,0.0,0.0,0.0,0.0,0.0,0.0,0.25,0.0,0.0,0.0,0.0,0.0,0.0,0.7,0.0,0.0,0.0,0.0,0.0,0.0,0.0,0.0,0.0,1398.0,1.4899584794248346,477
91406,0.0,0.0,0.0,0.05,0.0,0.0,0.0,0.0,0.0,0.0,0.0,0.0,0.0,0.0,0.0,0.0,0.0,0.0,0.0,0.0,0.0,0.0,0.25,0.0,0.0,0.0,0.0,0.0,0.0,0.7,0.0,0.0,0.0,0.0,0.0,0.0,0.0,0.0,0.0,1423.0,1.3654879848908998,477
91407,0.0,0.0,0.0,0.05,0.0,0.0,0.0,0.0,0.0,0.0,0.0,0.0,0.0,0.0,0.0,0.0,0.0,0.0,0.0,0.0,0.0,0.0,0.25,0.0,0.0,0.0,0.0,0.0,0.0,0.7,0.0,0.0,0.0,0.0,0.0,0.0,0.0,0.0,0.0,1473.0,1.2253092817258628,477
91408,0.0,0.0,0.0,0.05,0.0,0.0,0.0,0.0,0.0,0.0,0.0,0.0,0.0,0.0,0.0,0.0,0.0,0.0,0.0,0.0,0.0,0.0,0.25,0.0,0.0,0.0,0.0,0.0,0.0,0.7,0.0,0.0,0.0,0.0,0.0,0.0,0.0,0.0,0.0,1523.0,1.0718820073061257,477
91409,0.0,0.0,0.0,0.05,0.0,0.0,0.0,0.0,0.0,0.0,0.0,0.0,0.0,0.0,0.0,0.0,0.0,0.0,0.0,0.0,0.0,0.0,0.25,0.0,0.0,0.0,0.0,0.0,0.0,0.7,0.0,0.0,0.0,0.0,0.0,0.0,0.0,0.0,0.0,1573.0,0.9242792860618816,477
91410,0.0,0.0,0.0,0.05,0.0,0.0,0.0,0.0,0.0,0.0,0.0,0.0,0.0,0.0,0.0,0.0,0.0,0.0,0.0,0.0,0.0,0.0,0.25,0.0,0.0,0.0,0.0,0.0,0.0,0.7,0.0,0.0,0.0,0.0,0.0,0.0,0.0,0.0,0.0,1623.0,0.8129133566428555,477
91411,0.0,0.0,0.0,0.05,0.0,0.0,0.0,0.0,0.0,0.0,0.0,0.0,0.0,0.0,0.0,0.0,0.0,0.0,0.0,0.0,0.0,0.0,0.25,0.0,0.0,0.0,0.0,0.0,0.0,0.7,0.0,0.0,0.0,0.0,0.0,0.0,0.0,0.0,0.0,1673.0,0.6989700043360187,477
38937,0.0,0.0,0.0,0.07,0.0,0.0,0.0,0.0,0.0,0.0,0.0,0.0,0.0,0.0,0.0,0.0,0.0,0.0,0.0,0.0,0.0,0.0,0.23,0.0,0.0,0.0,0.0,0.0,0.0,0.7,0.0,0.0,0.0,0.0,0.0,0.0,0.0,0.0,0.0,1577.0,1.0,478
38938,0.0,0.0,0.0,0.07,0.0,0.0,0.0,0.0,0.0,0.0,0.0,0.0,0.0,0.0,0.0,0.0,0.0,0.0,0.0,0.0,0.0,0.0,0.23,0.0,0.0,0.0,0.0,0.0,0.0,0.7,0.0,0.0,0.0,0.0,0.0,0.0,0.0,0.0,0.0,1333.0,2.0,478
38939,0.0,0.0,0.0,0.07,0.0,0.0,0.0,0.0,0.0,0.0,0.0,0.0,0.0,0.0,0.0,0.0,0.0,0.0,0.0,0.0,0.0,0.0,0.23,0.0,0.0,0.0,0.0,0.0,0.0,0.7,0.0,0.0,0.0,0.0,0.0,0.0,0.0,0.0,0.0,1168.0,3.0,478
38940,0.0,0.0,0.0,0.07,0.0,0.0,0.0,0.0,0.0,0.0,0.0,0.0,0.0,0.0,0.0,0.0,0.0,0.0,0.0,0.0,0.0,0.0,0.23,0.0,0.0,0.0,0.0,0.0,0.0,0.7,0.0,0.0,0.0,0.0,0.0,0.0,0.0,0.0,0.0,814.0,8.0,478
38941,0.0,0.0,0.0,0.07,0.0,0.0,0.0,0.0,0.0,0.0,0.0,0.0,0.0,0.0,0.0,0.0,0.0,0.0,0.0,0.0,0.0,0.0,0.23,0.0,0.0,0.0,0.0,0.0,0.0,0.7,0.0,0.0,0.0,0.0,0.0,0.0,0.0,0.0,0.0,790.0,9.0,478
38942,0.0,0.0,0.0,0.07,0.0,0.0,0.0,0.0,0.0,0.0,0.0,0.0,0.0,0.0,0.0,0.0,0.0,0.0,0.0,0.0,0.0,0.0,0.23,0.0,0.0,0.0,0.0,0.0,0.0,0.7,0.0,0.0,0.0,0.0,0.0,0.0,0.0,0.0,0.0,767.0,10.0,478
38943,0.0,0.0,0.0,0.07,0.0,0.0,0.0,0.0,0.0,0.0,0.0,0.0,0.0,0.0,0.0,0.0,0.0,0.0,0.0,0.0,0.0,0.0,0.23,0.0,0.0,0.0,0.0,0.0,0.0,0.7,0.0,0.0,0.0,0.0,0.0,0.0,0.0,0.0,0.0,749.0,11.0,478
38944,0.0,0.0,0.0,0.08,0.0,0.0,0.0,0.0,0.0,0.0,0.0,0.0,0.0,0.0,0.0,0.0,0.0,0.0,0.0,0.0,0.0,0.0,0.22,0.0,0.0,0.0,0.0,0.0,0.0,0.7,0.0,0.0,0.0,0.0,0.0,0.0,0.0,0.0,0.0,1563.0,1.0,479
38945,0.0,0.0,0.0,0.08,0.0,0.0,0.0,0.0,0.0,0.0,0.0,0.0,0.0,0.0,0.0,0.0,0.0,0.0,0.0,0.0,0.0,0.0,0.22,0.0,0.0,0.0,0.0,0.0,0.0,0.7,0.0,0.0,0.0,0.0,0.0,0.0,0.0,0.0,0.0,1323.0,2.0,479
38946,0.0,0.0,0.0,0.08,0.0,0.0,0.0,0.0,0.0,0.0,0.0,0.0,0.0,0.0,0.0,0.0,0.0,0.0,0.0,0.0,0.0,0.0,0.22,0.0,0.0,0.0,0.0,0.0,0.0,0.7,0.0,0.0,0.0,0.0,0.0,0.0,0.0,0.0,0.0,1163.0,3.0,479
