Repository: R3sten/glass_dynamics

# GlassDynamics: Ridge Regression for Glass Viscosity Prediction

## Bachelor's thesis in physics

### Università degli Studi di Trieste

The main goal of this project is to develop a reliable and interpretable predictive model for glass viscosity, moving beyond "black-box" machine learning to provide physically meaningful insights for materials science applications.


This repository implements a workflow that bridges the gap between empirical models and modern data science techniques.

File: data/viscosity_raw_data.csv (part 55 of 81)
,Al2O3,As2O3,B2O3,BaO,BeO,Bi2O3,CaO,CdO,CoO,Cs2O,CuO,Fe2O3,FeO,Ga2O3,GeO2,HfO2,K2O,La2O3,Li2O,MgO,MnO,MoO3,Na2O,Nb2O5,NiO,P2O5,PbO,Rb2O,Sb2O3,SiO2,SrO,Ta2O5,TeO2,TiO2,Tl2O,WO3,Y2O3,ZnO,ZrO2,T,log_visc,ID
38947,0.0,0.0,0.0,0.08,0.0,0.0,0.0,0.0,0.0,0.0,0.0,0.0,0.0,0.0,0.0,0.0,0.0,0.0,0.0,0.0,0.0,0.0,0.22,0.0,0.0,0.0,0.0,0.0,0.0,0.7,0.0,0.0,0.0,0.0,0.0,0.0,0.0,0.0,0.0,825.0,8.0,479
38948,0.0,0.0,0.0,0.08,0.0,0.0,0.0,0.0,0.0,0.0,0.0,0.0,0.0,0.0,0.0,0.0,0.0,0.0,0.0,0.0,0.0,0.0,0.22,0.0,0.0,0.0,0.0,0.0,0.0,0.7,0.0,0.0,0.0,0.0,0.0,0.0,0.0,0.0,0.0,800.0,9.0,479
38949,0.0,0.0,0.0,0.08,0.0,0.0,0.0,0.0,0.0,0.0,0.0,0.0,0.0,0.0,0.0,0.0,0.0,0.0,0.0,0.0,0.0,0.0,0.22,0.0,0.0,0.0,0.0,0.0,0.0,0.7,0.0,0.0,0.0,0.0,0.0,0.0,0.0,0.0,0.0,776.0,10.0,479
38950,0.0,0.0,0.0,0.08,0.0,0.0,0.0,0.0,0.0,0.0,0.0,0.0,0.0,0.0,0.0,0.0,0.0,0.0,0.0,0.0,0.0,0.0,0.22,0.0,0.0,0.0,0.0,0.0,0.0,0.7,0.0,0.0,0.0,0.0,0.0,0.0,0.0,0.0,0.0,758.0,11.0,479
38951,0.0,0.0,0.0,0.1,0.0,0.0,0.0,0.0,0.0,0.0,0.0,0.0,0.0,0.0,0.0,0.0,0.0,0.0,0.0,0.0,0.0,0.0,0.21,0.0,0.0,0.0,0.0,0.0,0.0,0.69,0.0,0.0,0.0,0.0,0.0,0.0,0.0,0.0,0.0,1577.0,1.0,480
38952,0.0,0.0,0.0,0.1,0.0,0.0,0.0,0.0,0.0,0.0,0.0,0.0,0.0,0.0,0.0,0.0,0.0,0.0,0.0,0.0,0.0,0.0,0.21,0.0,0.0,0.0,0.0,0.0,0.0,0.69,0.0,0.0,0.0,0.0,0.0,0.0,0.0,0.0,0.0,1338.0,2.0,480
38953,0.0,0.0,0.0,0.1,0.0,0.0,0.0,0.0,0.0,0.0,0.0,0.0,0.0,0.0,0.0,0.0,0.0,0.0,0.0,0.0,0.0,0.0,0.21,0.0,0.0,0.0,0.0,0.0,0.0,0.69,0.0,0.0,0.0,0.0,0.0,0.0,0.0,0.0,0.0,1178.0,3.0,480
38954,0.0,0.0,0.0,0.1,0.0,0.0,0.0,0.0,0.0,0.0,0.0,0.0,0.0,0.0,0.0,0.0,0.0,0.0,0.0,0.0,0.0,0.0,0.21,0.0,0.0,0.0,0.0,0.0,0.0,0.69,0.0,0.0,0.0,0.0,0.0,0.0,0.0,0.0,0.0,949.0,5.0,480
38955,0.0,0.0,0.0,0.1,0.0,0.0,0.0,0.0,0.0,0.0,0.0,0.0,0.0,0.0,0.0,0.0,0.0,0.0,0.0,0.0,0.0,0.0,0.21,0.0,0.0,0.0,0.0,0.0,0.0,0.69,0.0,0.0,0.0,0.0,0.0,0.0,0.0,0.0,0.0,905.0,6.0,480
38956,0.0,0.0,0.0,0.1,0.0,0.0,0.0,0.0,0.0,0.0,0.0,0.0,0.0,0.0,0.0,0.0,0.0,0.0,0.0,0.0,0.0,0.0,0.21,0.0,0.0,0.0,0.0,0.0,0.0,0.69,0.0,0.0,0.0,0.0,0.0,0.0,0.0,0.0,0.0,868.0,7.0,480
38957,0.0,0.0,0.0,0.1,0.0,0.0,0.0,0.0,0.0,0.0,0.0,0.0,0.0,0.0,0.0,0.0,0.0,0.0,0.0,0.0,0.0,0.0,0.21,0.0,0.0,0.0,0.0,0.0,0.0,0.69,0.0,0.0,0.0,0.0,0.0,0.0,0.0,0.0,0.0,833.0,8.0,480
38958,0.0,0.0,0.0,0.1,0.0,0.0,0.0,0.0,0.0,0.0,0.0,0.0,0.0,0.0,0.0,0.0,0.0,0.0,0.0,0.0,0.0,0.0,0.21,0.0,0.0,0.0,0.0,0.0,0.0,0.69,0.0,0.0,0.0,0.0,0.0,0.0,0.0,0.0,0.0,803.0,9.0,480
38959,0.0,0.0,0.0,0.1,0.0,0.0,0.0,0.0,0.0,0.0,0.0,0.0,0.0,0.0,0.0,0.0,0.0,0.0,0.0,0.0,0.0,0.0,0.21,0.0,0.0,0.0,0.0,0.0,0.0,0.69,0.0,0.0,0.0,0.0,0.0,0.0,0.0,0.0,0.0,778.0,10.0,480
38960,0.0,0.0,0.0,0.1,0.0,0.0,0.0,0.0,0.0,0.0,0.0,0.0,0.0,0.0,0.0,0.0,0.0,0.0,0.0,0.0,0.0,0.0,0.21,0.0,0.0,0.0,0.0,0.0,0.0,0.69,0.0,0.0,0.0,0.0,0.0,0.0,0.0,0.0,0.0,759.0,11.0,480
38961,0.0,0.0,0.0,0.1,0.0,0.0,0.0,0.0,0.0,0.0,0.0,0.0,0.0,0.0,0.0,0.0,0.0,0.0,0.0,0.0,0.0,0.0,0.21,0.0,0.0,0.0,0.0,0.0,0.0,0.69,0.0,0.0,0.0,0.0,0.0,0.0,0.0,0.0,0.0,743.0,12.0,480
38962,0.0,0.0,0.0,0.12,0.0,0.0,0.0,0.0,0.0,0.0,0.0,0.0,0.0,0.0,0.0,0.0,0.0,0.0,0.0,0.0,0.0,0.0,0.18,0.0,0.0,0.0,0.0,0.0,0.0,0.7,0.0,0.0,0.0,0.0,0.0,0.0,0.0,0.0,0.0,1558.0,1.0,481
38963,0.0,0.0,0.0,0.12,0.0,0.0,0.0,0.0,0.0,0.0,0.0,0.0,0.0,0.0,0.0,0.0,0.0,0.0,0.0,0.0,0.0,0.0,0.18,0.0,0.0,0.0,0.0,0.0,0.0,0.7,0.0,0.0,0.0,0.0,0.0,0.0,0.0,0.0,0.0,1323.0,2.0,481
38964,0.0,0.0,0.0,0.12,0.0,0.0,0.0,0.0,0.0,0.0,0.0,0.0,0.0,0.0,0.0,0.0,0.0,0.0,0.0,0.0,0.0,0.0,0.18,0.0,0.0,0.0,0.0,0.0,0.0,0.7,0.0,0.0,0.0,0.0,0.0,0.0,0.0,0.0,0.0,1163.0,3.0,481
38965,0.0,0.0,0.0,0.12,0.0,0.0,0.0,0.0,0.0,0.0,0.0,0.0,0.0,0.0,0.0,0.0,0.0,0.0,0.0,0.0,0.0,0.0,0.18,0.0,0.0,0.0,0.0,0.0,0.0,0.7,0.0,0.0,0.0,0.0,0.0,0.0,0.0,0.0,0.0,838.0,8.0,481
38966,0.0,0.0,0.0,0.12,0.0,0.0,0.0,0.0,0.0,0.0,0.0,0.0,0.0,0.0,0.0,0.0,0.0,0.0,0.0,0.0,0.0,0.0,0.18,0.0,0.0,0.0,0.0,0.0,0.0,0.7,0.0,0.0,0.0,0.0,0.0,0.0,0.0,0.0,0.0,812.0,9.0,481
38967,0.0,0.0,0.0,0.12,0.0,0.0,0.0,0.0,0.0,0.0,0.0,0.0,0.0,0.0,0.0,0.0,0.0,0.0,0.0,0.0,0.0,0.0,0.18,0.0,0.0,0.0,0.0,0.0,0.0,0.7,0.0,0.0,0.0,0.0,0.0,0.0,0.0,0.0,0.0,789.0,10.0,481
38968,0.0,0.0,0.0,0.12,0.0,0.0,0.0,0.0,0.0,0.0,0.0,0.0,0.0,0.0,0.0,0.0,0.0,0.0,0.0,0.0,0.0,0.0,0.18,0.0,0.0,0.0,0.0,0.0,0.0,0.7,0.0,0.0,0.0,0.0,0.0,0.0,0.0,0.0,0.0,770.0,11.0,481
38995,0.0,0.0,0.0,0.05,0.0,0.0,0.0,0.0,0.0,0.0,0.0,0.0,0.0,0.0,0.0,0.0,0.0,0.0,0.0,0.0,0.0,0.0,0.35,0.0,0.0,0.0,0.0,0.0,0.0,0.6,0.0,0.0,0.0,0.0,0.0,0.0,0.0,0.0,0.0,1413.0,1.0,482
38996,0.0,0.0,0.0,0.05,0.0,0.0,0.0,0.0,0.0,0.0,0.0,0.0,0.0,0.0,0.0,0.0,0.0,0.0,0.0,0.0,0.0,0.0,0.35,0.0,0.0,0.0,0.0,0.0,0.0,0.6,0.0,0.0,0.0,0.0,0.0,0.0,0.0,0.0,0.0,1209.0,2.0,482
38997,0.0,0.0,0.0,0.05,0.0,0.0,0.0,0.0,0.0,0.0,0.0,0.0,0.0,0.0,0.0,0.0,0.0,0.0,0.0,0.0,0.0,0.0,0.35,0.0,0.0,0.0,0.0,0.0,0.0,0.6,0.0,0.0,0.0,0.0,0.0,0.0,0.0,0.0,0.0,1063.0,3.0,482
38998,0.0,0.0,0.0,0.05,0.0,0.0,0.0,0.0,0.0,0.0,0.0,0.0,0.0,0.0,0.0,0.0,0.0,0.0,0.0,0.0,0.0,0.0,0.35,0.0,0.0,0.0,0.0,0.0,0.0,0.6,0.0,0.0,0.0,0.0,0.0,0.0,0.0,0.0,0.0,793.0,7.0,482
38999,0.0,0.0,0.0,0.05,0.0,0.0,0.0,0.0,0.0,0.0,0.0,0.0,0.0,0.0,0.0,0.0,0.0,0.0,0.0,0.0,0.0,0.0,0.35,0.0,0.0,0.0,0.0,0.0,0.0,0.6,0.0,0.0,0.0,0.0,0.0,0.0,0.0,0.0,0.0,759.0,8.0,482
39000,0.0,0.0,0.0,0.05,0.0,0.0,0.0,0.0,0.0,0.0,0.0,0.0,0.0,0.0,0.0,0.0,0.0,0.0,0.0,0.0,0.0,0.0,0.35,0.0,0.0,0.0,0.0,0.0,0.0,0.6,0.0,0.0,0.0,0.0,0.0,0.0,0.0,0.0,0.0,733.0,9.0,482
39001,0.0,0.0,0.0,0.05,0.0,0.0,0.0,0.0,0.0,0.0,0.0,0.0,0.0,0.0,0.0,0.0,0.0,0.0,0.0,0.0,0.0,0.0,0.35,0.0,0.0,0.0,0.0,0.0,0.0,0.6,0.0,0.0,0.0,0.0,0.0,0.0,0.0,0.0,0.0,713.0,10.0,482
39002,0.0,0.0,0.0,0.05,0.0,0.0,0.0,0.0,0.0,0.0,0.0,0.0,0.0,0.0,0.0,0.0,0.0,0.0,0.0,0.0,0.0,0.0,0.35,0.0,0.0,0.0,0.0,0.0,0.0,0.6,0.0,0.0,0.0,0.0,0.0,0.0,0.0,0.0,0.0,697.0,11.0,482
91421,0.0,0.0,0.0,0.05,0.0,0.0,0.0,0.0,0.0,0.0,0.0,0.0,0.0,0.0,0.0,0.0,0.0,0.0,0.0,0.0,0.0,0.0,0.35,0.0,0.0,0.0,0.0,0.0,0.0,0.6,0.0,0.0,0.0,0.0,0.0,0.0,0.0,0.0,0.0,1323.0,1.4471580313422194,482
91422,0.0,0.0,0.0,0.05,0.0,0.0,0.0,0.0,0.0,0.0,0.0,0.0,0.0,0.0,0.0,0.0,0.0,0.0,0.0,0.0,0.0,0.0,0.35,0.0,0.0,0.0,0.0,0.0,0.0,0.6,0.0,0.0,0.0,0.0,0.0,0.0,0.0,0.0,0.0,1348.0,1.3201462861110538,482
91423,0.0,0.0,0.0,0.05,0.0,0.0,0.0,0.0,0.0,0.0,0.0,0.0,0.0,0.0,0.0,0.0,0.0,0.0,0.0,0.0,0.0,0.0,0.35,0.0,0.0,0.0,0.0,0.0,0.0,0.6,0.0,0.0,0.0,0.0,0.0,0.0,0.0,0.0,0.0,1398.0,1.1958996524092336,482
91424,0.0,0.0,0.0,0.05,0.0,0.0,0.0,0.0,0.0,0.0,0.0,0.0,0.0,0.0,0.0,0.0,0.0,0.0,0.0,0.0,0.0,0.0,0.35,0.0,0.0,0.0,0.0,0.0,0.0,0.6,0.0,0.0,0.0,0.0,0.0,0.0,0.0,0.0,0.0,1423.0,1.0569048513364727,482
91425,0.0,0.0,0.0,0.05,0.0,0.0,0.0,0.0,0.0,0.0,0.0,0.0,0.0,0.0,0.0,0.0,0.0,0.0,0.0,0.0,0.0,0.0,0.35,0.0,0.0,0.0,0.0,0.0,0.0,0.6,0.0,0.0,0.0,0.0,0.0,0.0,0.0,0.0,0.0,1473.0,0.8864907251724818,482
91426,0.0,0.0,0.0,0.05,0.0,0.0,0.0,0.0,0.0,0.0,0.0,0.0,0.0,0.0,0.0,0.0,0.0,0.0,0.0,0.0,0.0,0.0,0.35,0.0,0.0,0.0,0.0,0.0,0.0,0.6,0.0,0.0,0.0,0.0,0.0,0.0,0.0,0.0,0.0,1523.0,0.6627578316815741,482
91427,0.0,0.0,0.0,0.05,0.0,0.0,0.0,0.0,0.0,0.0,0.0,0.0,0.0,0.0,0.0,0.0,0.0,0.0,0.0,0.0,0.0,0.0,0.35,0.0,0.0,0.0,0.0,0.0,0.0,0.6,0.0,0.0,0.0,0.0,0.0,0.0,0.0,0.0,0.0,1573.0,0.4471580313422192,482
91428,0.0,0.0,0.0,0.05,0.0,0.0,0.0,0.0,0.0,0.0,0.0,0.0,0.0,0.0,0.0,0.0,0.0,0.0,0.0,0.0,0.0,0.0,0.35,0.0,0.0,0.0,0.0,0.0,0.0,0.6,0.0,0.0,0.0,0.0,0.0,0.0,0.0,0.0,0.0,1623.0,0.17609125905568135,482
39004,0.0,0.0,0.0,0.13,0.0,0.0,0.0,0.0,0.0,0.0,0.0,0.0,0.0,0.0,0.0,0.0,0.0,0.0,0.0,0.0,0.0,0.0,0.27,0.0,0.0,0.0,0.0,0.0,0.0,0.6,0.0,0.0,0.0,0.0,0.0,0.0,0.0,0.0,0.0,1416.0,1.0,483
39005,0.0,0.0,0.0,0.13,0.0,0.0,0.0,0.0,0.0,0.0,0.0,0.0,0.0,0.0,0.0,0.0,0.0,0.0,0.0,0.0,0.0,0.0,0.27,0.0,0.0,0.0,0.0,0.0,0.0,0.6,0.0,0.0,0.0,0.0,0.0,0.0,0.0,0.0,0.0,1209.0,2.0,483
39006,0.0,0.0,0.0,0.13,0.0,0.0,0.0,0.0,0.0,0.0,0.0,0.0,0.0,0.0,0.0,0.0,0.0,0.0,0.0,0.0,0.0,0.0,0.27,0.0,0.0,0.0,0.0,0.0,0.0,0.6,0.0,0.0,0.0,0.0,0.0,0.0,0.0,0.0,0.0,1066.0,3.0,483
39007,0.0,0.0,0.0,0.13,0.0,0.0,0.0,0.0,0.0,0.0,0.0,0.0,0.0,0.0,0.0,0.0,0.0,0.0,0.0,0.0,0.0,0.0,0.27,0.0,0.0,0.0,0.0,0.0,0.0,0.6,0.0,0.0,0.0,0.0,0.0,0.0,0.0,0.0,0.0,843.0,6.0,483
39008,0.0,0.0,0.0,0.13,0.0,0.0,0.0,0.0,0.0,0.0,0.0,0.0,0.0,0.0,0.0,0.0,0.0,0.0,0.0,0.0,0.0,0.0,0.27,0.0,0.0,0.0,0.0,0.0,0.0,0.6,0.0,0.0,0.0,0.0,0.0,0.0,0.0,0.0,0.0,807.0,7.0,483
39009,0.0,0.0,0.0,0.13,0.0,0.0,0.0,0.0,0.0,0.0,0.0,0.0,0.0,0.0,0.0,0.0,0.0,0.0,0.0,0.0,0.0,0.0,0.27,0.0,0.0,0.0,0.0,0.0,0.0,0.6,0.0,0.0,0.0,0.0,0.0,0.0,0.0,0.0,0.0,779.0,8.0,483
39010,0.0,0.0,0.0,0.13,0.0,0.0,0.0,0.0,0.0,0.0,0.0,0.0,0.0,0.0,0.0,0.0,0.0,0.0,0.0,0.0,0.0,0.0,0.27,0.0,0.0,0.0,0.0,0.0,0.0,0.6,0.0,0.0,0.0,0.0,0.0,0.0,0.0,0.0,0.0,752.0,9.0,483
39011,0.0,0.0,0.0,0.13,0.0,0.0,0.0,0.0,0.0,0.0,0.0,0.0,0.0,0.0,0.0,0.0,0.0,0.0,0.0,0.0,0.0,0.0,0.27,0.0,0.0,0.0,0.0,0.0,0.0,0.6,0.0,0.0,0.0,0.0,0.0,0.0,0.0,0.0,0.0,731.0,10.0,483
39012,0.0,0.0,0.0,0.13,0.0,0.0,0.0,0.0,0.0,0.0,0.0,0.0,0.0,0.0,0.0,0.0,0.0,0.0,0.0,0.0,0.0,0.0,0.27,0.0,0.0,0.0,0.0,0.0,0.0,0.6,0.0,0.0,0.0,0.0,0.0,0.0,0.0,0.0,0.0,713.0,11.0,483
39013,0.0,0.0,0.0,0.15,0.0,0.0,0.0,0.0,0.0,0.0,0.0,0.0,0.0,0.0,0.0,0.0,0.0,0.0,0.0,0.0,0.0,0.0,0.25,0.0,0.0,0.0,0.0,0.0,0.0,0.6,0.0,0.0,0.0,0.0,0.0,0.0,0.0,0.0,0.0,1408.0,1.0,484
39014,0.0,0.0,0.0,0.15,0.0,0.0,0.0,0.0,0.0,0.0,0.0,0.0,0.0,0.0,0.0,0.0,0.0,0.0,0.0,0.0,0.0,0.0,0.25,0.0,0.0,0.0,0.0,0.0,0.0,0.6,0.0,0.0,0.0,0.0,0.0,0.0,0.0,0.0,0.0,1207.0,2.0,484
39015,0.0,0.0,0.0,0.15,0.0,0.0,0.0,0.0,0.0,0.0,0.0,0.0,0.0,0.0,0.0,0.0,0.0,0.0,0.0,0.0,0.0,0.0,0.25,0.0,0.0,0.0,0.0,0.0,0.0,0.6,0.0,0.0,0.0,0.0,0.0,0.0,0.0,0.0,0.0,1063.0,3.0,484
39016,0.0,0.0,0.0,0.15,0.0,0.0,0.0,0.0,0.0,0.0,0.0,0.0,0.0,0.0,0.0,0.0,0.0,0.0,0.0,0.0,0.0,0.0,0.25,0.0,0.0,0.0,0.0,0.0,0.0,0.6,0.0,0.0,0.0,0.0,0.0,0.0,0.0,0.0,0.0,851.0,6.0,484
39017,0.0,0.0,0.0,0.15,0.0,0.0,0.0,0.0,0.0,0.0,0.0,0.0,0.0,0.0,0.0,0.0,0.0,0.0,0.0,0.0,0.0,0.0,0.25,0.0,0.0,0.0,0.0,0.0,0.0,0.6,0.0,0.0,0.0,0.0,0.0,0.0,0.0,0.0,0.0,816.0,7.0,484
39018,0.0,0.0,0.0,0.15,0.0,0.0,0.0,0.0,0.0,0.0,0.0,0.0,0.0,0.0,0.0,0.0,0.0,0.0,0.0,0.0,0.0,0.0,0.25,0.0,0.0,0.0,0.0,0.0,0.0,0.6,0.0,0.0,0.0,0.0,0.0,0.0,0.0,0.0,0.0,786.0,8.0,484
39019,0.0,0.0,0.0,0.15,0.0,0.0,0.0,0.0,0.0,0.0,0.0,0.0,0.0,0.0,0.0,0.0,0.0,0.0,0.0,0.0,0.0,0.0,0.25,0.0,0.0,0.0,0.0,0.0,0.0,0.6,0.0,0.0,0.0,0.0,0.0,0.0,0.0,0.0,0.0,761.0,9.0,484
39020,0.0,0.0,0.0,0.15,0.0,0.0,0.0,0.0,0.0,0.0,0.0,0.0,0.0,0.0,0.0,0.0,0.0,0.0,0.0,0.0,0.0,0.0,0.25,0.0,0.0,0.0,0.0,0.0,0.0,0.6,0.0,0.0,0.0,0.0,0.0,0.0,0.0,0.0,0.0,739.0,10.0,484
39021,0.0,0.0,0.0,0.15,0.0,0.0,0.0,0.0,0.0,0.0,0.0,0.0,0.0,0.0,0.0,0.0,0.0,0.0,0.0,0.0,0.0,0.0,0.25,0.0,0.0,0.0,0.0,0.0,0.0,0.6,0.0,0.0,0.0,0.0,0.0,0.0,0.0,0.0,0.0,723.0,11.0,484
91446,0.0,0.0,0.0,0.15,0.0,0.0,0.0,0.0,0.0,0.0,0.0,0.0,0.0,0.0,0.0,0.0,0.0,0.0,0.0,0.0,0.0,0.0,0.25,0.0,0.0,0.0,0.0,0.0,0.0,0.6,0.0,0.0,0.0,0.0,0.0,0.0,0.0,0.0,0.0,1298.0,1.05307844348342,484
91447,0.0,0.0,0.0,0.15,0.0,0.0,0.0,0.0,0.0,0.0,0.0,0.0,0.0,0.0,0.0,0.0,0.0,0.0,0.0,0.0,0.0,0.0,0.25,0.0,0.0,0.0,0.0,0.0,0.0,0.6,0.0,0.0,0.0,0.0,0.0,0.0,0.0,0.0,0.0,1323.0,0.9138138523837168,484
91448,0.0,0.0,0.0,0.15,0.0,0.0,0.0,0.0,0.0,0.0,0.0,0.0,0.0,0.0,0.0,0.0,0.0,0.0,0.0,0.0,0.0,0.0,0.25,0.0,0.0,0.0,0.0,0.0,0.0,0.6,0.0,0.0,0.0,0.0,0.0,0.0,0.0,0.0,0.0,1348.0,0.8692317197309762,484
91449,0.0,0.0,0.0,0.15,0.0,0.0,0.0,0.0,0.0,0.0,0.0,0.0,0.0,0.0,0.0,0.0,0.0,0.0,0.0,0.0,0.0,0.0,0.25,0.0,0.0,0.0,0.0,0.0,0.0,0.6,0.0,0.0,0.0,0.0,0.0,0.0,0.0,0.0,0.0,1373.0,0.7634279935629373,484
91450,0.0,0.0,0.0,0.15,0.0,0.0,0.0,0.0,0.0,0.0,0.0,0.0,0.0,0.0,0.0,0.0,0.0,0.0,0.0,0.0,0.0,0.0,0.25,0.0,0.0,0.0,0.0,0.0,0.0,0.6,0.0,0.0,0.0,0.0,0.0,0.0,0.0,0.0,0.0,1398.0,0.6812412373755872,484
91451,0.0,0.0,0.0,0.15,0.0,0.0,0.0,0.0,0.0,0.0,0.0,0.0,0.0,0.0,0.0,0.0,0.0,0.0,0.0,0.0,0.0,0.0,0.25,0.0,0.0,0.0,0.0,0.0,0.0,0.6,0.0,0.0,0.0,0.0,0.0,0.0,0.0,0.0,0.0,1423.0,0.6020599913279625,484
91452,0.0,0.0,0.0,0.15,0.0,0.0,0.0,0.0,0.0,0.0,0.0,0.0,0.0,0.0,0.0,0.0,0.0,0.0,0.0,0.0,0.0,0.0,0.25,0.0,0.0,0.0,0.0,0.0,0.0,0.6,0.0,0.0,0.0,0.0,0.0,0.0,0.0,0.0,0.0,1473.0,0.5185139398778875,484
91453,0.0,0.0,0.0,0.15,0.0,0.0,0.0,0.0,0.0,0.0,0.0,0.0,0.0,0.0,0.0,0.0,0.0,0.0,0.0,0.0,0.0,0.0,0.25,0.0,0.0,0.0,0.0,0.0,0.0,0.6,0.0,0.0,0.0,0.0,0.0,0.0,0.0,0.0,0.0,1523.0,0.34242268082220617,484
91454,0.0,0.0,0.0,0.15,0.0,0.0,0.0,0.0,0.0,0.0,0.0,0.0,0.0,0.0,0.0,0.0,0.0,0.0,0.0,0.0,0.0,0.0,0.25,0.0,0.0,0.0,0.0,0.0,0.0,0.6,0.0,0.0,0.0,0.0,0.0,0.0,0.0,0.0,0.0,1573.0,0.14612803567823796,484
39033,0.0,0.0,0.0,0.25,0.0,0.0,0.0,0.0,0.0,0.0,0.0,0.0,0.0,0.0,0.0,0.0,0.0,0.0,0.0,0.0,0.0,0.0,0.15,0.0,0.0,0.0,0.0,0.0,0.0,0.6,0.0,0.0,0.0,0.0,0.0,0.0,0.0,0.0,0.0,1423.0,0.9888618026444239,485
39034,0.0,0.0,0.0,0.25,0.0,0.0,0.0,0.0,0.0,0.0,0.0,0.0,0.0,0.0,0.0,0.0,0.0,0.0,0.0,0.0,0.0,0.0,0.15,0.0,0.0,0.0,0.0,0.0,0.0,0.6,0.0,0.0,0.0,0.0,0.0,0.0,0.0,0.0,0.0,845.0,8.0,485
39035,0.0,0.0,0.0,0.25,0.0,0.0,0.0,0.0,0.0,0.0,0.0,0.0,0.0,0.0,0.0,0.0,0.0,0.0,0.0,0.0,0.0,0.0,0.15,0.0,0.0,0.0,0.0,0.0,0.0,0.6,0.0,0.0,0.0,0.0,0.0,0.0,0.0,0.0,0.0,819.0,9.0,485
39036,0.0,0.0,0.0,0.25,0.0,0.0,0.0,0.0,0.0,0.0,0.0,0.0,0.0,0.0,0.0,0.0,0.0,0.0,0.0,0.0,0.0,0.0,0.15,0.0,0.0,0.0,0.0,0.0,0.0,0.6,0.0,0.0,0.0,0.0,0.0,0.0,0.0,0.0,0.0,797.0,10.0,485
39037,0.0,0.0,0.0,0.25,0.0,0.0,0.0,0.0,0.0,0.0,0.0,0.0,0.0,0.0,0.0,0.0,0.0,0.0,0.0,0.0,0.0,0.0,0.15,0.0,0.0,0.0,0.0,0.0,0.0,0.6,0.0,0.0,0.0,0.0,0.0,0.0,0.0,0.0,0.0,776.0,11.0,485
91463,0.0,0.0,0.0,0.25,0.0,0.0,0.0,0.0,0.0,0.0,0.0,0.0,0.0,0.0,0.0,0.0,0.0,0.0,0.0,0.0,0.0,0.0,0.15,0.0,0.0,0.0,0.0,0.0,0.0,0.6,0.0,0.0,0.0,0.0,0.0,0.0,0.0,0.0,0.0,1323.0,1.5092025223311032,485
91464,0.0,0.0,0.0,0.25,0.0,0.0,0.0,0.0,0.0,0.0,0.0,0.0,0.0,0.0,0.0,0.0,0.0,0.0,0.0,0.0,0.0,0.0,0.15,0.0,0.0,0.0,0.0,0.0,0.0,0.6,0.0,0.0,0.0,0.0,0.0,0.0,0.0,0.0,0.0,1348.0,1.3710678622717365,485
91465,0.0,0.0,0.0,0.25,0.0,0.0,0.0,0.0,0.0,0.0,0.0,0.0,0.0,0.0,0.0,0.0,0.0,0.0,0.0,0.0,0.0,0.0,0.15,0.0,0.0,0.0,0.0,0.0,0.0,0.6,0.0,0.0,0.0,0.0,0.0,0.0,0.0,0.0,0.0,1373.0,1.214843848047698,485
91466,0.0,0.0,0.0,0.25,0.0,0.0,0.0,0.0,0.0,0.0,0.0,0.0,0.0,0.0,0.0,0.0,0.0,0.0,0.0,0.0,0.0,0.0,0.15,0.0,0.0,0.0,0.0,0.0,0.0,0.6,0.0,0.0,0.0,0.0,0.0,0.0,0.0,0.0,0.0,1398.0,1.0791812460476249,485
91467,0.0,0.0,0.0,0.25,0.0,0.0,0.0,0.0,0.0,0.0,0.0,0.0,0.0,0.0,0.0,0.0,0.0,0.0,0.0,0.0,0.0,0.0,0.15,0.0,0.0,0.0,0.0,0.0,0.0,0.6,0.0,0.0,0.0,0.0,0.0,0.0,0.0,0.0,0.0,1473.0,0.6989700043360187,485
91468,0.0,0.0,0.0,0.25,0.0,0.0,0.0,0.0,0.0,0.0,0.0,0.0,0.0,0.0,0.0,0.0,0.0,0.0,0.0,0.0,0.0,0.0,0.15,0.0,0.0,0.0,0.0,0.0,0.0,0.6,0.0,0.0,0.0,0.0,0.0,0.0,0.0,0.0,0.0,1523.0,0.414973347970818,485
91469,0.0,0.0,0.0,0.25,0.0,0.0,0.0,0.0,0.0,0.0,0.0,0.0,0.0,0.0,0.0,0.0,0.0,0.0,0.0,0.0,0.0,0.0,0.15,0.0,0.0,0.0,0.0,0.0,0.0,0.6,0.0,0.0,0.0,0.0,0.0,0.0,0.0,0.0,0.0,1573.0,-0.09691001300805646,485
39176,0.0,0.0,0.0,0.0,0.0,0.0,0.0,0.0,0.0,0.0,0.0,0.0,0.0,0.0,0.0,0.0,0.0,0.0,0.0,0.0,0.0,0.0,0.2,0.0,0.0,0.0,0.2,0.0,0.0,0.6,0.0,0.0,0.0,0.0,0.0,0.0,0.0,0.0,0.0,1325.0,1.0,486
39177,0.0,0.0,0.0,0.0,0.0,0.0,0.0,0.0,0.0,0.0,0.0,0.0,0.0,0.0,0.0,0.0,0.0,0.0,0.0,0.0,0.0,0.0,0.2,0.0,0.0,0.0,0.2,0.0,0.0,0.6,0.0,0.0,0.0,0.0,0.0,0.0,0.0,0.0,0.0,1109.0,2.0,486
39178,0.0,0.0,0.0,0.0,0.0,0.0,0.0,0.0,0.0,0.0,0.0,0.0,0.0,0.0,0.0,0.0,0.0,0.0,0.0,0.0,0.0,0.0,0.2,0.0,0.0,0.0,0.2,0.0,0.0,0.6,0.0,0.0,0.0,0.0,0.0,0.0,0.0,0.0,0.0,985.0,3.0,486
39179,0.0,0.0,0.0,0.0,0.0,0.0,0.0,0.0,0.0,0.0,0.0,0.0,0.0,0.0,0.0,0.0,0.0,0.0,0.0,0.0,0.0,0.0,0.2,0.0,0.0,0.0,0.2,0.0,0.0,0.6,0.0,0.0,0.0,0.0,0.0,0.0,0.0,0.0,0.0,785.0,6.0,486
39180,0.0,0.0,0.0,0.0,0.0,0.0,0.0,0.0,0.0,0.0,0.0,0.0,0.0,0.0,0.0,0.0,0.0,0.0,0.0,0.0,0.0,0.0,0.2,0.0,0.0,0.0,0.2,0.0,0.0,0.6,0.0,0.0,0.0,0.0,0.0,0.0,0.0,0.0,0.0,754.0,7.0,486
39181,0.0,0.0,0.0,0.0,0.0,0.0,0.0,0.0,0.0,0.0,0.0,0.0,0.0,0.0,0.0,0.0,0.0,0.0,0.0,0.0,0.0,0.0,0.2,0.0,0.0,0.0,0.2,0.0,0.0,0.6,0.0,0.0,0.0,0.0,0.0,0.0,0.0,0.0,0.0,729.0,8.0,486
39182,0.0,0.0,0.0,0.0,0.0,0.0,0.0,0.0,0.0,0.0,0.0,0.0,0.0,0.0,0.0,0.0,0.0,0.0,0.0,0.0,0.0,0.0,0.2,0.0,0.0,0.0,0.2,0.0,0.0,0.6,0.0,0.0,0.0,0.0,0.0,0.0,0.0,0.0,0.0,687.0,10.0,486
39183,0.0,0.0,0.0,0.0,0.0,0.0,0.0,0.0,0.0,0.0,0.0,0.0,0.0,0.0,0.0,0.0,0.0,0.0,0.0,0.0,0.0,0.0,0.2,0.0,0.0,0.0,0.2,0.0,0.0,0.6,0.0,0.0,0.0,0.0,0.0,0.0,0.0,0.0,0.0,671.0,11.0,486
39184,0.0,0.0,0.0,0.0,0.0,0.0,0.0,0.0,0.0,0.0,0.0,0.0,0.0,0.0,0.0,0.0,0.0,0.0,0.0,0.0,0.0,0.0,0.2,0.0,0.0,0.0,0.2,0.0,0.0,0.6,0.0,0.0,0.0,0.0,0.0,0.0,0.0,0.0,0.0,660.0,12.0,486
39185,0.0,0.0,0.0,0.0,0.0,0.0,0.0,0.0,0.0,0.0,0.0,0.0,0.0,0.0,0.0,0.0,0.0,0.0,0.0,0.0,0.0,0.0,0.3,0.0,0.0,0.0,0.1,0.0,0.0,0.6,0.0,0.0,0.0,0.0,0.0,0.0,0.0,0.0,0.0,1348.0,1.0,487
39186,0.0,0.0,0.0,0.0,0.0,0.0,0.0,0.0,0.0,0.0,0.0,0.0,0.0,0.0,0.0,0.0,0.0,0.0,0.0,0.0,0.0,0.0,0.3,0.0,0.0,0.0,0.1,0.0,0.0,0.6,0.0,0.0,0.0,0.0,0.0,0.0,0.0,0.0,0.0,1135.0,2.0,487
39187,0.0,0.0,0.0,0.0,0.0,0.0,0.0,0.0,0.0,0.0,0.0,0.0,0.0,0.0,0.0,0.0,0.0,0.0,0.0,0.0,0.0,0.0,0.3,0.0,0.0,0.0,0.1,0.0,0.0,0.6,0.0,0.0,0.0,0.0,0.0,0.0,0.0,0.0,0.0,997.0,3.0,487
39188,0.0,0.0,0.0,0.0,0.0,0.0,0.0,0.0,0.0,0.0,0.0,0.0,0.0,0.0,0.0,0.0,0.0,0.0,0.0,0.0,0.0,0.0,0.3,0.0,0.0,0.0,0.1,0.0,0.0,0.6,0.0,0.0,0.0,0.0,0.0,0.0,0.0,0.0,0.0,817.0,5.0,487
39189,0.0,0.0,0.0,0.0,0.0,0.0,0.0,0.0,0.0,0.0,0.0,0.0,0.0,0.0,0.0,0.0,0.0,0.0,0.0,0.0,0.0,0.0,0.3,0.0,0.0,0.0,0.1,0.0,0.0,0.6,0.0,0.0,0.0,0.0,0.0,0.0,0.0,0.0,0.0,782.0,6.0,487
39190,0.0,0.0,0.0,0.0,0.0,0.0,0.0,0.0,0.0,0.0,0.0,0.0,0.0,0.0,0.0,0.0,0.0,0.0,0.0,0.0,0.0,0.0,0.3,0.0,0.0,0.0,0.1,0.0,0.0,0.6,0.0,0.0,0.0,0.0,0.0,0.0,0.0,0.0,0.0,751.0,7.0,487
39191,0.0,0.0,0.0,0.0,0.0,0.0,0.0,0.0,0.0,0.0,0.0,0.0,0.0,0.0,0.0,0.0,0.0,0.0,0.0,0.0,0.0,0.0,0.3,0.0,0.0,0.0,0.1,0.0,0.0,0.6,0.0,0.0,0.0,0.0,0.0,0.0,0.0,0.0,0.0,724.0,8.0,487
39192,0.0,0.0,0.0,0.0,0.0,0.0,0.0,0.0,0.0,0.0,0.0,0.0,0.0,0.0,0.0,0.0,0.0,0.0,0.0,0.0,0.0,0.0,0.3,0.0,0.0,0.0,0.1,0.0,0.0,0.6,0.0,0.0,0.0,0.0,0.0,0.0,0.0,0.0,0.0,683.0,10.0,487
39193,0.0,0.0,0.0,0.0,0.0,0.0,0.0,0.0,0.0,0.0,0.0,0.0,0.0,0.0,0.0,0.0,0.0,0.0,0.0,0.0,0.0,0.0,0.3,0.0,0.0,0.0,0.1,0.0,0.0,0.6,0.0,0.0,0.0,0.0,0.0,0.0,0.0,0.0,0.0,668.0,11.0,487
39194,0.0,0.0,0.0,0.0,0.0,0.0,0.0,0.0,0.0,0.0,0.0,0.0,0.0,0.0,0.0,0.0,0.0,0.0,0.0,0.0,0.0,0.0,0.3,0.0,0.0,0.0,0.1,0.0,0.0,0.6,0.0,0.0,0.0,0.0,0.0,0.0,0.0,0.0,0.0,654.0,12.0,487
39195,0.0,0.0,0.0,0.0,0.0,0.0,0.0,0.0,0.0,0.0,0.0,0.0,0.0,0.0,0.0,0.0,0.2,0.0,0.0,0.0,0.0,0.0,0.0,0.0,0.0,0.0,0.1,0.0,0.0,0.7,0.0,0.0,0.0,0.0,0.0,0.0,0.0,0.0,0.0,956.0,5.0,488
39196,0.0,0.0,0.0,0.0,0.0,0.0,0.0,0.0,0.0,0.0,0.0,0.0,0.0,0.0,0.0,0.0,0.2,0.0,0.0,0.0,0.0,0.0,0.0,0.0,0.0,0.0,0.1,0.0,0.0,0.7,0.0,0.0,0.0,0.0,0.0,0.0,0.0,0.0,0.0,901.0,6.0,488
39197,0.0,0.0,0.0,0.0,0.0,0.0,0.0,0.0,0.0,0.0,0.0,0.0,0.0,0.0,0.0,0.0,0.2,0.0,0.0,0.0,0.0,0.0,0.0,0.0,0.0,0.0,0.1,0.0,0.0,0.7,0.0,0.0,0.0,0.0,0.0,0.0,0.0,0.0,0.0,852.0,7.0,488
39198,0.0,0.0,0.0,0.0,0.0,0.0,0.0,0.0,0.0,0.0,0.0,0.0,0.0,0.0,0.0,0.0,0.2,0.0,0.0,0.0,0.0,0.0,0.0,0.0,0.0,0.0,0.1,0.0,0.0,0.7,0.0,0.0,0.0,0.0,0.0,0.0,0.0,0.0,0.0,811.0,8.0,488
39199,0.0,0.0,0.0,0.0,0.0,0.0,0.0,0.0,0.0,0.0,0.0,0.0,0.0,0.0,0.0,0.0,0.2,0.0,0.0,0.0,0.0,0.0,0.0,0.0,0.0,0.0,0.1,0.0,0.0,0.7,0.0,0.0,0.0,0.0,0.0,0.0,0.0,0.0,0.0,782.0,9.0,488
39200,0.0,0.0,0.0,0.0,0.0,0.0,0.0,0.0,0.0,0.0,0.0,0.0,0.0,0.0,0.0,0.0,0.2,0.0,0.0,0.0,0.0,0.0,0.0,0.0,0.0,0.0,0.1,0.0,0.0,0.7,0.0,0.0,0.0,0.0,0.0,0.0,0.0,0.0,0.0,757.0,10.0,488
39201,0.0,0.0,0.0,0.0,0.0,0.0,0.0,0.0,0.0,0.0,0.0,0.0,0.0,0.0,0.0,0.0,0.2,0.0,0.0,0.0,0.0,0.0,0.0,0.0,0.0,0.0,0.1,0.0,0.0,0.7,0.0,0.0,0.0,0.0,0.0,0.0,0.0,0.0,0.0,737.0,11.0,488
39202,0.0,0.0,0.0,0.0,0.0,0.0,0.0,0.0,0.0,0.0,0.0,0.0,0.0,0.0,0.0,0.0,0.2,0.0,0.0,0.0,0.0,0.0,0.0,0.0,0.0,0.0,0.1,0.0,0.0,0.7,0.0,0.0,0.0,0.0,0.0,0.0,0.0,0.0,0.0,722.0,12.0,488
39372,0.0,0.0,0.0,0.0,0.0,0.0,0.0,0.0,0.0,0.0,0.0,0.0,0.0,0.0,0.0,0.0,0.2,0.0,0.0,0.0,0.0,0.0,0.0,0.0,0.0,0.0,0.1,0.0,0.0,0.7,0.0,0.0,0.0,0.0,0.0,0.0,0.0,0.0,0.0,873.0,6.32,488
39373,0.0,0.0,0.0,0.0,0.0,0.0,0.0,0.0,0.0,0.0,0.0,0.0,0.0,0.0,0.0,0.0,0.2,0.0,0.0,0.0,0.0,0.0,0.0,0.0,0.0,0.0,0.1,0.0,0.0,0.7,0.0,0.0,0.0,0.0,0.0,0.0,0.0,0.0,0.0,1073.0,3.65,488
39374,0.0,0.0,0.0,0.0,0.0,0.0,0.0,0.0,0.0,0.0,0.0,0.0,0.0,0.0,0.0,0.0,0.2,0.0,0.0,0.0,0.0,0.0,0.0,0.0,0.0,0.0,0.1,0.0,0.0,0.7,0.0,0.0,0.0,0.0,0.0,0.0,0.0,0.0,0.0,1273.0,2.25,488
39375,0.0,0.0,0.0,0.0,0.0,0.0,0.0,0.0,0.0,0.0,0.0,0.0,0.0,0.0,0.0,0.0,0.2,0.0,0.0,0.0,0.0,0.0,0.0,0.0,0.0,0.0,0.1,0.0,0.0,0.7,0.0,0.0,0.0,0.0,0.0,0.0,0.0,0.0,0.0,1373.0,1.7200000000000002,488
39376,0.0,0.0,0.0,0.0,0.0,0.0,0.0,0.0,0.0,0.0,0.0,0.0,0.0,0.0,0.0,0.0,0.2,0.0,0.0,0.0,0.0,0.0,0.0,0.0,0.0,0.0,0.1,0.0,0.0,0.7,0.0,0.0,0.0,0.0,0.0,0.0,0.0,0.0,0.0,1473.0,1.2799999999999998,488
39377,0.0,0.0,0.0,0.0,0.0,0.0,0.0,0.0,0.0,0.0,0.0,0.0,0.0,0.0,0.0,0.0,0.2,0.0,0.0,0.0,0.0,0.0,0.0,0.0,0.0,0.0,0.1,0.0,0.0,0.7,0.0,0.0,0.0,0.0,0.0,0.0,0.0,0.0,0.0,1573.0,0.8999999999999999,488
39378,0.0,0.0,0.0,0.0,0.0,0.0,0.0,0.0,0.0,0.0,0.0,0.0,0.0,0.0,0.0,0.0,0.2,0.0,0.0,0.0,0.0,0.0,0.0,0.0,0.0,0.0,0.1,0.0,0.0,0.7,0.0,0.0,0.0,0.0,0.0,0.0,0.0,0.0,0.0,1673.0,0.55,488
39207,0.0,0.0,0.0,0.0,0.0,0.0,0.0,0.0,0.0,0.0,0.0,0.0,0.0,0.0,0.0,0.0,0.2,0.0,0.0,0.0,0.0,0.0,0.0,0.0,0.0,0.0,0.2,0.0,0.0,0.6,0.0,0.0,0.0,0.0,0.0,0.0,0.0,0.0,0.0,796.0,7.0,489
39208,0.0,0.0,0.0,0.0,0.0,0.0,0.0,0.0,0.0,0.0,0.0,0.0,0.0,0.0,0.0,0.0,0.2,0.0,0.0,0.0,0.0,0.0,0.0,0.0,0.0,0.0,0.2,0.0,0.0,0.6,0.0,0.0,0.0,0.0,0.0,0.0,0.0,0.0,0.0,763.0,8.0,489
39209,0.0,0.0,0.0,0.0,0.0,0.0,0.0,0.0,0.0,0.0,0.0,0.0,0.0,0.0,0.0,0.0,0.2,0.0,0.0,0.0,0.0,0.0,0.0,0.0,0.0,0.0,0.2,0.0,0.0,0.6,0.0,0.0,0.0,0.0,0.0,0.0,0.0,0.0,0.0,737.0,9.0,489
39210,0.0,0.0,0.0,0.0,0.0,0.0,0.0,0.0,0.0,0.0,0.0,0.0,0.0,0.0,0.0,0.0,0.2,0.0,0.0,0.0,0.0,0.0,0.0,0.0,0.0,0.0,0.2,0.0,0.0,0.6,0.0,0.0,0.0,0.0,0.0,0.0,0.0,0.0,0.0,716.0,10.0,489
39211,0.0,0.0,0.0,0.0,0.0,0.0,0.0,0.0,0.0,0.0,0.0,0.0,0.0,0.0,0.0,0.0,0.2,0.0,0.0,0.0,0.0,0.0,0.0,0.0,0.0,0.0,0.2,0.0,0.0,0.6,0.0,0.0,0.0,0.0,0.0,0.0,0.0,0.0,0.0,697.0,11.0,489
39212,0.0,0.0,0.0,0.0,0.0,0.0,0.0,0.0,0.0,0.0,0.0,0.0,0.0,0.0,0.0,0.0,0.2,0.0,0.0,0.0,0.0,0.0,0.0,0.0,0.0,0.0,0.2,0.0,0.0,0.6,0.0,0.0,0.0,0.0,0.0,0.0,0.0,0.0,0.0,681.0,12.0,489
39380,0.0,0.0,0.0,0.0,0.0,0.0,0.0,0.0,0.0,0.0,0.0,0.0,0.0,0.0,0.0,0.0,0.2,0.0,0.0,0.0,0.0,0.0,0.0,0.0,0.0,0.0,0.2,0.0,0.0,0.6,0.0,0.0,0.0,0.0,0.0,0.0,0.0,0.0,0.0,873.0,4.65,489
39381,0.0,0.0,0.0,0.0,0.0,0.0,0.0,0.0,0.0,0.0,0.0,0.0,0.0,0.0,0.0,0.0,0.2,0.0,0.0,0.0,0.0,0.0,0.0,0.0,0.0,0.0,0.2,0.0,0.0,0.6,0.0,0.0,0.0,0.0,0.0,0.0,0.0,0.0,0.0,1073.0,2.22,489
39382,0.0,0.0,0.0,0.0,0.0,0.0,0.0,0.0,0.0,0.0,0.0,0.0,0.0,0.0,0.0,0.0,0.2,0.0,0.0,0.0,0.0,0.0,0.0,0.0,0.0,0.0,0.2,0.0,0.0,0.6,0.0,0.0,0.0,0.0,0.0,0.0,0.0,0.0,0.0,1273.0,1.17,489
39383,0.0,0.0,0.0,0.0,0.0,0.0,0.0,0.0,0.0,0.0,0.0,0.0,0.0,0.0,0.0,0.0,0.2,0.0,0.0,0.0,0.0,0.0,0.0,0.0,0.0,0.0,0.2,0.0,0.0,0.6,0.0,0.0,0.0,0.0,0.0,0.0,0.0,0.0,0.0,1373.0,0.75,489
39384,0.0,0.0,0.0,0.0,0.0,0.0,0.0,0.0,0.0,0.0,0.0,0.0,0.0,0.0,0.0,0.0,0.2,0.0,0.0,0.0,0.0,0.0,0.0,0.0,0.0,0.0,0.2,0.0,0.0,0.6,0.0,0.0,0.0,0.0,0.0,0.0,0.0,0.0,0.0,1473.0,0.4199999999999999,489
39385,0.0,0.0,0.0,0.0,0.0,0.0,0.0,0.0,0.0,0.0,0.0,0.0,0.0,0.0,0.0,0.0,0.2,0.0,0.0,0.0,0.0,0.0,0.0,0.0,0.0,0.0,0.2,0.0,0.0,0.6,0.0,0.0,0.0,0.0,0.0,0.0,0.0,0.0,0.0,1573.0,0.1299999999999999,489
39485,0.08,0.0,0.0,0.0,0.0,0.0,0.0,0.0,0.0,0.0,0.0,0.0,0.0,0.0,0.0,0.0,0.0,0.0,0.0,0.0,0.0,0.0,0.25,0.0,0.0,0.0,0.0,0.0,0.0,0.68,0.0,0.0,0.0,0.0,0.0,0.0,0.0,0.0,0.0,893.0,7.699999999999998,490
39486,0.08,0.0,0.0,0.0,0.0,0.0,0.0,0.0,0.0,0.0,0.0,0.0,0.0,0.0,0.0,0.0,0.0,0.0,0.0,0.0,0.0,0.0,0.25,0.0,0.0,0.0,0.0,0.0,0.0,0.68,0.0,0.0,0.0,0.0,0.0,0.0,0.0,0.0,0.0,876.0,8.3,490
39487,0.08,0.0,0.0,0.0,0.0,0.0,0.0,0.0,0.0,0.0,0.0,0.0,0.0,0.0,0.0,0.0,0.0,0.0,0.0,0.0,0.0,0.0,0.25,0.0,0.0,0.0,0.0,0.0,0.0,0.68,0.0,0.0,0.0,0.0,0.0,0.0,0.0,0.0,0.0,824.0,9.6,490
39488,0.08,0.0,0.0,0.0,0.0,0.0,0.0,0.0,0.0,0.0,0.0,0.0,0.0,0.0,0.0,0.0,0.0,0.0,0.0,0.0,0.0,0.0,0.25,0.0,0.0,0.0,0.0,0.0,0.0,0.68,0.0,0.0,0.0,0.0,0.0,0.0,0.0,0.0,0.0,801.0,10.5,490
39489,0.08,0.0,0.0,0.0,0.0,0.0,0.0,0.0,0.0,0.0,0.0,0.0,0.0,0.0,0.0,0.0,0.0,0.0,0.0,0.0,0.0,0.0,0.25,0.0,0.0,0.0,0.0,0.0,0.0,0.68,0.0,0.0,0.0,0.0,0.0,0.0,0.0,0.0,0.0,777.0,11.5,490
58136,0.08,0.0,0.0,0.0,0.0,0.0,0.0,0.0,0.0,0.0,0.0,0.0,0.0,0.0,0.0,0.0,0.0,0.0,0.0,0.0,0.0,0.0,0.25,0.0,0.0,0.0,0.0,0.0,0.0,0.68,0.0,0.0,0.0,0.0,0.0,0.0,0.0,0.0,0.0,1273.0,3.02,490
58137,0.08,0.0,0.0,0.0,0.0,0.0,0.0,0.0,0.0,0.0,0.0,0.0,0.0,0.0,0.0,0.0,0.0,0.0,0.0,0.0,0.0,0.0,0.25,0.0,0.0,0.0,0.0,0.0,0.0,0.68,0.0,0.0,0.0,0.0,0.0,0.0,0.0,0.0,0.0,1473.0,1.99,490
58138,0.08,0.0,0.0,0.0,0.0,0.0,0.0,0.0,0.0,0.0,0.0,0.0,0.0,0.0,0.0,0.0,0.0,0.0,0.0,0.0,0.0,0.0,0.25,0.0,0.0,0.0,0.0,0.0,0.0,0.68,0.0,0.0,0.0,0.0,0.0,0.0,0.0,0.0,0.0,1673.0,1.27,490
39910,0.02,0.0,0.01,0.0,0.0,0.0,0.12,0.0,0.0,0.0,0.0,0.0,0.0,0.0,0.0,0.0,0.01,0.0,0.0,0.01,0.0,0.0,0.12,0.0,0.0,0.0,0.0,0.0,0.0,0.72,0.0,0.0,0.0,0.0,0.0,0.0,0.0,0.0,0.0,840.0,11.79,491
39911,0.02,0.0,0.01,0.0,0.0,0.0,0.12,0.0,0.0,0.0,0.0,0.0,0.0,0.0,0.0,0.0,0.01,0.0,0.0,0.01,0.0,0.0,0.12,0.0,0.0,0.0,0.0,0.0,0.0,0.72,0.0,0.0,0.0,0.0,0.0,0.0,0.0,0.0,0.0,858.0,10.96,491
39912,0.02,0.0,0.01,0.0,0.0,0.0,0.12,0.0,0.0,0.0,0.0,0.0,0.0,0.0,0.0,0.0,0.01,0.0,0.0,0.01,0.0,0.0,0.12,0.0,0.0,0.0,0.0,0.0,0.0,0.72,0.0,0.0,0.0,0.0,0.0,0.0,0.0,0.0,0.0,881.0,10.13,491
39913,0.02,0.0,0.01,0.0,0.0,0.0,0.12,0.0,0.0,0.0,0.0,0.0,0.0,0.0,0.0,0.0,0.01,0.0,0.0,0.01,0.0,0.0,0.12,0.0,0.0,0.0,0.0,0.0,0.0,0.72,0.0,0.0,0.0,0.0,0.0,0.0,0.0,0.0,0.0,914.0,8.95,491
39914,0.02,0.0,0.01,0.0,0.0,0.0,0.12,0.0,0.0,0.0,0.0,0.0,0.0,0.0,0.0,0.0,0.01,0.0,0.0,0.01,0.0,0.0,0.12,0.0,0.0,0.0,0.0,0.0,0.0,0.72,0.0,0.0,0.0,0.0,0.0,0.0,0.0,0.0,0.0,1005.0,6.65,491
39915,0.02,0.0,0.01,0.0,0.0,0.0,0.12,0.0,0.0,0.0,0.0,0.0,0.0,0.0,0.0,0.0,0.01,0.0,0.0,0.01,0.0,0.0,0.12,0.0,0.0,0.0,0.0,0.0,0.0,0.72,0.0,0.0,0.0,0.0,0.0,0.0,0.0,0.0,0.0,1158.0,4.38,491
39916,0.02,0.0,0.01,0.0,0.0,0.0,0.12,0.0,0.0,0.0,0.0,0.0,0.0,0.0,0.0,0.0,0.01,0.0,0.0,0.01,0.0,0.0,0.12,0.0,0.0,0.0,0.0,0.0,0.0,0.72,0.0,0.0,0.0,0.0,0.0,0.0,0.0,0.0,0.0,1245.0,3.49,491
39917,0.02,0.0,0.01,0.0,0.0,0.0,0.12,0.0,0.0,0.0,0.0,0.0,0.0,0.0,0.0,0.0,0.01,0.0,0.0,0.01,0.0,0.0,0.12,0.0,0.0,0.0,0.0,0.0,0.0,0.72,0.0,0.0,0.0,0.0,0.0,0.0,0.0,0.0,0.0,1318.0,2.92,491
39918,0.02,0.0,0.01,0.0,0.0,0.0,0.12,0.0,0.0,0.0,0.0,0.0,0.0,0.0,0.0,0.0,0.01,0.0,0.0,0.01,0.0,0.0,0.12,0.0,0.0,0.0,0.0,0.0,0.0,0.72,0.0,0.0,0.0,0.0,0.0,0.0,0.0,0.0,0.0,1441.0,2.17,491
39919,0.02,0.0,0.01,0.0,0.0,0.0,0.12,0.0,0.0,0.0,0.0,0.0,0.0,0.0,0.0,0.0,0.01,0.0,0.0,0.01,0.0,0.0,0.12,0.0,0.0,0.0,0.0,0.0,0.0,0.72,0.0,0.0,0.0,0.0,0.0,0.0,0.0,0.0,0.0,1554.0,1.66,491
39920,0.02,0.0,0.01,0.0,0.0,0.0,0.12,0.0,0.0,0.0,0.0,0.0,0.0,0.0,0.0,0.0,0.01,0.0,0.0,0.01,0.0,0.0,0.12,0.0,0.0,0.0,0.0,0.0,0.0,0.72,0.0,0.0,0.0,0.0,0.0,0.0,0.0,0.0,0.0,1643.0,1.3199999999999998,491
39921,0.02,0.0,0.01,0.0,0.0,0.0,0.06,0.0,0.0,0.0,0.0,0.0,0.0,0.0,0.0,0.0,0.01,0.0,0.0,0.06,0.0,0.0,0.12,0.0,0.0,0.0,0.0,0.0,0.0,0.72,0.0,0.0,0.0,0.0,0.0,0.0,0.0,0.0,0.0,841.0,11.16,492
39922,0.02,0.0,0.01,0.0,0.0,0.0,0.06,0.0,0.0,0.0,0.0,0.0,0.0,0.0,0.0,0.0,0.01,0.0,0.0,0.06,0.0,0.0,0.12,0.0,0.0,0.0,0.0,0.0,0.0,0.72,0.0,0.0,0.0,0.0,0.0,0.0,0.0,0.0,0.0,862.0,10.39,492
39923,0.02,0.0,0.01,0.0,0.0,0.0,0.06,0.0,0.0,0.0,0.0,0.0,0.0,0.0,0.0,0.0,0.01,0.0,0.0,0.06,0.0,0.0,0.12,0.0,0.0,0.0,0.0,0.0,0.0,0.72,0.0,0.0,0.0,0.0,0.0,0.0,0.0,0.0,0.0,881.0,9.75,492
39924,0.02,0.0,0.01,0.0,0.0,0.0,0.06,0.0,0.0,0.0,0.0,0.0,0.0,0.0,0.0,0.0,0.01,0.0,0.0,0.06,0.0,0.0,0.12,0.0,0.0,0.0,0.0,0.0,0.0,0.72,0.0,0.0,0.0,0.0,0.0,0.0,0.0,0.0,0.0,1000.0,6.65,492
39925,0.02,0.0,0.01,0.0,0.0,0.0,0.06,0.0,0.0,0.0,0.0,0.0,0.0,0.0,0.0,0.0,0.01,0.0,0.0,0.06,0.0,0.0,0.12,0.0,0.0,0.0,0.0,0.0,0.0,0.72,0.0,0.0,0.0,0.0,0.0,0.0,0.0,0.0,0.0,1138.0,4.72,492
39926,0.02,0.0,0.01,0.0,0.0,0.0,0.06,0.0,0.0,0.0,0.0,0.0,0.0,0.0,0.0,0.0,0.01,0.0,0.0,0.06,0.0,0.0,0.12,0.0,0.0,0.0,0.0,0.0,0.0,0.72,0.0,0.0,0.0,0.0,0.0,0.0,0.0,0.0,0.0,1215.0,3.89,492
39927,0.02,0.0,0.01,0.0,0.0,0.0,0.06,0.0,0.0,0.0,0.0,0.0,0.0,0.0,0.0,0.0,0.01,0.0,0.0,0.06,0.0,0.0,0.12,0.0,0.0,0.0,0.0,0.0,0.0,0.72,0.0,0.0,0.0,0.0,0.0,0.0,0.0,0.0,0.0,1305.0,3.1500000000000004,492
39928,0.02,0.0,0.01,0.0,0.0,0.0,0.06,0.0,0.0,0.0,0.0,0.0,0.0,0.0,0.0,0.0,0.01,0.0,0.0,0.06,0.0,0.0,0.12,0.0,0.0,0.0,0.0,0.0,0.0,0.72,0.0,0.0,0.0,0.0,0.0,0.0,0.0,0.0,0.0,1417.0,2.45,492
39929,0.02,0.0,0.01,0.0,0.0,0.0,0.06,0.0,0.0,0.0,0.0,0.0,0.0,0.0,0.0,0.0,0.01,0.0,0.0,0.06,0.0,0.0,0.12,0.0,0.0,0.0,0.0,0.0,0.0,0.72,0.0,0.0,0.0,0.0,0.0,0.0,0.0,0.0,0.0,1528.0,1.88,492
39930,0.02,0.0,0.01,0.0,0.0,0.0,0.06,0.0,0.0,0.0,0.0,0.0,0.0,0.0,0.0,0.0,0.01,0.0,0.0,0.06,0.0,0.0,0.12,0.0,0.0,0.0,0.0,0.0,0.0,0.72,0.0,0.0,0.0,0.0,0.0,0.0,0.0,0.0,0.0,1638.0,1.4300000000000002,492
39931,0.01,0.0,0.0,0.0,0.0,0.0,0.06,0.0,0.0,0.0,0.0,0.0,0.0,0.0,0.0,0.0,0.0,0.0,0.0,0.05,0.0,0.0,0.15,0.0,0.0,0.0,0.0,0.0,0.0,0.73,0.0,0.0,0.0,0.0,0.0,0.0,0.0,0.0,0.0,816.0,10.82,493
39932,0.01,0.0,0.0,0.0,0.0,0.0,0.06,0.0,0.0,0.0,0.0,0.0,0.0,0.0,0.0,0.0,0.0,0.0,0.0,0.05,0.0,0.0,0.15,0.0,0.0,0.0,0.0,0.0,0.0,0.73,0.0,0.0,0.0,0.0,0.0,0.0,0.0,0.0,0.0,837.0,10.03,493
39933,0.01,0.0,0.0,0.0,0.0,0.0,0.06,0.0,0.0,0.0,0.0,0.0,0.0,0.0,0.0,0.0,0.0,0.0,0.0,0.05,0.0,0.0,0.15,0.0,0.0,0.0,0.0,0.0,0.0,0.73,0.0,0.0,0.0,0.0,0.0,0.0,0.0,0.0,0.0,874.0,8.76,493
39934,0.01,0.0,0.0,0.0,0.0,0.0,0.06,0.0,0.0,0.0,0.0,0.0,0.0,0.0,0.0,0.0,0.0,0.0,0.0,0.05,0.0,0.0,0.15,0.0,0.0,0.0,0.0,0.0,0.0,0.73,0.0,0.0,0.0,0.0,0.0,0.0,0.0,0.0,0.0,965.0,6.65,493
39935,0.01,0.0,0.0,0.0,0.0,0.0,0.06,0.0,0.0,0.0,0.0,0.0,0.0,0.0,0.0,0.0,0.0,0.0,0.0,0.05,0.0,0.0,0.15,0.0,0.0,0.0,0.0,0.0,0.0,0.73,0.0,0.0,0.0,0.0,0.0,0.0,0.0,0.0,0.0,1137.0,4.29,493
39936,0.01,0.0,0.0,0.0,0.0,0.0,0.06,0.0,0.0,0.0,0.0,0.0,0.0,0.0,0.0,0.0,0.0,0.0,0.0,0.05,0.0,0.0,0.15,0.0,0.0,0.0,0.0,0.0,0.0,0.73,0.0,0.0,0.0,0.0,0.0,0.0,0.0,0.0,0.0,1217.0,3.52,493
39937,0.01,0.0,0.0,0.0,0.0,0.0,0.06,0.0,0.0,0.0,0.0,0.0,0.0,0.0,0.0,0.0,0.0,0.0,0.0,0.05,0.0,0.0,0.15,0.0,0.0,0.0,0.0,0.0,0.0,0.73,0.0,0.0,0.0,0.0,0.0,0.0,0.0,0.0,0.0,1299.0,2.91,493
39938,0.01,0.0,0.0,0.0,0.0,0.0,0.06,0.0,0.0,0.0,0.0,0.0,0.0,0.0,0.0,0.0,0.0,0.0,0.0,0.05,0.0,0.0,0.15,0.0,0.0,0.0,0.0,0.0,0.0,0.73,0.0,0.0,0.0,0.0,0.0,0.0,0.0,0.0,0.0,1410.0,2.25,493
39939,0.01,0.0,0.0,0.0,0.0,0.0,0.06,0.0,0.0,0.0,0.0,0.0,0.0,0.0,0.0,0.0,0.0,0.0,0.0,0.05,0.0,0.0,0.15,0.0,0.0,0.0,0.0,0.0,0.0,0.73,0.0,0.0,0.0,0.0,0.0,0.0,0.0,0.0,0.0,1520.0,1.7400000000000002,493
39940,0.01,0.0,0.0,0.0,0.0,0.0,0.06,0.0,0.0,0.0,0.0,0.0,0.0,0.0,0.0,0.0,0.0,0.0,0.0,0.05,0.0,0.0,0.15,0.0,0.0,0.0,0.0,0.0,0.0,0.73,0.0,0.0,0.0,0.0,0.0,0.0,0.0,0.0,0.0,1591.0,1.46,493
44313,0.01,0.0,0.0,0.0,0.0,0.0,0.06,0.0,0.0,0.0,0.0,0.0,0.0,0.0,0.0,0.0,0.0,0.0,0.0,0.05,0.0,0.0,0.15,0.0,0.0,0.0,0.0,0.0,0.0,0.73,0.0,0.0,0.0,0.0,0.0,0.0,0.0,0.0,0.0,888.0,9.0,493
44314,0.01,0.0,0.0,0.0,0.0,0.0,0.06,0.0,0.0,0.0,0.0,0.0,0.0,0.0,0.0,0.0,0.0,0.0,0.0,0.05,0.0,0.0,0.15,0.0,0.0,0.0,0.0,0.0,0.0,0.73,0.0,0.0,0.0,0.0,0.0,0.0,0.0,0.0,0.0,858.0,10.0,493
44315,0.01,0.0,0.0,0.0,0.0,0.0,0.06,0.0,0.0,0.0,0.0,0.0,0.0,0.0,0.0,0.0,0.0,0.0,0.0,0.05,0.0,0.0,0.15,0.0,0.0,0.0,0.0,0.0,0.0,0.73,0.0,0.0,0.0,0.0,0.0,0.0,0.0,0.0,0.0,832.0,11.0,493
44316,0.01,0.0,0.0,0.0,0.0,0.0,0.06,0.0,0.0,0.0,0.0,0.0,0.0,0.0,0.0,0.0,0.0,0.0,0.0,0.05,0.0,0.0,0.15,0.0,0.0,0.0,0.0,0.0,0.0,0.73,0.0,0.0,0.0,0.0,0.0,0.0,0.0,0.0,0.0,810.0,12.0,493
44333,0.01,0.0,0.0,0.0,0.0,0.0,0.06,0.0,0.0,0.0,0.0,0.0,0.0,0.0,0.0,0.0,0.0,0.0,0.0,0.05,0.0,0.0,0.15,0.0,0.0,0.0,0.0,0.0,0.0,0.73,0.0,0.0,0.0,0.0,0.0,0.0,0.0,0.0,0.0,833.0,11.0,493
39941,0.01,0.0,0.0,0.0,0.0,0.0,0.12,0.0,0.0,0.0,0.0,0.0,0.0,0.0,0.0,0.0,0.0,0.0,0.0,0.01,0.0,0.0,0.15,0.0,0.0,0.0,0.0,0.0,0.0,0.72,0.0,0.0,0.0,0.0,0.0,0.0,0.0,0.0,0.0,835.0,11.08,494
39942,0.01,0.0,0.0,0.0,0.0,0.0,0.12,0.0,0.0,0.0,0.0,0.0,0.0,0.0,0.0,0.0,0.0,0.0,0.0,0.01,0.0,0.0,0.15,0.0,0.0,0.0,0.0,0.0,0.0,0.72,0.0,0.0,0.0,0.0,0.0,0.0,0.0,0.0,0.0,854.0,10.62,494
39943,0.01,0.0,0.0,0.0,0.0,0.0,0.12,0.0,0.0,0.0,0.0,0.0,0.0,0.0,0.0,0.0,0.0,0.0,0.0,0.01,0.0,0.0,0.15,0.0,0.0,0.0,0.0,0.0,0.0,0.72,0.0,0.0,0.0,0.0,0.0,0.0,0.0,0.0,0.0,889.0,9.25,494
39944,0.01,0.0,0.0,0.0,0.0,0.0,0.12,0.0,0.0,0.0,0.0,0.0,0.0,0.0,0.0,0.0,0.0,0.0,0.0,0.01,0.0,0.0,0.15,0.0,0.0,0.0,0.0,0.0,0.0,0.72,0.0,0.0,0.0,0.0,0.0,0.0,0.0,0.0,0.0,982.0,6.65,494
39945,0.01,0.0,0.0,0.0,0.0,0.0,0.12,0.0,0.0,0.0,0.0,0.0,0.0,0.0,0.0,0.0,0.0,0.0,0.0,0.01,0.0,0.0,0.15,0.0,0.0,0.0,0.0,0.0,0.0,0.72,0.0,0.0,0.0,0.0,0.0,0.0,0.0,0.0,0.0,1137.0,4.31,494
39946,0.01,0.0,0.0,0.0,0.0,0.0,0.12,0.0,0.0,0.0,0.0,0.0,0.0,0.0,0.0,0.0,0.0,0.0,0.0,0.01,0.0,0.0,0.15,0.0,0.0,0.0,0.0,0.0,0.0,0.72,0.0,0.0,0.0,0.0,0.0,0.0,0.0,0.0,0.0,1217.0,3.47,494
39947,0.01,0.0,0.0,0.0,0.0,0.0,0.12,0.0,0.0,0.0,0.0,0.0,0.0,0.0,0.0,0.0,0.0,0.0,0.0,0.01,0.0,0.0,0.15,0.0,0.0,0.0,0.0,0.0,0.0,0.72,0.0,0.0,0.0,0.0,0.0,0.0,0.0,0.0,0.0,1302.0,2.76,494
39948,0.01,0.0,0.0,0.0,0.0,0.0,0.12,0.0,0.0,0.0,0.0,0.0,0.0,0.0,0.0,0.0,0.0,0.0,0.0,0.01,0.0,0.0,0.15,0.0,0.0,0.0,0.0,0.0,0.0,0.72,0.0,0.0,0.0,0.0,0.0,0.0,0.0,0.0,0.0,1416.0,2.07,494
39949,0.01,0.0,0.0,0.0,0.0,0.0,0.12,0.0,0.0,0.0,0.0,0.0,0.0,0.0,0.0,0.0,0.0,0.0,0.0,0.01,0.0,0.0,0.15,0.0,0.0,0.0,0.0,0.0,0.0,0.72,0.0,0.0,0.0,0.0,0.0,0.0,0.0,0.0,0.0,1528.0,1.54,494
39950,0.01,0.0,0.0,0.0,0.0,0.0,0.12,0.0,0.0,0.0,0.0,0.0,0.0,0.0,0.0,0.0,0.0,0.0,0.0,0.01,0.0,0.0,0.15,0.0,0.0,0.0,0.0,0.0,0.0,0.72,0.0,0.0,0.0,0.0,0.0,0.0,0.0,0.0,0.0,1585.0,1.31,494
39960,0.01,0.0,0.01,0.0,0.0,0.0,0.11,0.0,0.0,0.0,0.0,0.0,0.0,0.0,0.0,0.0,0.0,0.0,0.0,0.01,0.0,0.0,0.15,0.0,0.0,0.0,0.0,0.0,0.0,0.72,0.0,0.0,0.0,0.0,0.0,0.0,0.0,0.0,0.0,835.0,10.96,495
39961,0.01,0.0,0.01,0.0,0.0,0.0,0.11,0.0,0.0,0.0,0.0,0.0,0.0,0.0,0.0,0.0,0.0,0.0,0.0,0.01,0.0,0.0,0.15,0.0,0.0,0.0,0.0,0.0,0.0,0.72,0.0,0.0,0.0,0.0,0.0,0.0,0.0,0.0,0.0,847.0,10.41,495
39962,0.01,0.0,0.01,0.0,0.0,0.0,0.11,0.0,0.0,0.0,0.0,0.0,0.0,0.0,0.0,0.0,0.0,0.0,0.0,0.01,0.0,0.0,0.15,0.0,0.0,0.0,0.0,0.0,0.0,0.72,0.0,0.0,0.0,0.0,0.0,0.0,0.0,0.0,0.0,888.0,9.02,495
39963,0.01,0.0,0.01,0.0,0.0,0.0,0.11,0.0,0.0,0.0,0.0,0.0,0.0,0.0,0.0,0.0,0.0,0.0,0.0,0.01,0.0,0.0,0.15,0.0,0.0,0.0,0.0,0.0,0.0,0.72,0.0,0.0,0.0,0.0,0.0,0.0,0.0,0.0,0.0,975.0,6.65,495
39964,0.01,0.0,0.01,0.0,0.0,0.0,0.11,0.0,0.0,0.0,0.0,0.0,0.0,0.0,0.0,0.0,0.0,0.0,0.0,0.01,0.0,0.0,0.15,0.0,0.0,0.0,0.0,0.0,0.0,0.72,0.0,0.0,0.0,0.0,0.0,0.0,0.0,0.0,0.0,1136.0,4.27,495
39965,0.01,0.0,0.01,0.0,0.0,0.0,0.11,0.0,0.0,0.0,0.0,0.0,0.0,0.0,0.0,0.0,0.0,0.0,0.0,0.01,0.0,0.0,0.15,0.0,0.0,0.0,0.0,0.0,0.0,0.72,0.0,0.0,0.0,0.0,0.0,0.0,0.0,0.0,0.0,1216.0,3.42,495
39966,0.01,0.0,0.01,0.0,0.0,0.0,0.11,0.0,0.0,0.0,0.0,0.0,0.0,0.0,0.0,0.0,0.0,0.0,0.0,0.01,0.0,0.0,0.15,0.0,0.0,0.0,0.0,0.0,0.0,0.72,0.0,0.0,0.0,0.0,0.0,0.0,0.0,0.0,0.0,1302.0,2.74,495
39967,0.01,0.0,0.01,0.0,0.0,0.0,0.11,0.0,0.0,0.0,0.0,0.0,0.0,0.0,0.0,0.0,0.0,0.0,0.0,0.01,0.0,0.0,0.15,0.0,0.0,0.0,0.0,0.0,0.0,0.72,0.0,0.0,0.0,0.0,0.0,0.0,0.0,0.0,0.0,1417.0,2.06,495
39968,0.01,0.0,0.01,0.0,0.0,0.0,0.11,0.0,0.0,0.0,0.0,0.0,0.0,0.0,0.0,0.0,0.0,0.0,0.0,0.01,0.0,0.0,0.15,0.0,0.0,0.0,0.0,0.0,0.0,0.72,0.0,0.0,0.0,0.0,0.0,0.0,0.0,0.0,0.0,1538.0,1.5099999999999998,495
39969,0.01,0.0,0.01,0.0,0.0,0.0,0.11,0.0,0.0,0.0,0.0,0.0,0.0,0.0,0.0,0.0,0.0,0.0,0.0,0.01,0.0,0.0,0.15,0.0,0.0,0.0,0.0,0.0,0.0,0.72,0.0,0.0,0.0,0.0,0.0,0.0,0.0,0.0,0.0,1643.0,1.13,495
39970,0.01,0.0,0.0,0.0,0.0,0.0,0.08,0.0,0.0,0.0,0.0,0.0,0.0,0.0,0.0,0.0,0.0,0.0,0.0,0.07,0.0,0.0,0.13,0.0,0.0,0.0,0.0,0.0,0.0,0.71,0.0,0.0,0.0,0.0,0.0,0.0,0.0,0.0,0.0,838.0,10.98,496
39971,0.01,0.0,0.0,0.0,0.0,0.0,0.08,0.0,0.0,0.0,0.0,0.0,0.0,0.0,0.0,0.0,0.0,0.0,0.0,0.07,0.0,0.0,0.13,0.0,0.0,0.0,0.0,0.0,0.0,0.71,0.0,0.0,0.0,0.0,0.0,0.0,0.0,0.0,0.0,851.0,10.39,496
39972,0.01,0.0,0.0,0.0,0.0,0.0,0.08,0.0,0.0,0.0,0.0,0.0,0.0,0.0,0.0,0.0,0.0,0.0,0.0,0.07,0.0,0.0,0.13,0.0,0.0,0.0,0.0,0.0,0.0,0.71,0.0,0.0,0.0,0.0,0.0,0.0,0.0,0.0,0.0,888.0,9.23,496
39973,0.01,0.0,0.0,0.0,0.0,0.0,0.08,0.0,0.0,0.0,0.0,0.0,0.0,0.0,0.0,0.0,0.0,0.0,0.0,0.07,0.0,0.0,0.13,0.0,0.0,0.0,0.0,0.0,0.0,0.71,0.0,0.0,0.0,0.0,0.0,0.0,0.0,0.0,0.0,990.0,6.65,496
39974,0.01,0.0,0.0,0.0,0.0,0.0,0.08,0.0,0.0,0.0,0.0,0.0,0.0,0.0,0.0,0.0,0.0,0.0,0.0,0.07,0.0,0.0,0.13,0.0,0.0,0.0,0.0,0.0,0.0,0.71,0.0,0.0,0.0,0.0,0.0,0.0,0.0,0.0,0.0,1136.0,4.56,496
39975,0.01,0.0,0.0,0.0,0.0,0.0,0.08,0.0,0.0,0.0,0.0,0.0,0.0,0.0,0.0,0.0,0.0,0.0,0.0,0.07,0.0,0.0,0.13,0.0,0.0,0.0,0.0,0.0,0.0,0.71,0.0,0.0,0.0,0.0,0.0,0.0,0.0,0.0,0.0,1216.0,3.69,496
39976,0.01,0.0,0.0,0.0,0.0,0.0,0.08,0.0,0.0,0.0,0.0,0.0,0.0,0.0,0.0,0.0,0.0,0.0,0.0,0.07,0.0,0.0,0.13,0.0,0.0,0.0,0.0,0.0,0.0,0.71,0.0,0.0,0.0,0.0,0.0,0.0,0.0,0.0,0.0,1299.0,3.02,496
39977,0.01,0.0,0.0,0.0,0.0,0.0,0.08,0.0,0.0,0.0,0.0,0.0,0.0,0.0,0.0,0.0,0.0,0.0,0.0,0.07,0.0,0.0,0.13,0.0,0.0,0.0,0.0,0.0,0.0,0.71,0.0,0.0,0.0,0.0,0.0,0.0,0.0,0.0,0.0,1413.0,2.3,496
39978,0.01,0.0,0.0,0.0,0.0,0.0,0.08,0.0,0.0,0.0,0.0,0.0,0.0,0.0,0.0,0.0,0.0,0.0,0.0,0.07,0.0,0.0,0.13,0.0,0.0,0.0,0.0,0.0,0.0,0.71,0.0,0.0,0.0,0.0,0.0,0.0,0.0,0.0,0.0,1534.0,1.71,496
39979,0.01,0.0,0.0,0.0,0.0,0.0,0.08,0.0,0.0,0.0,0.0,0.0,0.0,0.0,0.0,0.0,0.0,0.0,0.0,0.07,0.0,0.0,0.13,0.0,0.0,0.0,0.0,0.0,0.0,0.71,0.0,0.0,0.0,0.0,0.0,0.0,0.0,0.0,0.0,1583.0,1.5,496
82101,0.01,0.0,0.0,0.0,0.0,0.0,0.08,0.0,0.0,0.0,0.0,0.0,0.0,0.0,0.0,0.0,0.0,0.0,0.0,0.07,0.0,0.0,0.13,0.0,0.0,0.0,0.0,0.0,0.0,0.71,0.0,0.0,0.0,0.0,0.0,0.0,0.0,0.0,0.0,1720.0,1.0,496
82102,0.01,0.0,0.0,0.0,0.0,0.0,0.08,0.0,0.0,0.0,0.0,0.0,0.0,0.0,0.0,0.0,0.0,0.0,0.0,0.07,0.0,0.0,0.13,0.0,0.0,0.0,0.0,0.0,0.0,0.71,0.0,0.0,0.0,0.0,0.0,0.0,0.0,0.0,0.0,1312.0,3.0,496
40100,0.0,0.0,0.0,0.0,0.0,0.0,0.0,0.0,0.0,0.0,0.0,0.0,0.0,0.0,0.0,0.0,0.0,0.0,0.0,0.0,0.0,0.0,0.19,0.0,0.0,0.0,0.0,0.0,0.0,0.8,0.0,0.0,0.0,0.0,0.0,0.0,0.0,0.0,0.0,1683.0,0.8500000000000001,497
40101,0.0,0.0,0.0,0.0,0.0,0.0,0.0,0.0,0.0,0.0,0.0,0.0,0.0,0.0,0.0,0.0,0.0,0.0,0.0,0.0,0.0,0.0,0.19,0.0,0.0,0.0,0.0,0.0,0.0,0.8,0.0,0.0,0.0,0.0,0.0,0.0,0.0,0.0,0.0,1588.0,1.21,497
40102,0.0,0.0,0.0,0.0,0.0,0.0,0.0,0.0,0.0,0.0,0.0,0.0,0.0,0.0,0.0,0.0,0.0,0.0,0.0,0.0,0.0,0.0,0.19,0.0,0.0,0.0,0.0,0.0,0.0,0.8,0.0,0.0,0.0,0.0,0.0,0.0,0.0,0.0,0.0,1467.0,1.7400000000000002,497
40103,0.0,0.0,0.0,0.0,0.0,0.0,0.0,0.0,0.0,0.0,0.0,0.0,0.0,0.0,0.0,0.0,0.0,0.0,0.0,0.0,0.0,0.0,0.19,0.0,0.0,0.0,0.0,0.0,0.0,0.8,0.0,0.0,0.0,0.0,0.0,0.0,0.0,0.0,0.0,1373.0,2.27,497
40104,0.0,0.0,0.0,0.0,0.0,0.0,0.0,0.0,0.0,0.0,0.0,0.0,0.0,0.0,0.0,0.0,0.0,0.0,0.0,0.0,0.0,0.0,0.19,0.0,0.0,0.0,0.0,0.0,0.0,0.8,0.0,0.0,0.0,0.0,0.0,0.0,0.0,0.0,0.0,1265.0,2.95,497
40105,0.0,0.0,0.0,0.0,0.0,0.0,0.0,0.0,0.0,0.0,0.0,0.0,0.0,0.0,0.0,0.0,0.0,0.0,0.0,0.0,0.0,0.0,0.19,0.0,0.0,0.0,0.0,0.0,0.0,0.8,0.0,0.0,0.0,0.0,0.0,0.0,0.0,0.0,0.0,923.0,7.51,497
40106,0.0,0.0,0.0,0.0,0.0,0.0,0.0,0.0,0.0,0.0,0.0,0.0,0.0,0.0,0.0,0.0,0.0,0.0,0.0,0.0,0.0,0.0,0.19,0.0,0.0,0.0,0.0,0.0,0.0,0.8,0.0,0.0,0.0,0.0,0.0,0.0,0.0,0.0,0.0,871.0,8.87,497
40107,0.0,0.0,0.0,0.0,0.0,0.0,0.0,0.0,0.0,0.0,0.0,0.0,0.0,0.0,0.0,0.0,0.0,0.0,0.0,0.0,0.0,0.0,0.19,0.0,0.0,0.0,0.0,0.0,0.0,0.8,0.0,0.0,0.0,0.0,0.0,0.0,0.0,0.0,0.0,828.0,9.98,497
40108,0.0,0.0,0.0,0.0,0.0,0.0,0.0,0.0,0.0,0.0,0.0,0.0,0.0,0.0,0.0,0.0,0.0,0.0,0.0,0.0,0.0,0.0,0.19,0.0,0.0,0.0,0.0,0.0,0.0,0.8,0.0,0.0,0.0,0.0,0.0,0.0,0.0,0.0,0.0,778.0,11.79,497
40128,0.0,0.0,0.18,0.0,0.0,0.0,0.0,0.0,0.0,0.0,0.0,0.0,0.0,0.0,0.0,0.0,0.0,0.0,0.3,0.0,0.0,0.0,0.0,0.0,0.0,0.0,0.0,0.0,0.0,0.52,0.0,0.0,0.0,0.0,0.0,0.0,0.0,0.0,0.0,823.0,9.0,498
40129,0.0,0.0,0.18,0.0,0.0,0.0,0.0,0.0,0.0,0.0,0.0,0.0,0.0,0.0,0.0,0.0,0.0,0.0,0.3,0.0,0.0,0.0,0.0,0.0,0.0,0.0,0.0,0.0,0.0,0.52,0.0,0.0,0.0,0.0,0.0,0.0,0.0,0.0,0.0,841.0,8.0,498
40130,0.0,0.0,0.18,0.0,0.0,0.0,0.0,0.0,0.0,0.0,0.0,0.0,0.0,0.0,0.0,0.0,0.0,0.0,0.3,0.0,0.0,0.0,0.0,0.0,0.0,0.0,0.0,0.0,0.0,0.52,0.0,0.0,0.0,0.0,0.0,0.0,0.0,0.0,0.0,863.0,7.0,498
40131,0.0,0.0,0.18,0.0,0.0,0.0,0.0,0.0,0.0,0.0,0.0,0.0,0.0,0.0,0.0,0.0,0.0,0.0,0.3,0.0,0.0,0.0,0.0,0.0,0.0,0.0,0.0,0.0,0.0,0.52,0.0,0.0,0.0,0.0,0.0,0.0,0.0,0.0,0.0,889.0,6.0,498
40132,0.0,0.0,0.18,0.0,0.0,0.0,0.0,0.0,0.0,0.0,0.0,0.0,0.0,0.0,0.0,0.0,0.0,0.0,0.3,0.0,0.0,0.0,0.0,0.0,0.0,0.0,0.0,0.0,0.0,0.52,0.0,0.0,0.0,0.0,0.0,0.0,0.0,0.0,0.0,918.0,5.0,498
40133,0.0,0.0,0.18,0.0,0.0,0.0,0.0,0.0,0.0,0.0,0.0,0.0,0.0,0.0,0.0,0.0,0.0,0.0,0.3,0.0,0.0,0.0,0.0,0.0,0.0,0.0,0.0,0.0,0.0,0.52,0.0,0.0,0.0,0.0,0.0,0.0,0.0,0.0,0.0,1088.0,2.0,498
40134,0.0,0.0,0.18,0.0,0.0,0.0,0.0,0.0,0.0,0.0,0.0,0.0,0.0,0.0,0.0,0.0,0.0,0.0,0.3,0.0,0.0,0.0,0.0,0.0,0.0,0.0,0.0,0.0,0.0,0.52,0.0,0.0,0.0,0.0,0.0,0.0,0.0,0.0,0.0,1143.0,1.5,498
40135,0.0,0.0,0.18,0.0,0.0,0.0,0.0,0.0,0.0,0.0,0.0,0.0,0.0,0.0,0.0,0.0,0.0,0.0,0.3,0.0,0.0,0.0,0.0,0.0,0.0,0.0,0.0,0.0,0.0,0.52,0.0,0.0,0.0,0.0,0.0,0.0,0.0,0.0,0.0,1213.0,1.0,498
40136,0.0,0.0,0.18,0.0,0.0,0.0,0.0,0.0,0.0,0.0,0.0,0.0,0.0,0.0,0.0,0.0,0.0,0.0,0.3,0.0,0.0,0.0,0.0,0.0,0.0,0.0,0.0,0.0,0.0,0.52,0.0,0.0,0.0,0.0,0.0,0.0,0.0,0.0,0.0,1313.0,0.5,498
40427,0.0,0.0,0.0,0.0,0.0,0.0,0.0,0.0,0.0,0.0,0.0,0.0,0.0,0.0,0.0,0.0,0.0,0.0,0.0,0.0,0.0,0.0,0.0,0.0,0.0,0.0,0.58,0.0,0.0,0.42,0.0,0.0,0.0,0.0,0.0,0.0,0.0,0.0,0.0,1073.0,0.16999999999999993,499
40428,0.0,0.0,0.0,0.0,0.0,0.0,0.0,0.0,0.0,0.0,0.0,0.0,0.0,0.0,0.0,0.0,0.0,0.0,0.0,0.0,0.0,0.0,0.0,0.0,0.0,0.0,0.58,0.0,0.0,0.42,0.0,0.0,0.0,0.0,0.0,0.0,0.0,0.0,0.0,1273.0,-0.5900000000000001,499
