Repository: R3sten/glass_dynamics

# GlassDynamics: Ridge Regression for Glass Viscosity Prediction

## Bachelor's thesis in physics

### Università degli Studi di Trieste

The main goal of this project is to develop a reliable and interpretable predictive model for glass viscosity, moving beyond "black-box" machine learning to provide physically meaningful insights for materials science applications.


This repository implements a workflow that bridges the gap between empirical models and modern data science techniques.

File: data/viscosity_raw_data.csv (part 56 of 81)
,Al2O3,As2O3,B2O3,BaO,BeO,Bi2O3,CaO,CdO,CoO,Cs2O,CuO,Fe2O3,FeO,Ga2O3,GeO2,HfO2,K2O,La2O3,Li2O,MgO,MnO,MoO3,Na2O,Nb2O5,NiO,P2O5,PbO,Rb2O,Sb2O3,SiO2,SrO,Ta2O5,TeO2,TiO2,Tl2O,WO3,Y2O3,ZnO,ZrO2,T,log_visc,ID
40429,0.0,0.0,0.0,0.0,0.0,0.0,0.0,0.0,0.0,0.0,0.0,0.0,0.0,0.0,0.0,0.0,0.0,0.0,0.0,0.0,0.0,0.0,0.0,0.0,0.0,0.0,0.58,0.0,0.0,0.42,0.0,0.0,0.0,0.0,0.0,0.0,0.0,0.0,0.0,1473.0,-0.92,499
53612,0.0,0.0,0.0,0.0,0.0,0.0,0.0,0.0,0.0,0.0,0.0,0.0,0.0,0.0,0.0,0.0,0.0,0.0,0.0,0.0,0.0,0.0,0.0,0.0,0.0,0.0,0.58,0.0,0.0,0.42,0.0,0.0,0.0,0.0,0.0,0.0,0.0,0.0,0.0,646.0,12.0,499
94376,0.0,0.0,0.0,0.0,0.0,0.0,0.0,0.0,0.0,0.0,0.0,0.0,0.0,0.0,0.0,0.0,0.0,0.0,0.0,0.0,0.0,0.0,0.0,0.0,0.0,0.0,0.58,0.0,0.0,0.42,0.0,0.0,0.0,0.0,0.0,0.0,0.0,0.0,0.0,1110.0,0.0,499
94377,0.0,0.0,0.0,0.0,0.0,0.0,0.0,0.0,0.0,0.0,0.0,0.0,0.0,0.0,0.0,0.0,0.0,0.0,0.0,0.0,0.0,0.0,0.0,0.0,0.0,0.0,0.58,0.0,0.0,0.42,0.0,0.0,0.0,0.0,0.0,0.0,0.0,0.0,0.0,953.0,1.0,499
94378,0.0,0.0,0.0,0.0,0.0,0.0,0.0,0.0,0.0,0.0,0.0,0.0,0.0,0.0,0.0,0.0,0.0,0.0,0.0,0.0,0.0,0.0,0.0,0.0,0.0,0.0,0.58,0.0,0.0,0.42,0.0,0.0,0.0,0.0,0.0,0.0,0.0,0.0,0.0,759.0,5.0,499
94379,0.0,0.0,0.0,0.0,0.0,0.0,0.0,0.0,0.0,0.0,0.0,0.0,0.0,0.0,0.0,0.0,0.0,0.0,0.0,0.0,0.0,0.0,0.0,0.0,0.0,0.0,0.58,0.0,0.0,0.42,0.0,0.0,0.0,0.0,0.0,0.0,0.0,0.0,0.0,735.0,6.0,499
94380,0.0,0.0,0.0,0.0,0.0,0.0,0.0,0.0,0.0,0.0,0.0,0.0,0.0,0.0,0.0,0.0,0.0,0.0,0.0,0.0,0.0,0.0,0.0,0.0,0.0,0.0,0.58,0.0,0.0,0.42,0.0,0.0,0.0,0.0,0.0,0.0,0.0,0.0,0.0,714.0,7.0,499
94381,0.0,0.0,0.0,0.0,0.0,0.0,0.0,0.0,0.0,0.0,0.0,0.0,0.0,0.0,0.0,0.0,0.0,0.0,0.0,0.0,0.0,0.0,0.0,0.0,0.0,0.0,0.58,0.0,0.0,0.42,0.0,0.0,0.0,0.0,0.0,0.0,0.0,0.0,0.0,697.0,8.0,499
94382,0.0,0.0,0.0,0.0,0.0,0.0,0.0,0.0,0.0,0.0,0.0,0.0,0.0,0.0,0.0,0.0,0.0,0.0,0.0,0.0,0.0,0.0,0.0,0.0,0.0,0.0,0.58,0.0,0.0,0.42,0.0,0.0,0.0,0.0,0.0,0.0,0.0,0.0,0.0,682.0,9.0,499
94383,0.0,0.0,0.0,0.0,0.0,0.0,0.0,0.0,0.0,0.0,0.0,0.0,0.0,0.0,0.0,0.0,0.0,0.0,0.0,0.0,0.0,0.0,0.0,0.0,0.0,0.0,0.58,0.0,0.0,0.42,0.0,0.0,0.0,0.0,0.0,0.0,0.0,0.0,0.0,669.0,10.0,499
94384,0.0,0.0,0.0,0.0,0.0,0.0,0.0,0.0,0.0,0.0,0.0,0.0,0.0,0.0,0.0,0.0,0.0,0.0,0.0,0.0,0.0,0.0,0.0,0.0,0.0,0.0,0.58,0.0,0.0,0.42,0.0,0.0,0.0,0.0,0.0,0.0,0.0,0.0,0.0,656.0,11.0,499
94385,0.0,0.0,0.0,0.0,0.0,0.0,0.0,0.0,0.0,0.0,0.0,0.0,0.0,0.0,0.0,0.0,0.0,0.0,0.0,0.0,0.0,0.0,0.0,0.0,0.0,0.0,0.58,0.0,0.0,0.42,0.0,0.0,0.0,0.0,0.0,0.0,0.0,0.0,0.0,643.0,12.0,499
96194,0.0,0.0,0.0,0.0,0.0,0.0,0.0,0.0,0.0,0.0,0.0,0.0,0.0,0.0,0.0,0.0,0.0,0.0,0.0,0.0,0.0,0.0,0.0,0.0,0.0,0.0,0.58,0.0,0.0,0.42,0.0,0.0,0.0,0.0,0.0,0.0,0.0,0.0,0.0,671.0,10.0,499
96195,0.0,0.0,0.0,0.0,0.0,0.0,0.0,0.0,0.0,0.0,0.0,0.0,0.0,0.0,0.0,0.0,0.0,0.0,0.0,0.0,0.0,0.0,0.0,0.0,0.0,0.0,0.58,0.0,0.0,0.42,0.0,0.0,0.0,0.0,0.0,0.0,0.0,0.0,0.0,658.0,11.0,499
40446,0.01,0.0,0.0,0.0,0.0,0.0,0.09,0.0,0.0,0.0,0.0,0.0,0.0,0.0,0.0,0.0,0.0,0.0,0.0,0.04,0.0,0.0,0.14,0.0,0.0,0.0,0.0,0.0,0.0,0.71,0.0,0.0,0.0,0.0,0.0,0.0,0.0,0.0,0.0,1465.0,2.0,500
40447,0.01,0.0,0.0,0.0,0.0,0.0,0.09,0.0,0.0,0.0,0.0,0.0,0.0,0.0,0.0,0.0,0.0,0.0,0.0,0.04,0.0,0.0,0.14,0.0,0.0,0.0,0.0,0.0,0.0,0.71,0.0,0.0,0.0,0.0,0.0,0.0,0.0,0.0,0.0,1293.0,3.0,500
40448,0.01,0.0,0.0,0.0,0.0,0.0,0.09,0.0,0.0,0.0,0.0,0.0,0.0,0.0,0.0,0.0,0.0,0.0,0.0,0.04,0.0,0.0,0.14,0.0,0.0,0.0,0.0,0.0,0.0,0.71,0.0,0.0,0.0,0.0,0.0,0.0,0.0,0.0,0.0,1178.0,4.0,500
44329,0.01,0.0,0.0,0.0,0.0,0.0,0.09,0.0,0.0,0.0,0.0,0.0,0.0,0.0,0.0,0.0,0.0,0.0,0.0,0.04,0.0,0.0,0.14,0.0,0.0,0.0,0.0,0.0,0.0,0.71,0.0,0.0,0.0,0.0,0.0,0.0,0.0,0.0,0.0,895.0,8.9,500
44330,0.01,0.0,0.0,0.0,0.0,0.0,0.09,0.0,0.0,0.0,0.0,0.0,0.0,0.0,0.0,0.0,0.0,0.0,0.0,0.04,0.0,0.0,0.14,0.0,0.0,0.0,0.0,0.0,0.0,0.71,0.0,0.0,0.0,0.0,0.0,0.0,0.0,0.0,0.0,865.0,10.0,500
44331,0.01,0.0,0.0,0.0,0.0,0.0,0.09,0.0,0.0,0.0,0.0,0.0,0.0,0.0,0.0,0.0,0.0,0.0,0.0,0.04,0.0,0.0,0.14,0.0,0.0,0.0,0.0,0.0,0.0,0.71,0.0,0.0,0.0,0.0,0.0,0.0,0.0,0.0,0.0,839.0,11.0,500
44332,0.01,0.0,0.0,0.0,0.0,0.0,0.09,0.0,0.0,0.0,0.0,0.0,0.0,0.0,0.0,0.0,0.0,0.0,0.0,0.04,0.0,0.0,0.14,0.0,0.0,0.0,0.0,0.0,0.0,0.71,0.0,0.0,0.0,0.0,0.0,0.0,0.0,0.0,0.0,816.0,12.0,500
44585,0.01,0.0,0.0,0.0,0.0,0.0,0.09,0.0,0.0,0.0,0.0,0.0,0.0,0.0,0.0,0.0,0.0,0.0,0.0,0.04,0.0,0.0,0.14,0.0,0.0,0.0,0.0,0.0,0.0,0.71,0.0,0.0,0.0,0.0,0.0,0.0,0.0,0.0,0.0,948.0,7.27,500
44586,0.01,0.0,0.0,0.0,0.0,0.0,0.09,0.0,0.0,0.0,0.0,0.0,0.0,0.0,0.0,0.0,0.0,0.0,0.0,0.04,0.0,0.0,0.14,0.0,0.0,0.0,0.0,0.0,0.0,0.71,0.0,0.0,0.0,0.0,0.0,0.0,0.0,0.0,0.0,935.0,7.67,500
44587,0.01,0.0,0.0,0.0,0.0,0.0,0.09,0.0,0.0,0.0,0.0,0.0,0.0,0.0,0.0,0.0,0.0,0.0,0.0,0.04,0.0,0.0,0.14,0.0,0.0,0.0,0.0,0.0,0.0,0.71,0.0,0.0,0.0,0.0,0.0,0.0,0.0,0.0,0.0,911.0,8.39,500
44588,0.01,0.0,0.0,0.0,0.0,0.0,0.09,0.0,0.0,0.0,0.0,0.0,0.0,0.0,0.0,0.0,0.0,0.0,0.0,0.04,0.0,0.0,0.14,0.0,0.0,0.0,0.0,0.0,0.0,0.71,0.0,0.0,0.0,0.0,0.0,0.0,0.0,0.0,0.0,867.0,9.74,500
44589,0.01,0.0,0.0,0.0,0.0,0.0,0.09,0.0,0.0,0.0,0.0,0.0,0.0,0.0,0.0,0.0,0.0,0.0,0.0,0.04,0.0,0.0,0.14,0.0,0.0,0.0,0.0,0.0,0.0,0.71,0.0,0.0,0.0,0.0,0.0,0.0,0.0,0.0,0.0,842.0,10.68,500
44590,0.01,0.0,0.0,0.0,0.0,0.0,0.09,0.0,0.0,0.0,0.0,0.0,0.0,0.0,0.0,0.0,0.0,0.0,0.0,0.04,0.0,0.0,0.14,0.0,0.0,0.0,0.0,0.0,0.0,0.71,0.0,0.0,0.0,0.0,0.0,0.0,0.0,0.0,0.0,832.0,11.12,500
40457,0.01,0.0,0.0,0.0,0.0,0.0,0.05,0.0,0.0,0.0,0.0,0.0,0.0,0.0,0.0,0.0,0.0,0.0,0.0,0.04,0.0,0.0,0.15,0.0,0.0,0.0,0.0,0.0,0.0,0.74,0.0,0.0,0.0,0.0,0.0,0.0,0.0,0.0,0.0,1467.0,2.0,501
40458,0.01,0.0,0.0,0.0,0.0,0.0,0.05,0.0,0.0,0.0,0.0,0.0,0.0,0.0,0.0,0.0,0.0,0.0,0.0,0.04,0.0,0.0,0.15,0.0,0.0,0.0,0.0,0.0,0.0,0.74,0.0,0.0,0.0,0.0,0.0,0.0,0.0,0.0,0.0,1287.0,3.0,501
40459,0.01,0.0,0.0,0.0,0.0,0.0,0.05,0.0,0.0,0.0,0.0,0.0,0.0,0.0,0.0,0.0,0.0,0.0,0.0,0.04,0.0,0.0,0.15,0.0,0.0,0.0,0.0,0.0,0.0,0.74,0.0,0.0,0.0,0.0,0.0,0.0,0.0,0.0,0.0,1169.0,4.0,501
44599,0.01,0.0,0.0,0.0,0.0,0.0,0.05,0.0,0.0,0.0,0.0,0.0,0.0,0.0,0.0,0.0,0.0,0.0,0.0,0.04,0.0,0.0,0.15,0.0,0.0,0.0,0.0,0.0,0.0,0.74,0.0,0.0,0.0,0.0,0.0,0.0,0.0,0.0,0.0,913.0,7.689999999999999,501
44600,0.01,0.0,0.0,0.0,0.0,0.0,0.05,0.0,0.0,0.0,0.0,0.0,0.0,0.0,0.0,0.0,0.0,0.0,0.0,0.04,0.0,0.0,0.15,0.0,0.0,0.0,0.0,0.0,0.0,0.74,0.0,0.0,0.0,0.0,0.0,0.0,0.0,0.0,0.0,899.0,8.14,501
44601,0.01,0.0,0.0,0.0,0.0,0.0,0.05,0.0,0.0,0.0,0.0,0.0,0.0,0.0,0.0,0.0,0.0,0.0,0.0,0.04,0.0,0.0,0.15,0.0,0.0,0.0,0.0,0.0,0.0,0.74,0.0,0.0,0.0,0.0,0.0,0.0,0.0,0.0,0.0,884.0,8.52,501
44602,0.01,0.0,0.0,0.0,0.0,0.0,0.05,0.0,0.0,0.0,0.0,0.0,0.0,0.0,0.0,0.0,0.0,0.0,0.0,0.04,0.0,0.0,0.15,0.0,0.0,0.0,0.0,0.0,0.0,0.74,0.0,0.0,0.0,0.0,0.0,0.0,0.0,0.0,0.0,868.0,9.04,501
44603,0.01,0.0,0.0,0.0,0.0,0.0,0.05,0.0,0.0,0.0,0.0,0.0,0.0,0.0,0.0,0.0,0.0,0.0,0.0,0.04,0.0,0.0,0.15,0.0,0.0,0.0,0.0,0.0,0.0,0.74,0.0,0.0,0.0,0.0,0.0,0.0,0.0,0.0,0.0,854.0,9.47,501
44604,0.01,0.0,0.0,0.0,0.0,0.0,0.05,0.0,0.0,0.0,0.0,0.0,0.0,0.0,0.0,0.0,0.0,0.0,0.0,0.04,0.0,0.0,0.15,0.0,0.0,0.0,0.0,0.0,0.0,0.74,0.0,0.0,0.0,0.0,0.0,0.0,0.0,0.0,0.0,842.0,9.86,501
44605,0.01,0.0,0.0,0.0,0.0,0.0,0.05,0.0,0.0,0.0,0.0,0.0,0.0,0.0,0.0,0.0,0.0,0.0,0.0,0.04,0.0,0.0,0.15,0.0,0.0,0.0,0.0,0.0,0.0,0.74,0.0,0.0,0.0,0.0,0.0,0.0,0.0,0.0,0.0,830.0,10.3,501
44606,0.01,0.0,0.0,0.0,0.0,0.0,0.05,0.0,0.0,0.0,0.0,0.0,0.0,0.0,0.0,0.0,0.0,0.0,0.0,0.04,0.0,0.0,0.15,0.0,0.0,0.0,0.0,0.0,0.0,0.74,0.0,0.0,0.0,0.0,0.0,0.0,0.0,0.0,0.0,817.0,10.83,501
44607,0.01,0.0,0.0,0.0,0.0,0.0,0.05,0.0,0.0,0.0,0.0,0.0,0.0,0.0,0.0,0.0,0.0,0.0,0.0,0.04,0.0,0.0,0.15,0.0,0.0,0.0,0.0,0.0,0.0,0.74,0.0,0.0,0.0,0.0,0.0,0.0,0.0,0.0,0.0,805.0,11.38,501
44608,0.01,0.0,0.0,0.0,0.0,0.0,0.05,0.0,0.0,0.0,0.0,0.0,0.0,0.0,0.0,0.0,0.0,0.0,0.0,0.04,0.0,0.0,0.15,0.0,0.0,0.0,0.0,0.0,0.0,0.74,0.0,0.0,0.0,0.0,0.0,0.0,0.0,0.0,0.0,791.0,11.83,501
40460,0.01,0.0,0.0,0.0,0.0,0.0,0.07,0.0,0.0,0.0,0.0,0.0,0.0,0.0,0.0,0.0,0.0,0.0,0.0,0.04,0.0,0.0,0.13,0.0,0.0,0.0,0.0,0.0,0.0,0.74,0.0,0.0,0.0,0.0,0.0,0.0,0.0,0.0,0.0,1498.0,2.0,502
40461,0.01,0.0,0.0,0.0,0.0,0.0,0.07,0.0,0.0,0.0,0.0,0.0,0.0,0.0,0.0,0.0,0.0,0.0,0.0,0.04,0.0,0.0,0.13,0.0,0.0,0.0,0.0,0.0,0.0,0.74,0.0,0.0,0.0,0.0,0.0,0.0,0.0,0.0,0.0,1317.0,3.0,502
40462,0.01,0.0,0.0,0.0,0.0,0.0,0.07,0.0,0.0,0.0,0.0,0.0,0.0,0.0,0.0,0.0,0.0,0.0,0.0,0.04,0.0,0.0,0.13,0.0,0.0,0.0,0.0,0.0,0.0,0.74,0.0,0.0,0.0,0.0,0.0,0.0,0.0,0.0,0.0,1195.0,4.0,502
42983,0.01,0.0,0.0,0.0,0.0,0.0,0.07,0.0,0.0,0.0,0.0,0.0,0.0,0.0,0.0,0.0,0.0,0.0,0.0,0.04,0.0,0.0,0.13,0.0,0.0,0.0,0.0,0.0,0.0,0.74,0.0,0.0,0.0,0.0,0.0,0.0,0.0,0.0,0.0,973.0,7.16,502
42984,0.01,0.0,0.0,0.0,0.0,0.0,0.07,0.0,0.0,0.0,0.0,0.0,0.0,0.0,0.0,0.0,0.0,0.0,0.0,0.04,0.0,0.0,0.13,0.0,0.0,0.0,0.0,0.0,0.0,0.74,0.0,0.0,0.0,0.0,0.0,0.0,0.0,0.0,0.0,943.0,7.8599999999999985,502
42985,0.01,0.0,0.0,0.0,0.0,0.0,0.07,0.0,0.0,0.0,0.0,0.0,0.0,0.0,0.0,0.0,0.0,0.0,0.0,0.04,0.0,0.0,0.13,0.0,0.0,0.0,0.0,0.0,0.0,0.74,0.0,0.0,0.0,0.0,0.0,0.0,0.0,0.0,0.0,905.0,8.92,502
42986,0.01,0.0,0.0,0.0,0.0,0.0,0.07,0.0,0.0,0.0,0.0,0.0,0.0,0.0,0.0,0.0,0.0,0.0,0.0,0.04,0.0,0.0,0.13,0.0,0.0,0.0,0.0,0.0,0.0,0.74,0.0,0.0,0.0,0.0,0.0,0.0,0.0,0.0,0.0,864.0,10.21,502
42987,0.01,0.0,0.0,0.0,0.0,0.0,0.07,0.0,0.0,0.0,0.0,0.0,0.0,0.0,0.0,0.0,0.0,0.0,0.0,0.04,0.0,0.0,0.13,0.0,0.0,0.0,0.0,0.0,0.0,0.74,0.0,0.0,0.0,0.0,0.0,0.0,0.0,0.0,0.0,843.0,11.05,502
42988,0.01,0.0,0.0,0.0,0.0,0.0,0.07,0.0,0.0,0.0,0.0,0.0,0.0,0.0,0.0,0.0,0.0,0.0,0.0,0.04,0.0,0.0,0.13,0.0,0.0,0.0,0.0,0.0,0.0,0.74,0.0,0.0,0.0,0.0,0.0,0.0,0.0,0.0,0.0,826.0,11.82,502
44609,0.01,0.0,0.0,0.0,0.0,0.0,0.07,0.0,0.0,0.0,0.0,0.0,0.0,0.0,0.0,0.0,0.0,0.0,0.0,0.04,0.0,0.0,0.13,0.0,0.0,0.0,0.0,0.0,0.0,0.74,0.0,0.0,0.0,0.0,0.0,0.0,0.0,0.0,0.0,938.0,7.539999999999999,502
44610,0.01,0.0,0.0,0.0,0.0,0.0,0.07,0.0,0.0,0.0,0.0,0.0,0.0,0.0,0.0,0.0,0.0,0.0,0.0,0.04,0.0,0.0,0.13,0.0,0.0,0.0,0.0,0.0,0.0,0.74,0.0,0.0,0.0,0.0,0.0,0.0,0.0,0.0,0.0,919.0,8.09,502
44611,0.01,0.0,0.0,0.0,0.0,0.0,0.07,0.0,0.0,0.0,0.0,0.0,0.0,0.0,0.0,0.0,0.0,0.0,0.0,0.04,0.0,0.0,0.13,0.0,0.0,0.0,0.0,0.0,0.0,0.74,0.0,0.0,0.0,0.0,0.0,0.0,0.0,0.0,0.0,902.0,8.54,502
44612,0.01,0.0,0.0,0.0,0.0,0.0,0.07,0.0,0.0,0.0,0.0,0.0,0.0,0.0,0.0,0.0,0.0,0.0,0.0,0.04,0.0,0.0,0.13,0.0,0.0,0.0,0.0,0.0,0.0,0.74,0.0,0.0,0.0,0.0,0.0,0.0,0.0,0.0,0.0,891.0,8.84,502
44613,0.01,0.0,0.0,0.0,0.0,0.0,0.07,0.0,0.0,0.0,0.0,0.0,0.0,0.0,0.0,0.0,0.0,0.0,0.0,0.04,0.0,0.0,0.13,0.0,0.0,0.0,0.0,0.0,0.0,0.74,0.0,0.0,0.0,0.0,0.0,0.0,0.0,0.0,0.0,880.0,9.29,502
44614,0.01,0.0,0.0,0.0,0.0,0.0,0.07,0.0,0.0,0.0,0.0,0.0,0.0,0.0,0.0,0.0,0.0,0.0,0.0,0.04,0.0,0.0,0.13,0.0,0.0,0.0,0.0,0.0,0.0,0.74,0.0,0.0,0.0,0.0,0.0,0.0,0.0,0.0,0.0,861.0,9.96,502
44615,0.01,0.0,0.0,0.0,0.0,0.0,0.07,0.0,0.0,0.0,0.0,0.0,0.0,0.0,0.0,0.0,0.0,0.0,0.0,0.04,0.0,0.0,0.13,0.0,0.0,0.0,0.0,0.0,0.0,0.74,0.0,0.0,0.0,0.0,0.0,0.0,0.0,0.0,0.0,842.0,10.58,502
44616,0.01,0.0,0.0,0.0,0.0,0.0,0.07,0.0,0.0,0.0,0.0,0.0,0.0,0.0,0.0,0.0,0.0,0.0,0.0,0.04,0.0,0.0,0.13,0.0,0.0,0.0,0.0,0.0,0.0,0.74,0.0,0.0,0.0,0.0,0.0,0.0,0.0,0.0,0.0,830.0,11.2,502
44617,0.01,0.0,0.0,0.0,0.0,0.0,0.07,0.0,0.0,0.0,0.0,0.0,0.0,0.0,0.0,0.0,0.0,0.0,0.0,0.04,0.0,0.0,0.13,0.0,0.0,0.0,0.0,0.0,0.0,0.74,0.0,0.0,0.0,0.0,0.0,0.0,0.0,0.0,0.0,818.0,11.66,502
40467,0.01,0.0,0.0,0.0,0.0,0.0,0.1,0.0,0.0,0.0,0.0,0.0,0.0,0.0,0.0,0.0,0.0,0.0,0.0,0.04,0.0,0.0,0.15,0.0,0.0,0.0,0.0,0.0,0.0,0.7,0.0,0.0,0.0,0.0,0.0,0.0,0.0,0.0,0.0,1423.0,2.0,503
40468,0.01,0.0,0.0,0.0,0.0,0.0,0.1,0.0,0.0,0.0,0.0,0.0,0.0,0.0,0.0,0.0,0.0,0.0,0.0,0.04,0.0,0.0,0.15,0.0,0.0,0.0,0.0,0.0,0.0,0.7,0.0,0.0,0.0,0.0,0.0,0.0,0.0,0.0,0.0,1263.0,3.0,503
40469,0.01,0.0,0.0,0.0,0.0,0.0,0.1,0.0,0.0,0.0,0.0,0.0,0.0,0.0,0.0,0.0,0.0,0.0,0.0,0.04,0.0,0.0,0.15,0.0,0.0,0.0,0.0,0.0,0.0,0.7,0.0,0.0,0.0,0.0,0.0,0.0,0.0,0.0,0.0,1154.0,4.0,503
44629,0.01,0.0,0.0,0.0,0.0,0.0,0.1,0.0,0.0,0.0,0.0,0.0,0.0,0.0,0.0,0.0,0.0,0.0,0.0,0.04,0.0,0.0,0.15,0.0,0.0,0.0,0.0,0.0,0.0,0.7,0.0,0.0,0.0,0.0,0.0,0.0,0.0,0.0,0.0,940.0,7.439999999999999,503
44630,0.01,0.0,0.0,0.0,0.0,0.0,0.1,0.0,0.0,0.0,0.0,0.0,0.0,0.0,0.0,0.0,0.0,0.0,0.0,0.04,0.0,0.0,0.15,0.0,0.0,0.0,0.0,0.0,0.0,0.7,0.0,0.0,0.0,0.0,0.0,0.0,0.0,0.0,0.0,920.0,8.05,503
44631,0.01,0.0,0.0,0.0,0.0,0.0,0.1,0.0,0.0,0.0,0.0,0.0,0.0,0.0,0.0,0.0,0.0,0.0,0.0,0.04,0.0,0.0,0.15,0.0,0.0,0.0,0.0,0.0,0.0,0.7,0.0,0.0,0.0,0.0,0.0,0.0,0.0,0.0,0.0,889.0,9.03,503
44632,0.01,0.0,0.0,0.0,0.0,0.0,0.1,0.0,0.0,0.0,0.0,0.0,0.0,0.0,0.0,0.0,0.0,0.0,0.0,0.04,0.0,0.0,0.15,0.0,0.0,0.0,0.0,0.0,0.0,0.7,0.0,0.0,0.0,0.0,0.0,0.0,0.0,0.0,0.0,879.0,9.36,503
44633,0.01,0.0,0.0,0.0,0.0,0.0,0.1,0.0,0.0,0.0,0.0,0.0,0.0,0.0,0.0,0.0,0.0,0.0,0.0,0.04,0.0,0.0,0.15,0.0,0.0,0.0,0.0,0.0,0.0,0.7,0.0,0.0,0.0,0.0,0.0,0.0,0.0,0.0,0.0,859.0,10.07,503
44634,0.01,0.0,0.0,0.0,0.0,0.0,0.1,0.0,0.0,0.0,0.0,0.0,0.0,0.0,0.0,0.0,0.0,0.0,0.0,0.04,0.0,0.0,0.15,0.0,0.0,0.0,0.0,0.0,0.0,0.7,0.0,0.0,0.0,0.0,0.0,0.0,0.0,0.0,0.0,846.0,10.64,503
44635,0.01,0.0,0.0,0.0,0.0,0.0,0.1,0.0,0.0,0.0,0.0,0.0,0.0,0.0,0.0,0.0,0.0,0.0,0.0,0.04,0.0,0.0,0.15,0.0,0.0,0.0,0.0,0.0,0.0,0.7,0.0,0.0,0.0,0.0,0.0,0.0,0.0,0.0,0.0,825.0,11.6,503
40470,0.02,0.0,0.0,0.0,0.0,0.0,0.05,0.0,0.0,0.0,0.0,0.0,0.0,0.0,0.0,0.0,0.0,0.0,0.0,0.04,0.0,0.0,0.15,0.0,0.0,0.0,0.0,0.0,0.0,0.73,0.0,0.0,0.0,0.0,0.0,0.0,0.0,0.0,0.0,1511.0,2.0,504
40471,0.02,0.0,0.0,0.0,0.0,0.0,0.05,0.0,0.0,0.0,0.0,0.0,0.0,0.0,0.0,0.0,0.0,0.0,0.0,0.04,0.0,0.0,0.15,0.0,0.0,0.0,0.0,0.0,0.0,0.73,0.0,0.0,0.0,0.0,0.0,0.0,0.0,0.0,0.0,1319.0,3.0,504
40472,0.02,0.0,0.0,0.0,0.0,0.0,0.05,0.0,0.0,0.0,0.0,0.0,0.0,0.0,0.0,0.0,0.0,0.0,0.0,0.04,0.0,0.0,0.15,0.0,0.0,0.0,0.0,0.0,0.0,0.73,0.0,0.0,0.0,0.0,0.0,0.0,0.0,0.0,0.0,1192.0,4.0,504
44636,0.02,0.0,0.0,0.0,0.0,0.0,0.05,0.0,0.0,0.0,0.0,0.0,0.0,0.0,0.0,0.0,0.0,0.0,0.0,0.04,0.0,0.0,0.15,0.0,0.0,0.0,0.0,0.0,0.0,0.73,0.0,0.0,0.0,0.0,0.0,0.0,0.0,0.0,0.0,929.0,7.81,504
44637,0.02,0.0,0.0,0.0,0.0,0.0,0.05,0.0,0.0,0.0,0.0,0.0,0.0,0.0,0.0,0.0,0.0,0.0,0.0,0.04,0.0,0.0,0.15,0.0,0.0,0.0,0.0,0.0,0.0,0.73,0.0,0.0,0.0,0.0,0.0,0.0,0.0,0.0,0.0,912.0,8.32,504
44638,0.02,0.0,0.0,0.0,0.0,0.0,0.05,0.0,0.0,0.0,0.0,0.0,0.0,0.0,0.0,0.0,0.0,0.0,0.0,0.04,0.0,0.0,0.15,0.0,0.0,0.0,0.0,0.0,0.0,0.73,0.0,0.0,0.0,0.0,0.0,0.0,0.0,0.0,0.0,885.0,9.1,504
44639,0.02,0.0,0.0,0.0,0.0,0.0,0.05,0.0,0.0,0.0,0.0,0.0,0.0,0.0,0.0,0.0,0.0,0.0,0.0,0.04,0.0,0.0,0.15,0.0,0.0,0.0,0.0,0.0,0.0,0.73,0.0,0.0,0.0,0.0,0.0,0.0,0.0,0.0,0.0,859.0,9.95,504
44640,0.02,0.0,0.0,0.0,0.0,0.0,0.05,0.0,0.0,0.0,0.0,0.0,0.0,0.0,0.0,0.0,0.0,0.0,0.0,0.04,0.0,0.0,0.15,0.0,0.0,0.0,0.0,0.0,0.0,0.73,0.0,0.0,0.0,0.0,0.0,0.0,0.0,0.0,0.0,835.0,10.9,504
44641,0.02,0.0,0.0,0.0,0.0,0.0,0.05,0.0,0.0,0.0,0.0,0.0,0.0,0.0,0.0,0.0,0.0,0.0,0.0,0.04,0.0,0.0,0.15,0.0,0.0,0.0,0.0,0.0,0.0,0.73,0.0,0.0,0.0,0.0,0.0,0.0,0.0,0.0,0.0,812.0,11.9,504
40473,0.02,0.0,0.0,0.0,0.0,0.0,0.07,0.0,0.0,0.0,0.0,0.0,0.0,0.0,0.0,0.0,0.0,0.0,0.0,0.04,0.0,0.0,0.14,0.0,0.0,0.0,0.0,0.0,0.0,0.73,0.0,0.0,0.0,0.0,0.0,0.0,0.0,0.0,0.0,1513.0,2.0,505
40474,0.02,0.0,0.0,0.0,0.0,0.0,0.07,0.0,0.0,0.0,0.0,0.0,0.0,0.0,0.0,0.0,0.0,0.0,0.0,0.04,0.0,0.0,0.14,0.0,0.0,0.0,0.0,0.0,0.0,0.73,0.0,0.0,0.0,0.0,0.0,0.0,0.0,0.0,0.0,1331.0,3.0,505
40475,0.02,0.0,0.0,0.0,0.0,0.0,0.07,0.0,0.0,0.0,0.0,0.0,0.0,0.0,0.0,0.0,0.0,0.0,0.0,0.04,0.0,0.0,0.14,0.0,0.0,0.0,0.0,0.0,0.0,0.73,0.0,0.0,0.0,0.0,0.0,0.0,0.0,0.0,0.0,1203.0,4.0,505
42989,0.02,0.0,0.0,0.0,0.0,0.0,0.07,0.0,0.0,0.0,0.0,0.0,0.0,0.0,0.0,0.0,0.0,0.0,0.0,0.04,0.0,0.0,0.14,0.0,0.0,0.0,0.0,0.0,0.0,0.73,0.0,0.0,0.0,0.0,0.0,0.0,0.0,0.0,0.0,980.0,7.16,505
42990,0.02,0.0,0.0,0.0,0.0,0.0,0.07,0.0,0.0,0.0,0.0,0.0,0.0,0.0,0.0,0.0,0.0,0.0,0.0,0.04,0.0,0.0,0.14,0.0,0.0,0.0,0.0,0.0,0.0,0.73,0.0,0.0,0.0,0.0,0.0,0.0,0.0,0.0,0.0,941.0,8.08,505
42991,0.02,0.0,0.0,0.0,0.0,0.0,0.07,0.0,0.0,0.0,0.0,0.0,0.0,0.0,0.0,0.0,0.0,0.0,0.0,0.04,0.0,0.0,0.14,0.0,0.0,0.0,0.0,0.0,0.0,0.73,0.0,0.0,0.0,0.0,0.0,0.0,0.0,0.0,0.0,905.0,9.16,505
42992,0.02,0.0,0.0,0.0,0.0,0.0,0.07,0.0,0.0,0.0,0.0,0.0,0.0,0.0,0.0,0.0,0.0,0.0,0.0,0.04,0.0,0.0,0.14,0.0,0.0,0.0,0.0,0.0,0.0,0.73,0.0,0.0,0.0,0.0,0.0,0.0,0.0,0.0,0.0,864.0,10.44,505
42993,0.02,0.0,0.0,0.0,0.0,0.0,0.07,0.0,0.0,0.0,0.0,0.0,0.0,0.0,0.0,0.0,0.0,0.0,0.0,0.04,0.0,0.0,0.14,0.0,0.0,0.0,0.0,0.0,0.0,0.73,0.0,0.0,0.0,0.0,0.0,0.0,0.0,0.0,0.0,843.0,11.48,505
44642,0.02,0.0,0.0,0.0,0.0,0.0,0.07,0.0,0.0,0.0,0.0,0.0,0.0,0.0,0.0,0.0,0.0,0.0,0.0,0.04,0.0,0.0,0.14,0.0,0.0,0.0,0.0,0.0,0.0,0.73,0.0,0.0,0.0,0.0,0.0,0.0,0.0,0.0,0.0,952.0,7.7799999999999985,505
44643,0.02,0.0,0.0,0.0,0.0,0.0,0.07,0.0,0.0,0.0,0.0,0.0,0.0,0.0,0.0,0.0,0.0,0.0,0.0,0.04,0.0,0.0,0.14,0.0,0.0,0.0,0.0,0.0,0.0,0.73,0.0,0.0,0.0,0.0,0.0,0.0,0.0,0.0,0.0,939.0,8.15,505
44644,0.02,0.0,0.0,0.0,0.0,0.0,0.07,0.0,0.0,0.0,0.0,0.0,0.0,0.0,0.0,0.0,0.0,0.0,0.0,0.04,0.0,0.0,0.14,0.0,0.0,0.0,0.0,0.0,0.0,0.73,0.0,0.0,0.0,0.0,0.0,0.0,0.0,0.0,0.0,912.0,9.02,505
44645,0.02,0.0,0.0,0.0,0.0,0.0,0.07,0.0,0.0,0.0,0.0,0.0,0.0,0.0,0.0,0.0,0.0,0.0,0.0,0.04,0.0,0.0,0.14,0.0,0.0,0.0,0.0,0.0,0.0,0.73,0.0,0.0,0.0,0.0,0.0,0.0,0.0,0.0,0.0,885.0,9.87,505
44646,0.02,0.0,0.0,0.0,0.0,0.0,0.07,0.0,0.0,0.0,0.0,0.0,0.0,0.0,0.0,0.0,0.0,0.0,0.0,0.04,0.0,0.0,0.14,0.0,0.0,0.0,0.0,0.0,0.0,0.73,0.0,0.0,0.0,0.0,0.0,0.0,0.0,0.0,0.0,859.0,10.71,505
44647,0.02,0.0,0.0,0.0,0.0,0.0,0.07,0.0,0.0,0.0,0.0,0.0,0.0,0.0,0.0,0.0,0.0,0.0,0.0,0.04,0.0,0.0,0.14,0.0,0.0,0.0,0.0,0.0,0.0,0.73,0.0,0.0,0.0,0.0,0.0,0.0,0.0,0.0,0.0,835.0,11.76,505
64761,0.02,0.0,0.0,0.0,0.0,0.0,0.07,0.0,0.0,0.0,0.0,0.0,0.0,0.0,0.0,0.0,0.0,0.0,0.0,0.04,0.0,0.0,0.14,0.0,0.0,0.0,0.0,0.0,0.0,0.73,0.0,0.0,0.0,0.0,0.0,0.0,0.0,0.0,0.0,1238.0,3.7,505
64762,0.02,0.0,0.0,0.0,0.0,0.0,0.07,0.0,0.0,0.0,0.0,0.0,0.0,0.0,0.0,0.0,0.0,0.0,0.0,0.04,0.0,0.0,0.14,0.0,0.0,0.0,0.0,0.0,0.0,0.73,0.0,0.0,0.0,0.0,0.0,0.0,0.0,0.0,0.0,1288.0,3.3,505
64763,0.02,0.0,0.0,0.0,0.0,0.0,0.07,0.0,0.0,0.0,0.0,0.0,0.0,0.0,0.0,0.0,0.0,0.0,0.0,0.04,0.0,0.0,0.14,0.0,0.0,0.0,0.0,0.0,0.0,0.73,0.0,0.0,0.0,0.0,0.0,0.0,0.0,0.0,0.0,1375.0,2.7,505
64764,0.02,0.0,0.0,0.0,0.0,0.0,0.07,0.0,0.0,0.0,0.0,0.0,0.0,0.0,0.0,0.0,0.0,0.0,0.0,0.04,0.0,0.0,0.14,0.0,0.0,0.0,0.0,0.0,0.0,0.73,0.0,0.0,0.0,0.0,0.0,0.0,0.0,0.0,0.0,1408.0,2.5,505
40476,0.02,0.0,0.0,0.0,0.0,0.0,0.1,0.0,0.0,0.0,0.0,0.0,0.0,0.0,0.0,0.0,0.0,0.0,0.0,0.04,0.0,0.0,0.12,0.0,0.0,0.0,0.0,0.0,0.0,0.73,0.0,0.0,0.0,0.0,0.0,0.0,0.0,0.0,0.0,1524.0,2.0,506
40477,0.02,0.0,0.0,0.0,0.0,0.0,0.1,0.0,0.0,0.0,0.0,0.0,0.0,0.0,0.0,0.0,0.0,0.0,0.0,0.04,0.0,0.0,0.12,0.0,0.0,0.0,0.0,0.0,0.0,0.73,0.0,0.0,0.0,0.0,0.0,0.0,0.0,0.0,0.0,1343.0,3.0,506
40478,0.02,0.0,0.0,0.0,0.0,0.0,0.1,0.0,0.0,0.0,0.0,0.0,0.0,0.0,0.0,0.0,0.0,0.0,0.0,0.04,0.0,0.0,0.12,0.0,0.0,0.0,0.0,0.0,0.0,0.73,0.0,0.0,0.0,0.0,0.0,0.0,0.0,0.0,0.0,1223.0,4.0,506
43025,0.02,0.0,0.0,0.0,0.0,0.0,0.1,0.0,0.0,0.0,0.0,0.0,0.0,0.0,0.0,0.0,0.0,0.0,0.0,0.04,0.0,0.0,0.12,0.0,0.0,0.0,0.0,0.0,0.0,0.73,0.0,0.0,0.0,0.0,0.0,0.0,0.0,0.0,0.0,977.0,7.695,506
43026,0.02,0.0,0.0,0.0,0.0,0.0,0.1,0.0,0.0,0.0,0.0,0.0,0.0,0.0,0.0,0.0,0.0,0.0,0.0,0.04,0.0,0.0,0.12,0.0,0.0,0.0,0.0,0.0,0.0,0.73,0.0,0.0,0.0,0.0,0.0,0.0,0.0,0.0,0.0,943.0,8.64,506
43027,0.02,0.0,0.0,0.0,0.0,0.0,0.1,0.0,0.0,0.0,0.0,0.0,0.0,0.0,0.0,0.0,0.0,0.0,0.0,0.04,0.0,0.0,0.12,0.0,0.0,0.0,0.0,0.0,0.0,0.73,0.0,0.0,0.0,0.0,0.0,0.0,0.0,0.0,0.0,905.0,9.79,506
43028,0.02,0.0,0.0,0.0,0.0,0.0,0.1,0.0,0.0,0.0,0.0,0.0,0.0,0.0,0.0,0.0,0.0,0.0,0.0,0.04,0.0,0.0,0.12,0.0,0.0,0.0,0.0,0.0,0.0,0.73,0.0,0.0,0.0,0.0,0.0,0.0,0.0,0.0,0.0,864.0,11.41,506
44648,0.02,0.0,0.0,0.0,0.0,0.0,0.1,0.0,0.0,0.0,0.0,0.0,0.0,0.0,0.0,0.0,0.0,0.0,0.0,0.04,0.0,0.0,0.12,0.0,0.0,0.0,0.0,0.0,0.0,0.73,0.0,0.0,0.0,0.0,0.0,0.0,0.0,0.0,0.0,961.0,8.03,506
44649,0.02,0.0,0.0,0.0,0.0,0.0,0.1,0.0,0.0,0.0,0.0,0.0,0.0,0.0,0.0,0.0,0.0,0.0,0.0,0.04,0.0,0.0,0.12,0.0,0.0,0.0,0.0,0.0,0.0,0.73,0.0,0.0,0.0,0.0,0.0,0.0,0.0,0.0,0.0,928.0,9.06,506
44650,0.02,0.0,0.0,0.0,0.0,0.0,0.1,0.0,0.0,0.0,0.0,0.0,0.0,0.0,0.0,0.0,0.0,0.0,0.0,0.04,0.0,0.0,0.12,0.0,0.0,0.0,0.0,0.0,0.0,0.73,0.0,0.0,0.0,0.0,0.0,0.0,0.0,0.0,0.0,908.0,9.86,506
44651,0.02,0.0,0.0,0.0,0.0,0.0,0.1,0.0,0.0,0.0,0.0,0.0,0.0,0.0,0.0,0.0,0.0,0.0,0.0,0.04,0.0,0.0,0.12,0.0,0.0,0.0,0.0,0.0,0.0,0.73,0.0,0.0,0.0,0.0,0.0,0.0,0.0,0.0,0.0,885.0,10.65,506
44652,0.02,0.0,0.0,0.0,0.0,0.0,0.1,0.0,0.0,0.0,0.0,0.0,0.0,0.0,0.0,0.0,0.0,0.0,0.0,0.04,0.0,0.0,0.12,0.0,0.0,0.0,0.0,0.0,0.0,0.73,0.0,0.0,0.0,0.0,0.0,0.0,0.0,0.0,0.0,869.0,11.38,506
40479,0.02,0.0,0.0,0.0,0.0,0.0,0.07,0.0,0.0,0.0,0.0,0.0,0.0,0.0,0.0,0.0,0.0,0.0,0.0,0.04,0.0,0.0,0.15,0.0,0.0,0.0,0.0,0.0,0.0,0.71,0.0,0.0,0.0,0.0,0.0,0.0,0.0,0.0,0.0,1466.0,2.0,507
40480,0.02,0.0,0.0,0.0,0.0,0.0,0.07,0.0,0.0,0.0,0.0,0.0,0.0,0.0,0.0,0.0,0.0,0.0,0.0,0.04,0.0,0.0,0.15,0.0,0.0,0.0,0.0,0.0,0.0,0.71,0.0,0.0,0.0,0.0,0.0,0.0,0.0,0.0,0.0,1289.0,3.0,507
40481,0.02,0.0,0.0,0.0,0.0,0.0,0.07,0.0,0.0,0.0,0.0,0.0,0.0,0.0,0.0,0.0,0.0,0.0,0.0,0.04,0.0,0.0,0.15,0.0,0.0,0.0,0.0,0.0,0.0,0.71,0.0,0.0,0.0,0.0,0.0,0.0,0.0,0.0,0.0,1170.0,4.0,507
44671,0.02,0.0,0.0,0.0,0.0,0.0,0.07,0.0,0.0,0.0,0.0,0.0,0.0,0.0,0.0,0.0,0.0,0.0,0.0,0.04,0.0,0.0,0.15,0.0,0.0,0.0,0.0,0.0,0.0,0.71,0.0,0.0,0.0,0.0,0.0,0.0,0.0,0.0,0.0,938.0,7.689999999999999,507
44672,0.02,0.0,0.0,0.0,0.0,0.0,0.07,0.0,0.0,0.0,0.0,0.0,0.0,0.0,0.0,0.0,0.0,0.0,0.0,0.04,0.0,0.0,0.15,0.0,0.0,0.0,0.0,0.0,0.0,0.71,0.0,0.0,0.0,0.0,0.0,0.0,0.0,0.0,0.0,920.0,8.11,507
44673,0.02,0.0,0.0,0.0,0.0,0.0,0.07,0.0,0.0,0.0,0.0,0.0,0.0,0.0,0.0,0.0,0.0,0.0,0.0,0.04,0.0,0.0,0.15,0.0,0.0,0.0,0.0,0.0,0.0,0.71,0.0,0.0,0.0,0.0,0.0,0.0,0.0,0.0,0.0,897.0,8.95,507
44674,0.02,0.0,0.0,0.0,0.0,0.0,0.07,0.0,0.0,0.0,0.0,0.0,0.0,0.0,0.0,0.0,0.0,0.0,0.0,0.04,0.0,0.0,0.15,0.0,0.0,0.0,0.0,0.0,0.0,0.71,0.0,0.0,0.0,0.0,0.0,0.0,0.0,0.0,0.0,871.0,9.63,507
44675,0.02,0.0,0.0,0.0,0.0,0.0,0.07,0.0,0.0,0.0,0.0,0.0,0.0,0.0,0.0,0.0,0.0,0.0,0.0,0.04,0.0,0.0,0.15,0.0,0.0,0.0,0.0,0.0,0.0,0.71,0.0,0.0,0.0,0.0,0.0,0.0,0.0,0.0,0.0,847.0,10.67,507
44676,0.02,0.0,0.0,0.0,0.0,0.0,0.07,0.0,0.0,0.0,0.0,0.0,0.0,0.0,0.0,0.0,0.0,0.0,0.0,0.04,0.0,0.0,0.15,0.0,0.0,0.0,0.0,0.0,0.0,0.71,0.0,0.0,0.0,0.0,0.0,0.0,0.0,0.0,0.0,827.0,11.47,507
40482,0.02,0.0,0.0,0.0,0.0,0.0,0.1,0.0,0.0,0.0,0.0,0.0,0.0,0.0,0.0,0.0,0.0,0.0,0.0,0.04,0.0,0.0,0.14,0.0,0.0,0.0,0.0,0.0,0.0,0.71,0.0,0.0,0.0,0.0,0.0,0.0,0.0,0.0,0.0,1473.0,2.0,508
40483,0.02,0.0,0.0,0.0,0.0,0.0,0.1,0.0,0.0,0.0,0.0,0.0,0.0,0.0,0.0,0.0,0.0,0.0,0.0,0.04,0.0,0.0,0.14,0.0,0.0,0.0,0.0,0.0,0.0,0.71,0.0,0.0,0.0,0.0,0.0,0.0,0.0,0.0,0.0,1307.0,3.0,508
40484,0.02,0.0,0.0,0.0,0.0,0.0,0.1,0.0,0.0,0.0,0.0,0.0,0.0,0.0,0.0,0.0,0.0,0.0,0.0,0.04,0.0,0.0,0.14,0.0,0.0,0.0,0.0,0.0,0.0,0.71,0.0,0.0,0.0,0.0,0.0,0.0,0.0,0.0,0.0,1189.0,4.0,508
43008,0.02,0.0,0.0,0.0,0.0,0.0,0.1,0.0,0.0,0.0,0.0,0.0,0.0,0.0,0.0,0.0,0.0,0.0,0.0,0.04,0.0,0.0,0.14,0.0,0.0,0.0,0.0,0.0,0.0,0.71,0.0,0.0,0.0,0.0,0.0,0.0,0.0,0.0,0.0,976.0,7.16,508
43009,0.02,0.0,0.0,0.0,0.0,0.0,0.1,0.0,0.0,0.0,0.0,0.0,0.0,0.0,0.0,0.0,0.0,0.0,0.0,0.04,0.0,0.0,0.14,0.0,0.0,0.0,0.0,0.0,0.0,0.71,0.0,0.0,0.0,0.0,0.0,0.0,0.0,0.0,0.0,943.0,7.99,508
43010,0.02,0.0,0.0,0.0,0.0,0.0,0.1,0.0,0.0,0.0,0.0,0.0,0.0,0.0,0.0,0.0,0.0,0.0,0.0,0.04,0.0,0.0,0.14,0.0,0.0,0.0,0.0,0.0,0.0,0.71,0.0,0.0,0.0,0.0,0.0,0.0,0.0,0.0,0.0,905.0,9.184999999999999,508
43011,0.02,0.0,0.0,0.0,0.0,0.0,0.1,0.0,0.0,0.0,0.0,0.0,0.0,0.0,0.0,0.0,0.0,0.0,0.0,0.04,0.0,0.0,0.14,0.0,0.0,0.0,0.0,0.0,0.0,0.71,0.0,0.0,0.0,0.0,0.0,0.0,0.0,0.0,0.0,901.0,9.26,508
43012,0.02,0.0,0.0,0.0,0.0,0.0,0.1,0.0,0.0,0.0,0.0,0.0,0.0,0.0,0.0,0.0,0.0,0.0,0.0,0.04,0.0,0.0,0.14,0.0,0.0,0.0,0.0,0.0,0.0,0.71,0.0,0.0,0.0,0.0,0.0,0.0,0.0,0.0,0.0,864.0,10.58,508
44677,0.02,0.0,0.0,0.0,0.0,0.0,0.1,0.0,0.0,0.0,0.0,0.0,0.0,0.0,0.0,0.0,0.0,0.0,0.0,0.04,0.0,0.0,0.14,0.0,0.0,0.0,0.0,0.0,0.0,0.71,0.0,0.0,0.0,0.0,0.0,0.0,0.0,0.0,0.0,951.0,7.77,508
44678,0.02,0.0,0.0,0.0,0.0,0.0,0.1,0.0,0.0,0.0,0.0,0.0,0.0,0.0,0.0,0.0,0.0,0.0,0.0,0.04,0.0,0.0,0.14,0.0,0.0,0.0,0.0,0.0,0.0,0.71,0.0,0.0,0.0,0.0,0.0,0.0,0.0,0.0,0.0,931.0,8.36,508
44679,0.02,0.0,0.0,0.0,0.0,0.0,0.1,0.0,0.0,0.0,0.0,0.0,0.0,0.0,0.0,0.0,0.0,0.0,0.0,0.04,0.0,0.0,0.14,0.0,0.0,0.0,0.0,0.0,0.0,0.71,0.0,0.0,0.0,0.0,0.0,0.0,0.0,0.0,0.0,897.0,9.55,508
44680,0.02,0.0,0.0,0.0,0.0,0.0,0.1,0.0,0.0,0.0,0.0,0.0,0.0,0.0,0.0,0.0,0.0,0.0,0.0,0.04,0.0,0.0,0.14,0.0,0.0,0.0,0.0,0.0,0.0,0.71,0.0,0.0,0.0,0.0,0.0,0.0,0.0,0.0,0.0,871.0,10.5,508
44681,0.02,0.0,0.0,0.0,0.0,0.0,0.1,0.0,0.0,0.0,0.0,0.0,0.0,0.0,0.0,0.0,0.0,0.0,0.0,0.04,0.0,0.0,0.14,0.0,0.0,0.0,0.0,0.0,0.0,0.71,0.0,0.0,0.0,0.0,0.0,0.0,0.0,0.0,0.0,847.0,11.52,508
40884,0.0,0.0,0.05,0.0,0.0,0.0,0.0,0.0,0.0,0.0,0.0,0.0,0.0,0.0,0.0,0.0,0.0,0.0,0.0,0.0,0.0,0.0,0.3,0.0,0.0,0.0,0.0,0.0,0.0,0.65,0.0,0.0,0.0,0.0,0.0,0.0,0.0,0.0,0.0,885.0,6.6,509
40885,0.0,0.0,0.05,0.0,0.0,0.0,0.0,0.0,0.0,0.0,0.0,0.0,0.0,0.0,0.0,0.0,0.0,0.0,0.0,0.0,0.0,0.0,0.3,0.0,0.0,0.0,0.0,0.0,0.0,0.65,0.0,0.0,0.0,0.0,0.0,0.0,0.0,0.0,0.0,774.0,11.0,509
53777,0.0,0.0,0.05,0.0,0.0,0.0,0.0,0.0,0.0,0.0,0.0,0.0,0.0,0.0,0.0,0.0,0.0,0.0,0.0,0.0,0.0,0.0,0.3,0.0,0.0,0.0,0.0,0.0,0.0,0.65,0.0,0.0,0.0,0.0,0.0,0.0,0.0,0.0,0.0,1273.0,1.7799999999999998,509
53778,0.0,0.0,0.05,0.0,0.0,0.0,0.0,0.0,0.0,0.0,0.0,0.0,0.0,0.0,0.0,0.0,0.0,0.0,0.0,0.0,0.0,0.0,0.3,0.0,0.0,0.0,0.0,0.0,0.0,0.65,0.0,0.0,0.0,0.0,0.0,0.0,0.0,0.0,0.0,1173.0,2.35,509
53779,0.0,0.0,0.05,0.0,0.0,0.0,0.0,0.0,0.0,0.0,0.0,0.0,0.0,0.0,0.0,0.0,0.0,0.0,0.0,0.0,0.0,0.0,0.3,0.0,0.0,0.0,0.0,0.0,0.0,0.65,0.0,0.0,0.0,0.0,0.0,0.0,0.0,0.0,0.0,1073.0,3.17,509
53780,0.0,0.0,0.05,0.0,0.0,0.0,0.0,0.0,0.0,0.0,0.0,0.0,0.0,0.0,0.0,0.0,0.0,0.0,0.0,0.0,0.0,0.0,0.3,0.0,0.0,0.0,0.0,0.0,0.0,0.65,0.0,0.0,0.0,0.0,0.0,0.0,0.0,0.0,0.0,973.0,4.36,509
53781,0.0,0.0,0.05,0.0,0.0,0.0,0.0,0.0,0.0,0.0,0.0,0.0,0.0,0.0,0.0,0.0,0.0,0.0,0.0,0.0,0.0,0.0,0.3,0.0,0.0,0.0,0.0,0.0,0.0,0.65,0.0,0.0,0.0,0.0,0.0,0.0,0.0,0.0,0.0,923.0,5.25,509
53782,0.0,0.0,0.05,0.0,0.0,0.0,0.0,0.0,0.0,0.0,0.0,0.0,0.0,0.0,0.0,0.0,0.0,0.0,0.0,0.0,0.0,0.0,0.3,0.0,0.0,0.0,0.0,0.0,0.0,0.65,0.0,0.0,0.0,0.0,0.0,0.0,0.0,0.0,0.0,873.0,6.6,509
53783,0.0,0.0,0.05,0.0,0.0,0.0,0.0,0.0,0.0,0.0,0.0,0.0,0.0,0.0,0.0,0.0,0.0,0.0,0.0,0.0,0.0,0.0,0.3,0.0,0.0,0.0,0.0,0.0,0.0,0.65,0.0,0.0,0.0,0.0,0.0,0.0,0.0,0.0,0.0,823.0,8.31,509
53784,0.0,0.0,0.05,0.0,0.0,0.0,0.0,0.0,0.0,0.0,0.0,0.0,0.0,0.0,0.0,0.0,0.0,0.0,0.0,0.0,0.0,0.0,0.3,0.0,0.0,0.0,0.0,0.0,0.0,0.65,0.0,0.0,0.0,0.0,0.0,0.0,0.0,0.0,0.0,773.0,10.7,509
41728,0.0,0.0,0.01,0.0,0.0,0.0,0.09,0.0,0.0,0.0,0.0,0.0,0.0,0.0,0.0,0.0,0.0,0.0,0.0,0.0,0.0,0.0,0.16,0.0,0.0,0.0,0.0,0.0,0.0,0.74,0.0,0.0,0.0,0.0,0.0,0.0,0.0,0.0,0.0,798.0,11.79,510
41729,0.0,0.0,0.01,0.0,0.0,0.0,0.09,0.0,0.0,0.0,0.0,0.0,0.0,0.0,0.0,0.0,0.0,0.0,0.0,0.0,0.0,0.0,0.16,0.0,0.0,0.0,0.0,0.0,0.0,0.74,0.0,0.0,0.0,0.0,0.0,0.0,0.0,0.0,0.0,823.0,10.74,510
41730,0.0,0.0,0.01,0.0,0.0,0.0,0.09,0.0,0.0,0.0,0.0,0.0,0.0,0.0,0.0,0.0,0.0,0.0,0.0,0.0,0.0,0.0,0.16,0.0,0.0,0.0,0.0,0.0,0.0,0.74,0.0,0.0,0.0,0.0,0.0,0.0,0.0,0.0,0.0,873.0,8.754999999999999,510
41731,0.0,0.0,0.01,0.0,0.0,0.0,0.09,0.0,0.0,0.0,0.0,0.0,0.0,0.0,0.0,0.0,0.0,0.0,0.0,0.0,0.0,0.0,0.16,0.0,0.0,0.0,0.0,0.0,0.0,0.74,0.0,0.0,0.0,0.0,0.0,0.0,0.0,0.0,0.0,923.0,7.309999999999999,510
41732,0.0,0.0,0.01,0.0,0.0,0.0,0.09,0.0,0.0,0.0,0.0,0.0,0.0,0.0,0.0,0.0,0.0,0.0,0.0,0.0,0.0,0.0,0.16,0.0,0.0,0.0,0.0,0.0,0.0,0.74,0.0,0.0,0.0,0.0,0.0,0.0,0.0,0.0,0.0,973.0,6.345000000000001,510
41733,0.0,0.0,0.01,0.0,0.0,0.0,0.09,0.0,0.0,0.0,0.0,0.0,0.0,0.0,0.0,0.0,0.0,0.0,0.0,0.0,0.0,0.0,0.16,0.0,0.0,0.0,0.0,0.0,0.0,0.74,0.0,0.0,0.0,0.0,0.0,0.0,0.0,0.0,0.0,1023.0,5.529999999999999,510
41734,0.0,0.0,0.01,0.0,0.0,0.0,0.09,0.0,0.0,0.0,0.0,0.0,0.0,0.0,0.0,0.0,0.0,0.0,0.0,0.0,0.0,0.0,0.16,0.0,0.0,0.0,0.0,0.0,0.0,0.74,0.0,0.0,0.0,0.0,0.0,0.0,0.0,0.0,0.0,1073.0,4.82,510
41735,0.0,0.0,0.01,0.0,0.0,0.0,0.09,0.0,0.0,0.0,0.0,0.0,0.0,0.0,0.0,0.0,0.0,0.0,0.0,0.0,0.0,0.0,0.16,0.0,0.0,0.0,0.0,0.0,0.0,0.74,0.0,0.0,0.0,0.0,0.0,0.0,0.0,0.0,0.0,1123.0,4.1850000000000005,510
41736,0.0,0.0,0.01,0.0,0.0,0.0,0.09,0.0,0.0,0.0,0.0,0.0,0.0,0.0,0.0,0.0,0.0,0.0,0.0,0.0,0.0,0.0,0.16,0.0,0.0,0.0,0.0,0.0,0.0,0.74,0.0,0.0,0.0,0.0,0.0,0.0,0.0,0.0,0.0,1173.0,3.615,510
41737,0.0,0.0,0.01,0.0,0.0,0.0,0.09,0.0,0.0,0.0,0.0,0.0,0.0,0.0,0.0,0.0,0.0,0.0,0.0,0.0,0.0,0.0,0.16,0.0,0.0,0.0,0.0,0.0,0.0,0.74,0.0,0.0,0.0,0.0,0.0,0.0,0.0,0.0,0.0,1273.0,2.6950000000000003,510
41738,0.0,0.0,0.01,0.0,0.0,0.0,0.09,0.0,0.0,0.0,0.0,0.0,0.0,0.0,0.0,0.0,0.0,0.0,0.0,0.0,0.0,0.0,0.16,0.0,0.0,0.0,0.0,0.0,0.0,0.74,0.0,0.0,0.0,0.0,0.0,0.0,0.0,0.0,0.0,1373.0,2.04,510
41739,0.0,0.0,0.01,0.0,0.0,0.0,0.09,0.0,0.0,0.0,0.0,0.0,0.0,0.0,0.0,0.0,0.0,0.0,0.0,0.0,0.0,0.0,0.16,0.0,0.0,0.0,0.0,0.0,0.0,0.74,0.0,0.0,0.0,0.0,0.0,0.0,0.0,0.0,0.0,1473.0,1.555,510
41740,0.0,0.0,0.01,0.0,0.0,0.0,0.09,0.0,0.0,0.0,0.0,0.0,0.0,0.0,0.0,0.0,0.0,0.0,0.0,0.0,0.0,0.0,0.16,0.0,0.0,0.0,0.0,0.0,0.0,0.74,0.0,0.0,0.0,0.0,0.0,0.0,0.0,0.0,0.0,1573.0,1.215,510
41741,0.0,0.0,0.01,0.0,0.0,0.0,0.09,0.0,0.0,0.0,0.0,0.0,0.0,0.0,0.0,0.0,0.0,0.0,0.0,0.0,0.0,0.0,0.16,0.0,0.0,0.0,0.0,0.0,0.0,0.74,0.0,0.0,0.0,0.0,0.0,0.0,0.0,0.0,0.0,1673.0,0.975,510
41742,0.0,0.0,0.02,0.0,0.0,0.0,0.09,0.0,0.0,0.0,0.0,0.0,0.0,0.0,0.0,0.0,0.0,0.0,0.0,0.0,0.0,0.0,0.16,0.0,0.0,0.0,0.0,0.0,0.0,0.73,0.0,0.0,0.0,0.0,0.0,0.0,0.0,0.0,0.0,823.0,11.13,511
41743,0.0,0.0,0.02,0.0,0.0,0.0,0.09,0.0,0.0,0.0,0.0,0.0,0.0,0.0,0.0,0.0,0.0,0.0,0.0,0.0,0.0,0.0,0.16,0.0,0.0,0.0,0.0,0.0,0.0,0.73,0.0,0.0,0.0,0.0,0.0,0.0,0.0,0.0,0.0,873.0,8.78,511
41744,0.0,0.0,0.02,0.0,0.0,0.0,0.09,0.0,0.0,0.0,0.0,0.0,0.0,0.0,0.0,0.0,0.0,0.0,0.0,0.0,0.0,0.0,0.16,0.0,0.0,0.0,0.0,0.0,0.0,0.73,0.0,0.0,0.0,0.0,0.0,0.0,0.0,0.0,0.0,923.0,7.07,511
41745,0.0,0.0,0.02,0.0,0.0,0.0,0.09,0.0,0.0,0.0,0.0,0.0,0.0,0.0,0.0,0.0,0.0,0.0,0.0,0.0,0.0,0.0,0.16,0.0,0.0,0.0,0.0,0.0,0.0,0.73,0.0,0.0,0.0,0.0,0.0,0.0,0.0,0.0,0.0,973.0,6.09,511
41746,0.0,0.0,0.02,0.0,0.0,0.0,0.09,0.0,0.0,0.0,0.0,0.0,0.0,0.0,0.0,0.0,0.0,0.0,0.0,0.0,0.0,0.0,0.16,0.0,0.0,0.0,0.0,0.0,0.0,0.73,0.0,0.0,0.0,0.0,0.0,0.0,0.0,0.0,0.0,1023.0,5.3,511
41747,0.0,0.0,0.02,0.0,0.0,0.0,0.09,0.0,0.0,0.0,0.0,0.0,0.0,0.0,0.0,0.0,0.0,0.0,0.0,0.0,0.0,0.0,0.16,0.0,0.0,0.0,0.0,0.0,0.0,0.73,0.0,0.0,0.0,0.0,0.0,0.0,0.0,0.0,0.0,1073.0,4.6,511
41748,0.0,0.0,0.02,0.0,0.0,0.0,0.09,0.0,0.0,0.0,0.0,0.0,0.0,0.0,0.0,0.0,0.0,0.0,0.0,0.0,0.0,0.0,0.16,0.0,0.0,0.0,0.0,0.0,0.0,0.73,0.0,0.0,0.0,0.0,0.0,0.0,0.0,0.0,0.0,1123.0,3.98,511
41749,0.0,0.0,0.02,0.0,0.0,0.0,0.09,0.0,0.0,0.0,0.0,0.0,0.0,0.0,0.0,0.0,0.0,0.0,0.0,0.0,0.0,0.0,0.16,0.0,0.0,0.0,0.0,0.0,0.0,0.73,0.0,0.0,0.0,0.0,0.0,0.0,0.0,0.0,0.0,1173.0,3.42,511
41750,0.0,0.0,0.02,0.0,0.0,0.0,0.09,0.0,0.0,0.0,0.0,0.0,0.0,0.0,0.0,0.0,0.0,0.0,0.0,0.0,0.0,0.0,0.16,0.0,0.0,0.0,0.0,0.0,0.0,0.73,0.0,0.0,0.0,0.0,0.0,0.0,0.0,0.0,0.0,1273.0,2.55,511
41751,0.0,0.0,0.02,0.0,0.0,0.0,0.09,0.0,0.0,0.0,0.0,0.0,0.0,0.0,0.0,0.0,0.0,0.0,0.0,0.0,0.0,0.0,0.16,0.0,0.0,0.0,0.0,0.0,0.0,0.73,0.0,0.0,0.0,0.0,0.0,0.0,0.0,0.0,0.0,1373.0,1.93,511
41752,0.0,0.0,0.02,0.0,0.0,0.0,0.09,0.0,0.0,0.0,0.0,0.0,0.0,0.0,0.0,0.0,0.0,0.0,0.0,0.0,0.0,0.0,0.16,0.0,0.0,0.0,0.0,0.0,0.0,0.73,0.0,0.0,0.0,0.0,0.0,0.0,0.0,0.0,0.0,1473.0,1.46,511
41753,0.0,0.0,0.02,0.0,0.0,0.0,0.09,0.0,0.0,0.0,0.0,0.0,0.0,0.0,0.0,0.0,0.0,0.0,0.0,0.0,0.0,0.0,0.16,0.0,0.0,0.0,0.0,0.0,0.0,0.73,0.0,0.0,0.0,0.0,0.0,0.0,0.0,0.0,0.0,1573.0,1.12,511
41754,0.0,0.0,0.02,0.0,0.0,0.0,0.09,0.0,0.0,0.0,0.0,0.0,0.0,0.0,0.0,0.0,0.0,0.0,0.0,0.0,0.0,0.0,0.16,0.0,0.0,0.0,0.0,0.0,0.0,0.73,0.0,0.0,0.0,0.0,0.0,0.0,0.0,0.0,0.0,1673.0,0.8799999999999999,511
41755,0.01,0.0,0.0,0.0,0.0,0.0,0.08,0.0,0.0,0.0,0.0,0.0,0.0,0.0,0.0,0.0,0.01,0.0,0.0,0.0,0.0,0.0,0.15,0.0,0.0,0.0,0.0,0.0,0.0,0.74,0.0,0.0,0.0,0.0,0.0,0.0,0.0,0.0,0.0,823.0,10.965,512
41756,0.01,0.0,0.0,0.0,0.0,0.0,0.08,0.0,0.0,0.0,0.0,0.0,0.0,0.0,0.0,0.0,0.01,0.0,0.0,0.0,0.0,0.0,0.15,0.0,0.0,0.0,0.0,0.0,0.0,0.74,0.0,0.0,0.0,0.0,0.0,0.0,0.0,0.0,0.0,873.0,9.07,512
41757,0.01,0.0,0.0,0.0,0.0,0.0,0.08,0.0,0.0,0.0,0.0,0.0,0.0,0.0,0.0,0.0,0.01,0.0,0.0,0.0,0.0,0.0,0.15,0.0,0.0,0.0,0.0,0.0,0.0,0.74,0.0,0.0,0.0,0.0,0.0,0.0,0.0,0.0,0.0,923.0,7.6549999999999985,512
41758,0.01,0.0,0.0,0.0,0.0,0.0,0.08,0.0,0.0,0.0,0.0,0.0,0.0,0.0,0.0,0.0,0.01,0.0,0.0,0.0,0.0,0.0,0.15,0.0,0.0,0.0,0.0,0.0,0.0,0.74,0.0,0.0,0.0,0.0,0.0,0.0,0.0,0.0,0.0,973.0,6.609999999999999,512
41759,0.01,0.0,0.0,0.0,0.0,0.0,0.08,0.0,0.0,0.0,0.0,0.0,0.0,0.0,0.0,0.0,0.01,0.0,0.0,0.0,0.0,0.0,0.15,0.0,0.0,0.0,0.0,0.0,0.0,0.74,0.0,0.0,0.0,0.0,0.0,0.0,0.0,0.0,0.0,1023.0,5.654999999999999,512
41760,0.01,0.0,0.0,0.0,0.0,0.0,0.08,0.0,0.0,0.0,0.0,0.0,0.0,0.0,0.0,0.0,0.01,0.0,0.0,0.0,0.0,0.0,0.15,0.0,0.0,0.0,0.0,0.0,0.0,0.74,0.0,0.0,0.0,0.0,0.0,0.0,0.0,0.0,0.0,1073.0,4.875,512
41761,0.01,0.0,0.0,0.0,0.0,0.0,0.08,0.0,0.0,0.0,0.0,0.0,0.0,0.0,0.0,0.0,0.01,0.0,0.0,0.0,0.0,0.0,0.15,0.0,0.0,0.0,0.0,0.0,0.0,0.74,0.0,0.0,0.0,0.0,0.0,0.0,0.0,0.0,0.0,1123.0,4.2,512
41762,0.01,0.0,0.0,0.0,0.0,0.0,0.08,0.0,0.0,0.0,0.0,0.0,0.0,0.0,0.0,0.0,0.01,0.0,0.0,0.0,0.0,0.0,0.15,0.0,0.0,0.0,0.0,0.0,0.0,0.74,0.0,0.0,0.0,0.0,0.0,0.0,0.0,0.0,0.0,1173.0,3.675,512
41763,0.01,0.0,0.0,0.0,0.0,0.0,0.08,0.0,0.0,0.0,0.0,0.0,0.0,0.0,0.0,0.0,0.01,0.0,0.0,0.0,0.0,0.0,0.15,0.0,0.0,0.0,0.0,0.0,0.0,0.74,0.0,0.0,0.0,0.0,0.0,0.0,0.0,0.0,0.0,1273.0,2.8449999999999998,512
41764,0.01,0.0,0.0,0.0,0.0,0.0,0.08,0.0,0.0,0.0,0.0,0.0,0.0,0.0,0.0,0.0,0.01,0.0,0.0,0.0,0.0,0.0,0.15,0.0,0.0,0.0,0.0,0.0,0.0,0.74,0.0,0.0,0.0,0.0,0.0,0.0,0.0,0.0,0.0,1373.0,2.21,512
41765,0.01,0.0,0.0,0.0,0.0,0.0,0.08,0.0,0.0,0.0,0.0,0.0,0.0,0.0,0.0,0.0,0.01,0.0,0.0,0.0,0.0,0.0,0.15,0.0,0.0,0.0,0.0,0.0,0.0,0.74,0.0,0.0,0.0,0.0,0.0,0.0,0.0,0.0,0.0,1473.0,1.705,512
41766,0.01,0.0,0.0,0.0,0.0,0.0,0.08,0.0,0.0,0.0,0.0,0.0,0.0,0.0,0.0,0.0,0.01,0.0,0.0,0.0,0.0,0.0,0.15,0.0,0.0,0.0,0.0,0.0,0.0,0.74,0.0,0.0,0.0,0.0,0.0,0.0,0.0,0.0,0.0,1573.0,1.3199999999999998,512
41767,0.01,0.0,0.0,0.0,0.0,0.0,0.08,0.0,0.0,0.0,0.0,0.0,0.0,0.0,0.0,0.0,0.01,0.0,0.0,0.0,0.0,0.0,0.15,0.0,0.0,0.0,0.0,0.0,0.0,0.74,0.0,0.0,0.0,0.0,0.0,0.0,0.0,0.0,0.0,1673.0,1.0099999999999998,512
41768,0.01,0.0,0.01,0.0,0.0,0.0,0.08,0.0,0.0,0.0,0.0,0.0,0.0,0.0,0.0,0.0,0.01,0.0,0.0,0.0,0.0,0.0,0.15,0.0,0.0,0.0,0.0,0.0,0.0,0.74,0.0,0.0,0.0,0.0,0.0,0.0,0.0,0.0,0.0,823.0,11.18,513
41769,0.01,0.0,0.01,0.0,0.0,0.0,0.08,0.0,0.0,0.0,0.0,0.0,0.0,0.0,0.0,0.0,0.01,0.0,0.0,0.0,0.0,0.0,0.15,0.0,0.0,0.0,0.0,0.0,0.0,0.74,0.0,0.0,0.0,0.0,0.0,0.0,0.0,0.0,0.0,873.0,9.09,513
41770,0.01,0.0,0.01,0.0,0.0,0.0,0.08,0.0,0.0,0.0,0.0,0.0,0.0,0.0,0.0,0.0,0.01,0.0,0.0,0.0,0.0,0.0,0.15,0.0,0.0,0.0,0.0,0.0,0.0,0.74,0.0,0.0,0.0,0.0,0.0,0.0,0.0,0.0,0.0,923.0,7.5299999999999985,513
41771,0.01,0.0,0.01,0.0,0.0,0.0,0.08,0.0,0.0,0.0,0.0,0.0,0.0,0.0,0.0,0.0,0.01,0.0,0.0,0.0,0.0,0.0,0.15,0.0,0.0,0.0,0.0,0.0,0.0,0.74,0.0,0.0,0.0,0.0,0.0,0.0,0.0,0.0,0.0,973.0,6.5,513
41772,0.01,0.0,0.01,0.0,0.0,0.0,0.08,0.0,0.0,0.0,0.0,0.0,0.0,0.0,0.0,0.0,0.01,0.0,0.0,0.0,0.0,0.0,0.15,0.0,0.0,0.0,0.0,0.0,0.0,0.74,0.0,0.0,0.0,0.0,0.0,0.0,0.0,0.0,0.0,1023.0,5.52,513
41773,0.01,0.0,0.01,0.0,0.0,0.0,0.08,0.0,0.0,0.0,0.0,0.0,0.0,0.0,0.0,0.0,0.01,0.0,0.0,0.0,0.0,0.0,0.15,0.0,0.0,0.0,0.0,0.0,0.0,0.74,0.0,0.0,0.0,0.0,0.0,0.0,0.0,0.0,0.0,1073.0,4.73,513
41774,0.01,0.0,0.01,0.0,0.0,0.0,0.08,0.0,0.0,0.0,0.0,0.0,0.0,0.0,0.0,0.0,0.01,0.0,0.0,0.0,0.0,0.0,0.15,0.0,0.0,0.0,0.0,0.0,0.0,0.74,0.0,0.0,0.0,0.0,0.0,0.0,0.0,0.0,0.0,1123.0,4.08,513
41775,0.01,0.0,0.01,0.0,0.0,0.0,0.08,0.0,0.0,0.0,0.0,0.0,0.0,0.0,0.0,0.0,0.01,0.0,0.0,0.0,0.0,0.0,0.15,0.0,0.0,0.0,0.0,0.0,0.0,0.74,0.0,0.0,0.0,0.0,0.0,0.0,0.0,0.0,0.0,1173.0,3.56,513
41776,0.01,0.0,0.01,0.0,0.0,0.0,0.08,0.0,0.0,0.0,0.0,0.0,0.0,0.0,0.0,0.0,0.01,0.0,0.0,0.0,0.0,0.0,0.15,0.0,0.0,0.0,0.0,0.0,0.0,0.74,0.0,0.0,0.0,0.0,0.0,0.0,0.0,0.0,0.0,1273.0,2.73,513
41777,0.01,0.0,0.01,0.0,0.0,0.0,0.08,0.0,0.0,0.0,0.0,0.0,0.0,0.0,0.0,0.0,0.01,0.0,0.0,0.0,0.0,0.0,0.15,0.0,0.0,0.0,0.0,0.0,0.0,0.74,0.0,0.0,0.0,0.0,0.0,0.0,0.0,0.0,0.0,1373.0,2.12,513
41778,0.01,0.0,0.01,0.0,0.0,0.0,0.08,0.0,0.0,0.0,0.0,0.0,0.0,0.0,0.0,0.0,0.01,0.0,0.0,0.0,0.0,0.0,0.15,0.0,0.0,0.0,0.0,0.0,0.0,0.74,0.0,0.0,0.0,0.0,0.0,0.0,0.0,0.0,0.0,1473.0,1.65,513
41779,0.01,0.0,0.01,0.0,0.0,0.0,0.08,0.0,0.0,0.0,0.0,0.0,0.0,0.0,0.0,0.0,0.01,0.0,0.0,0.0,0.0,0.0,0.15,0.0,0.0,0.0,0.0,0.0,0.0,0.74,0.0,0.0,0.0,0.0,0.0,0.0,0.0,0.0,0.0,1573.0,1.2799999999999998,513
41780,0.01,0.0,0.01,0.0,0.0,0.0,0.08,0.0,0.0,0.0,0.0,0.0,0.0,0.0,0.0,0.0,0.01,0.0,0.0,0.0,0.0,0.0,0.15,0.0,0.0,0.0,0.0,0.0,0.0,0.74,0.0,0.0,0.0,0.0,0.0,0.0,0.0,0.0,0.0,1673.0,0.97,513
41781,0.01,0.0,0.02,0.0,0.0,0.0,0.08,0.0,0.0,0.0,0.0,0.0,0.0,0.0,0.0,0.0,0.01,0.0,0.0,0.0,0.0,0.0,0.15,0.0,0.0,0.0,0.0,0.0,0.0,0.73,0.0,0.0,0.0,0.0,0.0,0.0,0.0,0.0,0.0,823.0,11.33,514
41782,0.01,0.0,0.02,0.0,0.0,0.0,0.08,0.0,0.0,0.0,0.0,0.0,0.0,0.0,0.0,0.0,0.01,0.0,0.0,0.0,0.0,0.0,0.15,0.0,0.0,0.0,0.0,0.0,0.0,0.73,0.0,0.0,0.0,0.0,0.0,0.0,0.0,0.0,0.0,873.0,9.1,514
41783,0.01,0.0,0.02,0.0,0.0,0.0,0.08,0.0,0.0,0.0,0.0,0.0,0.0,0.0,0.0,0.0,0.01,0.0,0.0,0.0,0.0,0.0,0.15,0.0,0.0,0.0,0.0,0.0,0.0,0.73,0.0,0.0,0.0,0.0,0.0,0.0,0.0,0.0,0.0,923.0,7.460000000000001,514
41784,0.01,0.0,0.02,0.0,0.0,0.0,0.08,0.0,0.0,0.0,0.0,0.0,0.0,0.0,0.0,0.0,0.01,0.0,0.0,0.0,0.0,0.0,0.15,0.0,0.0,0.0,0.0,0.0,0.0,0.73,0.0,0.0,0.0,0.0,0.0,0.0,0.0,0.0,0.0,973.0,6.28,514
41785,0.01,0.0,0.02,0.0,0.0,0.0,0.08,0.0,0.0,0.0,0.0,0.0,0.0,0.0,0.0,0.0,0.01,0.0,0.0,0.0,0.0,0.0,0.15,0.0,0.0,0.0,0.0,0.0,0.0,0.73,0.0,0.0,0.0,0.0,0.0,0.0,0.0,0.0,0.0,1023.0,5.33,514
41786,0.01,0.0,0.02,0.0,0.0,0.0,0.08,0.0,0.0,0.0,0.0,0.0,0.0,0.0,0.0,0.0,0.01,0.0,0.0,0.0,0.0,0.0,0.15,0.0,0.0,0.0,0.0,0.0,0.0,0.73,0.0,0.0,0.0,0.0,0.0,0.0,0.0,0.0,0.0,1073.0,4.55,514
41787,0.01,0.0,0.02,0.0,0.0,0.0,0.08,0.0,0.0,0.0,0.0,0.0,0.0,0.0,0.0,0.0,0.01,0.0,0.0,0.0,0.0,0.0,0.15,0.0,0.0,0.0,0.0,0.0,0.0,0.73,0.0,0.0,0.0,0.0,0.0,0.0,0.0,0.0,0.0,1123.0,3.93,514
41788,0.01,0.0,0.02,0.0,0.0,0.0,0.08,0.0,0.0,0.0,0.0,0.0,0.0,0.0,0.0,0.0,0.01,0.0,0.0,0.0,0.0,0.0,0.15,0.0,0.0,0.0,0.0,0.0,0.0,0.73,0.0,0.0,0.0,0.0,0.0,0.0,0.0,0.0,0.0,1173.0,3.43,514
41789,0.01,0.0,0.02,0.0,0.0,0.0,0.08,0.0,0.0,0.0,0.0,0.0,0.0,0.0,0.0,0.0,0.01,0.0,0.0,0.0,0.0,0.0,0.15,0.0,0.0,0.0,0.0,0.0,0.0,0.73,0.0,0.0,0.0,0.0,0.0,0.0,0.0,0.0,0.0,1273.0,2.61,514
41790,0.01,0.0,0.02,0.0,0.0,0.0,0.08,0.0,0.0,0.0,0.0,0.0,0.0,0.0,0.0,0.0,0.01,0.0,0.0,0.0,0.0,0.0,0.15,0.0,0.0,0.0,0.0,0.0,0.0,0.73,0.0,0.0,0.0,0.0,0.0,0.0,0.0,0.0,0.0,1373.0,2.03,514
41791,0.01,0.0,0.02,0.0,0.0,0.0,0.08,0.0,0.0,0.0,0.0,0.0,0.0,0.0,0.0,0.0,0.01,0.0,0.0,0.0,0.0,0.0,0.15,0.0,0.0,0.0,0.0,0.0,0.0,0.73,0.0,0.0,0.0,0.0,0.0,0.0,0.0,0.0,0.0,1473.0,1.5699999999999998,514
41792,0.01,0.0,0.02,0.0,0.0,0.0,0.08,0.0,0.0,0.0,0.0,0.0,0.0,0.0,0.0,0.0,0.01,0.0,0.0,0.0,0.0,0.0,0.15,0.0,0.0,0.0,0.0,0.0,0.0,0.73,0.0,0.0,0.0,0.0,0.0,0.0,0.0,0.0,0.0,1573.0,1.23,514
41793,0.01,0.0,0.02,0.0,0.0,0.0,0.08,0.0,0.0,0.0,0.0,0.0,0.0,0.0,0.0,0.0,0.01,0.0,0.0,0.0,0.0,0.0,0.15,0.0,0.0,0.0,0.0,0.0,0.0,0.73,0.0,0.0,0.0,0.0,0.0,0.0,0.0,0.0,0.0,1673.0,0.92,514
41794,0.01,0.0,0.0,0.0,0.0,0.0,0.09,0.0,0.0,0.0,0.0,0.0,0.0,0.0,0.0,0.0,0.01,0.0,0.0,0.03,0.0,0.0,0.13,0.0,0.0,0.0,0.0,0.0,0.0,0.73,0.0,0.0,0.0,0.0,0.0,0.0,0.0,0.0,0.0,823.0,11.83,515
41795,0.01,0.0,0.0,0.0,0.0,0.0,0.09,0.0,0.0,0.0,0.0,0.0,0.0,0.0,0.0,0.0,0.01,0.0,0.0,0.03,0.0,0.0,0.13,0.0,0.0,0.0,0.0,0.0,0.0,0.73,0.0,0.0,0.0,0.0,0.0,0.0,0.0,0.0,0.0,873.0,10.684999999999999,515
41796,0.01,0.0,0.0,0.0,0.0,0.0,0.09,0.0,0.0,0.0,0.0,0.0,0.0,0.0,0.0,0.0,0.01,0.0,0.0,0.03,0.0,0.0,0.13,0.0,0.0,0.0,0.0,0.0,0.0,0.73,0.0,0.0,0.0,0.0,0.0,0.0,0.0,0.0,0.0,923.0,8.07,515
41797,0.01,0.0,0.0,0.0,0.0,0.0,0.09,0.0,0.0,0.0,0.0,0.0,0.0,0.0,0.0,0.0,0.01,0.0,0.0,0.03,0.0,0.0,0.13,0.0,0.0,0.0,0.0,0.0,0.0,0.73,0.0,0.0,0.0,0.0,0.0,0.0,0.0,0.0,0.0,973.0,6.865,515
41798,0.01,0.0,0.0,0.0,0.0,0.0,0.09,0.0,0.0,0.0,0.0,0.0,0.0,0.0,0.0,0.0,0.01,0.0,0.0,0.03,0.0,0.0,0.13,0.0,0.0,0.0,0.0,0.0,0.0,0.73,0.0,0.0,0.0,0.0,0.0,0.0,0.0,0.0,0.0,1023.0,6.01,515
41799,0.01,0.0,0.0,0.0,0.0,0.0,0.09,0.0,0.0,0.0,0.0,0.0,0.0,0.0,0.0,0.0,0.01,0.0,0.0,0.03,0.0,0.0,0.13,0.0,0.0,0.0,0.0,0.0,0.0,0.73,0.0,0.0,0.0,0.0,0.0,0.0,0.0,0.0,0.0,1073.0,5.27,515
41800,0.01,0.0,0.0,0.0,0.0,0.0,0.09,0.0,0.0,0.0,0.0,0.0,0.0,0.0,0.0,0.0,0.01,0.0,0.0,0.03,0.0,0.0,0.13,0.0,0.0,0.0,0.0,0.0,0.0,0.73,0.0,0.0,0.0,0.0,0.0,0.0,0.0,0.0,0.0,1123.0,4.625,515
41801,0.01,0.0,0.0,0.0,0.0,0.0,0.09,0.0,0.0,0.0,0.0,0.0,0.0,0.0,0.0,0.0,0.01,0.0,0.0,0.03,0.0,0.0,0.13,0.0,0.0,0.0,0.0,0.0,0.0,0.73,0.0,0.0,0.0,0.0,0.0,0.0,0.0,0.0,0.0,1173.0,4.08,515
41802,0.01,0.0,0.0,0.0,0.0,0.0,0.09,0.0,0.0,0.0,0.0,0.0,0.0,0.0,0.0,0.0,0.01,0.0,0.0,0.03,0.0,0.0,0.13,0.0,0.0,0.0,0.0,0.0,0.0,0.73,0.0,0.0,0.0,0.0,0.0,0.0,0.0,0.0,0.0,1273.0,3.1550000000000002,515
41803,0.01,0.0,0.0,0.0,0.0,0.0,0.09,0.0,0.0,0.0,0.0,0.0,0.0,0.0,0.0,0.0,0.01,0.0,0.0,0.03,0.0,0.0,0.13,0.0,0.0,0.0,0.0,0.0,0.0,0.73,0.0,0.0,0.0,0.0,0.0,0.0,0.0,0.0,0.0,1373.0,2.435,515
41804,0.01,0.0,0.0,0.0,0.0,0.0,0.09,0.0,0.0,0.0,0.0,0.0,0.0,0.0,0.0,0.0,0.01,0.0,0.0,0.03,0.0,0.0,0.13,0.0,0.0,0.0,0.0,0.0,0.0,0.73,0.0,0.0,0.0,0.0,0.0,0.0,0.0,0.0,0.0,1473.0,1.92,515
41805,0.01,0.0,0.0,0.0,0.0,0.0,0.09,0.0,0.0,0.0,0.0,0.0,0.0,0.0,0.0,0.0,0.01,0.0,0.0,0.03,0.0,0.0,0.13,0.0,0.0,0.0,0.0,0.0,0.0,0.73,0.0,0.0,0.0,0.0,0.0,0.0,0.0,0.0,0.0,1573.0,1.515,515
