Repository: R3sten/glass_dynamics

# GlassDynamics: Ridge Regression for Glass Viscosity Prediction

## Bachelor's thesis in physics

### Università degli Studi di Trieste

The main goal of this project is to develop a reliable and interpretable predictive model for glass viscosity, moving beyond "black-box" machine learning to provide physically meaningful insights for materials science applications.


This repository implements a workflow that bridges the gap between empirical models and modern data science techniques.

File: data/viscosity_raw_data.csv (part 57 of 81)
,Al2O3,As2O3,B2O3,BaO,BeO,Bi2O3,CaO,CdO,CoO,Cs2O,CuO,Fe2O3,FeO,Ga2O3,GeO2,HfO2,K2O,La2O3,Li2O,MgO,MnO,MoO3,Na2O,Nb2O5,NiO,P2O5,PbO,Rb2O,Sb2O3,SiO2,SrO,Ta2O5,TeO2,TiO2,Tl2O,WO3,Y2O3,ZnO,ZrO2,T,log_visc,ID
41806,0.01,0.0,0.0,0.0,0.0,0.0,0.09,0.0,0.0,0.0,0.0,0.0,0.0,0.0,0.0,0.0,0.01,0.0,0.0,0.03,0.0,0.0,0.13,0.0,0.0,0.0,0.0,0.0,0.0,0.73,0.0,0.0,0.0,0.0,0.0,0.0,0.0,0.0,0.0,1673.0,1.33,515
41807,0.01,0.0,0.01,0.0,0.0,0.0,0.09,0.0,0.0,0.0,0.0,0.0,0.0,0.0,0.0,0.0,0.01,0.0,0.0,0.03,0.0,0.0,0.12,0.0,0.0,0.0,0.0,0.0,0.0,0.73,0.0,0.0,0.0,0.0,0.0,0.0,0.0,0.0,0.0,823.0,11.925,516
41808,0.01,0.0,0.01,0.0,0.0,0.0,0.09,0.0,0.0,0.0,0.0,0.0,0.0,0.0,0.0,0.0,0.01,0.0,0.0,0.03,0.0,0.0,0.12,0.0,0.0,0.0,0.0,0.0,0.0,0.73,0.0,0.0,0.0,0.0,0.0,0.0,0.0,0.0,0.0,873.0,10.239999999999998,516
41809,0.01,0.0,0.01,0.0,0.0,0.0,0.09,0.0,0.0,0.0,0.0,0.0,0.0,0.0,0.0,0.0,0.01,0.0,0.0,0.03,0.0,0.0,0.12,0.0,0.0,0.0,0.0,0.0,0.0,0.73,0.0,0.0,0.0,0.0,0.0,0.0,0.0,0.0,0.0,923.0,8.07,516
41810,0.01,0.0,0.01,0.0,0.0,0.0,0.09,0.0,0.0,0.0,0.0,0.0,0.0,0.0,0.0,0.0,0.01,0.0,0.0,0.03,0.0,0.0,0.12,0.0,0.0,0.0,0.0,0.0,0.0,0.73,0.0,0.0,0.0,0.0,0.0,0.0,0.0,0.0,0.0,973.0,6.885,516
41811,0.01,0.0,0.01,0.0,0.0,0.0,0.09,0.0,0.0,0.0,0.0,0.0,0.0,0.0,0.0,0.0,0.01,0.0,0.0,0.03,0.0,0.0,0.12,0.0,0.0,0.0,0.0,0.0,0.0,0.73,0.0,0.0,0.0,0.0,0.0,0.0,0.0,0.0,0.0,1023.0,5.96,516
41812,0.01,0.0,0.01,0.0,0.0,0.0,0.09,0.0,0.0,0.0,0.0,0.0,0.0,0.0,0.0,0.0,0.01,0.0,0.0,0.03,0.0,0.0,0.12,0.0,0.0,0.0,0.0,0.0,0.0,0.73,0.0,0.0,0.0,0.0,0.0,0.0,0.0,0.0,0.0,1073.0,5.1850000000000005,516
41813,0.01,0.0,0.01,0.0,0.0,0.0,0.09,0.0,0.0,0.0,0.0,0.0,0.0,0.0,0.0,0.0,0.01,0.0,0.0,0.03,0.0,0.0,0.12,0.0,0.0,0.0,0.0,0.0,0.0,0.73,0.0,0.0,0.0,0.0,0.0,0.0,0.0,0.0,0.0,1123.0,4.51,516
41814,0.01,0.0,0.01,0.0,0.0,0.0,0.09,0.0,0.0,0.0,0.0,0.0,0.0,0.0,0.0,0.0,0.01,0.0,0.0,0.03,0.0,0.0,0.12,0.0,0.0,0.0,0.0,0.0,0.0,0.73,0.0,0.0,0.0,0.0,0.0,0.0,0.0,0.0,0.0,1173.0,3.955,516
41815,0.01,0.0,0.01,0.0,0.0,0.0,0.09,0.0,0.0,0.0,0.0,0.0,0.0,0.0,0.0,0.0,0.01,0.0,0.0,0.03,0.0,0.0,0.12,0.0,0.0,0.0,0.0,0.0,0.0,0.73,0.0,0.0,0.0,0.0,0.0,0.0,0.0,0.0,0.0,1273.0,3.045,516
41816,0.01,0.0,0.01,0.0,0.0,0.0,0.09,0.0,0.0,0.0,0.0,0.0,0.0,0.0,0.0,0.0,0.01,0.0,0.0,0.03,0.0,0.0,0.12,0.0,0.0,0.0,0.0,0.0,0.0,0.73,0.0,0.0,0.0,0.0,0.0,0.0,0.0,0.0,0.0,1373.0,2.34,516
41817,0.01,0.0,0.01,0.0,0.0,0.0,0.09,0.0,0.0,0.0,0.0,0.0,0.0,0.0,0.0,0.0,0.01,0.0,0.0,0.03,0.0,0.0,0.12,0.0,0.0,0.0,0.0,0.0,0.0,0.73,0.0,0.0,0.0,0.0,0.0,0.0,0.0,0.0,0.0,1473.0,1.81,516
41818,0.01,0.0,0.01,0.0,0.0,0.0,0.09,0.0,0.0,0.0,0.0,0.0,0.0,0.0,0.0,0.0,0.01,0.0,0.0,0.03,0.0,0.0,0.12,0.0,0.0,0.0,0.0,0.0,0.0,0.73,0.0,0.0,0.0,0.0,0.0,0.0,0.0,0.0,0.0,1573.0,1.41,516
41819,0.01,0.0,0.01,0.0,0.0,0.0,0.09,0.0,0.0,0.0,0.0,0.0,0.0,0.0,0.0,0.0,0.01,0.0,0.0,0.03,0.0,0.0,0.12,0.0,0.0,0.0,0.0,0.0,0.0,0.73,0.0,0.0,0.0,0.0,0.0,0.0,0.0,0.0,0.0,1673.0,1.145,516
41832,0.01,0.0,0.0,0.0,0.0,0.0,0.1,0.0,0.0,0.0,0.0,0.0,0.0,0.0,0.0,0.0,0.01,0.0,0.0,0.03,0.0,0.0,0.12,0.0,0.0,0.0,0.0,0.0,0.0,0.73,0.0,0.0,0.0,0.0,0.0,0.0,0.0,0.0,0.0,823.0,11.7,517
41833,0.01,0.0,0.0,0.0,0.0,0.0,0.1,0.0,0.0,0.0,0.0,0.0,0.0,0.0,0.0,0.0,0.01,0.0,0.0,0.03,0.0,0.0,0.12,0.0,0.0,0.0,0.0,0.0,0.0,0.73,0.0,0.0,0.0,0.0,0.0,0.0,0.0,0.0,0.0,873.0,9.774999999999999,517
41834,0.01,0.0,0.0,0.0,0.0,0.0,0.1,0.0,0.0,0.0,0.0,0.0,0.0,0.0,0.0,0.0,0.01,0.0,0.0,0.03,0.0,0.0,0.12,0.0,0.0,0.0,0.0,0.0,0.0,0.73,0.0,0.0,0.0,0.0,0.0,0.0,0.0,0.0,0.0,923.0,8.379999999999999,517
41835,0.01,0.0,0.0,0.0,0.0,0.0,0.1,0.0,0.0,0.0,0.0,0.0,0.0,0.0,0.0,0.0,0.01,0.0,0.0,0.03,0.0,0.0,0.12,0.0,0.0,0.0,0.0,0.0,0.0,0.73,0.0,0.0,0.0,0.0,0.0,0.0,0.0,0.0,0.0,973.0,7.2,517
41836,0.01,0.0,0.0,0.0,0.0,0.0,0.1,0.0,0.0,0.0,0.0,0.0,0.0,0.0,0.0,0.0,0.01,0.0,0.0,0.03,0.0,0.0,0.12,0.0,0.0,0.0,0.0,0.0,0.0,0.73,0.0,0.0,0.0,0.0,0.0,0.0,0.0,0.0,0.0,1023.0,6.22,517
41837,0.01,0.0,0.0,0.0,0.0,0.0,0.1,0.0,0.0,0.0,0.0,0.0,0.0,0.0,0.0,0.0,0.01,0.0,0.0,0.03,0.0,0.0,0.12,0.0,0.0,0.0,0.0,0.0,0.0,0.73,0.0,0.0,0.0,0.0,0.0,0.0,0.0,0.0,0.0,1073.0,5.324999999999999,517
41838,0.01,0.0,0.0,0.0,0.0,0.0,0.1,0.0,0.0,0.0,0.0,0.0,0.0,0.0,0.0,0.0,0.01,0.0,0.0,0.03,0.0,0.0,0.12,0.0,0.0,0.0,0.0,0.0,0.0,0.73,0.0,0.0,0.0,0.0,0.0,0.0,0.0,0.0,0.0,1123.0,4.56,517
41839,0.01,0.0,0.0,0.0,0.0,0.0,0.1,0.0,0.0,0.0,0.0,0.0,0.0,0.0,0.0,0.0,0.01,0.0,0.0,0.03,0.0,0.0,0.12,0.0,0.0,0.0,0.0,0.0,0.0,0.73,0.0,0.0,0.0,0.0,0.0,0.0,0.0,0.0,0.0,1173.0,3.95,517
41840,0.01,0.0,0.0,0.0,0.0,0.0,0.1,0.0,0.0,0.0,0.0,0.0,0.0,0.0,0.0,0.0,0.01,0.0,0.0,0.03,0.0,0.0,0.12,0.0,0.0,0.0,0.0,0.0,0.0,0.73,0.0,0.0,0.0,0.0,0.0,0.0,0.0,0.0,0.0,1273.0,3.065,517
41841,0.01,0.0,0.0,0.0,0.0,0.0,0.1,0.0,0.0,0.0,0.0,0.0,0.0,0.0,0.0,0.0,0.01,0.0,0.0,0.03,0.0,0.0,0.12,0.0,0.0,0.0,0.0,0.0,0.0,0.73,0.0,0.0,0.0,0.0,0.0,0.0,0.0,0.0,0.0,1373.0,2.37,517
41842,0.01,0.0,0.0,0.0,0.0,0.0,0.1,0.0,0.0,0.0,0.0,0.0,0.0,0.0,0.0,0.0,0.01,0.0,0.0,0.03,0.0,0.0,0.12,0.0,0.0,0.0,0.0,0.0,0.0,0.73,0.0,0.0,0.0,0.0,0.0,0.0,0.0,0.0,0.0,1473.0,1.84,517
41843,0.01,0.0,0.0,0.0,0.0,0.0,0.1,0.0,0.0,0.0,0.0,0.0,0.0,0.0,0.0,0.0,0.01,0.0,0.0,0.03,0.0,0.0,0.12,0.0,0.0,0.0,0.0,0.0,0.0,0.73,0.0,0.0,0.0,0.0,0.0,0.0,0.0,0.0,0.0,1573.0,1.4300000000000002,517
41844,0.01,0.0,0.0,0.0,0.0,0.0,0.1,0.0,0.0,0.0,0.0,0.0,0.0,0.0,0.0,0.0,0.01,0.0,0.0,0.03,0.0,0.0,0.12,0.0,0.0,0.0,0.0,0.0,0.0,0.73,0.0,0.0,0.0,0.0,0.0,0.0,0.0,0.0,0.0,1673.0,1.125,517
41845,0.01,0.0,0.01,0.0,0.0,0.0,0.1,0.0,0.0,0.0,0.0,0.0,0.0,0.0,0.0,0.0,0.01,0.0,0.0,0.03,0.0,0.0,0.12,0.0,0.0,0.0,0.0,0.0,0.0,0.73,0.0,0.0,0.0,0.0,0.0,0.0,0.0,0.0,0.0,823.0,11.96,518
41846,0.01,0.0,0.01,0.0,0.0,0.0,0.1,0.0,0.0,0.0,0.0,0.0,0.0,0.0,0.0,0.0,0.01,0.0,0.0,0.03,0.0,0.0,0.12,0.0,0.0,0.0,0.0,0.0,0.0,0.73,0.0,0.0,0.0,0.0,0.0,0.0,0.0,0.0,0.0,873.0,9.81,518
41847,0.01,0.0,0.01,0.0,0.0,0.0,0.1,0.0,0.0,0.0,0.0,0.0,0.0,0.0,0.0,0.0,0.01,0.0,0.0,0.03,0.0,0.0,0.12,0.0,0.0,0.0,0.0,0.0,0.0,0.73,0.0,0.0,0.0,0.0,0.0,0.0,0.0,0.0,0.0,923.0,8.3,518
41848,0.01,0.0,0.01,0.0,0.0,0.0,0.1,0.0,0.0,0.0,0.0,0.0,0.0,0.0,0.0,0.0,0.01,0.0,0.0,0.03,0.0,0.0,0.12,0.0,0.0,0.0,0.0,0.0,0.0,0.73,0.0,0.0,0.0,0.0,0.0,0.0,0.0,0.0,0.0,973.0,7.08,518
41849,0.01,0.0,0.01,0.0,0.0,0.0,0.1,0.0,0.0,0.0,0.0,0.0,0.0,0.0,0.0,0.0,0.01,0.0,0.0,0.03,0.0,0.0,0.12,0.0,0.0,0.0,0.0,0.0,0.0,0.73,0.0,0.0,0.0,0.0,0.0,0.0,0.0,0.0,0.0,1023.0,6.1,518
41850,0.01,0.0,0.01,0.0,0.0,0.0,0.1,0.0,0.0,0.0,0.0,0.0,0.0,0.0,0.0,0.0,0.01,0.0,0.0,0.03,0.0,0.0,0.12,0.0,0.0,0.0,0.0,0.0,0.0,0.73,0.0,0.0,0.0,0.0,0.0,0.0,0.0,0.0,0.0,1073.0,5.24,518
41851,0.01,0.0,0.01,0.0,0.0,0.0,0.1,0.0,0.0,0.0,0.0,0.0,0.0,0.0,0.0,0.0,0.01,0.0,0.0,0.03,0.0,0.0,0.12,0.0,0.0,0.0,0.0,0.0,0.0,0.73,0.0,0.0,0.0,0.0,0.0,0.0,0.0,0.0,0.0,1123.0,4.47,518
41852,0.01,0.0,0.01,0.0,0.0,0.0,0.1,0.0,0.0,0.0,0.0,0.0,0.0,0.0,0.0,0.0,0.01,0.0,0.0,0.03,0.0,0.0,0.12,0.0,0.0,0.0,0.0,0.0,0.0,0.73,0.0,0.0,0.0,0.0,0.0,0.0,0.0,0.0,0.0,1173.0,3.87,518
41853,0.01,0.0,0.01,0.0,0.0,0.0,0.1,0.0,0.0,0.0,0.0,0.0,0.0,0.0,0.0,0.0,0.01,0.0,0.0,0.03,0.0,0.0,0.12,0.0,0.0,0.0,0.0,0.0,0.0,0.73,0.0,0.0,0.0,0.0,0.0,0.0,0.0,0.0,0.0,1273.0,2.97,518
41854,0.01,0.0,0.01,0.0,0.0,0.0,0.1,0.0,0.0,0.0,0.0,0.0,0.0,0.0,0.0,0.0,0.01,0.0,0.0,0.03,0.0,0.0,0.12,0.0,0.0,0.0,0.0,0.0,0.0,0.73,0.0,0.0,0.0,0.0,0.0,0.0,0.0,0.0,0.0,1373.0,2.31,518
41855,0.01,0.0,0.01,0.0,0.0,0.0,0.1,0.0,0.0,0.0,0.0,0.0,0.0,0.0,0.0,0.0,0.01,0.0,0.0,0.03,0.0,0.0,0.12,0.0,0.0,0.0,0.0,0.0,0.0,0.73,0.0,0.0,0.0,0.0,0.0,0.0,0.0,0.0,0.0,1473.0,1.79,518
41856,0.01,0.0,0.01,0.0,0.0,0.0,0.1,0.0,0.0,0.0,0.0,0.0,0.0,0.0,0.0,0.0,0.01,0.0,0.0,0.03,0.0,0.0,0.12,0.0,0.0,0.0,0.0,0.0,0.0,0.73,0.0,0.0,0.0,0.0,0.0,0.0,0.0,0.0,0.0,1573.0,1.38,518
41857,0.01,0.0,0.01,0.0,0.0,0.0,0.1,0.0,0.0,0.0,0.0,0.0,0.0,0.0,0.0,0.0,0.01,0.0,0.0,0.03,0.0,0.0,0.12,0.0,0.0,0.0,0.0,0.0,0.0,0.73,0.0,0.0,0.0,0.0,0.0,0.0,0.0,0.0,0.0,1673.0,1.0699999999999998,518
41858,0.01,0.0,0.0,0.0,0.0,0.0,0.09,0.0,0.0,0.0,0.0,0.0,0.0,0.0,0.0,0.0,0.01,0.0,0.0,0.03,0.0,0.0,0.12,0.0,0.0,0.0,0.0,0.0,0.0,0.74,0.0,0.0,0.0,0.0,0.0,0.0,0.0,0.0,0.0,823.0,11.5,519
41859,0.01,0.0,0.0,0.0,0.0,0.0,0.09,0.0,0.0,0.0,0.0,0.0,0.0,0.0,0.0,0.0,0.01,0.0,0.0,0.03,0.0,0.0,0.12,0.0,0.0,0.0,0.0,0.0,0.0,0.74,0.0,0.0,0.0,0.0,0.0,0.0,0.0,0.0,0.0,873.0,9.73,519
41860,0.01,0.0,0.0,0.0,0.0,0.0,0.09,0.0,0.0,0.0,0.0,0.0,0.0,0.0,0.0,0.0,0.01,0.0,0.0,0.03,0.0,0.0,0.12,0.0,0.0,0.0,0.0,0.0,0.0,0.74,0.0,0.0,0.0,0.0,0.0,0.0,0.0,0.0,0.0,923.0,8.26,519
41861,0.01,0.0,0.0,0.0,0.0,0.0,0.09,0.0,0.0,0.0,0.0,0.0,0.0,0.0,0.0,0.0,0.01,0.0,0.0,0.03,0.0,0.0,0.12,0.0,0.0,0.0,0.0,0.0,0.0,0.74,0.0,0.0,0.0,0.0,0.0,0.0,0.0,0.0,0.0,973.0,7.119999999999999,519
41862,0.01,0.0,0.0,0.0,0.0,0.0,0.09,0.0,0.0,0.0,0.0,0.0,0.0,0.0,0.0,0.0,0.01,0.0,0.0,0.03,0.0,0.0,0.12,0.0,0.0,0.0,0.0,0.0,0.0,0.74,0.0,0.0,0.0,0.0,0.0,0.0,0.0,0.0,0.0,1023.0,6.13,519
41863,0.01,0.0,0.0,0.0,0.0,0.0,0.09,0.0,0.0,0.0,0.0,0.0,0.0,0.0,0.0,0.0,0.01,0.0,0.0,0.03,0.0,0.0,0.12,0.0,0.0,0.0,0.0,0.0,0.0,0.74,0.0,0.0,0.0,0.0,0.0,0.0,0.0,0.0,0.0,1073.0,5.3,519
41864,0.01,0.0,0.0,0.0,0.0,0.0,0.09,0.0,0.0,0.0,0.0,0.0,0.0,0.0,0.0,0.0,0.01,0.0,0.0,0.03,0.0,0.0,0.12,0.0,0.0,0.0,0.0,0.0,0.0,0.74,0.0,0.0,0.0,0.0,0.0,0.0,0.0,0.0,0.0,1123.0,4.61,519
41865,0.01,0.0,0.0,0.0,0.0,0.0,0.09,0.0,0.0,0.0,0.0,0.0,0.0,0.0,0.0,0.0,0.01,0.0,0.0,0.03,0.0,0.0,0.12,0.0,0.0,0.0,0.0,0.0,0.0,0.74,0.0,0.0,0.0,0.0,0.0,0.0,0.0,0.0,0.0,1173.0,4.02,519
41866,0.01,0.0,0.0,0.0,0.0,0.0,0.09,0.0,0.0,0.0,0.0,0.0,0.0,0.0,0.0,0.0,0.01,0.0,0.0,0.03,0.0,0.0,0.12,0.0,0.0,0.0,0.0,0.0,0.0,0.74,0.0,0.0,0.0,0.0,0.0,0.0,0.0,0.0,0.0,1273.0,3.1100000000000003,519
41867,0.01,0.0,0.0,0.0,0.0,0.0,0.09,0.0,0.0,0.0,0.0,0.0,0.0,0.0,0.0,0.0,0.01,0.0,0.0,0.03,0.0,0.0,0.12,0.0,0.0,0.0,0.0,0.0,0.0,0.74,0.0,0.0,0.0,0.0,0.0,0.0,0.0,0.0,0.0,1373.0,2.43,519
41868,0.01,0.0,0.0,0.0,0.0,0.0,0.09,0.0,0.0,0.0,0.0,0.0,0.0,0.0,0.0,0.0,0.01,0.0,0.0,0.03,0.0,0.0,0.12,0.0,0.0,0.0,0.0,0.0,0.0,0.74,0.0,0.0,0.0,0.0,0.0,0.0,0.0,0.0,0.0,1473.0,1.91,519
41869,0.01,0.0,0.0,0.0,0.0,0.0,0.09,0.0,0.0,0.0,0.0,0.0,0.0,0.0,0.0,0.0,0.01,0.0,0.0,0.03,0.0,0.0,0.12,0.0,0.0,0.0,0.0,0.0,0.0,0.74,0.0,0.0,0.0,0.0,0.0,0.0,0.0,0.0,0.0,1573.0,1.5,519
41870,0.01,0.0,0.0,0.0,0.0,0.0,0.09,0.0,0.0,0.0,0.0,0.0,0.0,0.0,0.0,0.0,0.01,0.0,0.0,0.03,0.0,0.0,0.12,0.0,0.0,0.0,0.0,0.0,0.0,0.74,0.0,0.0,0.0,0.0,0.0,0.0,0.0,0.0,0.0,1673.0,1.2200000000000002,519
41871,0.01,0.0,0.0,0.0,0.0,0.0,0.09,0.0,0.0,0.0,0.0,0.0,0.0,0.0,0.0,0.0,0.01,0.0,0.0,0.03,0.0,0.0,0.12,0.0,0.0,0.0,0.0,0.0,0.0,0.73,0.0,0.0,0.0,0.0,0.0,0.0,0.0,0.0,0.0,823.0,11.8,520
41872,0.01,0.0,0.0,0.0,0.0,0.0,0.09,0.0,0.0,0.0,0.0,0.0,0.0,0.0,0.0,0.0,0.01,0.0,0.0,0.03,0.0,0.0,0.12,0.0,0.0,0.0,0.0,0.0,0.0,0.73,0.0,0.0,0.0,0.0,0.0,0.0,0.0,0.0,0.0,873.0,9.75,520
41873,0.01,0.0,0.0,0.0,0.0,0.0,0.09,0.0,0.0,0.0,0.0,0.0,0.0,0.0,0.0,0.0,0.01,0.0,0.0,0.03,0.0,0.0,0.12,0.0,0.0,0.0,0.0,0.0,0.0,0.73,0.0,0.0,0.0,0.0,0.0,0.0,0.0,0.0,0.0,923.0,8.22,520
41874,0.01,0.0,0.0,0.0,0.0,0.0,0.09,0.0,0.0,0.0,0.0,0.0,0.0,0.0,0.0,0.0,0.01,0.0,0.0,0.03,0.0,0.0,0.12,0.0,0.0,0.0,0.0,0.0,0.0,0.73,0.0,0.0,0.0,0.0,0.0,0.0,0.0,0.0,0.0,973.0,7.039999999999999,520
41875,0.01,0.0,0.0,0.0,0.0,0.0,0.09,0.0,0.0,0.0,0.0,0.0,0.0,0.0,0.0,0.0,0.01,0.0,0.0,0.03,0.0,0.0,0.12,0.0,0.0,0.0,0.0,0.0,0.0,0.73,0.0,0.0,0.0,0.0,0.0,0.0,0.0,0.0,0.0,1023.0,6.06,520
41876,0.01,0.0,0.0,0.0,0.0,0.0,0.09,0.0,0.0,0.0,0.0,0.0,0.0,0.0,0.0,0.0,0.01,0.0,0.0,0.03,0.0,0.0,0.12,0.0,0.0,0.0,0.0,0.0,0.0,0.73,0.0,0.0,0.0,0.0,0.0,0.0,0.0,0.0,0.0,1073.0,5.24,520
41877,0.01,0.0,0.0,0.0,0.0,0.0,0.09,0.0,0.0,0.0,0.0,0.0,0.0,0.0,0.0,0.0,0.01,0.0,0.0,0.03,0.0,0.0,0.12,0.0,0.0,0.0,0.0,0.0,0.0,0.73,0.0,0.0,0.0,0.0,0.0,0.0,0.0,0.0,0.0,1123.0,4.55,520
41878,0.01,0.0,0.0,0.0,0.0,0.0,0.09,0.0,0.0,0.0,0.0,0.0,0.0,0.0,0.0,0.0,0.01,0.0,0.0,0.03,0.0,0.0,0.12,0.0,0.0,0.0,0.0,0.0,0.0,0.73,0.0,0.0,0.0,0.0,0.0,0.0,0.0,0.0,0.0,1173.0,3.97,520
41879,0.01,0.0,0.0,0.0,0.0,0.0,0.09,0.0,0.0,0.0,0.0,0.0,0.0,0.0,0.0,0.0,0.01,0.0,0.0,0.03,0.0,0.0,0.12,0.0,0.0,0.0,0.0,0.0,0.0,0.73,0.0,0.0,0.0,0.0,0.0,0.0,0.0,0.0,0.0,1273.0,3.0700000000000003,520
41880,0.01,0.0,0.0,0.0,0.0,0.0,0.09,0.0,0.0,0.0,0.0,0.0,0.0,0.0,0.0,0.0,0.01,0.0,0.0,0.03,0.0,0.0,0.12,0.0,0.0,0.0,0.0,0.0,0.0,0.73,0.0,0.0,0.0,0.0,0.0,0.0,0.0,0.0,0.0,1373.0,2.37,520
41881,0.01,0.0,0.0,0.0,0.0,0.0,0.09,0.0,0.0,0.0,0.0,0.0,0.0,0.0,0.0,0.0,0.01,0.0,0.0,0.03,0.0,0.0,0.12,0.0,0.0,0.0,0.0,0.0,0.0,0.73,0.0,0.0,0.0,0.0,0.0,0.0,0.0,0.0,0.0,1473.0,1.83,520
41882,0.01,0.0,0.0,0.0,0.0,0.0,0.09,0.0,0.0,0.0,0.0,0.0,0.0,0.0,0.0,0.0,0.01,0.0,0.0,0.03,0.0,0.0,0.12,0.0,0.0,0.0,0.0,0.0,0.0,0.73,0.0,0.0,0.0,0.0,0.0,0.0,0.0,0.0,0.0,1573.0,1.4300000000000002,520
41883,0.01,0.0,0.0,0.0,0.0,0.0,0.09,0.0,0.0,0.0,0.0,0.0,0.0,0.0,0.0,0.0,0.01,0.0,0.0,0.03,0.0,0.0,0.12,0.0,0.0,0.0,0.0,0.0,0.0,0.73,0.0,0.0,0.0,0.0,0.0,0.0,0.0,0.0,0.0,1673.0,1.13,520
41897,0.0,0.0,0.01,0.0,0.0,0.0,0.11,0.0,0.0,0.0,0.0,0.0,0.0,0.0,0.0,0.0,0.0,0.0,0.0,0.03,0.0,0.0,0.12,0.0,0.0,0.0,0.0,0.0,0.0,0.72,0.0,0.0,0.0,0.0,0.0,0.0,0.0,0.0,0.0,823.0,12.0,521
41898,0.0,0.0,0.01,0.0,0.0,0.0,0.11,0.0,0.0,0.0,0.0,0.0,0.0,0.0,0.0,0.0,0.0,0.0,0.0,0.03,0.0,0.0,0.12,0.0,0.0,0.0,0.0,0.0,0.0,0.72,0.0,0.0,0.0,0.0,0.0,0.0,0.0,0.0,0.0,873.0,9.93,521
41899,0.0,0.0,0.01,0.0,0.0,0.0,0.11,0.0,0.0,0.0,0.0,0.0,0.0,0.0,0.0,0.0,0.0,0.0,0.0,0.03,0.0,0.0,0.12,0.0,0.0,0.0,0.0,0.0,0.0,0.72,0.0,0.0,0.0,0.0,0.0,0.0,0.0,0.0,0.0,923.0,8.254999999999999,521
41900,0.0,0.0,0.01,0.0,0.0,0.0,0.11,0.0,0.0,0.0,0.0,0.0,0.0,0.0,0.0,0.0,0.0,0.0,0.0,0.03,0.0,0.0,0.12,0.0,0.0,0.0,0.0,0.0,0.0,0.72,0.0,0.0,0.0,0.0,0.0,0.0,0.0,0.0,0.0,973.0,6.970000000000001,521
41901,0.0,0.0,0.01,0.0,0.0,0.0,0.11,0.0,0.0,0.0,0.0,0.0,0.0,0.0,0.0,0.0,0.0,0.0,0.0,0.03,0.0,0.0,0.12,0.0,0.0,0.0,0.0,0.0,0.0,0.72,0.0,0.0,0.0,0.0,0.0,0.0,0.0,0.0,0.0,1023.0,6.015000000000001,521
41902,0.0,0.0,0.01,0.0,0.0,0.0,0.11,0.0,0.0,0.0,0.0,0.0,0.0,0.0,0.0,0.0,0.0,0.0,0.0,0.03,0.0,0.0,0.12,0.0,0.0,0.0,0.0,0.0,0.0,0.72,0.0,0.0,0.0,0.0,0.0,0.0,0.0,0.0,0.0,1073.0,5.154999999999999,521
41903,0.0,0.0,0.01,0.0,0.0,0.0,0.11,0.0,0.0,0.0,0.0,0.0,0.0,0.0,0.0,0.0,0.0,0.0,0.0,0.03,0.0,0.0,0.12,0.0,0.0,0.0,0.0,0.0,0.0,0.72,0.0,0.0,0.0,0.0,0.0,0.0,0.0,0.0,0.0,1123.0,4.390000000000001,521
41904,0.0,0.0,0.01,0.0,0.0,0.0,0.11,0.0,0.0,0.0,0.0,0.0,0.0,0.0,0.0,0.0,0.0,0.0,0.0,0.03,0.0,0.0,0.12,0.0,0.0,0.0,0.0,0.0,0.0,0.72,0.0,0.0,0.0,0.0,0.0,0.0,0.0,0.0,0.0,1173.0,3.755,521
41905,0.0,0.0,0.01,0.0,0.0,0.0,0.11,0.0,0.0,0.0,0.0,0.0,0.0,0.0,0.0,0.0,0.0,0.0,0.0,0.03,0.0,0.0,0.12,0.0,0.0,0.0,0.0,0.0,0.0,0.72,0.0,0.0,0.0,0.0,0.0,0.0,0.0,0.0,0.0,1273.0,2.855,521
41906,0.0,0.0,0.01,0.0,0.0,0.0,0.11,0.0,0.0,0.0,0.0,0.0,0.0,0.0,0.0,0.0,0.0,0.0,0.0,0.03,0.0,0.0,0.12,0.0,0.0,0.0,0.0,0.0,0.0,0.72,0.0,0.0,0.0,0.0,0.0,0.0,0.0,0.0,0.0,1373.0,2.21,521
41907,0.0,0.0,0.01,0.0,0.0,0.0,0.11,0.0,0.0,0.0,0.0,0.0,0.0,0.0,0.0,0.0,0.0,0.0,0.0,0.03,0.0,0.0,0.12,0.0,0.0,0.0,0.0,0.0,0.0,0.72,0.0,0.0,0.0,0.0,0.0,0.0,0.0,0.0,0.0,1473.0,1.675,521
41908,0.0,0.0,0.01,0.0,0.0,0.0,0.11,0.0,0.0,0.0,0.0,0.0,0.0,0.0,0.0,0.0,0.0,0.0,0.0,0.03,0.0,0.0,0.12,0.0,0.0,0.0,0.0,0.0,0.0,0.72,0.0,0.0,0.0,0.0,0.0,0.0,0.0,0.0,0.0,1573.0,1.285,521
41909,0.0,0.0,0.01,0.0,0.0,0.0,0.11,0.0,0.0,0.0,0.0,0.0,0.0,0.0,0.0,0.0,0.0,0.0,0.0,0.03,0.0,0.0,0.12,0.0,0.0,0.0,0.0,0.0,0.0,0.72,0.0,0.0,0.0,0.0,0.0,0.0,0.0,0.0,0.0,1673.0,1.02,521
42052,0.0,0.0,0.0,0.0,0.0,0.0,0.11,0.0,0.0,0.0,0.0,0.0,0.0,0.0,0.0,0.0,0.0,0.0,0.04,0.0,0.0,0.0,0.16,0.0,0.0,0.0,0.0,0.0,0.0,0.69,0.0,0.0,0.0,0.0,0.0,0.0,0.0,0.0,0.0,795.0,10.0,522
42053,0.0,0.0,0.0,0.0,0.0,0.0,0.11,0.0,0.0,0.0,0.0,0.0,0.0,0.0,0.0,0.0,0.0,0.0,0.04,0.0,0.0,0.0,0.16,0.0,0.0,0.0,0.0,0.0,0.0,0.69,0.0,0.0,0.0,0.0,0.0,0.0,0.0,0.0,0.0,773.0,11.0,522
42054,0.0,0.0,0.0,0.0,0.0,0.0,0.11,0.0,0.0,0.0,0.0,0.0,0.0,0.0,0.0,0.0,0.0,0.0,0.04,0.0,0.0,0.0,0.16,0.0,0.0,0.0,0.0,0.0,0.0,0.69,0.0,0.0,0.0,0.0,0.0,0.0,0.0,0.0,0.0,752.0,12.0,522
42055,0.0,0.0,0.0,0.0,0.0,0.0,0.11,0.0,0.0,0.0,0.0,0.0,0.0,0.0,0.0,0.0,0.0,0.0,0.04,0.0,0.0,0.0,0.16,0.0,0.0,0.0,0.0,0.0,0.0,0.69,0.0,0.0,0.0,0.0,0.0,0.0,0.0,0.0,0.0,1073.0,3.79,522
42056,0.0,0.0,0.0,0.0,0.0,0.0,0.11,0.0,0.0,0.0,0.0,0.0,0.0,0.0,0.0,0.0,0.0,0.0,0.04,0.0,0.0,0.0,0.16,0.0,0.0,0.0,0.0,0.0,0.0,0.69,0.0,0.0,0.0,0.0,0.0,0.0,0.0,0.0,0.0,1173.0,2.86,522
42057,0.0,0.0,0.0,0.0,0.0,0.0,0.11,0.0,0.0,0.0,0.0,0.0,0.0,0.0,0.0,0.0,0.0,0.0,0.04,0.0,0.0,0.0,0.16,0.0,0.0,0.0,0.0,0.0,0.0,0.69,0.0,0.0,0.0,0.0,0.0,0.0,0.0,0.0,0.0,1273.0,2.2,522
42058,0.0,0.0,0.0,0.0,0.0,0.0,0.11,0.0,0.0,0.0,0.0,0.0,0.0,0.0,0.0,0.0,0.0,0.0,0.04,0.0,0.0,0.0,0.16,0.0,0.0,0.0,0.0,0.0,0.0,0.69,0.0,0.0,0.0,0.0,0.0,0.0,0.0,0.0,0.0,1373.0,1.7000000000000002,522
42059,0.0,0.0,0.0,0.0,0.0,0.0,0.11,0.0,0.0,0.0,0.0,0.0,0.0,0.0,0.0,0.0,0.0,0.0,0.04,0.0,0.0,0.0,0.16,0.0,0.0,0.0,0.0,0.0,0.0,0.69,0.0,0.0,0.0,0.0,0.0,0.0,0.0,0.0,0.0,1473.0,1.2799999999999998,522
42060,0.0,0.0,0.0,0.0,0.0,0.0,0.11,0.0,0.0,0.0,0.0,0.0,0.0,0.0,0.0,0.0,0.0,0.0,0.04,0.0,0.0,0.0,0.16,0.0,0.0,0.0,0.0,0.0,0.0,0.69,0.0,0.0,0.0,0.0,0.0,0.0,0.0,0.0,0.0,1573.0,0.94,522
42061,0.0,0.0,0.0,0.0,0.0,0.0,0.11,0.0,0.0,0.0,0.0,0.0,0.0,0.0,0.0,0.0,0.0,0.0,0.04,0.0,0.0,0.0,0.16,0.0,0.0,0.0,0.0,0.0,0.0,0.69,0.0,0.0,0.0,0.0,0.0,0.0,0.0,0.0,0.0,1673.0,0.6100000000000001,522
42062,0.0,0.0,0.0,0.0,0.0,0.0,0.11,0.0,0.0,0.0,0.0,0.0,0.0,0.0,0.0,0.0,0.0,0.0,0.0,0.0,0.0,0.0,0.2,0.0,0.0,0.0,0.0,0.0,0.0,0.69,0.0,0.0,0.0,0.0,0.0,0.0,0.0,0.0,0.0,838.0,10.0,523
42063,0.0,0.0,0.0,0.0,0.0,0.0,0.11,0.0,0.0,0.0,0.0,0.0,0.0,0.0,0.0,0.0,0.0,0.0,0.0,0.0,0.0,0.0,0.2,0.0,0.0,0.0,0.0,0.0,0.0,0.69,0.0,0.0,0.0,0.0,0.0,0.0,0.0,0.0,0.0,818.0,11.0,523
42064,0.0,0.0,0.0,0.0,0.0,0.0,0.11,0.0,0.0,0.0,0.0,0.0,0.0,0.0,0.0,0.0,0.0,0.0,0.0,0.0,0.0,0.0,0.2,0.0,0.0,0.0,0.0,0.0,0.0,0.69,0.0,0.0,0.0,0.0,0.0,0.0,0.0,0.0,0.0,798.0,12.0,523
42065,0.0,0.0,0.0,0.0,0.0,0.0,0.11,0.0,0.0,0.0,0.0,0.0,0.0,0.0,0.0,0.0,0.0,0.0,0.0,0.0,0.0,0.0,0.2,0.0,0.0,0.0,0.0,0.0,0.0,0.69,0.0,0.0,0.0,0.0,0.0,0.0,0.0,0.0,0.0,1073.0,4.38,523
42066,0.0,0.0,0.0,0.0,0.0,0.0,0.11,0.0,0.0,0.0,0.0,0.0,0.0,0.0,0.0,0.0,0.0,0.0,0.0,0.0,0.0,0.0,0.2,0.0,0.0,0.0,0.0,0.0,0.0,0.69,0.0,0.0,0.0,0.0,0.0,0.0,0.0,0.0,0.0,1173.0,3.1900000000000004,523
42067,0.0,0.0,0.0,0.0,0.0,0.0,0.11,0.0,0.0,0.0,0.0,0.0,0.0,0.0,0.0,0.0,0.0,0.0,0.0,0.0,0.0,0.0,0.2,0.0,0.0,0.0,0.0,0.0,0.0,0.69,0.0,0.0,0.0,0.0,0.0,0.0,0.0,0.0,0.0,1273.0,2.39,523
42068,0.0,0.0,0.0,0.0,0.0,0.0,0.11,0.0,0.0,0.0,0.0,0.0,0.0,0.0,0.0,0.0,0.0,0.0,0.0,0.0,0.0,0.0,0.2,0.0,0.0,0.0,0.0,0.0,0.0,0.69,0.0,0.0,0.0,0.0,0.0,0.0,0.0,0.0,0.0,1373.0,1.83,523
42069,0.0,0.0,0.0,0.0,0.0,0.0,0.11,0.0,0.0,0.0,0.0,0.0,0.0,0.0,0.0,0.0,0.0,0.0,0.0,0.0,0.0,0.0,0.2,0.0,0.0,0.0,0.0,0.0,0.0,0.69,0.0,0.0,0.0,0.0,0.0,0.0,0.0,0.0,0.0,1473.0,1.37,523
42070,0.0,0.0,0.0,0.0,0.0,0.0,0.11,0.0,0.0,0.0,0.0,0.0,0.0,0.0,0.0,0.0,0.0,0.0,0.0,0.0,0.0,0.0,0.2,0.0,0.0,0.0,0.0,0.0,0.0,0.69,0.0,0.0,0.0,0.0,0.0,0.0,0.0,0.0,0.0,1573.0,0.99,523
42071,0.0,0.0,0.0,0.0,0.0,0.0,0.11,0.0,0.0,0.0,0.0,0.0,0.0,0.0,0.0,0.0,0.0,0.0,0.0,0.0,0.0,0.0,0.2,0.0,0.0,0.0,0.0,0.0,0.0,0.69,0.0,0.0,0.0,0.0,0.0,0.0,0.0,0.0,0.0,1673.0,0.6699999999999999,523
42072,0.0,0.0,0.0,0.0,0.0,0.0,0.11,0.0,0.0,0.0,0.0,0.0,0.0,0.0,0.0,0.0,0.04,0.0,0.0,0.0,0.0,0.0,0.16,0.0,0.0,0.0,0.0,0.0,0.0,0.69,0.0,0.0,0.0,0.0,0.0,0.0,0.0,0.0,0.0,829.0,10.0,524
42073,0.0,0.0,0.0,0.0,0.0,0.0,0.11,0.0,0.0,0.0,0.0,0.0,0.0,0.0,0.0,0.0,0.04,0.0,0.0,0.0,0.0,0.0,0.16,0.0,0.0,0.0,0.0,0.0,0.0,0.69,0.0,0.0,0.0,0.0,0.0,0.0,0.0,0.0,0.0,807.0,11.0,524
42074,0.0,0.0,0.0,0.0,0.0,0.0,0.11,0.0,0.0,0.0,0.0,0.0,0.0,0.0,0.0,0.0,0.04,0.0,0.0,0.0,0.0,0.0,0.16,0.0,0.0,0.0,0.0,0.0,0.0,0.69,0.0,0.0,0.0,0.0,0.0,0.0,0.0,0.0,0.0,786.0,12.0,524
42075,0.0,0.0,0.0,0.0,0.0,0.0,0.11,0.0,0.0,0.0,0.0,0.0,0.0,0.0,0.0,0.0,0.04,0.0,0.0,0.0,0.0,0.0,0.16,0.0,0.0,0.0,0.0,0.0,0.0,0.69,0.0,0.0,0.0,0.0,0.0,0.0,0.0,0.0,0.0,1073.0,4.19,524
42076,0.0,0.0,0.0,0.0,0.0,0.0,0.11,0.0,0.0,0.0,0.0,0.0,0.0,0.0,0.0,0.0,0.04,0.0,0.0,0.0,0.0,0.0,0.16,0.0,0.0,0.0,0.0,0.0,0.0,0.69,0.0,0.0,0.0,0.0,0.0,0.0,0.0,0.0,0.0,1173.0,3.17,524
42077,0.0,0.0,0.0,0.0,0.0,0.0,0.11,0.0,0.0,0.0,0.0,0.0,0.0,0.0,0.0,0.0,0.04,0.0,0.0,0.0,0.0,0.0,0.16,0.0,0.0,0.0,0.0,0.0,0.0,0.69,0.0,0.0,0.0,0.0,0.0,0.0,0.0,0.0,0.0,1273.0,2.43,524
42078,0.0,0.0,0.0,0.0,0.0,0.0,0.11,0.0,0.0,0.0,0.0,0.0,0.0,0.0,0.0,0.0,0.04,0.0,0.0,0.0,0.0,0.0,0.16,0.0,0.0,0.0,0.0,0.0,0.0,0.69,0.0,0.0,0.0,0.0,0.0,0.0,0.0,0.0,0.0,1373.0,1.88,524
42079,0.0,0.0,0.0,0.0,0.0,0.0,0.11,0.0,0.0,0.0,0.0,0.0,0.0,0.0,0.0,0.0,0.04,0.0,0.0,0.0,0.0,0.0,0.16,0.0,0.0,0.0,0.0,0.0,0.0,0.69,0.0,0.0,0.0,0.0,0.0,0.0,0.0,0.0,0.0,1473.0,1.42,524
42080,0.0,0.0,0.0,0.0,0.0,0.0,0.11,0.0,0.0,0.0,0.0,0.0,0.0,0.0,0.0,0.0,0.04,0.0,0.0,0.0,0.0,0.0,0.16,0.0,0.0,0.0,0.0,0.0,0.0,0.69,0.0,0.0,0.0,0.0,0.0,0.0,0.0,0.0,0.0,1573.0,1.04,524
42081,0.0,0.0,0.0,0.0,0.0,0.0,0.11,0.0,0.0,0.0,0.0,0.0,0.0,0.0,0.0,0.0,0.04,0.0,0.0,0.0,0.0,0.0,0.16,0.0,0.0,0.0,0.0,0.0,0.0,0.69,0.0,0.0,0.0,0.0,0.0,0.0,0.0,0.0,0.0,1673.0,0.72,524
42088,0.0,0.0,0.0,0.0,0.0,0.0,0.11,0.0,0.0,0.0,0.0,0.0,0.0,0.0,0.0,0.0,0.0,0.0,0.0,0.08,0.0,0.0,0.15,0.0,0.0,0.0,0.0,0.0,0.0,0.66,0.0,0.0,0.0,0.0,0.0,0.0,0.0,0.0,0.0,854.0,10.0,525
42089,0.0,0.0,0.0,0.0,0.0,0.0,0.11,0.0,0.0,0.0,0.0,0.0,0.0,0.0,0.0,0.0,0.0,0.0,0.0,0.08,0.0,0.0,0.15,0.0,0.0,0.0,0.0,0.0,0.0,0.66,0.0,0.0,0.0,0.0,0.0,0.0,0.0,0.0,0.0,831.0,11.0,525
42090,0.0,0.0,0.0,0.0,0.0,0.0,0.11,0.0,0.0,0.0,0.0,0.0,0.0,0.0,0.0,0.0,0.0,0.0,0.0,0.08,0.0,0.0,0.15,0.0,0.0,0.0,0.0,0.0,0.0,0.66,0.0,0.0,0.0,0.0,0.0,0.0,0.0,0.0,0.0,809.0,12.0,525
42091,0.0,0.0,0.0,0.0,0.0,0.0,0.11,0.0,0.0,0.0,0.0,0.0,0.0,0.0,0.0,0.0,0.0,0.0,0.0,0.08,0.0,0.0,0.15,0.0,0.0,0.0,0.0,0.0,0.0,0.66,0.0,0.0,0.0,0.0,0.0,0.0,0.0,0.0,0.0,1073.0,4.63,525
42092,0.0,0.0,0.0,0.0,0.0,0.0,0.11,0.0,0.0,0.0,0.0,0.0,0.0,0.0,0.0,0.0,0.0,0.0,0.0,0.08,0.0,0.0,0.15,0.0,0.0,0.0,0.0,0.0,0.0,0.66,0.0,0.0,0.0,0.0,0.0,0.0,0.0,0.0,0.0,1173.0,3.46,525
42093,0.0,0.0,0.0,0.0,0.0,0.0,0.11,0.0,0.0,0.0,0.0,0.0,0.0,0.0,0.0,0.0,0.0,0.0,0.0,0.08,0.0,0.0,0.15,0.0,0.0,0.0,0.0,0.0,0.0,0.66,0.0,0.0,0.0,0.0,0.0,0.0,0.0,0.0,0.0,1273.0,2.66,525
42094,0.0,0.0,0.0,0.0,0.0,0.0,0.11,0.0,0.0,0.0,0.0,0.0,0.0,0.0,0.0,0.0,0.0,0.0,0.0,0.08,0.0,0.0,0.15,0.0,0.0,0.0,0.0,0.0,0.0,0.66,0.0,0.0,0.0,0.0,0.0,0.0,0.0,0.0,0.0,1373.0,2.02,525
42095,0.0,0.0,0.0,0.0,0.0,0.0,0.11,0.0,0.0,0.0,0.0,0.0,0.0,0.0,0.0,0.0,0.0,0.0,0.0,0.08,0.0,0.0,0.15,0.0,0.0,0.0,0.0,0.0,0.0,0.66,0.0,0.0,0.0,0.0,0.0,0.0,0.0,0.0,0.0,1473.0,1.52,525
42096,0.0,0.0,0.0,0.0,0.0,0.0,0.11,0.0,0.0,0.0,0.0,0.0,0.0,0.0,0.0,0.0,0.0,0.0,0.0,0.08,0.0,0.0,0.15,0.0,0.0,0.0,0.0,0.0,0.0,0.66,0.0,0.0,0.0,0.0,0.0,0.0,0.0,0.0,0.0,1573.0,1.11,525
42097,0.0,0.0,0.0,0.0,0.0,0.0,0.11,0.0,0.0,0.0,0.0,0.0,0.0,0.0,0.0,0.0,0.0,0.0,0.0,0.08,0.0,0.0,0.15,0.0,0.0,0.0,0.0,0.0,0.0,0.66,0.0,0.0,0.0,0.0,0.0,0.0,0.0,0.0,0.0,1673.0,0.78,525
42098,0.0,0.0,0.0,0.0,0.0,0.0,0.19,0.0,0.0,0.0,0.0,0.0,0.0,0.0,0.0,0.0,0.0,0.0,0.0,0.0,0.0,0.0,0.15,0.0,0.0,0.0,0.0,0.0,0.0,0.66,0.0,0.0,0.0,0.0,0.0,0.0,0.0,0.0,0.0,879.0,10.0,526
42099,0.0,0.0,0.0,0.0,0.0,0.0,0.19,0.0,0.0,0.0,0.0,0.0,0.0,0.0,0.0,0.0,0.0,0.0,0.0,0.0,0.0,0.0,0.15,0.0,0.0,0.0,0.0,0.0,0.0,0.66,0.0,0.0,0.0,0.0,0.0,0.0,0.0,0.0,0.0,857.0,11.0,526
42100,0.0,0.0,0.0,0.0,0.0,0.0,0.19,0.0,0.0,0.0,0.0,0.0,0.0,0.0,0.0,0.0,0.0,0.0,0.0,0.0,0.0,0.0,0.15,0.0,0.0,0.0,0.0,0.0,0.0,0.66,0.0,0.0,0.0,0.0,0.0,0.0,0.0,0.0,0.0,836.0,12.0,526
42101,0.0,0.0,0.0,0.0,0.0,0.0,0.19,0.0,0.0,0.0,0.0,0.0,0.0,0.0,0.0,0.0,0.0,0.0,0.0,0.0,0.0,0.0,0.15,0.0,0.0,0.0,0.0,0.0,0.0,0.66,0.0,0.0,0.0,0.0,0.0,0.0,0.0,0.0,0.0,1073.0,4.74,526
42102,0.0,0.0,0.0,0.0,0.0,0.0,0.19,0.0,0.0,0.0,0.0,0.0,0.0,0.0,0.0,0.0,0.0,0.0,0.0,0.0,0.0,0.0,0.15,0.0,0.0,0.0,0.0,0.0,0.0,0.66,0.0,0.0,0.0,0.0,0.0,0.0,0.0,0.0,0.0,1173.0,3.4000000000000004,526
42103,0.0,0.0,0.0,0.0,0.0,0.0,0.19,0.0,0.0,0.0,0.0,0.0,0.0,0.0,0.0,0.0,0.0,0.0,0.0,0.0,0.0,0.0,0.15,0.0,0.0,0.0,0.0,0.0,0.0,0.66,0.0,0.0,0.0,0.0,0.0,0.0,0.0,0.0,0.0,1273.0,2.48,526
42104,0.0,0.0,0.0,0.0,0.0,0.0,0.19,0.0,0.0,0.0,0.0,0.0,0.0,0.0,0.0,0.0,0.0,0.0,0.0,0.0,0.0,0.0,0.15,0.0,0.0,0.0,0.0,0.0,0.0,0.66,0.0,0.0,0.0,0.0,0.0,0.0,0.0,0.0,0.0,1373.0,1.82,526
42105,0.0,0.0,0.0,0.0,0.0,0.0,0.19,0.0,0.0,0.0,0.0,0.0,0.0,0.0,0.0,0.0,0.0,0.0,0.0,0.0,0.0,0.0,0.15,0.0,0.0,0.0,0.0,0.0,0.0,0.66,0.0,0.0,0.0,0.0,0.0,0.0,0.0,0.0,0.0,1473.0,1.33,526
42106,0.0,0.0,0.0,0.0,0.0,0.0,0.19,0.0,0.0,0.0,0.0,0.0,0.0,0.0,0.0,0.0,0.0,0.0,0.0,0.0,0.0,0.0,0.15,0.0,0.0,0.0,0.0,0.0,0.0,0.66,0.0,0.0,0.0,0.0,0.0,0.0,0.0,0.0,0.0,1573.0,0.92,526
42107,0.0,0.0,0.0,0.0,0.0,0.0,0.19,0.0,0.0,0.0,0.0,0.0,0.0,0.0,0.0,0.0,0.0,0.0,0.0,0.0,0.0,0.0,0.15,0.0,0.0,0.0,0.0,0.0,0.0,0.66,0.0,0.0,0.0,0.0,0.0,0.0,0.0,0.0,0.0,1673.0,0.5900000000000001,526
42108,0.0,0.0,0.0,0.0,0.0,0.0,0.11,0.0,0.0,0.0,0.0,0.0,0.0,0.0,0.0,0.0,0.0,0.0,0.0,0.0,0.0,0.0,0.15,0.0,0.0,0.0,0.0,0.0,0.0,0.66,0.08,0.0,0.0,0.0,0.0,0.0,0.0,0.0,0.0,855.0,10.0,527
42109,0.0,0.0,0.0,0.0,0.0,0.0,0.11,0.0,0.0,0.0,0.0,0.0,0.0,0.0,0.0,0.0,0.0,0.0,0.0,0.0,0.0,0.0,0.15,0.0,0.0,0.0,0.0,0.0,0.0,0.66,0.08,0.0,0.0,0.0,0.0,0.0,0.0,0.0,0.0,834.0,11.0,527
42110,0.0,0.0,0.0,0.0,0.0,0.0,0.11,0.0,0.0,0.0,0.0,0.0,0.0,0.0,0.0,0.0,0.0,0.0,0.0,0.0,0.0,0.0,0.15,0.0,0.0,0.0,0.0,0.0,0.0,0.66,0.08,0.0,0.0,0.0,0.0,0.0,0.0,0.0,0.0,812.0,12.0,527
42111,0.0,0.0,0.0,0.0,0.0,0.0,0.11,0.0,0.0,0.0,0.0,0.0,0.0,0.0,0.0,0.0,0.0,0.0,0.0,0.0,0.0,0.0,0.15,0.0,0.0,0.0,0.0,0.0,0.0,0.66,0.08,0.0,0.0,0.0,0.0,0.0,0.0,0.0,0.0,1073.0,4.41,527
42112,0.0,0.0,0.0,0.0,0.0,0.0,0.11,0.0,0.0,0.0,0.0,0.0,0.0,0.0,0.0,0.0,0.0,0.0,0.0,0.0,0.0,0.0,0.15,0.0,0.0,0.0,0.0,0.0,0.0,0.66,0.08,0.0,0.0,0.0,0.0,0.0,0.0,0.0,0.0,1173.0,3.22,527
42113,0.0,0.0,0.0,0.0,0.0,0.0,0.11,0.0,0.0,0.0,0.0,0.0,0.0,0.0,0.0,0.0,0.0,0.0,0.0,0.0,0.0,0.0,0.15,0.0,0.0,0.0,0.0,0.0,0.0,0.66,0.08,0.0,0.0,0.0,0.0,0.0,0.0,0.0,0.0,1273.0,2.36,527
42114,0.0,0.0,0.0,0.0,0.0,0.0,0.11,0.0,0.0,0.0,0.0,0.0,0.0,0.0,0.0,0.0,0.0,0.0,0.0,0.0,0.0,0.0,0.15,0.0,0.0,0.0,0.0,0.0,0.0,0.66,0.08,0.0,0.0,0.0,0.0,0.0,0.0,0.0,0.0,1373.0,1.75,527
42115,0.0,0.0,0.0,0.0,0.0,0.0,0.11,0.0,0.0,0.0,0.0,0.0,0.0,0.0,0.0,0.0,0.0,0.0,0.0,0.0,0.0,0.0,0.15,0.0,0.0,0.0,0.0,0.0,0.0,0.66,0.08,0.0,0.0,0.0,0.0,0.0,0.0,0.0,0.0,1473.0,1.25,527
42116,0.0,0.0,0.0,0.0,0.0,0.0,0.11,0.0,0.0,0.0,0.0,0.0,0.0,0.0,0.0,0.0,0.0,0.0,0.0,0.0,0.0,0.0,0.15,0.0,0.0,0.0,0.0,0.0,0.0,0.66,0.08,0.0,0.0,0.0,0.0,0.0,0.0,0.0,0.0,1573.0,0.8700000000000001,527
42117,0.0,0.0,0.0,0.0,0.0,0.0,0.11,0.0,0.0,0.0,0.0,0.0,0.0,0.0,0.0,0.0,0.0,0.0,0.0,0.0,0.0,0.0,0.15,0.0,0.0,0.0,0.0,0.0,0.0,0.66,0.08,0.0,0.0,0.0,0.0,0.0,0.0,0.0,0.0,1673.0,0.54,527
42118,0.0,0.0,0.0,0.0,0.0,0.0,0.12,0.0,0.0,0.0,0.0,0.0,0.0,0.0,0.0,0.0,0.17,0.0,0.0,0.0,0.0,0.0,0.0,0.0,0.0,0.0,0.0,0.0,0.0,0.71,0.0,0.0,0.0,0.0,0.0,0.0,0.0,0.0,0.0,873.0,11.3,528
42119,0.0,0.0,0.0,0.0,0.0,0.0,0.12,0.0,0.0,0.0,0.0,0.0,0.0,0.0,0.0,0.0,0.17,0.0,0.0,0.0,0.0,0.0,0.0,0.0,0.0,0.0,0.0,0.0,0.0,0.71,0.0,0.0,0.0,0.0,0.0,0.0,0.0,0.0,0.0,923.0,9.36,528
42120,0.0,0.0,0.0,0.0,0.0,0.0,0.12,0.0,0.0,0.0,0.0,0.0,0.0,0.0,0.0,0.0,0.17,0.0,0.0,0.0,0.0,0.0,0.0,0.0,0.0,0.0,0.0,0.0,0.0,0.71,0.0,0.0,0.0,0.0,0.0,0.0,0.0,0.0,0.0,973.0,7.35,528
42121,0.0,0.0,0.0,0.0,0.0,0.0,0.12,0.0,0.0,0.0,0.0,0.0,0.0,0.0,0.0,0.0,0.17,0.0,0.0,0.0,0.0,0.0,0.0,0.0,0.0,0.0,0.0,0.0,0.0,0.71,0.0,0.0,0.0,0.0,0.0,0.0,0.0,0.0,0.0,1023.0,6.56,528
42122,0.0,0.0,0.0,0.0,0.0,0.0,0.12,0.0,0.0,0.0,0.0,0.0,0.0,0.0,0.0,0.0,0.17,0.0,0.0,0.0,0.0,0.0,0.0,0.0,0.0,0.0,0.0,0.0,0.0,0.71,0.0,0.0,0.0,0.0,0.0,0.0,0.0,0.0,0.0,1073.0,5.86,528
42123,0.0,0.0,0.0,0.0,0.0,0.0,0.12,0.0,0.0,0.0,0.0,0.0,0.0,0.0,0.0,0.0,0.17,0.0,0.0,0.0,0.0,0.0,0.0,0.0,0.0,0.0,0.0,0.0,0.0,0.71,0.0,0.0,0.0,0.0,0.0,0.0,0.0,0.0,0.0,1123.0,5.44,528
42124,0.0,0.0,0.0,0.0,0.0,0.0,0.12,0.0,0.0,0.0,0.0,0.0,0.0,0.0,0.0,0.0,0.17,0.0,0.0,0.0,0.0,0.0,0.0,0.0,0.0,0.0,0.0,0.0,0.0,0.71,0.0,0.0,0.0,0.0,0.0,0.0,0.0,0.0,0.0,1173.0,4.97,528
42125,0.0,0.0,0.0,0.0,0.0,0.0,0.12,0.0,0.0,0.0,0.0,0.0,0.0,0.0,0.0,0.0,0.17,0.0,0.0,0.0,0.0,0.0,0.0,0.0,0.0,0.0,0.0,0.0,0.0,0.71,0.0,0.0,0.0,0.0,0.0,0.0,0.0,0.0,0.0,1223.0,4.25,528
42126,0.0,0.0,0.0,0.0,0.0,0.0,0.12,0.0,0.0,0.0,0.0,0.0,0.0,0.0,0.0,0.0,0.17,0.0,0.0,0.0,0.0,0.0,0.0,0.0,0.0,0.0,0.0,0.0,0.0,0.71,0.0,0.0,0.0,0.0,0.0,0.0,0.0,0.0,0.0,1273.0,3.7,528
42127,0.0,0.0,0.0,0.0,0.0,0.0,0.12,0.0,0.0,0.0,0.0,0.0,0.0,0.0,0.0,0.0,0.17,0.0,0.0,0.0,0.0,0.0,0.0,0.0,0.0,0.0,0.0,0.0,0.0,0.71,0.0,0.0,0.0,0.0,0.0,0.0,0.0,0.0,0.0,1323.0,3.25,528
42128,0.0,0.0,0.0,0.0,0.0,0.0,0.12,0.0,0.0,0.0,0.0,0.0,0.0,0.0,0.0,0.0,0.17,0.0,0.0,0.0,0.0,0.0,0.0,0.0,0.0,0.0,0.0,0.0,0.0,0.71,0.0,0.0,0.0,0.0,0.0,0.0,0.0,0.0,0.0,1373.0,2.82,528
42129,0.0,0.0,0.0,0.0,0.0,0.0,0.12,0.0,0.0,0.0,0.0,0.0,0.0,0.0,0.0,0.0,0.17,0.0,0.0,0.0,0.0,0.0,0.0,0.0,0.0,0.0,0.0,0.0,0.0,0.71,0.0,0.0,0.0,0.0,0.0,0.0,0.0,0.0,0.0,1423.0,2.5,528
42130,0.0,0.0,0.0,0.0,0.0,0.0,0.12,0.0,0.0,0.0,0.0,0.0,0.0,0.0,0.0,0.0,0.17,0.0,0.0,0.0,0.0,0.0,0.0,0.0,0.0,0.0,0.0,0.0,0.0,0.71,0.0,0.0,0.0,0.0,0.0,0.0,0.0,0.0,0.0,1473.0,2.18,528
42131,0.0,0.0,0.0,0.0,0.0,0.0,0.12,0.0,0.0,0.0,0.0,0.0,0.0,0.0,0.0,0.0,0.17,0.0,0.0,0.0,0.0,0.0,0.0,0.0,0.0,0.0,0.0,0.0,0.0,0.71,0.0,0.0,0.0,0.0,0.0,0.0,0.0,0.0,0.0,1523.0,1.88,528
42132,0.0,0.0,0.0,0.0,0.0,0.0,0.12,0.0,0.0,0.0,0.0,0.0,0.0,0.0,0.0,0.0,0.17,0.0,0.0,0.0,0.0,0.0,0.0,0.0,0.0,0.0,0.0,0.0,0.0,0.71,0.0,0.0,0.0,0.0,0.0,0.0,0.0,0.0,0.0,1573.0,1.58,528
42133,0.0,0.0,0.0,0.0,0.0,0.0,0.12,0.0,0.0,0.0,0.0,0.0,0.0,0.0,0.0,0.0,0.17,0.0,0.0,0.0,0.0,0.0,0.0,0.0,0.0,0.0,0.0,0.0,0.0,0.71,0.0,0.0,0.0,0.0,0.0,0.0,0.0,0.0,0.0,1623.0,1.2999999999999998,528
42134,0.0,0.0,0.0,0.0,0.0,0.0,0.12,0.0,0.0,0.0,0.0,0.0,0.0,0.0,0.0,0.0,0.17,0.0,0.0,0.0,0.0,0.0,0.0,0.0,0.0,0.0,0.0,0.0,0.0,0.71,0.0,0.0,0.0,0.0,0.0,0.0,0.0,0.0,0.0,1673.0,1.1,528
42135,0.0,0.0,0.0,0.08,0.0,0.0,0.11,0.0,0.0,0.0,0.0,0.0,0.0,0.0,0.0,0.0,0.0,0.0,0.0,0.0,0.0,0.0,0.15,0.0,0.0,0.0,0.0,0.0,0.0,0.66,0.0,0.0,0.0,0.0,0.0,0.0,0.0,0.0,0.0,835.0,10.0,529
42136,0.0,0.0,0.0,0.08,0.0,0.0,0.11,0.0,0.0,0.0,0.0,0.0,0.0,0.0,0.0,0.0,0.0,0.0,0.0,0.0,0.0,0.0,0.15,0.0,0.0,0.0,0.0,0.0,0.0,0.66,0.0,0.0,0.0,0.0,0.0,0.0,0.0,0.0,0.0,814.0,11.0,529
42137,0.0,0.0,0.0,0.08,0.0,0.0,0.11,0.0,0.0,0.0,0.0,0.0,0.0,0.0,0.0,0.0,0.0,0.0,0.0,0.0,0.0,0.0,0.15,0.0,0.0,0.0,0.0,0.0,0.0,0.66,0.0,0.0,0.0,0.0,0.0,0.0,0.0,0.0,0.0,792.0,12.0,529
42138,0.0,0.0,0.0,0.08,0.0,0.0,0.11,0.0,0.0,0.0,0.0,0.0,0.0,0.0,0.0,0.0,0.0,0.0,0.0,0.0,0.0,0.0,0.15,0.0,0.0,0.0,0.0,0.0,0.0,0.66,0.0,0.0,0.0,0.0,0.0,0.0,0.0,0.0,0.0,1073.0,4.2,529
42139,0.0,0.0,0.0,0.08,0.0,0.0,0.11,0.0,0.0,0.0,0.0,0.0,0.0,0.0,0.0,0.0,0.0,0.0,0.0,0.0,0.0,0.0,0.15,0.0,0.0,0.0,0.0,0.0,0.0,0.66,0.0,0.0,0.0,0.0,0.0,0.0,0.0,0.0,0.0,1173.0,3.09,529
42140,0.0,0.0,0.0,0.08,0.0,0.0,0.11,0.0,0.0,0.0,0.0,0.0,0.0,0.0,0.0,0.0,0.0,0.0,0.0,0.0,0.0,0.0,0.15,0.0,0.0,0.0,0.0,0.0,0.0,0.66,0.0,0.0,0.0,0.0,0.0,0.0,0.0,0.0,0.0,1273.0,2.26,529
42141,0.0,0.0,0.0,0.08,0.0,0.0,0.11,0.0,0.0,0.0,0.0,0.0,0.0,0.0,0.0,0.0,0.0,0.0,0.0,0.0,0.0,0.0,0.15,0.0,0.0,0.0,0.0,0.0,0.0,0.66,0.0,0.0,0.0,0.0,0.0,0.0,0.0,0.0,0.0,1373.0,1.6800000000000002,529
42142,0.0,0.0,0.0,0.08,0.0,0.0,0.11,0.0,0.0,0.0,0.0,0.0,0.0,0.0,0.0,0.0,0.0,0.0,0.0,0.0,0.0,0.0,0.15,0.0,0.0,0.0,0.0,0.0,0.0,0.66,0.0,0.0,0.0,0.0,0.0,0.0,0.0,0.0,0.0,1473.0,1.2000000000000002,529
42143,0.0,0.0,0.0,0.08,0.0,0.0,0.11,0.0,0.0,0.0,0.0,0.0,0.0,0.0,0.0,0.0,0.0,0.0,0.0,0.0,0.0,0.0,0.15,0.0,0.0,0.0,0.0,0.0,0.0,0.66,0.0,0.0,0.0,0.0,0.0,0.0,0.0,0.0,0.0,1573.0,0.8400000000000001,529
42144,0.0,0.0,0.0,0.08,0.0,0.0,0.11,0.0,0.0,0.0,0.0,0.0,0.0,0.0,0.0,0.0,0.0,0.0,0.0,0.0,0.0,0.0,0.15,0.0,0.0,0.0,0.0,0.0,0.0,0.66,0.0,0.0,0.0,0.0,0.0,0.0,0.0,0.0,0.0,1673.0,0.52,529
42148,0.0,0.0,0.0,0.0,0.0,0.0,0.11,0.0,0.0,0.0,0.0,0.0,0.0,0.0,0.0,0.0,0.0,0.0,0.0,0.0,0.08,0.0,0.15,0.0,0.0,0.0,0.0,0.0,0.0,0.66,0.0,0.0,0.0,0.0,0.0,0.0,0.0,0.0,0.0,834.0,10.0,530
42149,0.0,0.0,0.0,0.0,0.0,0.0,0.11,0.0,0.0,0.0,0.0,0.0,0.0,0.0,0.0,0.0,0.0,0.0,0.0,0.0,0.08,0.0,0.15,0.0,0.0,0.0,0.0,0.0,0.0,0.66,0.0,0.0,0.0,0.0,0.0,0.0,0.0,0.0,0.0,811.0,11.0,530
42150,0.0,0.0,0.0,0.0,0.0,0.0,0.11,0.0,0.0,0.0,0.0,0.0,0.0,0.0,0.0,0.0,0.0,0.0,0.0,0.0,0.08,0.0,0.15,0.0,0.0,0.0,0.0,0.0,0.0,0.66,0.0,0.0,0.0,0.0,0.0,0.0,0.0,0.0,0.0,790.0,12.0,530
42151,0.0,0.0,0.0,0.0,0.0,0.0,0.11,0.0,0.0,0.0,0.0,0.0,0.0,0.0,0.0,0.0,0.0,0.0,0.0,0.0,0.08,0.0,0.15,0.0,0.0,0.0,0.0,0.0,0.0,0.66,0.0,0.0,0.0,0.0,0.0,0.0,0.0,0.0,0.0,1273.0,2.36,530
42152,0.0,0.0,0.0,0.0,0.0,0.0,0.11,0.0,0.0,0.0,0.0,0.0,0.0,0.0,0.0,0.0,0.0,0.0,0.0,0.0,0.08,0.0,0.15,0.0,0.0,0.0,0.0,0.0,0.0,0.66,0.0,0.0,0.0,0.0,0.0,0.0,0.0,0.0,0.0,1373.0,1.73,530
42153,0.0,0.0,0.0,0.0,0.0,0.0,0.11,0.0,0.0,0.0,0.0,0.0,0.0,0.0,0.0,0.0,0.0,0.0,0.0,0.0,0.08,0.0,0.15,0.0,0.0,0.0,0.0,0.0,0.0,0.66,0.0,0.0,0.0,0.0,0.0,0.0,0.0,0.0,0.0,1473.0,1.31,530
42154,0.0,0.0,0.0,0.0,0.0,0.0,0.11,0.0,0.0,0.0,0.0,0.0,0.0,0.0,0.0,0.0,0.0,0.0,0.0,0.0,0.08,0.0,0.15,0.0,0.0,0.0,0.0,0.0,0.0,0.66,0.0,0.0,0.0,0.0,0.0,0.0,0.0,0.0,0.0,1573.0,0.91,530
42155,0.0,0.0,0.0,0.0,0.0,0.0,0.11,0.0,0.0,0.0,0.0,0.0,0.0,0.0,0.0,0.0,0.0,0.0,0.0,0.0,0.08,0.0,0.15,0.0,0.0,0.0,0.0,0.0,0.0,0.66,0.0,0.0,0.0,0.0,0.0,0.0,0.0,0.0,0.0,1673.0,0.6100000000000001,530
42156,0.0,0.0,0.0,0.0,0.0,0.0,0.11,0.0,0.08,0.0,0.0,0.0,0.0,0.0,0.0,0.0,0.0,0.0,0.0,0.0,0.0,0.0,0.15,0.0,0.0,0.0,0.0,0.0,0.0,0.66,0.0,0.0,0.0,0.0,0.0,0.0,0.0,0.0,0.0,839.0,10.0,531
42157,0.0,0.0,0.0,0.0,0.0,0.0,0.11,0.0,0.08,0.0,0.0,0.0,0.0,0.0,0.0,0.0,0.0,0.0,0.0,0.0,0.0,0.0,0.15,0.0,0.0,0.0,0.0,0.0,0.0,0.66,0.0,0.0,0.0,0.0,0.0,0.0,0.0,0.0,0.0,819.0,11.0,531
42158,0.0,0.0,0.0,0.0,0.0,0.0,0.11,0.0,0.08,0.0,0.0,0.0,0.0,0.0,0.0,0.0,0.0,0.0,0.0,0.0,0.0,0.0,0.15,0.0,0.0,0.0,0.0,0.0,0.0,0.66,0.0,0.0,0.0,0.0,0.0,0.0,0.0,0.0,0.0,796.0,12.0,531
42159,0.0,0.0,0.0,0.0,0.0,0.0,0.11,0.0,0.08,0.0,0.0,0.0,0.0,0.0,0.0,0.0,0.0,0.0,0.0,0.0,0.0,0.0,0.15,0.0,0.0,0.0,0.0,0.0,0.0,0.66,0.0,0.0,0.0,0.0,0.0,0.0,0.0,0.0,0.0,1273.0,2.4,531
42160,0.0,0.0,0.0,0.0,0.0,0.0,0.11,0.0,0.08,0.0,0.0,0.0,0.0,0.0,0.0,0.0,0.0,0.0,0.0,0.0,0.0,0.0,0.15,0.0,0.0,0.0,0.0,0.0,0.0,0.66,0.0,0.0,0.0,0.0,0.0,0.0,0.0,0.0,0.0,1373.0,1.7799999999999998,531
42161,0.0,0.0,0.0,0.0,0.0,0.0,0.11,0.0,0.08,0.0,0.0,0.0,0.0,0.0,0.0,0.0,0.0,0.0,0.0,0.0,0.0,0.0,0.15,0.0,0.0,0.0,0.0,0.0,0.0,0.66,0.0,0.0,0.0,0.0,0.0,0.0,0.0,0.0,0.0,1473.0,1.34,531
42162,0.0,0.0,0.0,0.0,0.0,0.0,0.11,0.0,0.08,0.0,0.0,0.0,0.0,0.0,0.0,0.0,0.0,0.0,0.0,0.0,0.0,0.0,0.15,0.0,0.0,0.0,0.0,0.0,0.0,0.66,0.0,0.0,0.0,0.0,0.0,0.0,0.0,0.0,0.0,1573.0,0.95,531
42163,0.0,0.0,0.0,0.0,0.0,0.0,0.11,0.0,0.08,0.0,0.0,0.0,0.0,0.0,0.0,0.0,0.0,0.0,0.0,0.0,0.0,0.0,0.15,0.0,0.0,0.0,0.0,0.0,0.0,0.66,0.0,0.0,0.0,0.0,0.0,0.0,0.0,0.0,0.0,1673.0,0.6399999999999999,531
42164,0.0,0.0,0.0,0.0,0.0,0.0,0.11,0.0,0.0,0.0,0.0,0.0,0.0,0.0,0.0,0.0,0.0,0.0,0.0,0.0,0.0,0.0,0.15,0.0,0.08,0.0,0.0,0.0,0.0,0.66,0.0,0.0,0.0,0.0,0.0,0.0,0.0,0.0,0.0,849.0,10.0,532
42165,0.0,0.0,0.0,0.0,0.0,0.0,0.11,0.0,0.0,0.0,0.0,0.0,0.0,0.0,0.0,0.0,0.0,0.0,0.0,0.0,0.0,0.0,0.15,0.0,0.08,0.0,0.0,0.0,0.0,0.66,0.0,0.0,0.0,0.0,0.0,0.0,0.0,0.0,0.0,828.0,11.0,532
42166,0.0,0.0,0.0,0.0,0.0,0.0,0.11,0.0,0.0,0.0,0.0,0.0,0.0,0.0,0.0,0.0,0.0,0.0,0.0,0.0,0.0,0.0,0.15,0.0,0.08,0.0,0.0,0.0,0.0,0.66,0.0,0.0,0.0,0.0,0.0,0.0,0.0,0.0,0.0,807.0,12.0,532
42167,0.0,0.0,0.0,0.0,0.0,0.0,0.11,0.0,0.0,0.0,0.0,0.0,0.0,0.0,0.0,0.0,0.0,0.0,0.0,0.0,0.0,0.0,0.15,0.0,0.08,0.0,0.0,0.0,0.0,0.66,0.0,0.0,0.0,0.0,0.0,0.0,0.0,0.0,0.0,1273.0,2.37,532
42168,0.0,0.0,0.0,0.0,0.0,0.0,0.11,0.0,0.0,0.0,0.0,0.0,0.0,0.0,0.0,0.0,0.0,0.0,0.0,0.0,0.0,0.0,0.15,0.0,0.08,0.0,0.0,0.0,0.0,0.66,0.0,0.0,0.0,0.0,0.0,0.0,0.0,0.0,0.0,1373.0,1.75,532
42169,0.0,0.0,0.0,0.0,0.0,0.0,0.11,0.0,0.0,0.0,0.0,0.0,0.0,0.0,0.0,0.0,0.0,0.0,0.0,0.0,0.0,0.0,0.15,0.0,0.08,0.0,0.0,0.0,0.0,0.66,0.0,0.0,0.0,0.0,0.0,0.0,0.0,0.0,0.0,1473.0,1.3199999999999998,532
42170,0.0,0.0,0.0,0.0,0.0,0.0,0.11,0.0,0.0,0.0,0.0,0.0,0.0,0.0,0.0,0.0,0.0,0.0,0.0,0.0,0.0,0.0,0.15,0.0,0.08,0.0,0.0,0.0,0.0,0.66,0.0,0.0,0.0,0.0,0.0,0.0,0.0,0.0,0.0,1573.0,0.95,532
42171,0.0,0.0,0.0,0.0,0.0,0.0,0.11,0.0,0.0,0.0,0.0,0.0,0.0,0.0,0.0,0.0,0.0,0.0,0.0,0.0,0.0,0.0,0.15,0.0,0.08,0.0,0.0,0.0,0.0,0.66,0.0,0.0,0.0,0.0,0.0,0.0,0.0,0.0,0.0,1673.0,0.6399999999999999,532
42172,0.0,0.0,0.0,0.0,0.0,0.0,0.11,0.0,0.0,0.0,0.08,0.0,0.0,0.0,0.0,0.0,0.0,0.0,0.0,0.0,0.0,0.0,0.15,0.0,0.0,0.0,0.0,0.0,0.0,0.66,0.0,0.0,0.0,0.0,0.0,0.0,0.0,0.0,0.0,793.0,10.0,533
42173,0.0,0.0,0.0,0.0,0.0,0.0,0.11,0.0,0.0,0.0,0.08,0.0,0.0,0.0,0.0,0.0,0.0,0.0,0.0,0.0,0.0,0.0,0.15,0.0,0.0,0.0,0.0,0.0,0.0,0.66,0.0,0.0,0.0,0.0,0.0,0.0,0.0,0.0,0.0,771.0,11.0,533
42174,0.0,0.0,0.0,0.0,0.0,0.0,0.11,0.0,0.0,0.0,0.08,0.0,0.0,0.0,0.0,0.0,0.0,0.0,0.0,0.0,0.0,0.0,0.15,0.0,0.0,0.0,0.0,0.0,0.0,0.66,0.0,0.0,0.0,0.0,0.0,0.0,0.0,0.0,0.0,750.0,12.0,533
42175,0.0,0.0,0.0,0.0,0.0,0.0,0.11,0.0,0.0,0.0,0.08,0.0,0.0,0.0,0.0,0.0,0.0,0.0,0.0,0.0,0.0,0.0,0.15,0.0,0.0,0.0,0.0,0.0,0.0,0.66,0.0,0.0,0.0,0.0,0.0,0.0,0.0,0.0,0.0,1373.0,1.62,533
42176,0.0,0.0,0.0,0.0,0.0,0.0,0.11,0.0,0.0,0.0,0.08,0.0,0.0,0.0,0.0,0.0,0.0,0.0,0.0,0.0,0.0,0.0,0.15,0.0,0.0,0.0,0.0,0.0,0.0,0.66,0.0,0.0,0.0,0.0,0.0,0.0,0.0,0.0,0.0,1473.0,1.2200000000000002,533
42177,0.0,0.0,0.0,0.0,0.0,0.0,0.11,0.0,0.0,0.0,0.08,0.0,0.0,0.0,0.0,0.0,0.0,0.0,0.0,0.0,0.0,0.0,0.15,0.0,0.0,0.0,0.0,0.0,0.0,0.66,0.0,0.0,0.0,0.0,0.0,0.0,0.0,0.0,0.0,1573.0,0.8799999999999999,533
42178,0.0,0.0,0.0,0.0,0.0,0.0,0.11,0.0,0.0,0.0,0.08,0.0,0.0,0.0,0.0,0.0,0.0,0.0,0.0,0.0,0.0,0.0,0.15,0.0,0.0,0.0,0.0,0.0,0.0,0.66,0.0,0.0,0.0,0.0,0.0,0.0,0.0,0.0,0.0,1673.0,0.5800000000000001,533
42182,0.0,0.0,0.0,0.0,0.0,0.0,0.11,0.0,0.0,0.0,0.0,0.0,0.0,0.0,0.0,0.0,0.0,0.0,0.0,0.0,0.0,0.0,0.15,0.0,0.0,0.0,0.0,0.0,0.0,0.66,0.0,0.0,0.0,0.0,0.0,0.0,0.0,0.08,0.0,851.0,10.0,534
42183,0.0,0.0,0.0,0.0,0.0,0.0,0.11,0.0,0.0,0.0,0.0,0.0,0.0,0.0,0.0,0.0,0.0,0.0,0.0,0.0,0.0,0.0,0.15,0.0,0.0,0.0,0.0,0.0,0.0,0.66,0.0,0.0,0.0,0.0,0.0,0.0,0.0,0.08,0.0,830.0,11.0,534
42184,0.0,0.0,0.0,0.0,0.0,0.0,0.11,0.0,0.0,0.0,0.0,0.0,0.0,0.0,0.0,0.0,0.0,0.0,0.0,0.0,0.0,0.0,0.15,0.0,0.0,0.0,0.0,0.0,0.0,0.66,0.0,0.0,0.0,0.0,0.0,0.0,0.0,0.08,0.0,808.0,12.0,534
42185,0.0,0.0,0.0,0.0,0.0,0.0,0.11,0.0,0.0,0.0,0.0,0.0,0.0,0.0,0.0,0.0,0.0,0.0,0.0,0.0,0.0,0.0,0.15,0.0,0.0,0.0,0.0,0.0,0.0,0.66,0.0,0.0,0.0,0.0,0.0,0.0,0.0,0.08,0.0,1073.0,4.5,534
42186,0.0,0.0,0.0,0.0,0.0,0.0,0.11,0.0,0.0,0.0,0.0,0.0,0.0,0.0,0.0,0.0,0.0,0.0,0.0,0.0,0.0,0.0,0.15,0.0,0.0,0.0,0.0,0.0,0.0,0.66,0.0,0.0,0.0,0.0,0.0,0.0,0.0,0.08,0.0,1173.0,3.35,534
42187,0.0,0.0,0.0,0.0,0.0,0.0,0.11,0.0,0.0,0.0,0.0,0.0,0.0,0.0,0.0,0.0,0.0,0.0,0.0,0.0,0.0,0.0,0.15,0.0,0.0,0.0,0.0,0.0,0.0,0.66,0.0,0.0,0.0,0.0,0.0,0.0,0.0,0.08,0.0,1273.0,2.5,534
42188,0.0,0.0,0.0,0.0,0.0,0.0,0.11,0.0,0.0,0.0,0.0,0.0,0.0,0.0,0.0,0.0,0.0,0.0,0.0,0.0,0.0,0.0,0.15,0.0,0.0,0.0,0.0,0.0,0.0,0.66,0.0,0.0,0.0,0.0,0.0,0.0,0.0,0.08,0.0,1373.0,1.89,534
42189,0.0,0.0,0.0,0.0,0.0,0.0,0.11,0.0,0.0,0.0,0.0,0.0,0.0,0.0,0.0,0.0,0.0,0.0,0.0,0.0,0.0,0.0,0.15,0.0,0.0,0.0,0.0,0.0,0.0,0.66,0.0,0.0,0.0,0.0,0.0,0.0,0.0,0.08,0.0,1473.0,1.4,534
42190,0.0,0.0,0.0,0.0,0.0,0.0,0.11,0.0,0.0,0.0,0.0,0.0,0.0,0.0,0.0,0.0,0.0,0.0,0.0,0.0,0.0,0.0,0.15,0.0,0.0,0.0,0.0,0.0,0.0,0.66,0.0,0.0,0.0,0.0,0.0,0.0,0.0,0.08,0.0,1573.0,1.0,534
42191,0.0,0.0,0.0,0.0,0.0,0.0,0.11,0.0,0.0,0.0,0.0,0.0,0.0,0.0,0.0,0.0,0.0,0.0,0.0,0.0,0.0,0.0,0.15,0.0,0.0,0.0,0.0,0.0,0.0,0.66,0.0,0.0,0.0,0.0,0.0,0.0,0.0,0.08,0.0,1673.0,0.6599999999999999,534
42201,0.0,0.0,0.0,0.0,0.0,0.0,0.11,0.0,0.0,0.0,0.0,0.0,0.0,0.0,0.0,0.0,0.0,0.0,0.0,0.0,0.0,0.0,0.15,0.0,0.0,0.0,0.08,0.0,0.0,0.66,0.0,0.0,0.0,0.0,0.0,0.0,0.0,0.0,0.0,797.0,10.0,535
42202,0.0,0.0,0.0,0.0,0.0,0.0,0.11,0.0,0.0,0.0,0.0,0.0,0.0,0.0,0.0,0.0,0.0,0.0,0.0,0.0,0.0,0.0,0.15,0.0,0.0,0.0,0.08,0.0,0.0,0.66,0.0,0.0,0.0,0.0,0.0,0.0,0.0,0.0,0.0,775.0,11.0,535
42203,0.0,0.0,0.0,0.0,0.0,0.0,0.11,0.0,0.0,0.0,0.0,0.0,0.0,0.0,0.0,0.0,0.0,0.0,0.0,0.0,0.0,0.0,0.15,0.0,0.0,0.0,0.08,0.0,0.0,0.66,0.0,0.0,0.0,0.0,0.0,0.0,0.0,0.0,0.0,753.0,12.0,535
42204,0.0,0.0,0.0,0.0,0.0,0.0,0.11,0.0,0.0,0.0,0.0,0.0,0.0,0.0,0.0,0.0,0.0,0.0,0.0,0.0,0.0,0.0,0.15,0.0,0.0,0.0,0.08,0.0,0.0,0.66,0.0,0.0,0.0,0.0,0.0,0.0,0.0,0.0,0.0,1073.0,3.59,535
42205,0.0,0.0,0.0,0.0,0.0,0.0,0.11,0.0,0.0,0.0,0.0,0.0,0.0,0.0,0.0,0.0,0.0,0.0,0.0,0.0,0.0,0.0,0.15,0.0,0.0,0.0,0.08,0.0,0.0,0.66,0.0,0.0,0.0,0.0,0.0,0.0,0.0,0.0,0.0,1173.0,2.7,535
42206,0.0,0.0,0.0,0.0,0.0,0.0,0.11,0.0,0.0,0.0,0.0,0.0,0.0,0.0,0.0,0.0,0.0,0.0,0.0,0.0,0.0,0.0,0.15,0.0,0.0,0.0,0.08,0.0,0.0,0.66,0.0,0.0,0.0,0.0,0.0,0.0,0.0,0.0,0.0,1273.0,1.99,535
42207,0.0,0.0,0.0,0.0,0.0,0.0,0.11,0.0,0.0,0.0,0.0,0.0,0.0,0.0,0.0,0.0,0.0,0.0,0.0,0.0,0.0,0.0,0.15,0.0,0.0,0.0,0.08,0.0,0.0,0.66,0.0,0.0,0.0,0.0,0.0,0.0,0.0,0.0,0.0,1373.0,1.5099999999999998,535
42208,0.0,0.0,0.0,0.0,0.0,0.0,0.11,0.0,0.0,0.0,0.0,0.0,0.0,0.0,0.0,0.0,0.0,0.0,0.0,0.0,0.0,0.0,0.15,0.0,0.0,0.0,0.08,0.0,0.0,0.66,0.0,0.0,0.0,0.0,0.0,0.0,0.0,0.0,0.0,1473.0,1.09,535
42209,0.0,0.0,0.0,0.0,0.0,0.0,0.11,0.0,0.0,0.0,0.0,0.0,0.0,0.0,0.0,0.0,0.0,0.0,0.0,0.0,0.0,0.0,0.15,0.0,0.0,0.0,0.08,0.0,0.0,0.66,0.0,0.0,0.0,0.0,0.0,0.0,0.0,0.0,0.0,1573.0,0.73,535
