Repository: R3sten/glass_dynamics

# GlassDynamics: Ridge Regression for Glass Viscosity Prediction

## Bachelor's thesis in physics

### Università degli Studi di Trieste

The main goal of this project is to develop a reliable and interpretable predictive model for glass viscosity, moving beyond "black-box" machine learning to provide physically meaningful insights for materials science applications.


This repository implements a workflow that bridges the gap between empirical models and modern data science techniques.

File: data/viscosity_raw_data.csv (part 58 of 81)
,Al2O3,As2O3,B2O3,BaO,BeO,Bi2O3,CaO,CdO,CoO,Cs2O,CuO,Fe2O3,FeO,Ga2O3,GeO2,HfO2,K2O,La2O3,Li2O,MgO,MnO,MoO3,Na2O,Nb2O5,NiO,P2O5,PbO,Rb2O,Sb2O3,SiO2,SrO,Ta2O5,TeO2,TiO2,Tl2O,WO3,Y2O3,ZnO,ZrO2,T,log_visc,ID
42210,0.0,0.0,0.0,0.0,0.0,0.0,0.11,0.0,0.0,0.0,0.0,0.0,0.0,0.0,0.0,0.0,0.0,0.0,0.0,0.0,0.0,0.0,0.15,0.0,0.0,0.0,0.08,0.0,0.0,0.66,0.0,0.0,0.0,0.0,0.0,0.0,0.0,0.0,0.0,1673.0,0.43,535
42211,0.0,0.0,0.0,0.05,0.0,0.0,0.0,0.0,0.0,0.0,0.0,0.0,0.0,0.0,0.0,0.0,0.19,0.0,0.0,0.0,0.0,0.0,0.0,0.0,0.0,0.0,0.0,0.0,0.0,0.77,0.0,0.0,0.0,0.0,0.0,0.0,0.0,0.0,0.0,773.0,11.45,536
42212,0.0,0.0,0.0,0.05,0.0,0.0,0.0,0.0,0.0,0.0,0.0,0.0,0.0,0.0,0.0,0.0,0.19,0.0,0.0,0.0,0.0,0.0,0.0,0.0,0.0,0.0,0.0,0.0,0.0,0.77,0.0,0.0,0.0,0.0,0.0,0.0,0.0,0.0,0.0,823.0,9.42,536
42213,0.0,0.0,0.0,0.05,0.0,0.0,0.0,0.0,0.0,0.0,0.0,0.0,0.0,0.0,0.0,0.0,0.19,0.0,0.0,0.0,0.0,0.0,0.0,0.0,0.0,0.0,0.0,0.0,0.0,0.77,0.0,0.0,0.0,0.0,0.0,0.0,0.0,0.0,0.0,873.0,8.16,536
42214,0.0,0.0,0.0,0.05,0.0,0.0,0.0,0.0,0.0,0.0,0.0,0.0,0.0,0.0,0.0,0.0,0.19,0.0,0.0,0.0,0.0,0.0,0.0,0.0,0.0,0.0,0.0,0.0,0.0,0.77,0.0,0.0,0.0,0.0,0.0,0.0,0.0,0.0,0.0,923.0,7.25,536
42215,0.0,0.0,0.0,0.05,0.0,0.0,0.0,0.0,0.0,0.0,0.0,0.0,0.0,0.0,0.0,0.0,0.19,0.0,0.0,0.0,0.0,0.0,0.0,0.0,0.0,0.0,0.0,0.0,0.0,0.77,0.0,0.0,0.0,0.0,0.0,0.0,0.0,0.0,0.0,973.0,6.49,536
42216,0.0,0.0,0.0,0.05,0.0,0.0,0.0,0.0,0.0,0.0,0.0,0.0,0.0,0.0,0.0,0.0,0.19,0.0,0.0,0.0,0.0,0.0,0.0,0.0,0.0,0.0,0.0,0.0,0.0,0.77,0.0,0.0,0.0,0.0,0.0,0.0,0.0,0.0,0.0,1023.0,5.72,536
42217,0.0,0.0,0.0,0.05,0.0,0.0,0.0,0.0,0.0,0.0,0.0,0.0,0.0,0.0,0.0,0.0,0.19,0.0,0.0,0.0,0.0,0.0,0.0,0.0,0.0,0.0,0.0,0.0,0.0,0.77,0.0,0.0,0.0,0.0,0.0,0.0,0.0,0.0,0.0,1073.0,5.27,536
42218,0.0,0.0,0.0,0.05,0.0,0.0,0.0,0.0,0.0,0.0,0.0,0.0,0.0,0.0,0.0,0.0,0.19,0.0,0.0,0.0,0.0,0.0,0.0,0.0,0.0,0.0,0.0,0.0,0.0,0.77,0.0,0.0,0.0,0.0,0.0,0.0,0.0,0.0,0.0,1123.0,4.8,536
42219,0.0,0.0,0.0,0.05,0.0,0.0,0.0,0.0,0.0,0.0,0.0,0.0,0.0,0.0,0.0,0.0,0.19,0.0,0.0,0.0,0.0,0.0,0.0,0.0,0.0,0.0,0.0,0.0,0.0,0.77,0.0,0.0,0.0,0.0,0.0,0.0,0.0,0.0,0.0,1173.0,4.18,536
42220,0.0,0.0,0.0,0.05,0.0,0.0,0.0,0.0,0.0,0.0,0.0,0.0,0.0,0.0,0.0,0.0,0.19,0.0,0.0,0.0,0.0,0.0,0.0,0.0,0.0,0.0,0.0,0.0,0.0,0.77,0.0,0.0,0.0,0.0,0.0,0.0,0.0,0.0,0.0,1223.0,3.66,536
42221,0.0,0.0,0.0,0.05,0.0,0.0,0.0,0.0,0.0,0.0,0.0,0.0,0.0,0.0,0.0,0.0,0.19,0.0,0.0,0.0,0.0,0.0,0.0,0.0,0.0,0.0,0.0,0.0,0.0,0.77,0.0,0.0,0.0,0.0,0.0,0.0,0.0,0.0,0.0,1273.0,3.28,536
42222,0.0,0.0,0.0,0.05,0.0,0.0,0.0,0.0,0.0,0.0,0.0,0.0,0.0,0.0,0.0,0.0,0.19,0.0,0.0,0.0,0.0,0.0,0.0,0.0,0.0,0.0,0.0,0.0,0.0,0.77,0.0,0.0,0.0,0.0,0.0,0.0,0.0,0.0,0.0,1323.0,2.98,536
42223,0.0,0.0,0.0,0.05,0.0,0.0,0.0,0.0,0.0,0.0,0.0,0.0,0.0,0.0,0.0,0.0,0.19,0.0,0.0,0.0,0.0,0.0,0.0,0.0,0.0,0.0,0.0,0.0,0.0,0.77,0.0,0.0,0.0,0.0,0.0,0.0,0.0,0.0,0.0,1373.0,2.66,536
42224,0.0,0.0,0.0,0.05,0.0,0.0,0.0,0.0,0.0,0.0,0.0,0.0,0.0,0.0,0.0,0.0,0.19,0.0,0.0,0.0,0.0,0.0,0.0,0.0,0.0,0.0,0.0,0.0,0.0,0.77,0.0,0.0,0.0,0.0,0.0,0.0,0.0,0.0,0.0,1423.0,2.37,536
42225,0.0,0.0,0.0,0.05,0.0,0.0,0.0,0.0,0.0,0.0,0.0,0.0,0.0,0.0,0.0,0.0,0.19,0.0,0.0,0.0,0.0,0.0,0.0,0.0,0.0,0.0,0.0,0.0,0.0,0.77,0.0,0.0,0.0,0.0,0.0,0.0,0.0,0.0,0.0,1473.0,2.07,536
42226,0.0,0.0,0.0,0.0,0.0,0.0,0.11,0.0,0.0,0.0,0.0,0.0,0.0,0.0,0.0,0.0,0.0,0.0,0.0,0.0,0.0,0.0,0.15,0.0,0.0,0.0,0.0,0.0,0.0,0.7,0.0,0.0,0.0,0.04,0.0,0.0,0.0,0.0,0.0,883.0,10.0,537
42227,0.0,0.0,0.0,0.0,0.0,0.0,0.11,0.0,0.0,0.0,0.0,0.0,0.0,0.0,0.0,0.0,0.0,0.0,0.0,0.0,0.0,0.0,0.15,0.0,0.0,0.0,0.0,0.0,0.0,0.7,0.0,0.0,0.0,0.04,0.0,0.0,0.0,0.0,0.0,860.0,11.0,537
42228,0.0,0.0,0.0,0.0,0.0,0.0,0.11,0.0,0.0,0.0,0.0,0.0,0.0,0.0,0.0,0.0,0.0,0.0,0.0,0.0,0.0,0.0,0.15,0.0,0.0,0.0,0.0,0.0,0.0,0.7,0.0,0.0,0.0,0.04,0.0,0.0,0.0,0.0,0.0,837.0,12.0,537
42229,0.0,0.0,0.0,0.0,0.0,0.0,0.11,0.0,0.0,0.0,0.0,0.0,0.0,0.0,0.0,0.0,0.0,0.0,0.0,0.0,0.0,0.0,0.15,0.0,0.0,0.0,0.0,0.0,0.0,0.7,0.0,0.0,0.0,0.04,0.0,0.0,0.0,0.0,0.0,1073.0,4.8,537
42230,0.0,0.0,0.0,0.0,0.0,0.0,0.11,0.0,0.0,0.0,0.0,0.0,0.0,0.0,0.0,0.0,0.0,0.0,0.0,0.0,0.0,0.0,0.15,0.0,0.0,0.0,0.0,0.0,0.0,0.7,0.0,0.0,0.0,0.04,0.0,0.0,0.0,0.0,0.0,1173.0,3.56,537
42231,0.0,0.0,0.0,0.0,0.0,0.0,0.11,0.0,0.0,0.0,0.0,0.0,0.0,0.0,0.0,0.0,0.0,0.0,0.0,0.0,0.0,0.0,0.15,0.0,0.0,0.0,0.0,0.0,0.0,0.7,0.0,0.0,0.0,0.04,0.0,0.0,0.0,0.0,0.0,1273.0,2.66,537
42232,0.0,0.0,0.0,0.0,0.0,0.0,0.11,0.0,0.0,0.0,0.0,0.0,0.0,0.0,0.0,0.0,0.0,0.0,0.0,0.0,0.0,0.0,0.15,0.0,0.0,0.0,0.0,0.0,0.0,0.7,0.0,0.0,0.0,0.04,0.0,0.0,0.0,0.0,0.0,1373.0,2.01,537
42233,0.0,0.0,0.0,0.0,0.0,0.0,0.11,0.0,0.0,0.0,0.0,0.0,0.0,0.0,0.0,0.0,0.0,0.0,0.0,0.0,0.0,0.0,0.15,0.0,0.0,0.0,0.0,0.0,0.0,0.7,0.0,0.0,0.0,0.04,0.0,0.0,0.0,0.0,0.0,1473.0,1.5299999999999998,537
42234,0.0,0.0,0.0,0.0,0.0,0.0,0.11,0.0,0.0,0.0,0.0,0.0,0.0,0.0,0.0,0.0,0.0,0.0,0.0,0.0,0.0,0.0,0.15,0.0,0.0,0.0,0.0,0.0,0.0,0.7,0.0,0.0,0.0,0.04,0.0,0.0,0.0,0.0,0.0,1573.0,1.13,537
42235,0.0,0.0,0.0,0.0,0.0,0.0,0.11,0.0,0.0,0.0,0.0,0.0,0.0,0.0,0.0,0.0,0.0,0.0,0.0,0.0,0.0,0.0,0.15,0.0,0.0,0.0,0.0,0.0,0.0,0.7,0.0,0.0,0.0,0.04,0.0,0.0,0.0,0.0,0.0,1673.0,0.81,537
42259,0.02,0.0,0.0,0.0,0.0,0.0,0.11,0.0,0.0,0.0,0.0,0.0,0.0,0.0,0.0,0.0,0.0,0.0,0.0,0.0,0.0,0.0,0.15,0.0,0.0,0.0,0.0,0.0,0.0,0.72,0.0,0.0,0.0,0.0,0.0,0.0,0.0,0.0,0.0,973.0,6.9,538
42260,0.02,0.0,0.0,0.0,0.0,0.0,0.11,0.0,0.0,0.0,0.0,0.0,0.0,0.0,0.0,0.0,0.0,0.0,0.0,0.0,0.0,0.0,0.15,0.0,0.0,0.0,0.0,0.0,0.0,0.72,0.0,0.0,0.0,0.0,0.0,0.0,0.0,0.0,0.0,1073.0,5.05,538
42261,0.02,0.0,0.0,0.0,0.0,0.0,0.11,0.0,0.0,0.0,0.0,0.0,0.0,0.0,0.0,0.0,0.0,0.0,0.0,0.0,0.0,0.0,0.15,0.0,0.0,0.0,0.0,0.0,0.0,0.72,0.0,0.0,0.0,0.0,0.0,0.0,0.0,0.0,0.0,1173.0,3.9,538
42262,0.02,0.0,0.0,0.0,0.0,0.0,0.11,0.0,0.0,0.0,0.0,0.0,0.0,0.0,0.0,0.0,0.0,0.0,0.0,0.0,0.0,0.0,0.15,0.0,0.0,0.0,0.0,0.0,0.0,0.72,0.0,0.0,0.0,0.0,0.0,0.0,0.0,0.0,0.0,1273.0,3.0700000000000003,538
42263,0.02,0.0,0.0,0.0,0.0,0.0,0.11,0.0,0.0,0.0,0.0,0.0,0.0,0.0,0.0,0.0,0.0,0.0,0.0,0.0,0.0,0.0,0.15,0.0,0.0,0.0,0.0,0.0,0.0,0.72,0.0,0.0,0.0,0.0,0.0,0.0,0.0,0.0,0.0,1373.0,2.42,538
42264,0.02,0.0,0.0,0.0,0.0,0.0,0.11,0.0,0.0,0.0,0.0,0.0,0.0,0.0,0.0,0.0,0.0,0.0,0.0,0.0,0.0,0.0,0.15,0.0,0.0,0.0,0.0,0.0,0.0,0.72,0.0,0.0,0.0,0.0,0.0,0.0,0.0,0.0,0.0,1473.0,1.91,538
42265,0.02,0.0,0.0,0.0,0.0,0.0,0.11,0.0,0.0,0.0,0.0,0.0,0.0,0.0,0.0,0.0,0.0,0.0,0.0,0.0,0.0,0.0,0.15,0.0,0.0,0.0,0.0,0.0,0.0,0.72,0.0,0.0,0.0,0.0,0.0,0.0,0.0,0.0,0.0,1573.0,1.4900000000000002,538
42266,0.02,0.0,0.0,0.0,0.0,0.0,0.11,0.0,0.0,0.0,0.0,0.0,0.0,0.0,0.0,0.0,0.0,0.0,0.0,0.0,0.0,0.0,0.15,0.0,0.0,0.0,0.0,0.0,0.0,0.72,0.0,0.0,0.0,0.0,0.0,0.0,0.0,0.0,0.0,1673.0,1.12,538
51049,0.02,0.0,0.0,0.0,0.0,0.0,0.11,0.0,0.0,0.0,0.0,0.0,0.0,0.0,0.0,0.0,0.0,0.0,0.0,0.0,0.0,0.0,0.15,0.0,0.0,0.0,0.0,0.0,0.0,0.72,0.0,0.0,0.0,0.0,0.0,0.0,0.0,0.0,0.0,833.0,11.55,538
51050,0.02,0.0,0.0,0.0,0.0,0.0,0.11,0.0,0.0,0.0,0.0,0.0,0.0,0.0,0.0,0.0,0.0,0.0,0.0,0.0,0.0,0.0,0.15,0.0,0.0,0.0,0.0,0.0,0.0,0.72,0.0,0.0,0.0,0.0,0.0,0.0,0.0,0.0,0.0,873.0,10.5,538
51051,0.02,0.0,0.0,0.0,0.0,0.0,0.11,0.0,0.0,0.0,0.0,0.0,0.0,0.0,0.0,0.0,0.0,0.0,0.0,0.0,0.0,0.0,0.15,0.0,0.0,0.0,0.0,0.0,0.0,0.72,0.0,0.0,0.0,0.0,0.0,0.0,0.0,0.0,0.0,913.0,9.55,538
51052,0.02,0.0,0.0,0.0,0.0,0.0,0.11,0.0,0.0,0.0,0.0,0.0,0.0,0.0,0.0,0.0,0.0,0.0,0.0,0.0,0.0,0.0,0.15,0.0,0.0,0.0,0.0,0.0,0.0,0.72,0.0,0.0,0.0,0.0,0.0,0.0,0.0,0.0,0.0,953.0,8.7,538
51053,0.02,0.0,0.0,0.0,0.0,0.0,0.11,0.0,0.0,0.0,0.0,0.0,0.0,0.0,0.0,0.0,0.0,0.0,0.0,0.0,0.0,0.0,0.15,0.0,0.0,0.0,0.0,0.0,0.0,0.72,0.0,0.0,0.0,0.0,0.0,0.0,0.0,0.0,0.0,993.0,7.949999999999998,538
42305,0.0,0.0,0.0,0.06,0.0,0.0,0.0,0.0,0.0,0.0,0.0,0.0,0.0,0.0,0.0,0.0,0.12,0.0,0.0,0.0,0.0,0.0,0.0,0.0,0.0,0.0,0.0,0.0,0.0,0.82,0.0,0.0,0.0,0.0,0.0,0.0,0.0,0.0,0.0,823.0,10.48,539
42306,0.0,0.0,0.0,0.06,0.0,0.0,0.0,0.0,0.0,0.0,0.0,0.0,0.0,0.0,0.0,0.0,0.12,0.0,0.0,0.0,0.0,0.0,0.0,0.0,0.0,0.0,0.0,0.0,0.0,0.82,0.0,0.0,0.0,0.0,0.0,0.0,0.0,0.0,0.0,873.0,8.75,539
42307,0.0,0.0,0.0,0.06,0.0,0.0,0.0,0.0,0.0,0.0,0.0,0.0,0.0,0.0,0.0,0.0,0.12,0.0,0.0,0.0,0.0,0.0,0.0,0.0,0.0,0.0,0.0,0.0,0.0,0.82,0.0,0.0,0.0,0.0,0.0,0.0,0.0,0.0,0.0,923.0,7.24,539
42308,0.0,0.0,0.0,0.06,0.0,0.0,0.0,0.0,0.0,0.0,0.0,0.0,0.0,0.0,0.0,0.0,0.12,0.0,0.0,0.0,0.0,0.0,0.0,0.0,0.0,0.0,0.0,0.0,0.0,0.82,0.0,0.0,0.0,0.0,0.0,0.0,0.0,0.0,0.0,1373.0,3.0,539
42309,0.0,0.0,0.0,0.06,0.0,0.0,0.0,0.0,0.0,0.0,0.0,0.0,0.0,0.0,0.0,0.0,0.12,0.0,0.0,0.0,0.0,0.0,0.0,0.0,0.0,0.0,0.0,0.0,0.0,0.82,0.0,0.0,0.0,0.0,0.0,0.0,0.0,0.0,0.0,1423.0,2.5,539
42310,0.0,0.0,0.0,0.06,0.0,0.0,0.0,0.0,0.0,0.0,0.0,0.0,0.0,0.0,0.0,0.0,0.12,0.0,0.0,0.0,0.0,0.0,0.0,0.0,0.0,0.0,0.0,0.0,0.0,0.82,0.0,0.0,0.0,0.0,0.0,0.0,0.0,0.0,0.0,1473.0,2.07,539
42311,0.0,0.0,0.0,0.06,0.0,0.0,0.0,0.0,0.0,0.0,0.0,0.0,0.0,0.0,0.0,0.0,0.12,0.0,0.0,0.0,0.0,0.0,0.0,0.0,0.0,0.0,0.0,0.0,0.0,0.82,0.0,0.0,0.0,0.0,0.0,0.0,0.0,0.0,0.0,1523.0,1.6800000000000002,539
42312,0.0,0.0,0.0,0.06,0.0,0.0,0.0,0.0,0.0,0.0,0.0,0.0,0.0,0.0,0.0,0.0,0.12,0.0,0.0,0.0,0.0,0.0,0.0,0.0,0.0,0.0,0.0,0.0,0.0,0.82,0.0,0.0,0.0,0.0,0.0,0.0,0.0,0.0,0.0,1573.0,1.35,539
42313,0.0,0.0,0.0,0.06,0.0,0.0,0.0,0.0,0.0,0.0,0.0,0.0,0.0,0.0,0.0,0.0,0.12,0.0,0.0,0.0,0.0,0.0,0.0,0.0,0.0,0.0,0.0,0.0,0.0,0.82,0.0,0.0,0.0,0.0,0.0,0.0,0.0,0.0,0.0,1623.0,1.1,539
42566,0.0,0.0,0.05,0.0,0.0,0.0,0.0,0.0,0.0,0.0,0.0,0.0,0.0,0.0,0.0,0.0,0.0,0.0,0.0,0.0,0.0,0.0,0.2,0.0,0.0,0.0,0.0,0.0,0.0,0.75,0.0,0.0,0.0,0.0,0.0,0.0,0.0,0.0,0.0,844.0,9.0,540
42567,0.0,0.0,0.05,0.0,0.0,0.0,0.0,0.0,0.0,0.0,0.0,0.0,0.0,0.0,0.0,0.0,0.0,0.0,0.0,0.0,0.0,0.0,0.2,0.0,0.0,0.0,0.0,0.0,0.0,0.75,0.0,0.0,0.0,0.0,0.0,0.0,0.0,0.0,0.0,822.0,10.0,540
42568,0.0,0.0,0.05,0.0,0.0,0.0,0.0,0.0,0.0,0.0,0.0,0.0,0.0,0.0,0.0,0.0,0.0,0.0,0.0,0.0,0.0,0.0,0.2,0.0,0.0,0.0,0.0,0.0,0.0,0.75,0.0,0.0,0.0,0.0,0.0,0.0,0.0,0.0,0.0,801.0,11.0,540
42569,0.0,0.0,0.05,0.0,0.0,0.0,0.0,0.0,0.0,0.0,0.0,0.0,0.0,0.0,0.0,0.0,0.0,0.0,0.0,0.0,0.0,0.0,0.2,0.0,0.0,0.0,0.0,0.0,0.0,0.75,0.0,0.0,0.0,0.0,0.0,0.0,0.0,0.0,0.0,779.0,12.0,540
59485,0.0,0.0,0.05,0.0,0.0,0.0,0.0,0.0,0.0,0.0,0.0,0.0,0.0,0.0,0.0,0.0,0.0,0.0,0.0,0.0,0.0,0.0,0.2,0.0,0.0,0.0,0.0,0.0,0.0,0.75,0.0,0.0,0.0,0.0,0.0,0.0,0.0,0.0,0.0,800.0,11.82,540
59486,0.0,0.0,0.05,0.0,0.0,0.0,0.0,0.0,0.0,0.0,0.0,0.0,0.0,0.0,0.0,0.0,0.0,0.0,0.0,0.0,0.0,0.0,0.2,0.0,0.0,0.0,0.0,0.0,0.0,0.75,0.0,0.0,0.0,0.0,0.0,0.0,0.0,0.0,0.0,811.0,11.29,540
59487,0.0,0.0,0.05,0.0,0.0,0.0,0.0,0.0,0.0,0.0,0.0,0.0,0.0,0.0,0.0,0.0,0.0,0.0,0.0,0.0,0.0,0.0,0.2,0.0,0.0,0.0,0.0,0.0,0.0,0.75,0.0,0.0,0.0,0.0,0.0,0.0,0.0,0.0,0.0,825.0,10.7,540
59488,0.0,0.0,0.05,0.0,0.0,0.0,0.0,0.0,0.0,0.0,0.0,0.0,0.0,0.0,0.0,0.0,0.0,0.0,0.0,0.0,0.0,0.0,0.2,0.0,0.0,0.0,0.0,0.0,0.0,0.75,0.0,0.0,0.0,0.0,0.0,0.0,0.0,0.0,0.0,840.0,10.11,540
59489,0.0,0.0,0.05,0.0,0.0,0.0,0.0,0.0,0.0,0.0,0.0,0.0,0.0,0.0,0.0,0.0,0.0,0.0,0.0,0.0,0.0,0.0,0.2,0.0,0.0,0.0,0.0,0.0,0.0,0.75,0.0,0.0,0.0,0.0,0.0,0.0,0.0,0.0,0.0,1322.0,2.3,540
59490,0.0,0.0,0.05,0.0,0.0,0.0,0.0,0.0,0.0,0.0,0.0,0.0,0.0,0.0,0.0,0.0,0.0,0.0,0.0,0.0,0.0,0.0,0.2,0.0,0.0,0.0,0.0,0.0,0.0,0.75,0.0,0.0,0.0,0.0,0.0,0.0,0.0,0.0,0.0,1371.0,2.02,540
59491,0.0,0.0,0.05,0.0,0.0,0.0,0.0,0.0,0.0,0.0,0.0,0.0,0.0,0.0,0.0,0.0,0.0,0.0,0.0,0.0,0.0,0.0,0.2,0.0,0.0,0.0,0.0,0.0,0.0,0.75,0.0,0.0,0.0,0.0,0.0,0.0,0.0,0.0,0.0,1419.0,1.78,540
59492,0.0,0.0,0.05,0.0,0.0,0.0,0.0,0.0,0.0,0.0,0.0,0.0,0.0,0.0,0.0,0.0,0.0,0.0,0.0,0.0,0.0,0.0,0.2,0.0,0.0,0.0,0.0,0.0,0.0,0.75,0.0,0.0,0.0,0.0,0.0,0.0,0.0,0.0,0.0,1475.0,1.54,540
59493,0.0,0.0,0.05,0.0,0.0,0.0,0.0,0.0,0.0,0.0,0.0,0.0,0.0,0.0,0.0,0.0,0.0,0.0,0.0,0.0,0.0,0.0,0.2,0.0,0.0,0.0,0.0,0.0,0.0,0.75,0.0,0.0,0.0,0.0,0.0,0.0,0.0,0.0,0.0,1522.0,1.35,540
59494,0.0,0.0,0.05,0.0,0.0,0.0,0.0,0.0,0.0,0.0,0.0,0.0,0.0,0.0,0.0,0.0,0.0,0.0,0.0,0.0,0.0,0.0,0.2,0.0,0.0,0.0,0.0,0.0,0.0,0.75,0.0,0.0,0.0,0.0,0.0,0.0,0.0,0.0,0.0,1574.0,1.17,540
59495,0.0,0.0,0.05,0.0,0.0,0.0,0.0,0.0,0.0,0.0,0.0,0.0,0.0,0.0,0.0,0.0,0.0,0.0,0.0,0.0,0.0,0.0,0.2,0.0,0.0,0.0,0.0,0.0,0.0,0.75,0.0,0.0,0.0,0.0,0.0,0.0,0.0,0.0,0.0,1622.0,1.01,540
59496,0.0,0.0,0.05,0.0,0.0,0.0,0.0,0.0,0.0,0.0,0.0,0.0,0.0,0.0,0.0,0.0,0.0,0.0,0.0,0.0,0.0,0.0,0.2,0.0,0.0,0.0,0.0,0.0,0.0,0.75,0.0,0.0,0.0,0.0,0.0,0.0,0.0,0.0,0.0,1674.0,0.84,540
59497,0.0,0.0,0.05,0.0,0.0,0.0,0.0,0.0,0.0,0.0,0.0,0.0,0.0,0.0,0.0,0.0,0.0,0.0,0.0,0.0,0.0,0.0,0.2,0.0,0.0,0.0,0.0,0.0,0.0,0.75,0.0,0.0,0.0,0.0,0.0,0.0,0.0,0.0,0.0,1729.0,0.72,540
43064,0.01,0.0,0.0,0.0,0.0,0.0,0.09,0.0,0.0,0.0,0.0,0.0,0.0,0.0,0.0,0.0,0.0,0.0,0.0,0.06,0.0,0.0,0.12,0.0,0.0,0.0,0.0,0.0,0.0,0.72,0.0,0.0,0.0,0.0,0.0,0.0,0.0,0.0,0.0,1671.0,1.37,541
43065,0.01,0.0,0.0,0.0,0.0,0.0,0.09,0.0,0.0,0.0,0.0,0.0,0.0,0.0,0.0,0.0,0.0,0.0,0.0,0.06,0.0,0.0,0.12,0.0,0.0,0.0,0.0,0.0,0.0,0.72,0.0,0.0,0.0,0.0,0.0,0.0,0.0,0.0,0.0,1648.0,1.4500000000000002,541
43066,0.01,0.0,0.0,0.0,0.0,0.0,0.09,0.0,0.0,0.0,0.0,0.0,0.0,0.0,0.0,0.0,0.0,0.0,0.0,0.06,0.0,0.0,0.12,0.0,0.0,0.0,0.0,0.0,0.0,0.72,0.0,0.0,0.0,0.0,0.0,0.0,0.0,0.0,0.0,1598.0,1.65,541
43067,0.01,0.0,0.0,0.0,0.0,0.0,0.09,0.0,0.0,0.0,0.0,0.0,0.0,0.0,0.0,0.0,0.0,0.0,0.0,0.06,0.0,0.0,0.12,0.0,0.0,0.0,0.0,0.0,0.0,0.72,0.0,0.0,0.0,0.0,0.0,0.0,0.0,0.0,0.0,1543.0,1.87,541
43068,0.01,0.0,0.0,0.0,0.0,0.0,0.09,0.0,0.0,0.0,0.0,0.0,0.0,0.0,0.0,0.0,0.0,0.0,0.0,0.06,0.0,0.0,0.12,0.0,0.0,0.0,0.0,0.0,0.0,0.72,0.0,0.0,0.0,0.0,0.0,0.0,0.0,0.0,0.0,1498.0,2.08,541
43069,0.01,0.0,0.0,0.0,0.0,0.0,0.09,0.0,0.0,0.0,0.0,0.0,0.0,0.0,0.0,0.0,0.0,0.0,0.0,0.06,0.0,0.0,0.12,0.0,0.0,0.0,0.0,0.0,0.0,0.72,0.0,0.0,0.0,0.0,0.0,0.0,0.0,0.0,0.0,1461.0,2.27,541
43070,0.01,0.0,0.0,0.0,0.0,0.0,0.09,0.0,0.0,0.0,0.0,0.0,0.0,0.0,0.0,0.0,0.0,0.0,0.0,0.06,0.0,0.0,0.12,0.0,0.0,0.0,0.0,0.0,0.0,0.72,0.0,0.0,0.0,0.0,0.0,0.0,0.0,0.0,0.0,1406.0,2.58,541
51924,0.01,0.0,0.0,0.0,0.0,0.0,0.09,0.0,0.0,0.0,0.0,0.0,0.0,0.0,0.0,0.0,0.0,0.0,0.0,0.06,0.0,0.0,0.12,0.0,0.0,0.0,0.0,0.0,0.0,0.72,0.0,0.0,0.0,0.0,0.0,0.0,0.0,0.0,0.0,829.0,11.48,541
51925,0.01,0.0,0.0,0.0,0.0,0.0,0.09,0.0,0.0,0.0,0.0,0.0,0.0,0.0,0.0,0.0,0.0,0.0,0.0,0.06,0.0,0.0,0.12,0.0,0.0,0.0,0.0,0.0,0.0,0.72,0.0,0.0,0.0,0.0,0.0,0.0,0.0,0.0,0.0,833.0,11.68,541
51926,0.01,0.0,0.0,0.0,0.0,0.0,0.09,0.0,0.0,0.0,0.0,0.0,0.0,0.0,0.0,0.0,0.0,0.0,0.0,0.06,0.0,0.0,0.12,0.0,0.0,0.0,0.0,0.0,0.0,0.72,0.0,0.0,0.0,0.0,0.0,0.0,0.0,0.0,0.0,836.0,11.47,541
51927,0.01,0.0,0.0,0.0,0.0,0.0,0.09,0.0,0.0,0.0,0.0,0.0,0.0,0.0,0.0,0.0,0.0,0.0,0.0,0.06,0.0,0.0,0.12,0.0,0.0,0.0,0.0,0.0,0.0,0.72,0.0,0.0,0.0,0.0,0.0,0.0,0.0,0.0,0.0,839.0,11.29,541
51928,0.01,0.0,0.0,0.0,0.0,0.0,0.09,0.0,0.0,0.0,0.0,0.0,0.0,0.0,0.0,0.0,0.0,0.0,0.0,0.06,0.0,0.0,0.12,0.0,0.0,0.0,0.0,0.0,0.0,0.72,0.0,0.0,0.0,0.0,0.0,0.0,0.0,0.0,0.0,842.0,11.265,541
51929,0.01,0.0,0.0,0.0,0.0,0.0,0.09,0.0,0.0,0.0,0.0,0.0,0.0,0.0,0.0,0.0,0.0,0.0,0.0,0.06,0.0,0.0,0.12,0.0,0.0,0.0,0.0,0.0,0.0,0.72,0.0,0.0,0.0,0.0,0.0,0.0,0.0,0.0,0.0,846.0,11.16,541
51930,0.01,0.0,0.0,0.0,0.0,0.0,0.09,0.0,0.0,0.0,0.0,0.0,0.0,0.0,0.0,0.0,0.0,0.0,0.0,0.06,0.0,0.0,0.12,0.0,0.0,0.0,0.0,0.0,0.0,0.72,0.0,0.0,0.0,0.0,0.0,0.0,0.0,0.0,0.0,849.0,11.004999999999999,541
51931,0.01,0.0,0.0,0.0,0.0,0.0,0.09,0.0,0.0,0.0,0.0,0.0,0.0,0.0,0.0,0.0,0.0,0.0,0.0,0.06,0.0,0.0,0.12,0.0,0.0,0.0,0.0,0.0,0.0,0.72,0.0,0.0,0.0,0.0,0.0,0.0,0.0,0.0,0.0,852.0,10.645,541
51932,0.01,0.0,0.0,0.0,0.0,0.0,0.09,0.0,0.0,0.0,0.0,0.0,0.0,0.0,0.0,0.0,0.0,0.0,0.0,0.06,0.0,0.0,0.12,0.0,0.0,0.0,0.0,0.0,0.0,0.72,0.0,0.0,0.0,0.0,0.0,0.0,0.0,0.0,0.0,855.0,10.37,541
51933,0.01,0.0,0.0,0.0,0.0,0.0,0.09,0.0,0.0,0.0,0.0,0.0,0.0,0.0,0.0,0.0,0.0,0.0,0.0,0.06,0.0,0.0,0.12,0.0,0.0,0.0,0.0,0.0,0.0,0.72,0.0,0.0,0.0,0.0,0.0,0.0,0.0,0.0,0.0,858.0,10.325,541
51934,0.01,0.0,0.0,0.0,0.0,0.0,0.09,0.0,0.0,0.0,0.0,0.0,0.0,0.0,0.0,0.0,0.0,0.0,0.0,0.06,0.0,0.0,0.12,0.0,0.0,0.0,0.0,0.0,0.0,0.72,0.0,0.0,0.0,0.0,0.0,0.0,0.0,0.0,0.0,861.0,10.2,541
51935,0.01,0.0,0.0,0.0,0.0,0.0,0.09,0.0,0.0,0.0,0.0,0.0,0.0,0.0,0.0,0.0,0.0,0.0,0.0,0.06,0.0,0.0,0.12,0.0,0.0,0.0,0.0,0.0,0.0,0.72,0.0,0.0,0.0,0.0,0.0,0.0,0.0,0.0,0.0,865.0,9.99,541
51936,0.01,0.0,0.0,0.0,0.0,0.0,0.09,0.0,0.0,0.0,0.0,0.0,0.0,0.0,0.0,0.0,0.0,0.0,0.0,0.06,0.0,0.0,0.12,0.0,0.0,0.0,0.0,0.0,0.0,0.72,0.0,0.0,0.0,0.0,0.0,0.0,0.0,0.0,0.0,868.0,9.87,541
51937,0.01,0.0,0.0,0.0,0.0,0.0,0.09,0.0,0.0,0.0,0.0,0.0,0.0,0.0,0.0,0.0,0.0,0.0,0.0,0.06,0.0,0.0,0.12,0.0,0.0,0.0,0.0,0.0,0.0,0.72,0.0,0.0,0.0,0.0,0.0,0.0,0.0,0.0,0.0,871.0,9.73,541
51938,0.01,0.0,0.0,0.0,0.0,0.0,0.09,0.0,0.0,0.0,0.0,0.0,0.0,0.0,0.0,0.0,0.0,0.0,0.0,0.06,0.0,0.0,0.12,0.0,0.0,0.0,0.0,0.0,0.0,0.72,0.0,0.0,0.0,0.0,0.0,0.0,0.0,0.0,0.0,874.0,9.665,541
51939,0.01,0.0,0.0,0.0,0.0,0.0,0.09,0.0,0.0,0.0,0.0,0.0,0.0,0.0,0.0,0.0,0.0,0.0,0.0,0.06,0.0,0.0,0.12,0.0,0.0,0.0,0.0,0.0,0.0,0.72,0.0,0.0,0.0,0.0,0.0,0.0,0.0,0.0,0.0,877.0,9.530000000000001,541
51940,0.01,0.0,0.0,0.0,0.0,0.0,0.09,0.0,0.0,0.0,0.0,0.0,0.0,0.0,0.0,0.0,0.0,0.0,0.0,0.06,0.0,0.0,0.12,0.0,0.0,0.0,0.0,0.0,0.0,0.72,0.0,0.0,0.0,0.0,0.0,0.0,0.0,0.0,0.0,881.0,9.38,541
51941,0.01,0.0,0.0,0.0,0.0,0.0,0.09,0.0,0.0,0.0,0.0,0.0,0.0,0.0,0.0,0.0,0.0,0.0,0.0,0.06,0.0,0.0,0.12,0.0,0.0,0.0,0.0,0.0,0.0,0.72,0.0,0.0,0.0,0.0,0.0,0.0,0.0,0.0,0.0,884.0,9.26,541
51942,0.01,0.0,0.0,0.0,0.0,0.0,0.09,0.0,0.0,0.0,0.0,0.0,0.0,0.0,0.0,0.0,0.0,0.0,0.0,0.06,0.0,0.0,0.12,0.0,0.0,0.0,0.0,0.0,0.0,0.72,0.0,0.0,0.0,0.0,0.0,0.0,0.0,0.0,0.0,887.0,9.165,541
51943,0.01,0.0,0.0,0.0,0.0,0.0,0.09,0.0,0.0,0.0,0.0,0.0,0.0,0.0,0.0,0.0,0.0,0.0,0.0,0.06,0.0,0.0,0.12,0.0,0.0,0.0,0.0,0.0,0.0,0.72,0.0,0.0,0.0,0.0,0.0,0.0,0.0,0.0,0.0,838.0,11.71,541
51944,0.01,0.0,0.0,0.0,0.0,0.0,0.09,0.0,0.0,0.0,0.0,0.0,0.0,0.0,0.0,0.0,0.0,0.0,0.0,0.06,0.0,0.0,0.12,0.0,0.0,0.0,0.0,0.0,0.0,0.72,0.0,0.0,0.0,0.0,0.0,0.0,0.0,0.0,0.0,840.0,11.58,541
51945,0.01,0.0,0.0,0.0,0.0,0.0,0.09,0.0,0.0,0.0,0.0,0.0,0.0,0.0,0.0,0.0,0.0,0.0,0.0,0.06,0.0,0.0,0.12,0.0,0.0,0.0,0.0,0.0,0.0,0.72,0.0,0.0,0.0,0.0,0.0,0.0,0.0,0.0,0.0,844.0,10.925,541
51946,0.01,0.0,0.0,0.0,0.0,0.0,0.09,0.0,0.0,0.0,0.0,0.0,0.0,0.0,0.0,0.0,0.0,0.0,0.0,0.06,0.0,0.0,0.12,0.0,0.0,0.0,0.0,0.0,0.0,0.72,0.0,0.0,0.0,0.0,0.0,0.0,0.0,0.0,0.0,848.0,11.03,541
51947,0.01,0.0,0.0,0.0,0.0,0.0,0.09,0.0,0.0,0.0,0.0,0.0,0.0,0.0,0.0,0.0,0.0,0.0,0.0,0.06,0.0,0.0,0.12,0.0,0.0,0.0,0.0,0.0,0.0,0.72,0.0,0.0,0.0,0.0,0.0,0.0,0.0,0.0,0.0,850.0,10.89,541
51948,0.01,0.0,0.0,0.0,0.0,0.0,0.09,0.0,0.0,0.0,0.0,0.0,0.0,0.0,0.0,0.0,0.0,0.0,0.0,0.06,0.0,0.0,0.12,0.0,0.0,0.0,0.0,0.0,0.0,0.72,0.0,0.0,0.0,0.0,0.0,0.0,0.0,0.0,0.0,854.0,10.77,541
51949,0.01,0.0,0.0,0.0,0.0,0.0,0.09,0.0,0.0,0.0,0.0,0.0,0.0,0.0,0.0,0.0,0.0,0.0,0.0,0.06,0.0,0.0,0.12,0.0,0.0,0.0,0.0,0.0,0.0,0.72,0.0,0.0,0.0,0.0,0.0,0.0,0.0,0.0,0.0,856.0,10.52,541
51950,0.01,0.0,0.0,0.0,0.0,0.0,0.09,0.0,0.0,0.0,0.0,0.0,0.0,0.0,0.0,0.0,0.0,0.0,0.0,0.06,0.0,0.0,0.12,0.0,0.0,0.0,0.0,0.0,0.0,0.72,0.0,0.0,0.0,0.0,0.0,0.0,0.0,0.0,0.0,860.0,10.32,541
51951,0.01,0.0,0.0,0.0,0.0,0.0,0.09,0.0,0.0,0.0,0.0,0.0,0.0,0.0,0.0,0.0,0.0,0.0,0.0,0.06,0.0,0.0,0.12,0.0,0.0,0.0,0.0,0.0,0.0,0.72,0.0,0.0,0.0,0.0,0.0,0.0,0.0,0.0,0.0,863.0,10.225,541
51952,0.01,0.0,0.0,0.0,0.0,0.0,0.09,0.0,0.0,0.0,0.0,0.0,0.0,0.0,0.0,0.0,0.0,0.0,0.0,0.06,0.0,0.0,0.12,0.0,0.0,0.0,0.0,0.0,0.0,0.72,0.0,0.0,0.0,0.0,0.0,0.0,0.0,0.0,0.0,867.0,9.995000000000001,541
51953,0.01,0.0,0.0,0.0,0.0,0.0,0.09,0.0,0.0,0.0,0.0,0.0,0.0,0.0,0.0,0.0,0.0,0.0,0.0,0.06,0.0,0.0,0.12,0.0,0.0,0.0,0.0,0.0,0.0,0.72,0.0,0.0,0.0,0.0,0.0,0.0,0.0,0.0,0.0,869.0,9.920000000000002,541
51954,0.01,0.0,0.0,0.0,0.0,0.0,0.09,0.0,0.0,0.0,0.0,0.0,0.0,0.0,0.0,0.0,0.0,0.0,0.0,0.06,0.0,0.0,0.12,0.0,0.0,0.0,0.0,0.0,0.0,0.72,0.0,0.0,0.0,0.0,0.0,0.0,0.0,0.0,0.0,875.0,9.65,541
51955,0.01,0.0,0.0,0.0,0.0,0.0,0.09,0.0,0.0,0.0,0.0,0.0,0.0,0.0,0.0,0.0,0.0,0.0,0.0,0.06,0.0,0.0,0.12,0.0,0.0,0.0,0.0,0.0,0.0,0.72,0.0,0.0,0.0,0.0,0.0,0.0,0.0,0.0,0.0,879.0,9.51,541
51956,0.01,0.0,0.0,0.0,0.0,0.0,0.09,0.0,0.0,0.0,0.0,0.0,0.0,0.0,0.0,0.0,0.0,0.0,0.0,0.06,0.0,0.0,0.12,0.0,0.0,0.0,0.0,0.0,0.0,0.72,0.0,0.0,0.0,0.0,0.0,0.0,0.0,0.0,0.0,882.0,9.39,541
51957,0.01,0.0,0.0,0.0,0.0,0.0,0.09,0.0,0.0,0.0,0.0,0.0,0.0,0.0,0.0,0.0,0.0,0.0,0.0,0.06,0.0,0.0,0.12,0.0,0.0,0.0,0.0,0.0,0.0,0.72,0.0,0.0,0.0,0.0,0.0,0.0,0.0,0.0,0.0,841.0,11.87,541
51958,0.01,0.0,0.0,0.0,0.0,0.0,0.09,0.0,0.0,0.0,0.0,0.0,0.0,0.0,0.0,0.0,0.0,0.0,0.0,0.06,0.0,0.0,0.12,0.0,0.0,0.0,0.0,0.0,0.0,0.72,0.0,0.0,0.0,0.0,0.0,0.0,0.0,0.0,0.0,843.0,11.25,541
51959,0.01,0.0,0.0,0.0,0.0,0.0,0.09,0.0,0.0,0.0,0.0,0.0,0.0,0.0,0.0,0.0,0.0,0.0,0.0,0.06,0.0,0.0,0.12,0.0,0.0,0.0,0.0,0.0,0.0,0.72,0.0,0.0,0.0,0.0,0.0,0.0,0.0,0.0,0.0,845.0,11.61,541
51960,0.01,0.0,0.0,0.0,0.0,0.0,0.09,0.0,0.0,0.0,0.0,0.0,0.0,0.0,0.0,0.0,0.0,0.0,0.0,0.06,0.0,0.0,0.12,0.0,0.0,0.0,0.0,0.0,0.0,0.72,0.0,0.0,0.0,0.0,0.0,0.0,0.0,0.0,0.0,851.0,11.15,541
51961,0.01,0.0,0.0,0.0,0.0,0.0,0.09,0.0,0.0,0.0,0.0,0.0,0.0,0.0,0.0,0.0,0.0,0.0,0.0,0.06,0.0,0.0,0.12,0.0,0.0,0.0,0.0,0.0,0.0,0.72,0.0,0.0,0.0,0.0,0.0,0.0,0.0,0.0,0.0,853.0,10.625,541
51962,0.01,0.0,0.0,0.0,0.0,0.0,0.09,0.0,0.0,0.0,0.0,0.0,0.0,0.0,0.0,0.0,0.0,0.0,0.0,0.06,0.0,0.0,0.12,0.0,0.0,0.0,0.0,0.0,0.0,0.72,0.0,0.0,0.0,0.0,0.0,0.0,0.0,0.0,0.0,857.0,10.65,541
51963,0.01,0.0,0.0,0.0,0.0,0.0,0.09,0.0,0.0,0.0,0.0,0.0,0.0,0.0,0.0,0.0,0.0,0.0,0.0,0.06,0.0,0.0,0.12,0.0,0.0,0.0,0.0,0.0,0.0,0.72,0.0,0.0,0.0,0.0,0.0,0.0,0.0,0.0,0.0,859.0,10.53,541
51964,0.01,0.0,0.0,0.0,0.0,0.0,0.09,0.0,0.0,0.0,0.0,0.0,0.0,0.0,0.0,0.0,0.0,0.0,0.0,0.06,0.0,0.0,0.12,0.0,0.0,0.0,0.0,0.0,0.0,0.72,0.0,0.0,0.0,0.0,0.0,0.0,0.0,0.0,0.0,864.0,10.24,541
51965,0.01,0.0,0.0,0.0,0.0,0.0,0.09,0.0,0.0,0.0,0.0,0.0,0.0,0.0,0.0,0.0,0.0,0.0,0.0,0.06,0.0,0.0,0.12,0.0,0.0,0.0,0.0,0.0,0.0,0.72,0.0,0.0,0.0,0.0,0.0,0.0,0.0,0.0,0.0,866.0,9.97,541
51966,0.01,0.0,0.0,0.0,0.0,0.0,0.09,0.0,0.0,0.0,0.0,0.0,0.0,0.0,0.0,0.0,0.0,0.0,0.0,0.06,0.0,0.0,0.12,0.0,0.0,0.0,0.0,0.0,0.0,0.72,0.0,0.0,0.0,0.0,0.0,0.0,0.0,0.0,0.0,872.0,9.8,541
51967,0.01,0.0,0.0,0.0,0.0,0.0,0.09,0.0,0.0,0.0,0.0,0.0,0.0,0.0,0.0,0.0,0.0,0.0,0.0,0.06,0.0,0.0,0.12,0.0,0.0,0.0,0.0,0.0,0.0,0.72,0.0,0.0,0.0,0.0,0.0,0.0,0.0,0.0,0.0,880.0,9.415,541
51968,0.01,0.0,0.0,0.0,0.0,0.0,0.09,0.0,0.0,0.0,0.0,0.0,0.0,0.0,0.0,0.0,0.0,0.0,0.0,0.06,0.0,0.0,0.12,0.0,0.0,0.0,0.0,0.0,0.0,0.72,0.0,0.0,0.0,0.0,0.0,0.0,0.0,0.0,0.0,883.0,9.35,541
51969,0.01,0.0,0.0,0.0,0.0,0.0,0.09,0.0,0.0,0.0,0.0,0.0,0.0,0.0,0.0,0.0,0.0,0.0,0.0,0.06,0.0,0.0,0.12,0.0,0.0,0.0,0.0,0.0,0.0,0.72,0.0,0.0,0.0,0.0,0.0,0.0,0.0,0.0,0.0,890.0,9.12,541
51970,0.01,0.0,0.0,0.0,0.0,0.0,0.09,0.0,0.0,0.0,0.0,0.0,0.0,0.0,0.0,0.0,0.0,0.0,0.0,0.06,0.0,0.0,0.12,0.0,0.0,0.0,0.0,0.0,0.0,0.72,0.0,0.0,0.0,0.0,0.0,0.0,0.0,0.0,0.0,893.0,9.0,541
51971,0.01,0.0,0.0,0.0,0.0,0.0,0.09,0.0,0.0,0.0,0.0,0.0,0.0,0.0,0.0,0.0,0.0,0.0,0.0,0.06,0.0,0.0,0.12,0.0,0.0,0.0,0.0,0.0,0.0,0.72,0.0,0.0,0.0,0.0,0.0,0.0,0.0,0.0,0.0,832.0,10.95,541
51972,0.01,0.0,0.0,0.0,0.0,0.0,0.09,0.0,0.0,0.0,0.0,0.0,0.0,0.0,0.0,0.0,0.0,0.0,0.0,0.06,0.0,0.0,0.12,0.0,0.0,0.0,0.0,0.0,0.0,0.72,0.0,0.0,0.0,0.0,0.0,0.0,0.0,0.0,0.0,876.0,9.49,541
51973,0.01,0.0,0.0,0.0,0.0,0.0,0.09,0.0,0.0,0.0,0.0,0.0,0.0,0.0,0.0,0.0,0.0,0.0,0.0,0.06,0.0,0.0,0.12,0.0,0.0,0.0,0.0,0.0,0.0,0.72,0.0,0.0,0.0,0.0,0.0,0.0,0.0,0.0,0.0,888.0,9.12,541
52907,0.01,0.0,0.0,0.0,0.0,0.0,0.09,0.0,0.0,0.0,0.0,0.0,0.0,0.0,0.0,0.0,0.0,0.0,0.0,0.06,0.0,0.0,0.12,0.0,0.0,0.0,0.0,0.0,0.0,0.72,0.0,0.0,0.0,0.0,0.0,0.0,0.0,0.0,0.0,822.0,11.6,541
43966,0.07,0.0,0.04,0.0,0.0,0.0,0.0,0.0,0.0,0.0,0.0,0.0,0.0,0.0,0.0,0.0,0.03,0.0,0.0,0.0,0.0,0.0,0.05,0.0,0.0,0.0,0.0,0.0,0.0,0.81,0.0,0.0,0.0,0.0,0.0,0.0,0.0,0.0,0.0,1867.0,2.88,542
43967,0.07,0.0,0.04,0.0,0.0,0.0,0.0,0.0,0.0,0.0,0.0,0.0,0.0,0.0,0.0,0.0,0.03,0.0,0.0,0.0,0.0,0.0,0.05,0.0,0.0,0.0,0.0,0.0,0.0,0.81,0.0,0.0,0.0,0.0,0.0,0.0,0.0,0.0,0.0,1817.0,3.13,542
43968,0.07,0.0,0.04,0.0,0.0,0.0,0.0,0.0,0.0,0.0,0.0,0.0,0.0,0.0,0.0,0.0,0.03,0.0,0.0,0.0,0.0,0.0,0.05,0.0,0.0,0.0,0.0,0.0,0.0,0.81,0.0,0.0,0.0,0.0,0.0,0.0,0.0,0.0,0.0,1768.0,3.37,542
43969,0.07,0.0,0.04,0.0,0.0,0.0,0.0,0.0,0.0,0.0,0.0,0.0,0.0,0.0,0.0,0.0,0.03,0.0,0.0,0.0,0.0,0.0,0.05,0.0,0.0,0.0,0.0,0.0,0.0,0.81,0.0,0.0,0.0,0.0,0.0,0.0,0.0,0.0,0.0,1719.0,3.68,542
43970,0.07,0.0,0.04,0.0,0.0,0.0,0.0,0.0,0.0,0.0,0.0,0.0,0.0,0.0,0.0,0.0,0.03,0.0,0.0,0.0,0.0,0.0,0.05,0.0,0.0,0.0,0.0,0.0,0.0,0.81,0.0,0.0,0.0,0.0,0.0,0.0,0.0,0.0,0.0,1670.0,3.89,542
43971,0.07,0.0,0.04,0.0,0.0,0.0,0.0,0.0,0.0,0.0,0.0,0.0,0.0,0.0,0.0,0.0,0.03,0.0,0.0,0.0,0.0,0.0,0.05,0.0,0.0,0.0,0.0,0.0,0.0,0.81,0.0,0.0,0.0,0.0,0.0,0.0,0.0,0.0,0.0,1621.0,4.19,542
43972,0.07,0.0,0.04,0.0,0.0,0.0,0.0,0.0,0.0,0.0,0.0,0.0,0.0,0.0,0.0,0.0,0.03,0.0,0.0,0.0,0.0,0.0,0.05,0.0,0.0,0.0,0.0,0.0,0.0,0.81,0.0,0.0,0.0,0.0,0.0,0.0,0.0,0.0,0.0,1571.0,4.55,542
43973,0.07,0.0,0.04,0.0,0.0,0.0,0.0,0.0,0.0,0.0,0.0,0.0,0.0,0.0,0.0,0.0,0.03,0.0,0.0,0.0,0.0,0.0,0.05,0.0,0.0,0.0,0.0,0.0,0.0,0.81,0.0,0.0,0.0,0.0,0.0,0.0,0.0,0.0,0.0,1522.0,4.89,542
43974,0.07,0.0,0.04,0.0,0.0,0.0,0.0,0.0,0.0,0.0,0.0,0.0,0.0,0.0,0.0,0.0,0.03,0.0,0.0,0.0,0.0,0.0,0.05,0.0,0.0,0.0,0.0,0.0,0.0,0.81,0.0,0.0,0.0,0.0,0.0,0.0,0.0,0.0,0.0,1016.0,10.02,542
43975,0.07,0.0,0.04,0.0,0.0,0.0,0.0,0.0,0.0,0.0,0.0,0.0,0.0,0.0,0.0,0.0,0.03,0.0,0.0,0.0,0.0,0.0,0.05,0.0,0.0,0.0,0.0,0.0,0.0,0.81,0.0,0.0,0.0,0.0,0.0,0.0,0.0,0.0,0.0,987.0,10.42,542
43976,0.07,0.0,0.04,0.0,0.0,0.0,0.0,0.0,0.0,0.0,0.0,0.0,0.0,0.0,0.0,0.0,0.03,0.0,0.0,0.0,0.0,0.0,0.05,0.0,0.0,0.0,0.0,0.0,0.0,0.81,0.0,0.0,0.0,0.0,0.0,0.0,0.0,0.0,0.0,958.0,11.25,542
43977,0.07,0.0,0.08,0.0,0.0,0.0,0.0,0.0,0.0,0.0,0.0,0.0,0.0,0.0,0.0,0.0,0.03,0.0,0.0,0.0,0.0,0.0,0.04,0.0,0.0,0.0,0.0,0.0,0.0,0.77,0.0,0.0,0.0,0.0,0.0,0.0,0.0,0.0,0.0,1768.0,2.92,543
43978,0.07,0.0,0.08,0.0,0.0,0.0,0.0,0.0,0.0,0.0,0.0,0.0,0.0,0.0,0.0,0.0,0.03,0.0,0.0,0.0,0.0,0.0,0.04,0.0,0.0,0.0,0.0,0.0,0.0,0.77,0.0,0.0,0.0,0.0,0.0,0.0,0.0,0.0,0.0,1719.0,3.14,543
43979,0.07,0.0,0.08,0.0,0.0,0.0,0.0,0.0,0.0,0.0,0.0,0.0,0.0,0.0,0.0,0.0,0.03,0.0,0.0,0.0,0.0,0.0,0.04,0.0,0.0,0.0,0.0,0.0,0.0,0.77,0.0,0.0,0.0,0.0,0.0,0.0,0.0,0.0,0.0,1670.0,3.4000000000000004,543
43980,0.07,0.0,0.08,0.0,0.0,0.0,0.0,0.0,0.0,0.0,0.0,0.0,0.0,0.0,0.0,0.0,0.03,0.0,0.0,0.0,0.0,0.0,0.04,0.0,0.0,0.0,0.0,0.0,0.0,0.77,0.0,0.0,0.0,0.0,0.0,0.0,0.0,0.0,0.0,1621.0,3.72,543
43981,0.07,0.0,0.08,0.0,0.0,0.0,0.0,0.0,0.0,0.0,0.0,0.0,0.0,0.0,0.0,0.0,0.03,0.0,0.0,0.0,0.0,0.0,0.04,0.0,0.0,0.0,0.0,0.0,0.0,0.77,0.0,0.0,0.0,0.0,0.0,0.0,0.0,0.0,0.0,1571.0,3.96,543
43982,0.07,0.0,0.08,0.0,0.0,0.0,0.0,0.0,0.0,0.0,0.0,0.0,0.0,0.0,0.0,0.0,0.03,0.0,0.0,0.0,0.0,0.0,0.04,0.0,0.0,0.0,0.0,0.0,0.0,0.77,0.0,0.0,0.0,0.0,0.0,0.0,0.0,0.0,0.0,1522.0,4.29,543
43983,0.07,0.0,0.08,0.0,0.0,0.0,0.0,0.0,0.0,0.0,0.0,0.0,0.0,0.0,0.0,0.0,0.03,0.0,0.0,0.0,0.0,0.0,0.04,0.0,0.0,0.0,0.0,0.0,0.0,0.77,0.0,0.0,0.0,0.0,0.0,0.0,0.0,0.0,0.0,1473.0,4.66,543
43984,0.07,0.0,0.08,0.0,0.0,0.0,0.0,0.0,0.0,0.0,0.0,0.0,0.0,0.0,0.0,0.0,0.03,0.0,0.0,0.0,0.0,0.0,0.04,0.0,0.0,0.0,0.0,0.0,0.0,0.77,0.0,0.0,0.0,0.0,0.0,0.0,0.0,0.0,0.0,967.0,10.32,543
43985,0.07,0.0,0.08,0.0,0.0,0.0,0.0,0.0,0.0,0.0,0.0,0.0,0.0,0.0,0.0,0.0,0.03,0.0,0.0,0.0,0.0,0.0,0.04,0.0,0.0,0.0,0.0,0.0,0.0,0.77,0.0,0.0,0.0,0.0,0.0,0.0,0.0,0.0,0.0,940.0,10.87,543
43986,0.07,0.0,0.08,0.0,0.0,0.0,0.0,0.0,0.0,0.0,0.0,0.0,0.0,0.0,0.0,0.0,0.03,0.0,0.0,0.0,0.0,0.0,0.04,0.0,0.0,0.0,0.0,0.0,0.0,0.77,0.0,0.0,0.0,0.0,0.0,0.0,0.0,0.0,0.0,911.0,11.27,543
44129,0.01,0.0,0.21,0.0,0.0,0.0,0.0,0.0,0.0,0.0,0.0,0.0,0.0,0.0,0.0,0.0,0.0,0.0,0.0,0.0,0.0,0.0,0.04,0.0,0.0,0.0,0.0,0.0,0.0,0.74,0.0,0.0,0.0,0.0,0.0,0.0,0.0,0.0,0.0,837.0,10.3,544
44130,0.01,0.0,0.21,0.0,0.0,0.0,0.0,0.0,0.0,0.0,0.0,0.0,0.0,0.0,0.0,0.0,0.0,0.0,0.0,0.0,0.0,0.0,0.04,0.0,0.0,0.0,0.0,0.0,0.0,0.74,0.0,0.0,0.0,0.0,0.0,0.0,0.0,0.0,0.0,844.0,10.06,544
44131,0.01,0.0,0.21,0.0,0.0,0.0,0.0,0.0,0.0,0.0,0.0,0.0,0.0,0.0,0.0,0.0,0.0,0.0,0.0,0.0,0.0,0.0,0.04,0.0,0.0,0.0,0.0,0.0,0.0,0.74,0.0,0.0,0.0,0.0,0.0,0.0,0.0,0.0,0.0,854.0,9.88,544
44132,0.01,0.0,0.21,0.0,0.0,0.0,0.0,0.0,0.0,0.0,0.0,0.0,0.0,0.0,0.0,0.0,0.0,0.0,0.0,0.0,0.0,0.0,0.04,0.0,0.0,0.0,0.0,0.0,0.0,0.74,0.0,0.0,0.0,0.0,0.0,0.0,0.0,0.0,0.0,863.0,9.69,544
44133,0.01,0.0,0.21,0.0,0.0,0.0,0.0,0.0,0.0,0.0,0.0,0.0,0.0,0.0,0.0,0.0,0.0,0.0,0.0,0.0,0.0,0.0,0.04,0.0,0.0,0.0,0.0,0.0,0.0,0.74,0.0,0.0,0.0,0.0,0.0,0.0,0.0,0.0,0.0,876.0,9.48,544
44134,0.01,0.0,0.21,0.0,0.0,0.0,0.0,0.0,0.0,0.0,0.0,0.0,0.0,0.0,0.0,0.0,0.0,0.0,0.0,0.0,0.0,0.0,0.04,0.0,0.0,0.0,0.0,0.0,0.0,0.74,0.0,0.0,0.0,0.0,0.0,0.0,0.0,0.0,0.0,884.0,9.27,544
44135,0.01,0.0,0.21,0.0,0.0,0.0,0.0,0.0,0.0,0.0,0.0,0.0,0.0,0.0,0.0,0.0,0.0,0.0,0.0,0.0,0.0,0.0,0.04,0.0,0.0,0.0,0.0,0.0,0.0,0.74,0.0,0.0,0.0,0.0,0.0,0.0,0.0,0.0,0.0,893.0,9.06,544
44136,0.01,0.0,0.21,0.0,0.0,0.0,0.0,0.0,0.0,0.0,0.0,0.0,0.0,0.0,0.0,0.0,0.0,0.0,0.0,0.0,0.0,0.0,0.04,0.0,0.0,0.0,0.0,0.0,0.0,0.74,0.0,0.0,0.0,0.0,0.0,0.0,0.0,0.0,0.0,904.0,8.9,544
44137,0.01,0.0,0.21,0.0,0.0,0.0,0.0,0.0,0.0,0.0,0.0,0.0,0.0,0.0,0.0,0.0,0.0,0.0,0.0,0.0,0.0,0.0,0.04,0.0,0.0,0.0,0.0,0.0,0.0,0.74,0.0,0.0,0.0,0.0,0.0,0.0,0.0,0.0,0.0,912.0,8.7,544
44138,0.01,0.0,0.21,0.0,0.0,0.0,0.0,0.0,0.0,0.0,0.0,0.0,0.0,0.0,0.0,0.0,0.0,0.0,0.0,0.0,0.0,0.0,0.04,0.0,0.0,0.0,0.0,0.0,0.0,0.74,0.0,0.0,0.0,0.0,0.0,0.0,0.0,0.0,0.0,924.0,8.43,544
44139,0.01,0.0,0.21,0.0,0.0,0.0,0.0,0.0,0.0,0.0,0.0,0.0,0.0,0.0,0.0,0.0,0.0,0.0,0.0,0.0,0.0,0.0,0.04,0.0,0.0,0.0,0.0,0.0,0.0,0.74,0.0,0.0,0.0,0.0,0.0,0.0,0.0,0.0,0.0,932.0,8.19,544
44140,0.01,0.0,0.21,0.0,0.0,0.0,0.0,0.0,0.0,0.0,0.0,0.0,0.0,0.0,0.0,0.0,0.0,0.0,0.0,0.0,0.0,0.0,0.04,0.0,0.0,0.0,0.0,0.0,0.0,0.74,0.0,0.0,0.0,0.0,0.0,0.0,0.0,0.0,0.0,936.0,7.939999999999999,544
44141,0.01,0.0,0.21,0.0,0.0,0.0,0.0,0.0,0.0,0.0,0.0,0.0,0.0,0.0,0.0,0.0,0.0,0.0,0.0,0.0,0.0,0.0,0.04,0.0,0.0,0.0,0.0,0.0,0.0,0.74,0.0,0.0,0.0,0.0,0.0,0.0,0.0,0.0,0.0,942.0,7.73,544
44142,0.01,0.0,0.21,0.0,0.0,0.0,0.0,0.0,0.0,0.0,0.0,0.0,0.0,0.0,0.0,0.0,0.0,0.0,0.0,0.0,0.0,0.0,0.04,0.0,0.0,0.0,0.0,0.0,0.0,0.74,0.0,0.0,0.0,0.0,0.0,0.0,0.0,0.0,0.0,949.0,7.449999999999998,544
44143,0.01,0.0,0.21,0.0,0.0,0.0,0.0,0.0,0.0,0.0,0.0,0.0,0.0,0.0,0.0,0.0,0.0,0.0,0.0,0.0,0.0,0.0,0.04,0.0,0.0,0.0,0.0,0.0,0.0,0.74,0.0,0.0,0.0,0.0,0.0,0.0,0.0,0.0,0.0,1226.0,3.03,544
44144,0.01,0.0,0.21,0.0,0.0,0.0,0.0,0.0,0.0,0.0,0.0,0.0,0.0,0.0,0.0,0.0,0.0,0.0,0.0,0.0,0.0,0.0,0.04,0.0,0.0,0.0,0.0,0.0,0.0,0.74,0.0,0.0,0.0,0.0,0.0,0.0,0.0,0.0,0.0,1245.0,2.9,544
44145,0.01,0.0,0.21,0.0,0.0,0.0,0.0,0.0,0.0,0.0,0.0,0.0,0.0,0.0,0.0,0.0,0.0,0.0,0.0,0.0,0.0,0.0,0.04,0.0,0.0,0.0,0.0,0.0,0.0,0.74,0.0,0.0,0.0,0.0,0.0,0.0,0.0,0.0,0.0,1267.0,2.71,544
44146,0.01,0.0,0.21,0.0,0.0,0.0,0.0,0.0,0.0,0.0,0.0,0.0,0.0,0.0,0.0,0.0,0.0,0.0,0.0,0.0,0.0,0.0,0.04,0.0,0.0,0.0,0.0,0.0,0.0,0.74,0.0,0.0,0.0,0.0,0.0,0.0,0.0,0.0,0.0,1297.0,2.49,544
44147,0.01,0.0,0.21,0.0,0.0,0.0,0.0,0.0,0.0,0.0,0.0,0.0,0.0,0.0,0.0,0.0,0.0,0.0,0.0,0.0,0.0,0.0,0.04,0.0,0.0,0.0,0.0,0.0,0.0,0.74,0.0,0.0,0.0,0.0,0.0,0.0,0.0,0.0,0.0,1325.0,2.28,544
44148,0.01,0.0,0.21,0.0,0.0,0.0,0.0,0.0,0.0,0.0,0.0,0.0,0.0,0.0,0.0,0.0,0.0,0.0,0.0,0.0,0.0,0.0,0.04,0.0,0.0,0.0,0.0,0.0,0.0,0.74,0.0,0.0,0.0,0.0,0.0,0.0,0.0,0.0,0.0,1356.0,2.09,544
44149,0.01,0.0,0.21,0.0,0.0,0.0,0.0,0.0,0.0,0.0,0.0,0.0,0.0,0.0,0.0,0.0,0.0,0.0,0.0,0.0,0.0,0.0,0.04,0.0,0.0,0.0,0.0,0.0,0.0,0.74,0.0,0.0,0.0,0.0,0.0,0.0,0.0,0.0,0.0,1381.0,1.94,544
44150,0.01,0.0,0.21,0.0,0.0,0.0,0.0,0.0,0.0,0.0,0.0,0.0,0.0,0.0,0.0,0.0,0.0,0.0,0.0,0.0,0.0,0.0,0.04,0.0,0.0,0.0,0.0,0.0,0.0,0.74,0.0,0.0,0.0,0.0,0.0,0.0,0.0,0.0,0.0,1405.0,1.81,544
44151,0.01,0.0,0.21,0.0,0.0,0.0,0.0,0.0,0.0,0.0,0.0,0.0,0.0,0.0,0.0,0.0,0.0,0.0,0.0,0.0,0.0,0.0,0.04,0.0,0.0,0.0,0.0,0.0,0.0,0.74,0.0,0.0,0.0,0.0,0.0,0.0,0.0,0.0,0.0,1430.0,1.6800000000000002,544
44152,0.01,0.0,0.21,0.0,0.0,0.0,0.0,0.0,0.0,0.0,0.0,0.0,0.0,0.0,0.0,0.0,0.0,0.0,0.0,0.0,0.0,0.0,0.04,0.0,0.0,0.0,0.0,0.0,0.0,0.74,0.0,0.0,0.0,0.0,0.0,0.0,0.0,0.0,0.0,1452.0,1.5499999999999998,544
44153,0.01,0.0,0.21,0.0,0.0,0.0,0.0,0.0,0.0,0.0,0.0,0.0,0.0,0.0,0.0,0.0,0.0,0.0,0.0,0.0,0.0,0.0,0.04,0.0,0.0,0.0,0.0,0.0,0.0,0.74,0.0,0.0,0.0,0.0,0.0,0.0,0.0,0.0,0.0,1474.0,1.44,544
44154,0.01,0.0,0.21,0.0,0.0,0.0,0.0,0.0,0.0,0.0,0.0,0.0,0.0,0.0,0.0,0.0,0.0,0.0,0.0,0.0,0.0,0.0,0.04,0.0,0.0,0.0,0.0,0.0,0.0,0.74,0.0,0.0,0.0,0.0,0.0,0.0,0.0,0.0,0.0,1497.0,1.33,544
44155,0.01,0.0,0.21,0.0,0.0,0.0,0.0,0.0,0.0,0.0,0.0,0.0,0.0,0.0,0.0,0.0,0.0,0.0,0.0,0.0,0.0,0.0,0.04,0.0,0.0,0.0,0.0,0.0,0.0,0.74,0.0,0.0,0.0,0.0,0.0,0.0,0.0,0.0,0.0,1524.0,1.2000000000000002,544
44156,0.01,0.0,0.21,0.0,0.0,0.0,0.0,0.0,0.0,0.0,0.0,0.0,0.0,0.0,0.0,0.0,0.0,0.0,0.0,0.0,0.0,0.0,0.04,0.0,0.0,0.0,0.0,0.0,0.0,0.74,0.0,0.0,0.0,0.0,0.0,0.0,0.0,0.0,0.0,1551.0,1.0699999999999998,544
44157,0.01,0.0,0.21,0.0,0.0,0.0,0.0,0.0,0.0,0.0,0.0,0.0,0.0,0.0,0.0,0.0,0.0,0.0,0.0,0.0,0.0,0.0,0.04,0.0,0.0,0.0,0.0,0.0,0.0,0.74,0.0,0.0,0.0,0.0,0.0,0.0,0.0,0.0,0.0,1575.0,0.96,544
44158,0.01,0.0,0.21,0.0,0.0,0.0,0.0,0.0,0.0,0.0,0.0,0.0,0.0,0.0,0.0,0.0,0.0,0.0,0.0,0.0,0.0,0.0,0.04,0.0,0.0,0.0,0.0,0.0,0.0,0.74,0.0,0.0,0.0,0.0,0.0,0.0,0.0,0.0,0.0,1603.0,0.8899999999999999,544
44159,0.01,0.0,0.21,0.0,0.0,0.0,0.0,0.0,0.0,0.0,0.0,0.0,0.0,0.0,0.0,0.0,0.0,0.0,0.0,0.0,0.0,0.0,0.04,0.0,0.0,0.0,0.0,0.0,0.0,0.74,0.0,0.0,0.0,0.0,0.0,0.0,0.0,0.0,0.0,1631.0,0.81,544
44160,0.01,0.0,0.21,0.0,0.0,0.0,0.0,0.0,0.0,0.0,0.0,0.0,0.0,0.0,0.0,0.0,0.0,0.0,0.0,0.0,0.0,0.0,0.04,0.0,0.0,0.0,0.0,0.0,0.0,0.74,0.0,0.0,0.0,0.0,0.0,0.0,0.0,0.0,0.0,1658.0,0.72,544
44161,0.01,0.0,0.21,0.0,0.0,0.0,0.0,0.0,0.0,0.0,0.0,0.0,0.0,0.0,0.0,0.0,0.0,0.0,0.0,0.0,0.0,0.0,0.04,0.0,0.0,0.0,0.0,0.0,0.0,0.74,0.0,0.0,0.0,0.0,0.0,0.0,0.0,0.0,0.0,1679.0,0.6299999999999999,544
44162,0.01,0.0,0.21,0.0,0.0,0.0,0.0,0.0,0.0,0.0,0.0,0.0,0.0,0.0,0.0,0.0,0.0,0.0,0.0,0.0,0.0,0.0,0.04,0.0,0.0,0.0,0.0,0.0,0.0,0.74,0.0,0.0,0.0,0.0,0.0,0.0,0.0,0.0,0.0,811.0,10.39,544
44163,0.01,0.0,0.21,0.0,0.0,0.0,0.0,0.0,0.0,0.0,0.0,0.0,0.0,0.0,0.0,0.0,0.0,0.0,0.0,0.0,0.0,0.0,0.04,0.0,0.0,0.0,0.0,0.0,0.0,0.74,0.0,0.0,0.0,0.0,0.0,0.0,0.0,0.0,0.0,817.0,10.31,544
44164,0.01,0.0,0.21,0.0,0.0,0.0,0.0,0.0,0.0,0.0,0.0,0.0,0.0,0.0,0.0,0.0,0.0,0.0,0.0,0.0,0.0,0.0,0.04,0.0,0.0,0.0,0.0,0.0,0.0,0.74,0.0,0.0,0.0,0.0,0.0,0.0,0.0,0.0,0.0,824.0,10.21,544
44165,0.01,0.0,0.21,0.0,0.0,0.0,0.0,0.0,0.0,0.0,0.0,0.0,0.0,0.0,0.0,0.0,0.0,0.0,0.0,0.0,0.0,0.0,0.04,0.0,0.0,0.0,0.0,0.0,0.0,0.74,0.0,0.0,0.0,0.0,0.0,0.0,0.0,0.0,0.0,834.0,10.05,544
44166,0.01,0.0,0.21,0.0,0.0,0.0,0.0,0.0,0.0,0.0,0.0,0.0,0.0,0.0,0.0,0.0,0.0,0.0,0.0,0.0,0.0,0.0,0.04,0.0,0.0,0.0,0.0,0.0,0.0,0.74,0.0,0.0,0.0,0.0,0.0,0.0,0.0,0.0,0.0,840.0,9.9,544
44167,0.01,0.0,0.21,0.0,0.0,0.0,0.0,0.0,0.0,0.0,0.0,0.0,0.0,0.0,0.0,0.0,0.0,0.0,0.0,0.0,0.0,0.0,0.04,0.0,0.0,0.0,0.0,0.0,0.0,0.74,0.0,0.0,0.0,0.0,0.0,0.0,0.0,0.0,0.0,850.0,9.72,544
44168,0.01,0.0,0.21,0.0,0.0,0.0,0.0,0.0,0.0,0.0,0.0,0.0,0.0,0.0,0.0,0.0,0.0,0.0,0.0,0.0,0.0,0.0,0.04,0.0,0.0,0.0,0.0,0.0,0.0,0.74,0.0,0.0,0.0,0.0,0.0,0.0,0.0,0.0,0.0,860.0,9.58,544
44169,0.01,0.0,0.21,0.0,0.0,0.0,0.0,0.0,0.0,0.0,0.0,0.0,0.0,0.0,0.0,0.0,0.0,0.0,0.0,0.0,0.0,0.0,0.04,0.0,0.0,0.0,0.0,0.0,0.0,0.74,0.0,0.0,0.0,0.0,0.0,0.0,0.0,0.0,0.0,869.0,9.49,544
44170,0.01,0.0,0.21,0.0,0.0,0.0,0.0,0.0,0.0,0.0,0.0,0.0,0.0,0.0,0.0,0.0,0.0,0.0,0.0,0.0,0.0,0.0,0.04,0.0,0.0,0.0,0.0,0.0,0.0,0.74,0.0,0.0,0.0,0.0,0.0,0.0,0.0,0.0,0.0,872.0,9.38,544
44171,0.01,0.0,0.21,0.0,0.0,0.0,0.0,0.0,0.0,0.0,0.0,0.0,0.0,0.0,0.0,0.0,0.0,0.0,0.0,0.0,0.0,0.0,0.04,0.0,0.0,0.0,0.0,0.0,0.0,0.74,0.0,0.0,0.0,0.0,0.0,0.0,0.0,0.0,0.0,887.0,9.19,544
44172,0.01,0.0,0.21,0.0,0.0,0.0,0.0,0.0,0.0,0.0,0.0,0.0,0.0,0.0,0.0,0.0,0.0,0.0,0.0,0.0,0.0,0.0,0.04,0.0,0.0,0.0,0.0,0.0,0.0,0.74,0.0,0.0,0.0,0.0,0.0,0.0,0.0,0.0,0.0,899.0,8.98,544
44173,0.01,0.0,0.21,0.0,0.0,0.0,0.0,0.0,0.0,0.0,0.0,0.0,0.0,0.0,0.0,0.0,0.0,0.0,0.0,0.0,0.0,0.0,0.04,0.0,0.0,0.0,0.0,0.0,0.0,0.74,0.0,0.0,0.0,0.0,0.0,0.0,0.0,0.0,0.0,915.0,8.61,544
44174,0.01,0.0,0.21,0.0,0.0,0.0,0.0,0.0,0.0,0.0,0.0,0.0,0.0,0.0,0.0,0.0,0.0,0.0,0.0,0.0,0.0,0.0,0.04,0.0,0.0,0.0,0.0,0.0,0.0,0.74,0.0,0.0,0.0,0.0,0.0,0.0,0.0,0.0,0.0,928.0,8.3,544
44175,0.01,0.0,0.21,0.0,0.0,0.0,0.0,0.0,0.0,0.0,0.0,0.0,0.0,0.0,0.0,0.0,0.0,0.0,0.0,0.0,0.0,0.0,0.04,0.0,0.0,0.0,0.0,0.0,0.0,0.74,0.0,0.0,0.0,0.0,0.0,0.0,0.0,0.0,0.0,938.0,8.0,544
44176,0.01,0.0,0.21,0.0,0.0,0.0,0.0,0.0,0.0,0.0,0.0,0.0,0.0,0.0,0.0,0.0,0.0,0.0,0.0,0.0,0.0,0.0,0.04,0.0,0.0,0.0,0.0,0.0,0.0,0.74,0.0,0.0,0.0,0.0,0.0,0.0,0.0,0.0,0.0,941.0,7.92,544
44177,0.01,0.0,0.21,0.0,0.0,0.0,0.0,0.0,0.0,0.0,0.0,0.0,0.0,0.0,0.0,0.0,0.0,0.0,0.0,0.0,0.0,0.0,0.04,0.0,0.0,0.0,0.0,0.0,0.0,0.74,0.0,0.0,0.0,0.0,0.0,0.0,0.0,0.0,0.0,945.0,7.81,544
44178,0.01,0.0,0.21,0.0,0.0,0.0,0.0,0.0,0.0,0.0,0.0,0.0,0.0,0.0,0.0,0.0,0.0,0.0,0.0,0.0,0.0,0.0,0.04,0.0,0.0,0.0,0.0,0.0,0.0,0.74,0.0,0.0,0.0,0.0,0.0,0.0,0.0,0.0,0.0,948.0,7.68,544
44179,0.01,0.0,0.21,0.0,0.0,0.0,0.0,0.0,0.0,0.0,0.0,0.0,0.0,0.0,0.0,0.0,0.0,0.0,0.0,0.0,0.0,0.0,0.04,0.0,0.0,0.0,0.0,0.0,0.0,0.74,0.0,0.0,0.0,0.0,0.0,0.0,0.0,0.0,0.0,951.0,7.56,544
44180,0.01,0.0,0.21,0.0,0.0,0.0,0.0,0.0,0.0,0.0,0.0,0.0,0.0,0.0,0.0,0.0,0.0,0.0,0.0,0.0,0.0,0.0,0.04,0.0,0.0,0.0,0.0,0.0,0.0,0.74,0.0,0.0,0.0,0.0,0.0,0.0,0.0,0.0,0.0,955.0,7.439999999999999,544
44713,0.01,0.0,0.0,0.0,0.0,0.0,0.07,0.0,0.0,0.0,0.0,0.0,0.0,0.0,0.0,0.0,0.0,0.0,0.0,0.06,0.0,0.0,0.14,0.0,0.0,0.0,0.0,0.0,0.0,0.72,0.0,0.0,0.0,0.0,0.0,0.0,0.0,0.0,0.0,924.0,7.880000000000001,545
44714,0.01,0.0,0.0,0.0,0.0,0.0,0.07,0.0,0.0,0.0,0.0,0.0,0.0,0.0,0.0,0.0,0.0,0.0,0.0,0.06,0.0,0.0,0.14,0.0,0.0,0.0,0.0,0.0,0.0,0.72,0.0,0.0,0.0,0.0,0.0,0.0,0.0,0.0,0.0,915.0,8.11,545
44715,0.01,0.0,0.0,0.0,0.0,0.0,0.07,0.0,0.0,0.0,0.0,0.0,0.0,0.0,0.0,0.0,0.0,0.0,0.0,0.06,0.0,0.0,0.14,0.0,0.0,0.0,0.0,0.0,0.0,0.72,0.0,0.0,0.0,0.0,0.0,0.0,0.0,0.0,0.0,898.0,8.68,545
44716,0.01,0.0,0.0,0.0,0.0,0.0,0.07,0.0,0.0,0.0,0.0,0.0,0.0,0.0,0.0,0.0,0.0,0.0,0.0,0.06,0.0,0.0,0.14,0.0,0.0,0.0,0.0,0.0,0.0,0.72,0.0,0.0,0.0,0.0,0.0,0.0,0.0,0.0,0.0,884.0,9.12,545
44717,0.01,0.0,0.0,0.0,0.0,0.0,0.07,0.0,0.0,0.0,0.0,0.0,0.0,0.0,0.0,0.0,0.0,0.0,0.0,0.06,0.0,0.0,0.14,0.0,0.0,0.0,0.0,0.0,0.0,0.72,0.0,0.0,0.0,0.0,0.0,0.0,0.0,0.0,0.0,874.0,9.44,545
44718,0.01,0.0,0.0,0.0,0.0,0.0,0.07,0.0,0.0,0.0,0.0,0.0,0.0,0.0,0.0,0.0,0.0,0.0,0.0,0.06,0.0,0.0,0.14,0.0,0.0,0.0,0.0,0.0,0.0,0.72,0.0,0.0,0.0,0.0,0.0,0.0,0.0,0.0,0.0,859.0,9.93,545
44719,0.01,0.0,0.0,0.0,0.0,0.0,0.07,0.0,0.0,0.0,0.0,0.0,0.0,0.0,0.0,0.0,0.0,0.0,0.0,0.06,0.0,0.0,0.14,0.0,0.0,0.0,0.0,0.0,0.0,0.72,0.0,0.0,0.0,0.0,0.0,0.0,0.0,0.0,0.0,842.0,10.57,545
44720,0.01,0.0,0.0,0.0,0.0,0.0,0.07,0.0,0.0,0.0,0.0,0.0,0.0,0.0,0.0,0.0,0.0,0.0,0.0,0.06,0.0,0.0,0.14,0.0,0.0,0.0,0.0,0.0,0.0,0.72,0.0,0.0,0.0,0.0,0.0,0.0,0.0,0.0,0.0,833.0,11.0,545
44721,0.01,0.0,0.0,0.0,0.0,0.0,0.07,0.0,0.0,0.0,0.0,0.0,0.0,0.0,0.0,0.0,0.0,0.0,0.0,0.06,0.0,0.0,0.14,0.0,0.0,0.0,0.0,0.0,0.0,0.72,0.0,0.0,0.0,0.0,0.0,0.0,0.0,0.0,0.0,818.0,11.56,545
64693,0.01,0.0,0.0,0.0,0.0,0.0,0.07,0.0,0.0,0.0,0.0,0.0,0.0,0.0,0.0,0.0,0.0,0.0,0.0,0.06,0.0,0.0,0.14,0.0,0.0,0.0,0.0,0.0,0.0,0.72,0.0,0.0,0.0,0.0,0.0,0.0,0.0,0.0,0.0,1219.0,3.7,545
64694,0.01,0.0,0.0,0.0,0.0,0.0,0.07,0.0,0.0,0.0,0.0,0.0,0.0,0.0,0.0,0.0,0.0,0.0,0.0,0.06,0.0,0.0,0.14,0.0,0.0,0.0,0.0,0.0,0.0,0.72,0.0,0.0,0.0,0.0,0.0,0.0,0.0,0.0,0.0,1267.0,3.3,545
64695,0.01,0.0,0.0,0.0,0.0,0.0,0.07,0.0,0.0,0.0,0.0,0.0,0.0,0.0,0.0,0.0,0.0,0.0,0.0,0.06,0.0,0.0,0.14,0.0,0.0,0.0,0.0,0.0,0.0,0.72,0.0,0.0,0.0,0.0,0.0,0.0,0.0,0.0,0.0,1353.0,2.7,545
64696,0.01,0.0,0.0,0.0,0.0,0.0,0.07,0.0,0.0,0.0,0.0,0.0,0.0,0.0,0.0,0.0,0.0,0.0,0.0,0.06,0.0,0.0,0.14,0.0,0.0,0.0,0.0,0.0,0.0,0.72,0.0,0.0,0.0,0.0,0.0,0.0,0.0,0.0,0.0,1387.0,2.5,545
44729,0.01,0.0,0.0,0.0,0.0,0.0,0.08,0.0,0.0,0.0,0.0,0.0,0.0,0.0,0.0,0.0,0.0,0.0,0.0,0.04,0.0,0.0,0.15,0.0,0.0,0.0,0.0,0.0,0.0,0.72,0.0,0.0,0.0,0.0,0.0,0.0,0.0,0.0,0.0,935.0,7.4,546
44730,0.01,0.0,0.0,0.0,0.0,0.0,0.08,0.0,0.0,0.0,0.0,0.0,0.0,0.0,0.0,0.0,0.0,0.0,0.0,0.04,0.0,0.0,0.15,0.0,0.0,0.0,0.0,0.0,0.0,0.72,0.0,0.0,0.0,0.0,0.0,0.0,0.0,0.0,0.0,917.0,7.85,546
44731,0.01,0.0,0.0,0.0,0.0,0.0,0.08,0.0,0.0,0.0,0.0,0.0,0.0,0.0,0.0,0.0,0.0,0.0,0.0,0.04,0.0,0.0,0.15,0.0,0.0,0.0,0.0,0.0,0.0,0.72,0.0,0.0,0.0,0.0,0.0,0.0,0.0,0.0,0.0,890.0,8.62,546
44732,0.01,0.0,0.0,0.0,0.0,0.0,0.08,0.0,0.0,0.0,0.0,0.0,0.0,0.0,0.0,0.0,0.0,0.0,0.0,0.04,0.0,0.0,0.15,0.0,0.0,0.0,0.0,0.0,0.0,0.72,0.0,0.0,0.0,0.0,0.0,0.0,0.0,0.0,0.0,869.0,9.27,546
44733,0.01,0.0,0.0,0.0,0.0,0.0,0.08,0.0,0.0,0.0,0.0,0.0,0.0,0.0,0.0,0.0,0.0,0.0,0.0,0.04,0.0,0.0,0.15,0.0,0.0,0.0,0.0,0.0,0.0,0.72,0.0,0.0,0.0,0.0,0.0,0.0,0.0,0.0,0.0,856.0,9.71,546
44734,0.01,0.0,0.0,0.0,0.0,0.0,0.08,0.0,0.0,0.0,0.0,0.0,0.0,0.0,0.0,0.0,0.0,0.0,0.0,0.04,0.0,0.0,0.15,0.0,0.0,0.0,0.0,0.0,0.0,0.72,0.0,0.0,0.0,0.0,0.0,0.0,0.0,0.0,0.0,842.0,10.4,546
44735,0.01,0.0,0.0,0.0,0.0,0.0,0.08,0.0,0.0,0.0,0.0,0.0,0.0,0.0,0.0,0.0,0.0,0.0,0.0,0.04,0.0,0.0,0.15,0.0,0.0,0.0,0.0,0.0,0.0,0.72,0.0,0.0,0.0,0.0,0.0,0.0,0.0,0.0,0.0,817.0,11.27,546
44736,0.01,0.0,0.0,0.0,0.0,0.0,0.08,0.0,0.0,0.0,0.0,0.0,0.0,0.0,0.0,0.0,0.0,0.0,0.0,0.04,0.0,0.0,0.15,0.0,0.0,0.0,0.0,0.0,0.0,0.72,0.0,0.0,0.0,0.0,0.0,0.0,0.0,0.0,0.0,805.0,11.76,546
44756,0.01,0.0,0.0,0.0,0.0,0.0,0.08,0.0,0.0,0.0,0.0,0.0,0.0,0.0,0.0,0.0,0.0,0.0,0.0,0.04,0.0,0.0,0.15,0.0,0.0,0.0,0.0,0.0,0.0,0.72,0.0,0.0,0.0,0.0,0.0,0.0,0.0,0.0,0.0,914.0,7.789999999999999,546
