Repository: R3sten/glass_dynamics

# GlassDynamics: Ridge Regression for Glass Viscosity Prediction

## Bachelor's thesis in physics

### Università degli Studi di Trieste

The main goal of this project is to develop a reliable and interpretable predictive model for glass viscosity, moving beyond "black-box" machine learning to provide physically meaningful insights for materials science applications.


This repository implements a workflow that bridges the gap between empirical models and modern data science techniques.

File: data/viscosity_raw_data.csv (part 59 of 81)
,Al2O3,As2O3,B2O3,BaO,BeO,Bi2O3,CaO,CdO,CoO,Cs2O,CuO,Fe2O3,FeO,Ga2O3,GeO2,HfO2,K2O,La2O3,Li2O,MgO,MnO,MoO3,Na2O,Nb2O5,NiO,P2O5,PbO,Rb2O,Sb2O3,SiO2,SrO,Ta2O5,TeO2,TiO2,Tl2O,WO3,Y2O3,ZnO,ZrO2,T,log_visc,ID
44757,0.01,0.0,0.0,0.0,0.0,0.0,0.08,0.0,0.0,0.0,0.0,0.0,0.0,0.0,0.0,0.0,0.0,0.0,0.0,0.04,0.0,0.0,0.15,0.0,0.0,0.0,0.0,0.0,0.0,0.72,0.0,0.0,0.0,0.0,0.0,0.0,0.0,0.0,0.0,904.0,8.09,546
44758,0.01,0.0,0.0,0.0,0.0,0.0,0.08,0.0,0.0,0.0,0.0,0.0,0.0,0.0,0.0,0.0,0.0,0.0,0.0,0.04,0.0,0.0,0.15,0.0,0.0,0.0,0.0,0.0,0.0,0.72,0.0,0.0,0.0,0.0,0.0,0.0,0.0,0.0,0.0,891.0,8.45,546
44759,0.01,0.0,0.0,0.0,0.0,0.0,0.08,0.0,0.0,0.0,0.0,0.0,0.0,0.0,0.0,0.0,0.0,0.0,0.0,0.04,0.0,0.0,0.15,0.0,0.0,0.0,0.0,0.0,0.0,0.72,0.0,0.0,0.0,0.0,0.0,0.0,0.0,0.0,0.0,884.0,8.75,546
44760,0.01,0.0,0.0,0.0,0.0,0.0,0.08,0.0,0.0,0.0,0.0,0.0,0.0,0.0,0.0,0.0,0.0,0.0,0.0,0.04,0.0,0.0,0.15,0.0,0.0,0.0,0.0,0.0,0.0,0.72,0.0,0.0,0.0,0.0,0.0,0.0,0.0,0.0,0.0,868.0,9.23,546
44761,0.01,0.0,0.0,0.0,0.0,0.0,0.08,0.0,0.0,0.0,0.0,0.0,0.0,0.0,0.0,0.0,0.0,0.0,0.0,0.04,0.0,0.0,0.15,0.0,0.0,0.0,0.0,0.0,0.0,0.72,0.0,0.0,0.0,0.0,0.0,0.0,0.0,0.0,0.0,843.0,10.06,546
44762,0.01,0.0,0.0,0.0,0.0,0.0,0.08,0.0,0.0,0.0,0.0,0.0,0.0,0.0,0.0,0.0,0.0,0.0,0.0,0.04,0.0,0.0,0.15,0.0,0.0,0.0,0.0,0.0,0.0,0.72,0.0,0.0,0.0,0.0,0.0,0.0,0.0,0.0,0.0,830.0,10.62,546
44763,0.01,0.0,0.0,0.0,0.0,0.0,0.08,0.0,0.0,0.0,0.0,0.0,0.0,0.0,0.0,0.0,0.0,0.0,0.0,0.04,0.0,0.0,0.15,0.0,0.0,0.0,0.0,0.0,0.0,0.72,0.0,0.0,0.0,0.0,0.0,0.0,0.0,0.0,0.0,806.0,11.65,546
92110,0.01,0.0,0.0,0.0,0.0,0.0,0.08,0.0,0.0,0.0,0.0,0.0,0.0,0.0,0.0,0.0,0.0,0.0,0.0,0.04,0.0,0.0,0.15,0.0,0.0,0.0,0.0,0.0,0.0,0.72,0.0,0.0,0.0,0.0,0.0,0.0,0.0,0.0,0.0,1623.0,1.3010299956639813,546
92111,0.01,0.0,0.0,0.0,0.0,0.0,0.08,0.0,0.0,0.0,0.0,0.0,0.0,0.0,0.0,0.0,0.0,0.0,0.0,0.04,0.0,0.0,0.15,0.0,0.0,0.0,0.0,0.0,0.0,0.72,0.0,0.0,0.0,0.0,0.0,0.0,0.0,0.0,0.0,1573.0,1.5198279937757189,546
92112,0.01,0.0,0.0,0.0,0.0,0.0,0.08,0.0,0.0,0.0,0.0,0.0,0.0,0.0,0.0,0.0,0.0,0.0,0.0,0.04,0.0,0.0,0.15,0.0,0.0,0.0,0.0,0.0,0.0,0.72,0.0,0.0,0.0,0.0,0.0,0.0,0.0,0.0,0.0,1523.0,1.7403626894942437,546
92113,0.01,0.0,0.0,0.0,0.0,0.0,0.08,0.0,0.0,0.0,0.0,0.0,0.0,0.0,0.0,0.0,0.0,0.0,0.0,0.04,0.0,0.0,0.15,0.0,0.0,0.0,0.0,0.0,0.0,0.72,0.0,0.0,0.0,0.0,0.0,0.0,0.0,0.0,0.0,1473.0,1.9698816437465,546
92114,0.01,0.0,0.0,0.0,0.0,0.0,0.08,0.0,0.0,0.0,0.0,0.0,0.0,0.0,0.0,0.0,0.0,0.0,0.0,0.04,0.0,0.0,0.15,0.0,0.0,0.0,0.0,0.0,0.0,0.72,0.0,0.0,0.0,0.0,0.0,0.0,0.0,0.0,0.0,1423.0,2.1903316981702914,546
92115,0.01,0.0,0.0,0.0,0.0,0.0,0.08,0.0,0.0,0.0,0.0,0.0,0.0,0.0,0.0,0.0,0.0,0.0,0.0,0.04,0.0,0.0,0.15,0.0,0.0,0.0,0.0,0.0,0.0,0.72,0.0,0.0,0.0,0.0,0.0,0.0,0.0,0.0,0.0,1373.0,2.4800069429571505,546
92116,0.01,0.0,0.0,0.0,0.0,0.0,0.08,0.0,0.0,0.0,0.0,0.0,0.0,0.0,0.0,0.0,0.0,0.0,0.0,0.04,0.0,0.0,0.15,0.0,0.0,0.0,0.0,0.0,0.0,0.72,0.0,0.0,0.0,0.0,0.0,0.0,0.0,0.0,0.0,1323.0,2.7501225267834,546
92117,0.01,0.0,0.0,0.0,0.0,0.0,0.08,0.0,0.0,0.0,0.0,0.0,0.0,0.0,0.0,0.0,0.0,0.0,0.0,0.04,0.0,0.0,0.15,0.0,0.0,0.0,0.0,0.0,0.0,0.72,0.0,0.0,0.0,0.0,0.0,0.0,0.0,0.0,0.0,1273.0,3.0681858617461613,546
92118,0.01,0.0,0.0,0.0,0.0,0.0,0.08,0.0,0.0,0.0,0.0,0.0,0.0,0.0,0.0,0.0,0.0,0.0,0.0,0.04,0.0,0.0,0.15,0.0,0.0,0.0,0.0,0.0,0.0,0.72,0.0,0.0,0.0,0.0,0.0,0.0,0.0,0.0,0.0,1223.0,3.4065401804339555,546
44903,0.02,0.0,0.0,0.0,0.0,0.0,0.22,0.0,0.0,0.0,0.0,0.0,0.0,0.0,0.0,0.0,0.0,0.0,0.0,0.23,0.0,0.0,0.02,0.0,0.0,0.0,0.0,0.0,0.0,0.5,0.0,0.0,0.0,0.0,0.0,0.0,0.0,0.0,0.0,1773.0,-0.07007043991541217,547
44904,0.02,0.0,0.0,0.0,0.0,0.0,0.22,0.0,0.0,0.0,0.0,0.0,0.0,0.0,0.0,0.0,0.0,0.0,0.0,0.23,0.0,0.0,0.02,0.0,0.0,0.0,0.0,0.0,0.0,0.5,0.0,0.0,0.0,0.0,0.0,0.0,0.0,0.0,0.0,1723.0,0.019946681678842282,547
44905,0.02,0.0,0.0,0.0,0.0,0.0,0.22,0.0,0.0,0.0,0.0,0.0,0.0,0.0,0.0,0.0,0.0,0.0,0.0,0.23,0.0,0.0,0.02,0.0,0.0,0.0,0.0,0.0,0.0,0.5,0.0,0.0,0.0,0.0,0.0,0.0,0.0,0.0,0.0,1673.0,0.15986784709256652,547
44906,0.02,0.0,0.0,0.0,0.0,0.0,0.22,0.0,0.0,0.0,0.0,0.0,0.0,0.0,0.0,0.0,0.0,0.0,0.0,0.23,0.0,0.0,0.02,0.0,0.0,0.0,0.0,0.0,0.0,0.5,0.0,0.0,0.0,0.0,0.0,0.0,0.0,0.0,0.0,1648.0,0.2100508498751372,547
44907,0.02,0.0,0.0,0.0,0.0,0.0,0.22,0.0,0.0,0.0,0.0,0.0,0.0,0.0,0.0,0.0,0.0,0.0,0.0,0.23,0.0,0.0,0.02,0.0,0.0,0.0,0.0,0.0,0.0,0.5,0.0,0.0,0.0,0.0,0.0,0.0,0.0,0.0,0.0,1623.0,0.2900346113625181,547
44908,0.02,0.0,0.0,0.0,0.0,0.0,0.22,0.0,0.0,0.0,0.0,0.0,0.0,0.0,0.0,0.0,0.0,0.0,0.0,0.23,0.0,0.0,0.02,0.0,0.0,0.0,0.0,0.0,0.0,0.5,0.0,0.0,0.0,0.0,0.0,0.0,0.0,0.0,0.0,1598.0,0.4000196350651586,547
44909,0.02,0.0,0.0,0.0,0.0,0.0,0.22,0.0,0.0,0.0,0.0,0.0,0.0,0.0,0.0,0.0,0.0,0.0,0.0,0.23,0.0,0.0,0.02,0.0,0.0,0.0,0.0,0.0,0.0,0.5,0.0,0.0,0.0,0.0,0.0,0.0,0.0,0.0,0.0,988.0,10.46,547
44910,0.02,0.0,0.0,0.0,0.0,0.0,0.22,0.0,0.0,0.0,0.0,0.0,0.0,0.0,0.0,0.0,0.0,0.0,0.0,0.23,0.0,0.0,0.02,0.0,0.0,0.0,0.0,0.0,0.0,0.5,0.0,0.0,0.0,0.0,0.0,0.0,0.0,0.0,0.0,973.0,11.0,547
44911,0.02,0.0,0.0,0.0,0.0,0.0,0.22,0.0,0.0,0.0,0.0,0.0,0.0,0.0,0.0,0.0,0.0,0.0,0.0,0.23,0.0,0.0,0.02,0.0,0.0,0.0,0.0,0.0,0.0,0.5,0.0,0.0,0.0,0.0,0.0,0.0,0.0,0.0,0.0,948.0,11.99,547
44912,0.08,0.0,0.0,0.0,0.0,0.0,0.18,0.0,0.0,0.0,0.0,0.0,0.0,0.0,0.0,0.0,0.0,0.0,0.0,0.17,0.0,0.0,0.07,0.0,0.0,0.0,0.0,0.0,0.0,0.5,0.0,0.0,0.0,0.0,0.0,0.0,0.0,0.0,0.0,1773.0,0.4000196350651586,548
44913,0.08,0.0,0.0,0.0,0.0,0.0,0.18,0.0,0.0,0.0,0.0,0.0,0.0,0.0,0.0,0.0,0.0,0.0,0.0,0.17,0.0,0.0,0.07,0.0,0.0,0.0,0.0,0.0,0.0,0.5,0.0,0.0,0.0,0.0,0.0,0.0,0.0,0.0,0.0,1723.0,0.4800069429571505,548
44914,0.08,0.0,0.0,0.0,0.0,0.0,0.18,0.0,0.0,0.0,0.0,0.0,0.0,0.0,0.0,0.0,0.0,0.0,0.0,0.17,0.0,0.0,0.07,0.0,0.0,0.0,0.0,0.0,0.0,0.5,0.0,0.0,0.0,0.0,0.0,0.0,0.0,0.0,0.0,1673.0,0.5899496013257077,548
44915,0.08,0.0,0.0,0.0,0.0,0.0,0.18,0.0,0.0,0.0,0.0,0.0,0.0,0.0,0.0,0.0,0.0,0.0,0.0,0.17,0.0,0.0,0.07,0.0,0.0,0.0,0.0,0.0,0.0,0.5,0.0,0.0,0.0,0.0,0.0,0.0,0.0,0.0,0.0,1623.0,0.7599698575543072,548
44916,0.08,0.0,0.0,0.0,0.0,0.0,0.18,0.0,0.0,0.0,0.0,0.0,0.0,0.0,0.0,0.0,0.0,0.0,0.0,0.17,0.0,0.0,0.07,0.0,0.0,0.0,0.0,0.0,0.0,0.5,0.0,0.0,0.0,0.0,0.0,0.0,0.0,0.0,0.0,1598.0,0.8699940001217419,548
44917,0.08,0.0,0.0,0.0,0.0,0.0,0.18,0.0,0.0,0.0,0.0,0.0,0.0,0.0,0.0,0.0,0.0,0.0,0.0,0.17,0.0,0.0,0.07,0.0,0.0,0.0,0.0,0.0,0.0,0.5,0.0,0.0,0.0,0.0,0.0,0.0,0.0,0.0,0.0,1573.0,1.0100029741270595,548
44918,0.08,0.0,0.0,0.0,0.0,0.0,0.18,0.0,0.0,0.0,0.0,0.0,0.0,0.0,0.0,0.0,0.0,0.0,0.0,0.17,0.0,0.0,0.07,0.0,0.0,0.0,0.0,0.0,0.0,0.5,0.0,0.0,0.0,0.0,0.0,0.0,0.0,0.0,0.0,1548.0,1.1400049506194492,548
44919,0.08,0.0,0.0,0.0,0.0,0.0,0.18,0.0,0.0,0.0,0.0,0.0,0.0,0.0,0.0,0.0,0.0,0.0,0.0,0.17,0.0,0.0,0.07,0.0,0.0,0.0,0.0,0.0,0.0,0.5,0.0,0.0,0.0,0.0,0.0,0.0,0.0,0.0,0.0,1523.0,1.2500050284868958,548
44920,0.08,0.0,0.0,0.0,0.0,0.0,0.18,0.0,0.0,0.0,0.0,0.0,0.0,0.0,0.0,0.0,0.0,0.0,0.0,0.17,0.0,0.0,0.07,0.0,0.0,0.0,0.0,0.0,0.0,0.5,0.0,0.0,0.0,0.0,0.0,0.0,0.0,0.0,0.0,988.0,9.24,548
44921,0.08,0.0,0.0,0.0,0.0,0.0,0.18,0.0,0.0,0.0,0.0,0.0,0.0,0.0,0.0,0.0,0.0,0.0,0.0,0.17,0.0,0.0,0.07,0.0,0.0,0.0,0.0,0.0,0.0,0.5,0.0,0.0,0.0,0.0,0.0,0.0,0.0,0.0,0.0,973.0,9.87,548
44922,0.08,0.0,0.0,0.0,0.0,0.0,0.18,0.0,0.0,0.0,0.0,0.0,0.0,0.0,0.0,0.0,0.0,0.0,0.0,0.17,0.0,0.0,0.07,0.0,0.0,0.0,0.0,0.0,0.0,0.5,0.0,0.0,0.0,0.0,0.0,0.0,0.0,0.0,0.0,948.0,10.92,548
44923,0.12,0.0,0.0,0.0,0.0,0.0,0.12,0.0,0.0,0.0,0.0,0.0,0.0,0.0,0.0,0.0,0.0,0.0,0.0,0.12,0.0,0.0,0.12,0.0,0.0,0.0,0.0,0.0,0.0,0.51,0.0,0.0,0.0,0.0,0.0,0.0,0.0,0.0,0.0,1773.0,0.4300750555519393,549
44924,0.12,0.0,0.0,0.0,0.0,0.0,0.12,0.0,0.0,0.0,0.0,0.0,0.0,0.0,0.0,0.0,0.0,0.0,0.0,0.12,0.0,0.0,0.12,0.0,0.0,0.0,0.0,0.0,0.0,0.51,0.0,0.0,0.0,0.0,0.0,0.0,0.0,0.0,0.0,1723.0,0.4899584794248346,549
44925,0.12,0.0,0.0,0.0,0.0,0.0,0.12,0.0,0.0,0.0,0.0,0.0,0.0,0.0,0.0,0.0,0.0,0.0,0.0,0.12,0.0,0.0,0.12,0.0,0.0,0.0,0.0,0.0,0.0,0.51,0.0,0.0,0.0,0.0,0.0,0.0,0.0,0.0,0.0,1673.0,0.5899496013257077,549
44926,0.12,0.0,0.0,0.0,0.0,0.0,0.12,0.0,0.0,0.0,0.0,0.0,0.0,0.0,0.0,0.0,0.0,0.0,0.0,0.12,0.0,0.0,0.12,0.0,0.0,0.0,0.0,0.0,0.0,0.51,0.0,0.0,0.0,0.0,0.0,0.0,0.0,0.0,0.0,1648.0,0.669967369908504,549
44927,0.12,0.0,0.0,0.0,0.0,0.0,0.12,0.0,0.0,0.0,0.0,0.0,0.0,0.0,0.0,0.0,0.0,0.0,0.0,0.12,0.0,0.0,0.12,0.0,0.0,0.0,0.0,0.0,0.0,0.51,0.0,0.0,0.0,0.0,0.0,0.0,0.0,0.0,0.0,1623.0,0.7299742856995557,549
44928,0.12,0.0,0.0,0.0,0.0,0.0,0.12,0.0,0.0,0.0,0.0,0.0,0.0,0.0,0.0,0.0,0.0,0.0,0.0,0.12,0.0,0.0,0.12,0.0,0.0,0.0,0.0,0.0,0.0,0.51,0.0,0.0,0.0,0.0,0.0,0.0,0.0,0.0,0.0,1598.0,0.8100307864058394,549
44929,0.12,0.0,0.0,0.0,0.0,0.0,0.12,0.0,0.0,0.0,0.0,0.0,0.0,0.0,0.0,0.0,0.0,0.0,0.0,0.12,0.0,0.0,0.12,0.0,0.0,0.0,0.0,0.0,0.0,0.51,0.0,0.0,0.0,0.0,0.0,0.0,0.0,0.0,0.0,1573.0,0.9400181550076632,549
44930,0.12,0.0,0.0,0.0,0.0,0.0,0.12,0.0,0.0,0.0,0.0,0.0,0.0,0.0,0.0,0.0,0.0,0.0,0.0,0.12,0.0,0.0,0.12,0.0,0.0,0.0,0.0,0.0,0.0,0.51,0.0,0.0,0.0,0.0,0.0,0.0,0.0,0.0,0.0,1548.0,1.0700009038023448,549
44931,0.12,0.0,0.0,0.0,0.0,0.0,0.12,0.0,0.0,0.0,0.0,0.0,0.0,0.0,0.0,0.0,0.0,0.0,0.0,0.12,0.0,0.0,0.12,0.0,0.0,0.0,0.0,0.0,0.0,0.51,0.0,0.0,0.0,0.0,0.0,0.0,0.0,0.0,0.0,1523.0,1.2099972960823693,549
44932,0.12,0.0,0.0,0.0,0.0,0.0,0.12,0.0,0.0,0.0,0.0,0.0,0.0,0.0,0.0,0.0,0.0,0.0,0.0,0.12,0.0,0.0,0.12,0.0,0.0,0.0,0.0,0.0,0.0,0.51,0.0,0.0,0.0,0.0,0.0,0.0,0.0,0.0,0.0,988.0,9.24,549
44933,0.12,0.0,0.0,0.0,0.0,0.0,0.12,0.0,0.0,0.0,0.0,0.0,0.0,0.0,0.0,0.0,0.0,0.0,0.0,0.12,0.0,0.0,0.12,0.0,0.0,0.0,0.0,0.0,0.0,0.51,0.0,0.0,0.0,0.0,0.0,0.0,0.0,0.0,0.0,973.0,9.83,549
44934,0.12,0.0,0.0,0.0,0.0,0.0,0.12,0.0,0.0,0.0,0.0,0.0,0.0,0.0,0.0,0.0,0.0,0.0,0.0,0.12,0.0,0.0,0.12,0.0,0.0,0.0,0.0,0.0,0.0,0.51,0.0,0.0,0.0,0.0,0.0,0.0,0.0,0.0,0.0,948.0,10.79,549
44935,0.18,0.0,0.0,0.0,0.0,0.0,0.07,0.0,0.0,0.0,0.0,0.0,0.0,0.0,0.0,0.0,0.0,0.0,0.0,0.07,0.0,0.0,0.17,0.0,0.0,0.0,0.0,0.0,0.0,0.5,0.0,0.0,0.0,0.0,0.0,0.0,0.0,0.0,0.0,1773.0,0.9200189160289151,550
44936,0.18,0.0,0.0,0.0,0.0,0.0,0.07,0.0,0.0,0.0,0.0,0.0,0.0,0.0,0.0,0.0,0.0,0.0,0.0,0.07,0.0,0.0,0.17,0.0,0.0,0.0,0.0,0.0,0.0,0.5,0.0,0.0,0.0,0.0,0.0,0.0,0.0,0.0,0.0,1723.0,1.1300119496719043,550
44937,0.18,0.0,0.0,0.0,0.0,0.0,0.07,0.0,0.0,0.0,0.0,0.0,0.0,0.0,0.0,0.0,0.0,0.0,0.0,0.07,0.0,0.0,0.17,0.0,0.0,0.0,0.0,0.0,0.0,0.5,0.0,0.0,0.0,0.0,0.0,0.0,0.0,0.0,0.0,1673.0,1.3600061322290986,550
44938,0.18,0.0,0.0,0.0,0.0,0.0,0.07,0.0,0.0,0.0,0.0,0.0,0.0,0.0,0.0,0.0,0.0,0.0,0.0,0.07,0.0,0.0,0.17,0.0,0.0,0.0,0.0,0.0,0.0,0.5,0.0,0.0,0.0,0.0,0.0,0.0,0.0,0.0,0.0,1623.0,1.6300004899009115,550
44939,0.18,0.0,0.0,0.0,0.0,0.0,0.07,0.0,0.0,0.0,0.0,0.0,0.0,0.0,0.0,0.0,0.0,0.0,0.0,0.07,0.0,0.0,0.17,0.0,0.0,0.0,0.0,0.0,0.0,0.5,0.0,0.0,0.0,0.0,0.0,0.0,0.0,0.0,0.0,1598.0,1.7499989765583492,550
44940,0.18,0.0,0.0,0.0,0.0,0.0,0.07,0.0,0.0,0.0,0.0,0.0,0.0,0.0,0.0,0.0,0.0,0.0,0.0,0.07,0.0,0.0,0.17,0.0,0.0,0.0,0.0,0.0,0.0,0.5,0.0,0.0,0.0,0.0,0.0,0.0,0.0,0.0,0.0,1573.0,1.9000009651534693,550
44941,0.18,0.0,0.0,0.0,0.0,0.0,0.07,0.0,0.0,0.0,0.0,0.0,0.0,0.0,0.0,0.0,0.0,0.0,0.0,0.07,0.0,0.0,0.17,0.0,0.0,0.0,0.0,0.0,0.0,0.5,0.0,0.0,0.0,0.0,0.0,0.0,0.0,0.0,0.0,1548.0,2.030000281592104,550
44942,0.18,0.0,0.0,0.0,0.0,0.0,0.07,0.0,0.0,0.0,0.0,0.0,0.0,0.0,0.0,0.0,0.0,0.0,0.0,0.07,0.0,0.0,0.17,0.0,0.0,0.0,0.0,0.0,0.0,0.5,0.0,0.0,0.0,0.0,0.0,0.0,0.0,0.0,0.0,1523.0,2.1700004732643507,550
44943,0.18,0.0,0.0,0.0,0.0,0.0,0.07,0.0,0.0,0.0,0.0,0.0,0.0,0.0,0.0,0.0,0.0,0.0,0.0,0.07,0.0,0.0,0.17,0.0,0.0,0.0,0.0,0.0,0.0,0.5,0.0,0.0,0.0,0.0,0.0,0.0,0.0,0.0,0.0,988.0,9.68,550
44944,0.18,0.0,0.0,0.0,0.0,0.0,0.07,0.0,0.0,0.0,0.0,0.0,0.0,0.0,0.0,0.0,0.0,0.0,0.0,0.07,0.0,0.0,0.17,0.0,0.0,0.0,0.0,0.0,0.0,0.5,0.0,0.0,0.0,0.0,0.0,0.0,0.0,0.0,0.0,973.0,10.24,550
44945,0.18,0.0,0.0,0.0,0.0,0.0,0.07,0.0,0.0,0.0,0.0,0.0,0.0,0.0,0.0,0.0,0.0,0.0,0.0,0.07,0.0,0.0,0.17,0.0,0.0,0.0,0.0,0.0,0.0,0.5,0.0,0.0,0.0,0.0,0.0,0.0,0.0,0.0,0.0,948.0,11.13,550
44958,0.02,0.0,0.0,0.0,0.0,0.0,0.08,0.0,0.0,0.0,0.0,0.0,0.0,0.0,0.0,0.0,0.01,0.0,0.0,0.04,0.0,0.0,0.13,0.0,0.0,0.0,0.0,0.0,0.0,0.72,0.0,0.0,0.0,0.0,0.0,0.0,0.0,0.0,0.0,1748.0,1.0,551
44959,0.02,0.0,0.0,0.0,0.0,0.0,0.08,0.0,0.0,0.0,0.0,0.0,0.0,0.0,0.0,0.0,0.01,0.0,0.0,0.04,0.0,0.0,0.13,0.0,0.0,0.0,0.0,0.0,0.0,0.72,0.0,0.0,0.0,0.0,0.0,0.0,0.0,0.0,0.0,1484.0,2.0,551
44960,0.02,0.0,0.0,0.0,0.0,0.0,0.08,0.0,0.0,0.0,0.0,0.0,0.0,0.0,0.0,0.0,0.01,0.0,0.0,0.04,0.0,0.0,0.13,0.0,0.0,0.0,0.0,0.0,0.0,0.72,0.0,0.0,0.0,0.0,0.0,0.0,0.0,0.0,0.0,1315.0,3.0,551
44961,0.02,0.0,0.0,0.0,0.0,0.0,0.08,0.0,0.0,0.0,0.0,0.0,0.0,0.0,0.0,0.0,0.01,0.0,0.0,0.04,0.0,0.0,0.13,0.0,0.0,0.0,0.0,0.0,0.0,0.72,0.0,0.0,0.0,0.0,0.0,0.0,0.0,0.0,0.0,1197.0,4.0,551
44962,0.02,0.0,0.0,0.0,0.0,0.0,0.08,0.0,0.0,0.0,0.0,0.0,0.0,0.0,0.0,0.0,0.01,0.0,0.0,0.04,0.0,0.0,0.13,0.0,0.0,0.0,0.0,0.0,0.0,0.72,0.0,0.0,0.0,0.0,0.0,0.0,0.0,0.0,0.0,1111.0,5.0,551
44963,0.02,0.0,0.0,0.0,0.0,0.0,0.08,0.0,0.0,0.0,0.0,0.0,0.0,0.0,0.0,0.0,0.01,0.0,0.0,0.04,0.0,0.0,0.13,0.0,0.0,0.0,0.0,0.0,0.0,0.72,0.0,0.0,0.0,0.0,0.0,0.0,0.0,0.0,0.0,1046.0,6.0,551
44964,0.02,0.0,0.0,0.0,0.0,0.0,0.08,0.0,0.0,0.0,0.0,0.0,0.0,0.0,0.0,0.0,0.01,0.0,0.0,0.04,0.0,0.0,0.13,0.0,0.0,0.0,0.0,0.0,0.0,0.72,0.0,0.0,0.0,0.0,0.0,0.0,0.0,0.0,0.0,996.0,7.0,551
44965,0.02,0.0,0.0,0.0,0.0,0.0,0.08,0.0,0.0,0.0,0.0,0.0,0.0,0.0,0.0,0.0,0.01,0.0,0.0,0.04,0.0,0.0,0.13,0.0,0.0,0.0,0.0,0.0,0.0,0.72,0.0,0.0,0.0,0.0,0.0,0.0,0.0,0.0,0.0,950.0,8.0,551
44966,0.02,0.0,0.0,0.0,0.0,0.0,0.08,0.0,0.0,0.0,0.0,0.0,0.0,0.0,0.0,0.0,0.01,0.0,0.0,0.04,0.0,0.0,0.13,0.0,0.0,0.0,0.0,0.0,0.0,0.72,0.0,0.0,0.0,0.0,0.0,0.0,0.0,0.0,0.0,1754.0,1.0,551
44967,0.02,0.0,0.0,0.0,0.0,0.0,0.08,0.0,0.0,0.0,0.0,0.0,0.0,0.0,0.0,0.0,0.01,0.0,0.0,0.04,0.0,0.0,0.13,0.0,0.0,0.0,0.0,0.0,0.0,0.72,0.0,0.0,0.0,0.0,0.0,0.0,0.0,0.0,0.0,1495.0,2.0,551
44968,0.02,0.0,0.0,0.0,0.0,0.0,0.08,0.0,0.0,0.0,0.0,0.0,0.0,0.0,0.0,0.0,0.01,0.0,0.0,0.04,0.0,0.0,0.13,0.0,0.0,0.0,0.0,0.0,0.0,0.72,0.0,0.0,0.0,0.0,0.0,0.0,0.0,0.0,0.0,1333.0,3.0,551
44969,0.02,0.0,0.0,0.0,0.0,0.0,0.08,0.0,0.0,0.0,0.0,0.0,0.0,0.0,0.0,0.0,0.01,0.0,0.0,0.04,0.0,0.0,0.13,0.0,0.0,0.0,0.0,0.0,0.0,0.72,0.0,0.0,0.0,0.0,0.0,0.0,0.0,0.0,0.0,1213.0,4.0,551
44970,0.02,0.0,0.0,0.0,0.0,0.0,0.08,0.0,0.0,0.0,0.0,0.0,0.0,0.0,0.0,0.0,0.01,0.0,0.0,0.04,0.0,0.0,0.13,0.0,0.0,0.0,0.0,0.0,0.0,0.72,0.0,0.0,0.0,0.0,0.0,0.0,0.0,0.0,0.0,1134.0,5.0,551
44971,0.02,0.0,0.0,0.0,0.0,0.0,0.08,0.0,0.0,0.0,0.0,0.0,0.0,0.0,0.0,0.0,0.01,0.0,0.0,0.04,0.0,0.0,0.13,0.0,0.0,0.0,0.0,0.0,0.0,0.72,0.0,0.0,0.0,0.0,0.0,0.0,0.0,0.0,0.0,1068.0,6.0,551
44972,0.02,0.0,0.0,0.0,0.0,0.0,0.08,0.0,0.0,0.0,0.0,0.0,0.0,0.0,0.0,0.0,0.01,0.0,0.0,0.04,0.0,0.0,0.13,0.0,0.0,0.0,0.0,0.0,0.0,0.72,0.0,0.0,0.0,0.0,0.0,0.0,0.0,0.0,0.0,1018.0,7.0,551
44973,0.02,0.0,0.0,0.0,0.0,0.0,0.08,0.0,0.0,0.0,0.0,0.0,0.0,0.0,0.0,0.0,0.01,0.0,0.0,0.04,0.0,0.0,0.13,0.0,0.0,0.0,0.0,0.0,0.0,0.72,0.0,0.0,0.0,0.0,0.0,0.0,0.0,0.0,0.0,980.0,8.0,551
45014,0.02,0.0,0.0,0.0,0.0,0.0,0.08,0.0,0.0,0.0,0.0,0.0,0.0,0.0,0.0,0.0,0.01,0.0,0.0,0.04,0.0,0.0,0.13,0.0,0.0,0.0,0.0,0.0,0.0,0.72,0.0,0.0,0.0,0.0,0.0,0.0,0.0,0.0,0.0,1781.0,1.0,551
45015,0.02,0.0,0.0,0.0,0.0,0.0,0.08,0.0,0.0,0.0,0.0,0.0,0.0,0.0,0.0,0.0,0.01,0.0,0.0,0.04,0.0,0.0,0.13,0.0,0.0,0.0,0.0,0.0,0.0,0.72,0.0,0.0,0.0,0.0,0.0,0.0,0.0,0.0,0.0,1507.0,2.0,551
45016,0.02,0.0,0.0,0.0,0.0,0.0,0.08,0.0,0.0,0.0,0.0,0.0,0.0,0.0,0.0,0.0,0.01,0.0,0.0,0.04,0.0,0.0,0.13,0.0,0.0,0.0,0.0,0.0,0.0,0.72,0.0,0.0,0.0,0.0,0.0,0.0,0.0,0.0,0.0,1337.0,3.0,551
45017,0.02,0.0,0.0,0.0,0.0,0.0,0.08,0.0,0.0,0.0,0.0,0.0,0.0,0.0,0.0,0.0,0.01,0.0,0.0,0.04,0.0,0.0,0.13,0.0,0.0,0.0,0.0,0.0,0.0,0.72,0.0,0.0,0.0,0.0,0.0,0.0,0.0,0.0,0.0,1217.0,4.0,551
45018,0.02,0.0,0.0,0.0,0.0,0.0,0.08,0.0,0.0,0.0,0.0,0.0,0.0,0.0,0.0,0.0,0.01,0.0,0.0,0.04,0.0,0.0,0.13,0.0,0.0,0.0,0.0,0.0,0.0,0.72,0.0,0.0,0.0,0.0,0.0,0.0,0.0,0.0,0.0,1128.0,5.0,551
45019,0.02,0.0,0.0,0.0,0.0,0.0,0.08,0.0,0.0,0.0,0.0,0.0,0.0,0.0,0.0,0.0,0.01,0.0,0.0,0.04,0.0,0.0,0.13,0.0,0.0,0.0,0.0,0.0,0.0,0.72,0.0,0.0,0.0,0.0,0.0,0.0,0.0,0.0,0.0,1069.0,6.0,551
45020,0.02,0.0,0.0,0.0,0.0,0.0,0.08,0.0,0.0,0.0,0.0,0.0,0.0,0.0,0.0,0.0,0.01,0.0,0.0,0.04,0.0,0.0,0.13,0.0,0.0,0.0,0.0,0.0,0.0,0.72,0.0,0.0,0.0,0.0,0.0,0.0,0.0,0.0,0.0,1019.0,7.0,551
45021,0.02,0.0,0.0,0.0,0.0,0.0,0.08,0.0,0.0,0.0,0.0,0.0,0.0,0.0,0.0,0.0,0.01,0.0,0.0,0.04,0.0,0.0,0.13,0.0,0.0,0.0,0.0,0.0,0.0,0.72,0.0,0.0,0.0,0.0,0.0,0.0,0.0,0.0,0.0,975.0,8.0,551
45030,0.02,0.0,0.0,0.0,0.0,0.0,0.08,0.0,0.0,0.0,0.0,0.0,0.0,0.0,0.0,0.0,0.01,0.0,0.0,0.04,0.0,0.0,0.13,0.0,0.0,0.0,0.0,0.0,0.0,0.72,0.0,0.0,0.0,0.0,0.0,0.0,0.0,0.0,0.0,1706.0,1.0,551
45031,0.02,0.0,0.0,0.0,0.0,0.0,0.08,0.0,0.0,0.0,0.0,0.0,0.0,0.0,0.0,0.0,0.01,0.0,0.0,0.04,0.0,0.0,0.13,0.0,0.0,0.0,0.0,0.0,0.0,0.72,0.0,0.0,0.0,0.0,0.0,0.0,0.0,0.0,0.0,1456.0,2.0,551
45032,0.02,0.0,0.0,0.0,0.0,0.0,0.08,0.0,0.0,0.0,0.0,0.0,0.0,0.0,0.0,0.0,0.01,0.0,0.0,0.04,0.0,0.0,0.13,0.0,0.0,0.0,0.0,0.0,0.0,0.72,0.0,0.0,0.0,0.0,0.0,0.0,0.0,0.0,0.0,1292.0,3.0,551
45033,0.02,0.0,0.0,0.0,0.0,0.0,0.08,0.0,0.0,0.0,0.0,0.0,0.0,0.0,0.0,0.0,0.01,0.0,0.0,0.04,0.0,0.0,0.13,0.0,0.0,0.0,0.0,0.0,0.0,0.72,0.0,0.0,0.0,0.0,0.0,0.0,0.0,0.0,0.0,1198.0,4.0,551
45034,0.02,0.0,0.0,0.0,0.0,0.0,0.08,0.0,0.0,0.0,0.0,0.0,0.0,0.0,0.0,0.0,0.01,0.0,0.0,0.04,0.0,0.0,0.13,0.0,0.0,0.0,0.0,0.0,0.0,0.72,0.0,0.0,0.0,0.0,0.0,0.0,0.0,0.0,0.0,1110.0,5.0,551
45035,0.02,0.0,0.0,0.0,0.0,0.0,0.08,0.0,0.0,0.0,0.0,0.0,0.0,0.0,0.0,0.0,0.01,0.0,0.0,0.04,0.0,0.0,0.13,0.0,0.0,0.0,0.0,0.0,0.0,0.72,0.0,0.0,0.0,0.0,0.0,0.0,0.0,0.0,0.0,1051.0,6.0,551
45036,0.02,0.0,0.0,0.0,0.0,0.0,0.08,0.0,0.0,0.0,0.0,0.0,0.0,0.0,0.0,0.0,0.01,0.0,0.0,0.04,0.0,0.0,0.13,0.0,0.0,0.0,0.0,0.0,0.0,0.72,0.0,0.0,0.0,0.0,0.0,0.0,0.0,0.0,0.0,1003.0,7.0,551
45037,0.02,0.0,0.0,0.0,0.0,0.0,0.08,0.0,0.0,0.0,0.0,0.0,0.0,0.0,0.0,0.0,0.01,0.0,0.0,0.04,0.0,0.0,0.13,0.0,0.0,0.0,0.0,0.0,0.0,0.72,0.0,0.0,0.0,0.0,0.0,0.0,0.0,0.0,0.0,967.0,8.0,551
45038,0.02,0.0,0.0,0.0,0.0,0.0,0.08,0.0,0.0,0.0,0.0,0.0,0.0,0.0,0.0,0.0,0.01,0.0,0.0,0.04,0.0,0.0,0.13,0.0,0.0,0.0,0.0,0.0,0.0,0.72,0.0,0.0,0.0,0.0,0.0,0.0,0.0,0.0,0.0,1784.0,1.0,551
45039,0.02,0.0,0.0,0.0,0.0,0.0,0.08,0.0,0.0,0.0,0.0,0.0,0.0,0.0,0.0,0.0,0.01,0.0,0.0,0.04,0.0,0.0,0.13,0.0,0.0,0.0,0.0,0.0,0.0,0.72,0.0,0.0,0.0,0.0,0.0,0.0,0.0,0.0,0.0,1515.0,2.0,551
45040,0.02,0.0,0.0,0.0,0.0,0.0,0.08,0.0,0.0,0.0,0.0,0.0,0.0,0.0,0.0,0.0,0.01,0.0,0.0,0.04,0.0,0.0,0.13,0.0,0.0,0.0,0.0,0.0,0.0,0.72,0.0,0.0,0.0,0.0,0.0,0.0,0.0,0.0,0.0,1343.0,3.0,551
45041,0.02,0.0,0.0,0.0,0.0,0.0,0.08,0.0,0.0,0.0,0.0,0.0,0.0,0.0,0.0,0.0,0.01,0.0,0.0,0.04,0.0,0.0,0.13,0.0,0.0,0.0,0.0,0.0,0.0,0.72,0.0,0.0,0.0,0.0,0.0,0.0,0.0,0.0,0.0,1224.0,4.0,551
45042,0.02,0.0,0.0,0.0,0.0,0.0,0.08,0.0,0.0,0.0,0.0,0.0,0.0,0.0,0.0,0.0,0.01,0.0,0.0,0.04,0.0,0.0,0.13,0.0,0.0,0.0,0.0,0.0,0.0,0.72,0.0,0.0,0.0,0.0,0.0,0.0,0.0,0.0,0.0,1138.0,5.0,551
45043,0.02,0.0,0.0,0.0,0.0,0.0,0.08,0.0,0.0,0.0,0.0,0.0,0.0,0.0,0.0,0.0,0.01,0.0,0.0,0.04,0.0,0.0,0.13,0.0,0.0,0.0,0.0,0.0,0.0,0.72,0.0,0.0,0.0,0.0,0.0,0.0,0.0,0.0,0.0,1075.0,6.0,551
45044,0.02,0.0,0.0,0.0,0.0,0.0,0.08,0.0,0.0,0.0,0.0,0.0,0.0,0.0,0.0,0.0,0.01,0.0,0.0,0.04,0.0,0.0,0.13,0.0,0.0,0.0,0.0,0.0,0.0,0.72,0.0,0.0,0.0,0.0,0.0,0.0,0.0,0.0,0.0,1024.0,7.0,551
45045,0.02,0.0,0.0,0.0,0.0,0.0,0.08,0.0,0.0,0.0,0.0,0.0,0.0,0.0,0.0,0.0,0.01,0.0,0.0,0.04,0.0,0.0,0.13,0.0,0.0,0.0,0.0,0.0,0.0,0.72,0.0,0.0,0.0,0.0,0.0,0.0,0.0,0.0,0.0,985.0,8.0,551
45046,0.02,0.0,0.0,0.0,0.0,0.0,0.08,0.0,0.0,0.0,0.0,0.01,0.0,0.0,0.0,0.0,0.01,0.0,0.0,0.04,0.0,0.0,0.13,0.0,0.0,0.0,0.0,0.0,0.0,0.71,0.0,0.0,0.0,0.0,0.0,0.0,0.0,0.0,0.0,1768.0,1.0,552
45047,0.02,0.0,0.0,0.0,0.0,0.0,0.08,0.0,0.0,0.0,0.0,0.01,0.0,0.0,0.0,0.0,0.01,0.0,0.0,0.04,0.0,0.0,0.13,0.0,0.0,0.0,0.0,0.0,0.0,0.71,0.0,0.0,0.0,0.0,0.0,0.0,0.0,0.0,0.0,1501.0,2.0,552
45048,0.02,0.0,0.0,0.0,0.0,0.0,0.08,0.0,0.0,0.0,0.0,0.01,0.0,0.0,0.0,0.0,0.01,0.0,0.0,0.04,0.0,0.0,0.13,0.0,0.0,0.0,0.0,0.0,0.0,0.71,0.0,0.0,0.0,0.0,0.0,0.0,0.0,0.0,0.0,1333.0,3.0,552
45049,0.02,0.0,0.0,0.0,0.0,0.0,0.08,0.0,0.0,0.0,0.0,0.01,0.0,0.0,0.0,0.0,0.01,0.0,0.0,0.04,0.0,0.0,0.13,0.0,0.0,0.0,0.0,0.0,0.0,0.71,0.0,0.0,0.0,0.0,0.0,0.0,0.0,0.0,0.0,1218.0,4.0,552
45050,0.02,0.0,0.0,0.0,0.0,0.0,0.08,0.0,0.0,0.0,0.0,0.01,0.0,0.0,0.0,0.0,0.01,0.0,0.0,0.04,0.0,0.0,0.13,0.0,0.0,0.0,0.0,0.0,0.0,0.71,0.0,0.0,0.0,0.0,0.0,0.0,0.0,0.0,0.0,1130.0,5.0,552
45051,0.02,0.0,0.0,0.0,0.0,0.0,0.08,0.0,0.0,0.0,0.0,0.01,0.0,0.0,0.0,0.0,0.01,0.0,0.0,0.04,0.0,0.0,0.13,0.0,0.0,0.0,0.0,0.0,0.0,0.71,0.0,0.0,0.0,0.0,0.0,0.0,0.0,0.0,0.0,1071.0,6.0,552
45052,0.02,0.0,0.0,0.0,0.0,0.0,0.08,0.0,0.0,0.0,0.0,0.01,0.0,0.0,0.0,0.0,0.01,0.0,0.0,0.04,0.0,0.0,0.13,0.0,0.0,0.0,0.0,0.0,0.0,0.71,0.0,0.0,0.0,0.0,0.0,0.0,0.0,0.0,0.0,1017.0,7.0,552
45053,0.02,0.0,0.0,0.0,0.0,0.0,0.08,0.0,0.0,0.0,0.0,0.01,0.0,0.0,0.0,0.0,0.01,0.0,0.0,0.04,0.0,0.0,0.13,0.0,0.0,0.0,0.0,0.0,0.0,0.71,0.0,0.0,0.0,0.0,0.0,0.0,0.0,0.0,0.0,973.0,8.0,552
45054,0.02,0.0,0.0,0.0,0.0,0.0,0.08,0.0,0.0,0.0,0.0,0.01,0.0,0.0,0.0,0.0,0.01,0.0,0.0,0.04,0.0,0.0,0.13,0.0,0.0,0.0,0.0,0.0,0.0,0.71,0.0,0.0,0.0,0.0,0.0,0.0,0.0,0.0,0.0,1752.0,1.0,552
45055,0.02,0.0,0.0,0.0,0.0,0.0,0.08,0.0,0.0,0.0,0.0,0.01,0.0,0.0,0.0,0.0,0.01,0.0,0.0,0.04,0.0,0.0,0.13,0.0,0.0,0.0,0.0,0.0,0.0,0.71,0.0,0.0,0.0,0.0,0.0,0.0,0.0,0.0,0.0,1489.0,2.0,552
45056,0.02,0.0,0.0,0.0,0.0,0.0,0.08,0.0,0.0,0.0,0.0,0.01,0.0,0.0,0.0,0.0,0.01,0.0,0.0,0.04,0.0,0.0,0.13,0.0,0.0,0.0,0.0,0.0,0.0,0.71,0.0,0.0,0.0,0.0,0.0,0.0,0.0,0.0,0.0,1326.0,3.0,552
45057,0.02,0.0,0.0,0.0,0.0,0.0,0.08,0.0,0.0,0.0,0.0,0.01,0.0,0.0,0.0,0.0,0.01,0.0,0.0,0.04,0.0,0.0,0.13,0.0,0.0,0.0,0.0,0.0,0.0,0.71,0.0,0.0,0.0,0.0,0.0,0.0,0.0,0.0,0.0,1210.0,4.0,552
45058,0.02,0.0,0.0,0.0,0.0,0.0,0.08,0.0,0.0,0.0,0.0,0.01,0.0,0.0,0.0,0.0,0.01,0.0,0.0,0.04,0.0,0.0,0.13,0.0,0.0,0.0,0.0,0.0,0.0,0.71,0.0,0.0,0.0,0.0,0.0,0.0,0.0,0.0,0.0,1128.0,5.0,552
45059,0.02,0.0,0.0,0.0,0.0,0.0,0.08,0.0,0.0,0.0,0.0,0.01,0.0,0.0,0.0,0.0,0.01,0.0,0.0,0.04,0.0,0.0,0.13,0.0,0.0,0.0,0.0,0.0,0.0,0.71,0.0,0.0,0.0,0.0,0.0,0.0,0.0,0.0,0.0,1064.0,6.0,552
45060,0.02,0.0,0.0,0.0,0.0,0.0,0.08,0.0,0.0,0.0,0.0,0.01,0.0,0.0,0.0,0.0,0.01,0.0,0.0,0.04,0.0,0.0,0.13,0.0,0.0,0.0,0.0,0.0,0.0,0.71,0.0,0.0,0.0,0.0,0.0,0.0,0.0,0.0,0.0,1015.0,7.0,552
45077,0.02,0.0,0.0,0.0,0.0,0.0,0.07,0.0,0.0,0.0,0.0,0.0,0.0,0.0,0.0,0.0,0.01,0.0,0.0,0.04,0.0,0.0,0.13,0.0,0.0,0.0,0.0,0.0,0.0,0.73,0.0,0.0,0.0,0.0,0.0,0.0,0.0,0.0,0.0,1734.0,1.0,553
45078,0.02,0.0,0.0,0.0,0.0,0.0,0.07,0.0,0.0,0.0,0.0,0.0,0.0,0.0,0.0,0.0,0.01,0.0,0.0,0.04,0.0,0.0,0.13,0.0,0.0,0.0,0.0,0.0,0.0,0.73,0.0,0.0,0.0,0.0,0.0,0.0,0.0,0.0,0.0,1477.0,2.0,553
45079,0.02,0.0,0.0,0.0,0.0,0.0,0.07,0.0,0.0,0.0,0.0,0.0,0.0,0.0,0.0,0.0,0.01,0.0,0.0,0.04,0.0,0.0,0.13,0.0,0.0,0.0,0.0,0.0,0.0,0.73,0.0,0.0,0.0,0.0,0.0,0.0,0.0,0.0,0.0,1304.0,3.0,553
45080,0.02,0.0,0.0,0.0,0.0,0.0,0.07,0.0,0.0,0.0,0.0,0.0,0.0,0.0,0.0,0.0,0.01,0.0,0.0,0.04,0.0,0.0,0.13,0.0,0.0,0.0,0.0,0.0,0.0,0.73,0.0,0.0,0.0,0.0,0.0,0.0,0.0,0.0,0.0,1187.0,4.0,553
45081,0.02,0.0,0.0,0.0,0.0,0.0,0.07,0.0,0.0,0.0,0.0,0.0,0.0,0.0,0.0,0.0,0.01,0.0,0.0,0.04,0.0,0.0,0.13,0.0,0.0,0.0,0.0,0.0,0.0,0.73,0.0,0.0,0.0,0.0,0.0,0.0,0.0,0.0,0.0,1103.0,5.0,553
45082,0.02,0.0,0.0,0.0,0.0,0.0,0.07,0.0,0.0,0.0,0.0,0.0,0.0,0.0,0.0,0.0,0.01,0.0,0.0,0.04,0.0,0.0,0.13,0.0,0.0,0.0,0.0,0.0,0.0,0.73,0.0,0.0,0.0,0.0,0.0,0.0,0.0,0.0,0.0,1036.0,6.0,553
45083,0.02,0.0,0.0,0.0,0.0,0.0,0.07,0.0,0.0,0.0,0.0,0.0,0.0,0.0,0.0,0.0,0.01,0.0,0.0,0.04,0.0,0.0,0.13,0.0,0.0,0.0,0.0,0.0,0.0,0.73,0.0,0.0,0.0,0.0,0.0,0.0,0.0,0.0,0.0,980.0,7.0,553
45084,0.02,0.0,0.0,0.0,0.0,0.0,0.07,0.0,0.0,0.0,0.0,0.0,0.0,0.0,0.0,0.0,0.01,0.0,0.0,0.04,0.0,0.0,0.13,0.0,0.0,0.0,0.0,0.0,0.0,0.73,0.0,0.0,0.0,0.0,0.0,0.0,0.0,0.0,0.0,939.0,8.0,553
45197,0.02,0.0,0.0,0.0,0.0,0.0,0.07,0.0,0.0,0.0,0.0,0.0,0.0,0.0,0.0,0.0,0.01,0.0,0.0,0.04,0.0,0.0,0.13,0.0,0.0,0.0,0.0,0.0,0.0,0.73,0.0,0.0,0.0,0.0,0.0,0.0,0.0,0.0,0.0,1810.0,1.0,553
45198,0.02,0.0,0.0,0.0,0.0,0.0,0.07,0.0,0.0,0.0,0.0,0.0,0.0,0.0,0.0,0.0,0.01,0.0,0.0,0.04,0.0,0.0,0.13,0.0,0.0,0.0,0.0,0.0,0.0,0.73,0.0,0.0,0.0,0.0,0.0,0.0,0.0,0.0,0.0,1529.0,2.0,553
45199,0.02,0.0,0.0,0.0,0.0,0.0,0.07,0.0,0.0,0.0,0.0,0.0,0.0,0.0,0.0,0.0,0.01,0.0,0.0,0.04,0.0,0.0,0.13,0.0,0.0,0.0,0.0,0.0,0.0,0.73,0.0,0.0,0.0,0.0,0.0,0.0,0.0,0.0,0.0,1351.0,3.0,553
45200,0.02,0.0,0.0,0.0,0.0,0.0,0.07,0.0,0.0,0.0,0.0,0.0,0.0,0.0,0.0,0.0,0.01,0.0,0.0,0.04,0.0,0.0,0.13,0.0,0.0,0.0,0.0,0.0,0.0,0.73,0.0,0.0,0.0,0.0,0.0,0.0,0.0,0.0,0.0,1232.0,4.0,553
45201,0.02,0.0,0.0,0.0,0.0,0.0,0.07,0.0,0.0,0.0,0.0,0.0,0.0,0.0,0.0,0.0,0.01,0.0,0.0,0.04,0.0,0.0,0.13,0.0,0.0,0.0,0.0,0.0,0.0,0.73,0.0,0.0,0.0,0.0,0.0,0.0,0.0,0.0,0.0,1147.0,5.0,553
45202,0.02,0.0,0.0,0.0,0.0,0.0,0.07,0.0,0.0,0.0,0.0,0.0,0.0,0.0,0.0,0.0,0.01,0.0,0.0,0.04,0.0,0.0,0.13,0.0,0.0,0.0,0.0,0.0,0.0,0.73,0.0,0.0,0.0,0.0,0.0,0.0,0.0,0.0,0.0,1078.0,6.0,553
45203,0.02,0.0,0.0,0.0,0.0,0.0,0.07,0.0,0.0,0.0,0.0,0.0,0.0,0.0,0.0,0.0,0.01,0.0,0.0,0.04,0.0,0.0,0.13,0.0,0.0,0.0,0.0,0.0,0.0,0.73,0.0,0.0,0.0,0.0,0.0,0.0,0.0,0.0,0.0,1029.0,7.0,553
45204,0.02,0.0,0.0,0.0,0.0,0.0,0.07,0.0,0.0,0.0,0.0,0.0,0.0,0.0,0.0,0.0,0.01,0.0,0.0,0.04,0.0,0.0,0.13,0.0,0.0,0.0,0.0,0.0,0.0,0.73,0.0,0.0,0.0,0.0,0.0,0.0,0.0,0.0,0.0,987.0,8.0,553
45157,0.02,0.0,0.0,0.0,0.0,0.0,0.08,0.0,0.0,0.0,0.0,0.0,0.0,0.0,0.0,0.0,0.01,0.0,0.0,0.04,0.0,0.0,0.16,0.0,0.0,0.0,0.0,0.0,0.0,0.69,0.0,0.0,0.0,0.0,0.0,0.0,0.0,0.0,0.0,1717.0,1.0,554
45158,0.02,0.0,0.0,0.0,0.0,0.0,0.08,0.0,0.0,0.0,0.0,0.0,0.0,0.0,0.0,0.0,0.01,0.0,0.0,0.04,0.0,0.0,0.16,0.0,0.0,0.0,0.0,0.0,0.0,0.69,0.0,0.0,0.0,0.0,0.0,0.0,0.0,0.0,0.0,1460.0,2.0,554
45159,0.02,0.0,0.0,0.0,0.0,0.0,0.08,0.0,0.0,0.0,0.0,0.0,0.0,0.0,0.0,0.0,0.01,0.0,0.0,0.04,0.0,0.0,0.16,0.0,0.0,0.0,0.0,0.0,0.0,0.69,0.0,0.0,0.0,0.0,0.0,0.0,0.0,0.0,0.0,1298.0,3.0,554
45160,0.02,0.0,0.0,0.0,0.0,0.0,0.08,0.0,0.0,0.0,0.0,0.0,0.0,0.0,0.0,0.0,0.01,0.0,0.0,0.04,0.0,0.0,0.16,0.0,0.0,0.0,0.0,0.0,0.0,0.69,0.0,0.0,0.0,0.0,0.0,0.0,0.0,0.0,0.0,1193.0,4.0,554
45161,0.02,0.0,0.0,0.0,0.0,0.0,0.08,0.0,0.0,0.0,0.0,0.0,0.0,0.0,0.0,0.0,0.01,0.0,0.0,0.04,0.0,0.0,0.16,0.0,0.0,0.0,0.0,0.0,0.0,0.69,0.0,0.0,0.0,0.0,0.0,0.0,0.0,0.0,0.0,1113.0,5.0,554
45162,0.02,0.0,0.0,0.0,0.0,0.0,0.08,0.0,0.0,0.0,0.0,0.0,0.0,0.0,0.0,0.0,0.01,0.0,0.0,0.04,0.0,0.0,0.16,0.0,0.0,0.0,0.0,0.0,0.0,0.69,0.0,0.0,0.0,0.0,0.0,0.0,0.0,0.0,0.0,1051.0,6.0,554
45163,0.02,0.0,0.0,0.0,0.0,0.0,0.08,0.0,0.0,0.0,0.0,0.0,0.0,0.0,0.0,0.0,0.01,0.0,0.0,0.04,0.0,0.0,0.16,0.0,0.0,0.0,0.0,0.0,0.0,0.69,0.0,0.0,0.0,0.0,0.0,0.0,0.0,0.0,0.0,1007.0,7.0,554
45164,0.02,0.0,0.0,0.0,0.0,0.0,0.08,0.0,0.0,0.0,0.0,0.0,0.0,0.0,0.0,0.0,0.01,0.0,0.0,0.04,0.0,0.0,0.16,0.0,0.0,0.0,0.0,0.0,0.0,0.69,0.0,0.0,0.0,0.0,0.0,0.0,0.0,0.0,0.0,972.0,8.0,554
45165,0.02,0.0,0.0,0.0,0.0,0.0,0.08,0.0,0.0,0.0,0.0,0.0,0.0,0.0,0.0,0.0,0.01,0.0,0.0,0.04,0.0,0.0,0.16,0.0,0.0,0.0,0.0,0.0,0.0,0.69,0.0,0.0,0.0,0.0,0.0,0.0,0.0,0.0,0.0,1687.0,1.0,554
45166,0.02,0.0,0.0,0.0,0.0,0.0,0.08,0.0,0.0,0.0,0.0,0.0,0.0,0.0,0.0,0.0,0.01,0.0,0.0,0.04,0.0,0.0,0.16,0.0,0.0,0.0,0.0,0.0,0.0,0.69,0.0,0.0,0.0,0.0,0.0,0.0,0.0,0.0,0.0,1430.0,2.0,554
45167,0.02,0.0,0.0,0.0,0.0,0.0,0.08,0.0,0.0,0.0,0.0,0.0,0.0,0.0,0.0,0.0,0.01,0.0,0.0,0.04,0.0,0.0,0.16,0.0,0.0,0.0,0.0,0.0,0.0,0.69,0.0,0.0,0.0,0.0,0.0,0.0,0.0,0.0,0.0,1275.0,3.0,554
45168,0.02,0.0,0.0,0.0,0.0,0.0,0.08,0.0,0.0,0.0,0.0,0.0,0.0,0.0,0.0,0.0,0.01,0.0,0.0,0.04,0.0,0.0,0.16,0.0,0.0,0.0,0.0,0.0,0.0,0.69,0.0,0.0,0.0,0.0,0.0,0.0,0.0,0.0,0.0,1167.0,4.0,554
45169,0.02,0.0,0.0,0.0,0.0,0.0,0.08,0.0,0.0,0.0,0.0,0.0,0.0,0.0,0.0,0.0,0.01,0.0,0.0,0.04,0.0,0.0,0.16,0.0,0.0,0.0,0.0,0.0,0.0,0.69,0.0,0.0,0.0,0.0,0.0,0.0,0.0,0.0,0.0,1090.0,5.0,554
45170,0.02,0.0,0.0,0.0,0.0,0.0,0.08,0.0,0.0,0.0,0.0,0.0,0.0,0.0,0.0,0.0,0.01,0.0,0.0,0.04,0.0,0.0,0.16,0.0,0.0,0.0,0.0,0.0,0.0,0.69,0.0,0.0,0.0,0.0,0.0,0.0,0.0,0.0,0.0,1028.0,6.0,554
45171,0.02,0.0,0.0,0.0,0.0,0.0,0.08,0.0,0.0,0.0,0.0,0.0,0.0,0.0,0.0,0.0,0.01,0.0,0.0,0.04,0.0,0.0,0.16,0.0,0.0,0.0,0.0,0.0,0.0,0.69,0.0,0.0,0.0,0.0,0.0,0.0,0.0,0.0,0.0,982.0,7.0,554
45172,0.02,0.0,0.0,0.0,0.0,0.0,0.08,0.0,0.0,0.0,0.0,0.0,0.0,0.0,0.0,0.0,0.01,0.0,0.0,0.04,0.0,0.0,0.16,0.0,0.0,0.0,0.0,0.0,0.0,0.69,0.0,0.0,0.0,0.0,0.0,0.0,0.0,0.0,0.0,948.0,8.0,554
45350,0.0,0.0,0.03,0.0,0.0,0.0,0.05,0.0,0.0,0.0,0.0,0.0,0.0,0.0,0.0,0.0,0.0,0.0,0.0,0.01,0.0,0.0,0.13,0.0,0.0,0.0,0.0,0.0,0.0,0.78,0.0,0.0,0.0,0.0,0.0,0.0,0.0,0.0,0.0,829.0,12.0,555
45351,0.0,0.0,0.03,0.0,0.0,0.0,0.05,0.0,0.0,0.0,0.0,0.0,0.0,0.0,0.0,0.0,0.0,0.0,0.0,0.01,0.0,0.0,0.13,0.0,0.0,0.0,0.0,0.0,0.0,0.78,0.0,0.0,0.0,0.0,0.0,0.0,0.0,0.0,0.0,847.0,11.0,555
45352,0.0,0.0,0.03,0.0,0.0,0.0,0.05,0.0,0.0,0.0,0.0,0.0,0.0,0.0,0.0,0.0,0.0,0.0,0.0,0.01,0.0,0.0,0.13,0.0,0.0,0.0,0.0,0.0,0.0,0.78,0.0,0.0,0.0,0.0,0.0,0.0,0.0,0.0,0.0,874.0,10.0,555
54450,0.0,0.0,0.03,0.0,0.0,0.0,0.05,0.0,0.0,0.0,0.0,0.0,0.0,0.0,0.0,0.0,0.0,0.0,0.0,0.01,0.0,0.0,0.13,0.0,0.0,0.0,0.0,0.0,0.0,0.78,0.0,0.0,0.0,0.0,0.0,0.0,0.0,0.0,0.0,893.0,9.3176,555
54451,0.0,0.0,0.03,0.0,0.0,0.0,0.05,0.0,0.0,0.0,0.0,0.0,0.0,0.0,0.0,0.0,0.0,0.0,0.0,0.01,0.0,0.0,0.13,0.0,0.0,0.0,0.0,0.0,0.0,0.78,0.0,0.0,0.0,0.0,0.0,0.0,0.0,0.0,0.0,899.0,9.1033,555
54452,0.0,0.0,0.03,0.0,0.0,0.0,0.05,0.0,0.0,0.0,0.0,0.0,0.0,0.0,0.0,0.0,0.0,0.0,0.0,0.01,0.0,0.0,0.13,0.0,0.0,0.0,0.0,0.0,0.0,0.78,0.0,0.0,0.0,0.0,0.0,0.0,0.0,0.0,0.0,901.0,9.0338,555
54453,0.0,0.0,0.03,0.0,0.0,0.0,0.05,0.0,0.0,0.0,0.0,0.0,0.0,0.0,0.0,0.0,0.0,0.0,0.0,0.01,0.0,0.0,0.13,0.0,0.0,0.0,0.0,0.0,0.0,0.78,0.0,0.0,0.0,0.0,0.0,0.0,0.0,0.0,0.0,907.0,8.8308,555
54454,0.0,0.0,0.03,0.0,0.0,0.0,0.05,0.0,0.0,0.0,0.0,0.0,0.0,0.0,0.0,0.0,0.0,0.0,0.0,0.01,0.0,0.0,0.13,0.0,0.0,0.0,0.0,0.0,0.0,0.78,0.0,0.0,0.0,0.0,0.0,0.0,0.0,0.0,0.0,913.0,8.6359,555
54455,0.0,0.0,0.03,0.0,0.0,0.0,0.05,0.0,0.0,0.0,0.0,0.0,0.0,0.0,0.0,0.0,0.0,0.0,0.0,0.01,0.0,0.0,0.13,0.0,0.0,0.0,0.0,0.0,0.0,0.78,0.0,0.0,0.0,0.0,0.0,0.0,0.0,0.0,0.0,919.0,8.4488,555
54456,0.0,0.0,0.03,0.0,0.0,0.0,0.05,0.0,0.0,0.0,0.0,0.0,0.0,0.0,0.0,0.0,0.0,0.0,0.0,0.01,0.0,0.0,0.13,0.0,0.0,0.0,0.0,0.0,0.0,0.78,0.0,0.0,0.0,0.0,0.0,0.0,0.0,0.0,0.0,925.0,8.2692,555
54457,0.0,0.0,0.03,0.0,0.0,0.0,0.05,0.0,0.0,0.0,0.0,0.0,0.0,0.0,0.0,0.0,0.0,0.0,0.0,0.01,0.0,0.0,0.13,0.0,0.0,0.0,0.0,0.0,0.0,0.78,0.0,0.0,0.0,0.0,0.0,0.0,0.0,0.0,0.0,935.0,7.9857,555
54458,0.0,0.0,0.03,0.0,0.0,0.0,0.05,0.0,0.0,0.0,0.0,0.0,0.0,0.0,0.0,0.0,0.0,0.0,0.0,0.01,0.0,0.0,0.13,0.0,0.0,0.0,0.0,0.0,0.0,0.78,0.0,0.0,0.0,0.0,0.0,0.0,0.0,0.0,0.0,945.0,7.7209,555
54459,0.0,0.0,0.03,0.0,0.0,0.0,0.05,0.0,0.0,0.0,0.0,0.0,0.0,0.0,0.0,0.0,0.0,0.0,0.0,0.01,0.0,0.0,0.13,0.0,0.0,0.0,0.0,0.0,0.0,0.78,0.0,0.0,0.0,0.0,0.0,0.0,0.0,0.0,0.0,951.0,7.5704,555
54460,0.0,0.0,0.03,0.0,0.0,0.0,0.05,0.0,0.0,0.0,0.0,0.0,0.0,0.0,0.0,0.0,0.0,0.0,0.0,0.01,0.0,0.0,0.13,0.0,0.0,0.0,0.0,0.0,0.0,0.78,0.0,0.0,0.0,0.0,0.0,0.0,0.0,0.0,0.0,957.0,7.4259,555
54461,0.0,0.0,0.03,0.0,0.0,0.0,0.05,0.0,0.0,0.0,0.0,0.0,0.0,0.0,0.0,0.0,0.0,0.0,0.0,0.01,0.0,0.0,0.13,0.0,0.0,0.0,0.0,0.0,0.0,0.78,0.0,0.0,0.0,0.0,0.0,0.0,0.0,0.0,0.0,963.0,7.2872,555
54462,0.0,0.0,0.03,0.0,0.0,0.0,0.05,0.0,0.0,0.0,0.0,0.0,0.0,0.0,0.0,0.0,0.0,0.0,0.0,0.01,0.0,0.0,0.13,0.0,0.0,0.0,0.0,0.0,0.0,0.78,0.0,0.0,0.0,0.0,0.0,0.0,0.0,0.0,0.0,969.0,7.1541,555
54463,0.0,0.0,0.03,0.0,0.0,0.0,0.05,0.0,0.0,0.0,0.0,0.0,0.0,0.0,0.0,0.0,0.0,0.0,0.0,0.01,0.0,0.0,0.13,0.0,0.0,0.0,0.0,0.0,0.0,0.78,0.0,0.0,0.0,0.0,0.0,0.0,0.0,0.0,0.0,975.0,7.0263,555
54464,0.0,0.0,0.03,0.0,0.0,0.0,0.05,0.0,0.0,0.0,0.0,0.0,0.0,0.0,0.0,0.0,0.0,0.0,0.0,0.01,0.0,0.0,0.13,0.0,0.0,0.0,0.0,0.0,0.0,0.78,0.0,0.0,0.0,0.0,0.0,0.0,0.0,0.0,0.0,981.0,6.9036,555
54465,0.0,0.0,0.03,0.0,0.0,0.0,0.05,0.0,0.0,0.0,0.0,0.0,0.0,0.0,0.0,0.0,0.0,0.0,0.0,0.01,0.0,0.0,0.13,0.0,0.0,0.0,0.0,0.0,0.0,0.78,0.0,0.0,0.0,0.0,0.0,0.0,0.0,0.0,0.0,987.0,6.7858,555
54466,0.0,0.0,0.03,0.0,0.0,0.0,0.05,0.0,0.0,0.0,0.0,0.0,0.0,0.0,0.0,0.0,0.0,0.0,0.0,0.01,0.0,0.0,0.13,0.0,0.0,0.0,0.0,0.0,0.0,0.78,0.0,0.0,0.0,0.0,0.0,0.0,0.0,0.0,0.0,995.0,6.636,555
54467,0.0,0.0,0.03,0.0,0.0,0.0,0.05,0.0,0.0,0.0,0.0,0.0,0.0,0.0,0.0,0.0,0.0,0.0,0.0,0.01,0.0,0.0,0.13,0.0,0.0,0.0,0.0,0.0,0.0,0.78,0.0,0.0,0.0,0.0,0.0,0.0,0.0,0.0,0.0,1001.0,6.5289,555
54468,0.0,0.0,0.03,0.0,0.0,0.0,0.05,0.0,0.0,0.0,0.0,0.0,0.0,0.0,0.0,0.0,0.0,0.0,0.0,0.01,0.0,0.0,0.13,0.0,0.0,0.0,0.0,0.0,0.0,0.78,0.0,0.0,0.0,0.0,0.0,0.0,0.0,0.0,0.0,1007.0,6.4261,555
54469,0.0,0.0,0.03,0.0,0.0,0.0,0.05,0.0,0.0,0.0,0.0,0.0,0.0,0.0,0.0,0.0,0.0,0.0,0.0,0.01,0.0,0.0,0.13,0.0,0.0,0.0,0.0,0.0,0.0,0.78,0.0,0.0,0.0,0.0,0.0,0.0,0.0,0.0,0.0,1013.0,6.3274,555
54470,0.0,0.0,0.03,0.0,0.0,0.0,0.05,0.0,0.0,0.0,0.0,0.0,0.0,0.0,0.0,0.0,0.0,0.0,0.0,0.01,0.0,0.0,0.13,0.0,0.0,0.0,0.0,0.0,0.0,0.78,0.0,0.0,0.0,0.0,0.0,0.0,0.0,0.0,0.0,1017.0,6.2638,555
54471,0.0,0.0,0.03,0.0,0.0,0.0,0.05,0.0,0.0,0.0,0.0,0.0,0.0,0.0,0.0,0.0,0.0,0.0,0.0,0.01,0.0,0.0,0.13,0.0,0.0,0.0,0.0,0.0,0.0,0.78,0.0,0.0,0.0,0.0,0.0,0.0,0.0,0.0,0.0,1023.0,6.1716,555
54472,0.0,0.0,0.03,0.0,0.0,0.0,0.05,0.0,0.0,0.0,0.0,0.0,0.0,0.0,0.0,0.0,0.0,0.0,0.0,0.01,0.0,0.0,0.13,0.0,0.0,0.0,0.0,0.0,0.0,0.78,0.0,0.0,0.0,0.0,0.0,0.0,0.0,0.0,0.0,1027.0,6.1122,555
54473,0.0,0.0,0.03,0.0,0.0,0.0,0.05,0.0,0.0,0.0,0.0,0.0,0.0,0.0,0.0,0.0,0.0,0.0,0.0,0.01,0.0,0.0,0.13,0.0,0.0,0.0,0.0,0.0,0.0,0.78,0.0,0.0,0.0,0.0,0.0,0.0,0.0,0.0,0.0,1033.0,6.0261,555
54474,0.0,0.0,0.03,0.0,0.0,0.0,0.05,0.0,0.0,0.0,0.0,0.0,0.0,0.0,0.0,0.0,0.0,0.0,0.0,0.01,0.0,0.0,0.13,0.0,0.0,0.0,0.0,0.0,0.0,0.78,0.0,0.0,0.0,0.0,0.0,0.0,0.0,0.0,0.0,1039.0,5.9434,555
54475,0.0,0.0,0.03,0.0,0.0,0.0,0.05,0.0,0.0,0.0,0.0,0.0,0.0,0.0,0.0,0.0,0.0,0.0,0.0,0.01,0.0,0.0,0.13,0.0,0.0,0.0,0.0,0.0,0.0,0.78,0.0,0.0,0.0,0.0,0.0,0.0,0.0,0.0,0.0,1043.0,5.8901,555
54476,0.0,0.0,0.03,0.0,0.0,0.0,0.05,0.0,0.0,0.0,0.0,0.0,0.0,0.0,0.0,0.0,0.0,0.0,0.0,0.01,0.0,0.0,0.13,0.0,0.0,0.0,0.0,0.0,0.0,0.78,0.0,0.0,0.0,0.0,0.0,0.0,0.0,0.0,0.0,1049.0,5.8128,555
54477,0.0,0.0,0.03,0.0,0.0,0.0,0.05,0.0,0.0,0.0,0.0,0.0,0.0,0.0,0.0,0.0,0.0,0.0,0.0,0.01,0.0,0.0,0.13,0.0,0.0,0.0,0.0,0.0,0.0,0.78,0.0,0.0,0.0,0.0,0.0,0.0,0.0,0.0,0.0,1053.0,5.7631,555
54478,0.0,0.0,0.03,0.0,0.0,0.0,0.05,0.0,0.0,0.0,0.0,0.0,0.0,0.0,0.0,0.0,0.0,0.0,0.0,0.01,0.0,0.0,0.13,0.0,0.0,0.0,0.0,0.0,0.0,0.78,0.0,0.0,0.0,0.0,0.0,0.0,0.0,0.0,0.0,1524.0,1.9083,555
54479,0.0,0.0,0.03,0.0,0.0,0.0,0.05,0.0,0.0,0.0,0.0,0.0,0.0,0.0,0.0,0.0,0.0,0.0,0.0,0.01,0.0,0.0,0.13,0.0,0.0,0.0,0.0,0.0,0.0,0.78,0.0,0.0,0.0,0.0,0.0,0.0,0.0,0.0,0.0,1623.0,1.6039,555
54480,0.0,0.0,0.03,0.0,0.0,0.0,0.05,0.0,0.0,0.0,0.0,0.0,0.0,0.0,0.0,0.0,0.0,0.0,0.0,0.01,0.0,0.0,0.13,0.0,0.0,0.0,0.0,0.0,0.0,0.78,0.0,0.0,0.0,0.0,0.0,0.0,0.0,0.0,0.0,1722.0,1.1691,555
54481,0.0,0.0,0.03,0.0,0.0,0.0,0.05,0.0,0.0,0.0,0.0,0.0,0.0,0.0,0.0,0.0,0.0,0.0,0.0,0.01,0.0,0.0,0.13,0.0,0.0,0.0,0.0,0.0,0.0,0.78,0.0,0.0,0.0,0.0,0.0,0.0,0.0,0.0,0.0,1812.0,0.8976,555
45353,0.04,0.0,0.03,0.0,0.0,0.0,0.12,0.0,0.0,0.0,0.0,0.0,0.0,0.0,0.0,0.0,0.01,0.0,0.0,0.02,0.0,0.0,0.17,0.0,0.0,0.0,0.0,0.0,0.0,0.61,0.0,0.0,0.0,0.0,0.0,0.0,0.0,0.0,0.0,821.0,12.0,556
45354,0.04,0.0,0.03,0.0,0.0,0.0,0.12,0.0,0.0,0.0,0.0,0.0,0.0,0.0,0.0,0.0,0.01,0.0,0.0,0.02,0.0,0.0,0.17,0.0,0.0,0.0,0.0,0.0,0.0,0.61,0.0,0.0,0.0,0.0,0.0,0.0,0.0,0.0,0.0,837.0,11.0,556
45355,0.04,0.0,0.03,0.0,0.0,0.0,0.12,0.0,0.0,0.0,0.0,0.0,0.0,0.0,0.0,0.0,0.01,0.0,0.0,0.02,0.0,0.0,0.17,0.0,0.0,0.0,0.0,0.0,0.0,0.61,0.0,0.0,0.0,0.0,0.0,0.0,0.0,0.0,0.0,855.0,10.0,556
54482,0.04,0.0,0.03,0.0,0.0,0.0,0.12,0.0,0.0,0.0,0.0,0.0,0.0,0.0,0.0,0.0,0.01,0.0,0.0,0.02,0.0,0.0,0.17,0.0,0.0,0.0,0.0,0.0,0.0,0.61,0.0,0.0,0.0,0.0,0.0,0.0,0.0,0.0,0.0,869.0,9.3823,556
54483,0.04,0.0,0.03,0.0,0.0,0.0,0.12,0.0,0.0,0.0,0.0,0.0,0.0,0.0,0.0,0.0,0.01,0.0,0.0,0.02,0.0,0.0,0.17,0.0,0.0,0.0,0.0,0.0,0.0,0.61,0.0,0.0,0.0,0.0,0.0,0.0,0.0,0.0,0.0,875.0,9.1188,556
54484,0.04,0.0,0.03,0.0,0.0,0.0,0.12,0.0,0.0,0.0,0.0,0.0,0.0,0.0,0.0,0.0,0.01,0.0,0.0,0.02,0.0,0.0,0.17,0.0,0.0,0.0,0.0,0.0,0.0,0.61,0.0,0.0,0.0,0.0,0.0,0.0,0.0,0.0,0.0,877.0,9.0336,556
54485,0.04,0.0,0.03,0.0,0.0,0.0,0.12,0.0,0.0,0.0,0.0,0.0,0.0,0.0,0.0,0.0,0.01,0.0,0.0,0.02,0.0,0.0,0.17,0.0,0.0,0.0,0.0,0.0,0.0,0.61,0.0,0.0,0.0,0.0,0.0,0.0,0.0,0.0,0.0,883.0,8.7853,556
54486,0.04,0.0,0.03,0.0,0.0,0.0,0.12,0.0,0.0,0.0,0.0,0.0,0.0,0.0,0.0,0.0,0.01,0.0,0.0,0.02,0.0,0.0,0.17,0.0,0.0,0.0,0.0,0.0,0.0,0.61,0.0,0.0,0.0,0.0,0.0,0.0,0.0,0.0,0.0,889.0,8.5479,556
54487,0.04,0.0,0.03,0.0,0.0,0.0,0.12,0.0,0.0,0.0,0.0,0.0,0.0,0.0,0.0,0.0,0.01,0.0,0.0,0.02,0.0,0.0,0.17,0.0,0.0,0.0,0.0,0.0,0.0,0.61,0.0,0.0,0.0,0.0,0.0,0.0,0.0,0.0,0.0,895.0,8.3209,556
54488,0.04,0.0,0.03,0.0,0.0,0.0,0.12,0.0,0.0,0.0,0.0,0.0,0.0,0.0,0.0,0.0,0.01,0.0,0.0,0.02,0.0,0.0,0.17,0.0,0.0,0.0,0.0,0.0,0.0,0.61,0.0,0.0,0.0,0.0,0.0,0.0,0.0,0.0,0.0,901.0,8.1038,556
54489,0.04,0.0,0.03,0.0,0.0,0.0,0.12,0.0,0.0,0.0,0.0,0.0,0.0,0.0,0.0,0.0,0.01,0.0,0.0,0.02,0.0,0.0,0.17,0.0,0.0,0.0,0.0,0.0,0.0,0.61,0.0,0.0,0.0,0.0,0.0,0.0,0.0,0.0,0.0,911.0,7.7629,556
54490,0.04,0.0,0.03,0.0,0.0,0.0,0.12,0.0,0.0,0.0,0.0,0.0,0.0,0.0,0.0,0.0,0.01,0.0,0.0,0.02,0.0,0.0,0.17,0.0,0.0,0.0,0.0,0.0,0.0,0.61,0.0,0.0,0.0,0.0,0.0,0.0,0.0,0.0,0.0,921.0,7.4464,556
54491,0.04,0.0,0.03,0.0,0.0,0.0,0.12,0.0,0.0,0.0,0.0,0.0,0.0,0.0,0.0,0.0,0.01,0.0,0.0,0.02,0.0,0.0,0.17,0.0,0.0,0.0,0.0,0.0,0.0,0.61,0.0,0.0,0.0,0.0,0.0,0.0,0.0,0.0,0.0,927.0,7.2676,556
54492,0.04,0.0,0.03,0.0,0.0,0.0,0.12,0.0,0.0,0.0,0.0,0.0,0.0,0.0,0.0,0.0,0.01,0.0,0.0,0.02,0.0,0.0,0.17,0.0,0.0,0.0,0.0,0.0,0.0,0.61,0.0,0.0,0.0,0.0,0.0,0.0,0.0,0.0,0.0,933.0,7.0965,556
54493,0.04,0.0,0.03,0.0,0.0,0.0,0.12,0.0,0.0,0.0,0.0,0.0,0.0,0.0,0.0,0.0,0.01,0.0,0.0,0.02,0.0,0.0,0.17,0.0,0.0,0.0,0.0,0.0,0.0,0.61,0.0,0.0,0.0,0.0,0.0,0.0,0.0,0.0,0.0,939.0,6.933,556
54494,0.04,0.0,0.03,0.0,0.0,0.0,0.12,0.0,0.0,0.0,0.0,0.0,0.0,0.0,0.0,0.0,0.01,0.0,0.0,0.02,0.0,0.0,0.17,0.0,0.0,0.0,0.0,0.0,0.0,0.61,0.0,0.0,0.0,0.0,0.0,0.0,0.0,0.0,0.0,945.0,6.7766,556
54495,0.04,0.0,0.03,0.0,0.0,0.0,0.12,0.0,0.0,0.0,0.0,0.0,0.0,0.0,0.0,0.0,0.01,0.0,0.0,0.02,0.0,0.0,0.17,0.0,0.0,0.0,0.0,0.0,0.0,0.61,0.0,0.0,0.0,0.0,0.0,0.0,0.0,0.0,0.0,951.0,6.627000000000001,556
54496,0.04,0.0,0.03,0.0,0.0,0.0,0.12,0.0,0.0,0.0,0.0,0.0,0.0,0.0,0.0,0.0,0.01,0.0,0.0,0.02,0.0,0.0,0.17,0.0,0.0,0.0,0.0,0.0,0.0,0.61,0.0,0.0,0.0,0.0,0.0,0.0,0.0,0.0,0.0,957.0,6.484,556
54497,0.04,0.0,0.03,0.0,0.0,0.0,0.12,0.0,0.0,0.0,0.0,0.0,0.0,0.0,0.0,0.0,0.01,0.0,0.0,0.02,0.0,0.0,0.17,0.0,0.0,0.0,0.0,0.0,0.0,0.61,0.0,0.0,0.0,0.0,0.0,0.0,0.0,0.0,0.0,963.0,6.3472,556
54498,0.04,0.0,0.03,0.0,0.0,0.0,0.12,0.0,0.0,0.0,0.0,0.0,0.0,0.0,0.0,0.0,0.01,0.0,0.0,0.02,0.0,0.0,0.17,0.0,0.0,0.0,0.0,0.0,0.0,0.61,0.0,0.0,0.0,0.0,0.0,0.0,0.0,0.0,0.0,971.0,6.1741,556
54499,0.04,0.0,0.03,0.0,0.0,0.0,0.12,0.0,0.0,0.0,0.0,0.0,0.0,0.0,0.0,0.0,0.01,0.0,0.0,0.02,0.0,0.0,0.17,0.0,0.0,0.0,0.0,0.0,0.0,0.61,0.0,0.0,0.0,0.0,0.0,0.0,0.0,0.0,0.0,977.0,6.0509,556
54500,0.04,0.0,0.03,0.0,0.0,0.0,0.12,0.0,0.0,0.0,0.0,0.0,0.0,0.0,0.0,0.0,0.01,0.0,0.0,0.02,0.0,0.0,0.17,0.0,0.0,0.0,0.0,0.0,0.0,0.61,0.0,0.0,0.0,0.0,0.0,0.0,0.0,0.0,0.0,983.0,5.9331,556
54501,0.04,0.0,0.03,0.0,0.0,0.0,0.12,0.0,0.0,0.0,0.0,0.0,0.0,0.0,0.0,0.0,0.01,0.0,0.0,0.02,0.0,0.0,0.17,0.0,0.0,0.0,0.0,0.0,0.0,0.61,0.0,0.0,0.0,0.0,0.0,0.0,0.0,0.0,0.0,989.0,5.8204,556
54502,0.04,0.0,0.03,0.0,0.0,0.0,0.12,0.0,0.0,0.0,0.0,0.0,0.0,0.0,0.0,0.0,0.01,0.0,0.0,0.02,0.0,0.0,0.17,0.0,0.0,0.0,0.0,0.0,0.0,0.61,0.0,0.0,0.0,0.0,0.0,0.0,0.0,0.0,0.0,993.0,5.747999999999999,556
54503,0.04,0.0,0.03,0.0,0.0,0.0,0.12,0.0,0.0,0.0,0.0,0.0,0.0,0.0,0.0,0.0,0.01,0.0,0.0,0.02,0.0,0.0,0.17,0.0,0.0,0.0,0.0,0.0,0.0,0.61,0.0,0.0,0.0,0.0,0.0,0.0,0.0,0.0,0.0,999.0,5.6434,556
54504,0.04,0.0,0.03,0.0,0.0,0.0,0.12,0.0,0.0,0.0,0.0,0.0,0.0,0.0,0.0,0.0,0.01,0.0,0.0,0.02,0.0,0.0,0.17,0.0,0.0,0.0,0.0,0.0,0.0,0.61,0.0,0.0,0.0,0.0,0.0,0.0,0.0,0.0,0.0,1003.0,5.5762,556
54505,0.04,0.0,0.03,0.0,0.0,0.0,0.12,0.0,0.0,0.0,0.0,0.0,0.0,0.0,0.0,0.0,0.01,0.0,0.0,0.02,0.0,0.0,0.17,0.0,0.0,0.0,0.0,0.0,0.0,0.61,0.0,0.0,0.0,0.0,0.0,0.0,0.0,0.0,0.0,1476.0,1.3568,556
54506,0.04,0.0,0.03,0.0,0.0,0.0,0.12,0.0,0.0,0.0,0.0,0.0,0.0,0.0,0.0,0.0,0.01,0.0,0.0,0.02,0.0,0.0,0.17,0.0,0.0,0.0,0.0,0.0,0.0,0.61,0.0,0.0,0.0,0.0,0.0,0.0,0.0,0.0,0.0,1575.0,0.9939,556
54507,0.04,0.0,0.03,0.0,0.0,0.0,0.12,0.0,0.0,0.0,0.0,0.0,0.0,0.0,0.0,0.0,0.01,0.0,0.0,0.02,0.0,0.0,0.17,0.0,0.0,0.0,0.0,0.0,0.0,0.61,0.0,0.0,0.0,0.0,0.0,0.0,0.0,0.0,0.0,1675.0,0.6821,556
54508,0.04,0.0,0.03,0.0,0.0,0.0,0.12,0.0,0.0,0.0,0.0,0.0,0.0,0.0,0.0,0.0,0.01,0.0,0.0,0.02,0.0,0.0,0.17,0.0,0.0,0.0,0.0,0.0,0.0,0.61,0.0,0.0,0.0,0.0,0.0,0.0,0.0,0.0,0.0,1773.0,0.4082,556
45356,0.04,0.0,0.08,0.0,0.0,0.0,0.05,0.0,0.0,0.0,0.0,0.0,0.0,0.0,0.0,0.0,0.0,0.0,0.0,0.08,0.0,0.0,0.13,0.0,0.0,0.0,0.0,0.0,0.0,0.62,0.0,0.0,0.0,0.0,0.0,0.0,0.0,0.0,0.0,836.0,12.0,557
45357,0.04,0.0,0.08,0.0,0.0,0.0,0.05,0.0,0.0,0.0,0.0,0.0,0.0,0.0,0.0,0.0,0.0,0.0,0.0,0.08,0.0,0.0,0.13,0.0,0.0,0.0,0.0,0.0,0.0,0.62,0.0,0.0,0.0,0.0,0.0,0.0,0.0,0.0,0.0,857.0,11.0,557
45358,0.04,0.0,0.08,0.0,0.0,0.0,0.05,0.0,0.0,0.0,0.0,0.0,0.0,0.0,0.0,0.0,0.0,0.0,0.0,0.08,0.0,0.0,0.13,0.0,0.0,0.0,0.0,0.0,0.0,0.62,0.0,0.0,0.0,0.0,0.0,0.0,0.0,0.0,0.0,879.0,10.0,557
