Repository: R3sten/glass_dynamics

# GlassDynamics: Ridge Regression for Glass Viscosity Prediction

## Bachelor's thesis in physics

### Università degli Studi di Trieste

The main goal of this project is to develop a reliable and interpretable predictive model for glass viscosity, moving beyond "black-box" machine learning to provide physically meaningful insights for materials science applications.


This repository implements a workflow that bridges the gap between empirical models and modern data science techniques.

File: data/viscosity_raw_data.csv (part 60 of 81)
,Al2O3,As2O3,B2O3,BaO,BeO,Bi2O3,CaO,CdO,CoO,Cs2O,CuO,Fe2O3,FeO,Ga2O3,GeO2,HfO2,K2O,La2O3,Li2O,MgO,MnO,MoO3,Na2O,Nb2O5,NiO,P2O5,PbO,Rb2O,Sb2O3,SiO2,SrO,Ta2O5,TeO2,TiO2,Tl2O,WO3,Y2O3,ZnO,ZrO2,T,log_visc,ID
54509,0.04,0.0,0.08,0.0,0.0,0.0,0.05,0.0,0.0,0.0,0.0,0.0,0.0,0.0,0.0,0.0,0.0,0.0,0.0,0.08,0.0,0.0,0.13,0.0,0.0,0.0,0.0,0.0,0.0,0.62,0.0,0.0,0.0,0.0,0.0,0.0,0.0,0.0,0.0,903.0,9.2917,557
54510,0.04,0.0,0.08,0.0,0.0,0.0,0.05,0.0,0.0,0.0,0.0,0.0,0.0,0.0,0.0,0.0,0.0,0.0,0.0,0.08,0.0,0.0,0.13,0.0,0.0,0.0,0.0,0.0,0.0,0.62,0.0,0.0,0.0,0.0,0.0,0.0,0.0,0.0,0.0,909.0,9.049,557
54511,0.04,0.0,0.08,0.0,0.0,0.0,0.05,0.0,0.0,0.0,0.0,0.0,0.0,0.0,0.0,0.0,0.0,0.0,0.0,0.08,0.0,0.0,0.13,0.0,0.0,0.0,0.0,0.0,0.0,0.62,0.0,0.0,0.0,0.0,0.0,0.0,0.0,0.0,0.0,911.0,8.9703,557
54512,0.04,0.0,0.08,0.0,0.0,0.0,0.05,0.0,0.0,0.0,0.0,0.0,0.0,0.0,0.0,0.0,0.0,0.0,0.0,0.08,0.0,0.0,0.13,0.0,0.0,0.0,0.0,0.0,0.0,0.62,0.0,0.0,0.0,0.0,0.0,0.0,0.0,0.0,0.0,917.0,8.7412,557
54513,0.04,0.0,0.08,0.0,0.0,0.0,0.05,0.0,0.0,0.0,0.0,0.0,0.0,0.0,0.0,0.0,0.0,0.0,0.0,0.08,0.0,0.0,0.13,0.0,0.0,0.0,0.0,0.0,0.0,0.62,0.0,0.0,0.0,0.0,0.0,0.0,0.0,0.0,0.0,923.0,8.5217,557
54514,0.04,0.0,0.08,0.0,0.0,0.0,0.05,0.0,0.0,0.0,0.0,0.0,0.0,0.0,0.0,0.0,0.0,0.0,0.0,0.08,0.0,0.0,0.13,0.0,0.0,0.0,0.0,0.0,0.0,0.62,0.0,0.0,0.0,0.0,0.0,0.0,0.0,0.0,0.0,929.0,8.3115,557
54515,0.04,0.0,0.08,0.0,0.0,0.0,0.05,0.0,0.0,0.0,0.0,0.0,0.0,0.0,0.0,0.0,0.0,0.0,0.0,0.08,0.0,0.0,0.13,0.0,0.0,0.0,0.0,0.0,0.0,0.62,0.0,0.0,0.0,0.0,0.0,0.0,0.0,0.0,0.0,935.0,8.1102,557
54516,0.04,0.0,0.08,0.0,0.0,0.0,0.05,0.0,0.0,0.0,0.0,0.0,0.0,0.0,0.0,0.0,0.0,0.0,0.0,0.08,0.0,0.0,0.13,0.0,0.0,0.0,0.0,0.0,0.0,0.62,0.0,0.0,0.0,0.0,0.0,0.0,0.0,0.0,0.0,945.0,7.7935,557
54517,0.04,0.0,0.08,0.0,0.0,0.0,0.05,0.0,0.0,0.0,0.0,0.0,0.0,0.0,0.0,0.0,0.0,0.0,0.0,0.08,0.0,0.0,0.13,0.0,0.0,0.0,0.0,0.0,0.0,0.62,0.0,0.0,0.0,0.0,0.0,0.0,0.0,0.0,0.0,955.0,7.4988,557
54518,0.04,0.0,0.08,0.0,0.0,0.0,0.05,0.0,0.0,0.0,0.0,0.0,0.0,0.0,0.0,0.0,0.0,0.0,0.0,0.08,0.0,0.0,0.13,0.0,0.0,0.0,0.0,0.0,0.0,0.62,0.0,0.0,0.0,0.0,0.0,0.0,0.0,0.0,0.0,961.0,7.3319,557
54519,0.04,0.0,0.08,0.0,0.0,0.0,0.05,0.0,0.0,0.0,0.0,0.0,0.0,0.0,0.0,0.0,0.0,0.0,0.0,0.08,0.0,0.0,0.13,0.0,0.0,0.0,0.0,0.0,0.0,0.62,0.0,0.0,0.0,0.0,0.0,0.0,0.0,0.0,0.0,967.0,7.172000000000001,557
54520,0.04,0.0,0.08,0.0,0.0,0.0,0.05,0.0,0.0,0.0,0.0,0.0,0.0,0.0,0.0,0.0,0.0,0.0,0.0,0.08,0.0,0.0,0.13,0.0,0.0,0.0,0.0,0.0,0.0,0.62,0.0,0.0,0.0,0.0,0.0,0.0,0.0,0.0,0.0,973.0,7.019,557
54521,0.04,0.0,0.08,0.0,0.0,0.0,0.05,0.0,0.0,0.0,0.0,0.0,0.0,0.0,0.0,0.0,0.0,0.0,0.0,0.08,0.0,0.0,0.13,0.0,0.0,0.0,0.0,0.0,0.0,0.62,0.0,0.0,0.0,0.0,0.0,0.0,0.0,0.0,0.0,979.0,6.8724,557
54522,0.04,0.0,0.08,0.0,0.0,0.0,0.05,0.0,0.0,0.0,0.0,0.0,0.0,0.0,0.0,0.0,0.0,0.0,0.0,0.08,0.0,0.0,0.13,0.0,0.0,0.0,0.0,0.0,0.0,0.62,0.0,0.0,0.0,0.0,0.0,0.0,0.0,0.0,0.0,985.0,6.732,557
54523,0.04,0.0,0.08,0.0,0.0,0.0,0.05,0.0,0.0,0.0,0.0,0.0,0.0,0.0,0.0,0.0,0.0,0.0,0.0,0.08,0.0,0.0,0.13,0.0,0.0,0.0,0.0,0.0,0.0,0.62,0.0,0.0,0.0,0.0,0.0,0.0,0.0,0.0,0.0,991.0,6.5975,557
54524,0.04,0.0,0.08,0.0,0.0,0.0,0.05,0.0,0.0,0.0,0.0,0.0,0.0,0.0,0.0,0.0,0.0,0.0,0.0,0.08,0.0,0.0,0.13,0.0,0.0,0.0,0.0,0.0,0.0,0.62,0.0,0.0,0.0,0.0,0.0,0.0,0.0,0.0,0.0,997.0,6.4687,557
54525,0.04,0.0,0.08,0.0,0.0,0.0,0.05,0.0,0.0,0.0,0.0,0.0,0.0,0.0,0.0,0.0,0.0,0.0,0.0,0.08,0.0,0.0,0.13,0.0,0.0,0.0,0.0,0.0,0.0,0.62,0.0,0.0,0.0,0.0,0.0,0.0,0.0,0.0,0.0,1005.0,6.3055,557
54526,0.04,0.0,0.08,0.0,0.0,0.0,0.05,0.0,0.0,0.0,0.0,0.0,0.0,0.0,0.0,0.0,0.0,0.0,0.0,0.08,0.0,0.0,0.13,0.0,0.0,0.0,0.0,0.0,0.0,0.62,0.0,0.0,0.0,0.0,0.0,0.0,0.0,0.0,0.0,1011.0,6.1891,557
54527,0.04,0.0,0.08,0.0,0.0,0.0,0.05,0.0,0.0,0.0,0.0,0.0,0.0,0.0,0.0,0.0,0.0,0.0,0.0,0.08,0.0,0.0,0.13,0.0,0.0,0.0,0.0,0.0,0.0,0.62,0.0,0.0,0.0,0.0,0.0,0.0,0.0,0.0,0.0,1017.0,6.0776,557
54528,0.04,0.0,0.08,0.0,0.0,0.0,0.05,0.0,0.0,0.0,0.0,0.0,0.0,0.0,0.0,0.0,0.0,0.0,0.0,0.08,0.0,0.0,0.13,0.0,0.0,0.0,0.0,0.0,0.0,0.62,0.0,0.0,0.0,0.0,0.0,0.0,0.0,0.0,0.0,1023.0,5.9708,557
54529,0.04,0.0,0.08,0.0,0.0,0.0,0.05,0.0,0.0,0.0,0.0,0.0,0.0,0.0,0.0,0.0,0.0,0.0,0.0,0.08,0.0,0.0,0.13,0.0,0.0,0.0,0.0,0.0,0.0,0.62,0.0,0.0,0.0,0.0,0.0,0.0,0.0,0.0,0.0,1027.0,5.9022,557
54530,0.04,0.0,0.08,0.0,0.0,0.0,0.05,0.0,0.0,0.0,0.0,0.0,0.0,0.0,0.0,0.0,0.0,0.0,0.0,0.08,0.0,0.0,0.13,0.0,0.0,0.0,0.0,0.0,0.0,0.62,0.0,0.0,0.0,0.0,0.0,0.0,0.0,0.0,0.0,1033.0,5.8028,557
54531,0.04,0.0,0.08,0.0,0.0,0.0,0.05,0.0,0.0,0.0,0.0,0.0,0.0,0.0,0.0,0.0,0.0,0.0,0.0,0.08,0.0,0.0,0.13,0.0,0.0,0.0,0.0,0.0,0.0,0.62,0.0,0.0,0.0,0.0,0.0,0.0,0.0,0.0,0.0,1037.0,5.7389,557
54532,0.04,0.0,0.08,0.0,0.0,0.0,0.05,0.0,0.0,0.0,0.0,0.0,0.0,0.0,0.0,0.0,0.0,0.0,0.0,0.08,0.0,0.0,0.13,0.0,0.0,0.0,0.0,0.0,0.0,0.62,0.0,0.0,0.0,0.0,0.0,0.0,0.0,0.0,0.0,1043.0,5.6465,557
54533,0.04,0.0,0.08,0.0,0.0,0.0,0.05,0.0,0.0,0.0,0.0,0.0,0.0,0.0,0.0,0.0,0.0,0.0,0.0,0.08,0.0,0.0,0.13,0.0,0.0,0.0,0.0,0.0,0.0,0.62,0.0,0.0,0.0,0.0,0.0,0.0,0.0,0.0,0.0,1047.0,5.5871,557
54534,0.04,0.0,0.08,0.0,0.0,0.0,0.05,0.0,0.0,0.0,0.0,0.0,0.0,0.0,0.0,0.0,0.0,0.0,0.0,0.08,0.0,0.0,0.13,0.0,0.0,0.0,0.0,0.0,0.0,0.62,0.0,0.0,0.0,0.0,0.0,0.0,0.0,0.0,0.0,1472.0,1.6055,557
54535,0.04,0.0,0.08,0.0,0.0,0.0,0.05,0.0,0.0,0.0,0.0,0.0,0.0,0.0,0.0,0.0,0.0,0.0,0.0,0.08,0.0,0.0,0.13,0.0,0.0,0.0,0.0,0.0,0.0,0.62,0.0,0.0,0.0,0.0,0.0,0.0,0.0,0.0,0.0,1572.0,1.2309999999999999,557
54536,0.04,0.0,0.08,0.0,0.0,0.0,0.05,0.0,0.0,0.0,0.0,0.0,0.0,0.0,0.0,0.0,0.0,0.0,0.0,0.08,0.0,0.0,0.13,0.0,0.0,0.0,0.0,0.0,0.0,0.62,0.0,0.0,0.0,0.0,0.0,0.0,0.0,0.0,0.0,1672.0,0.9106,557
54537,0.04,0.0,0.08,0.0,0.0,0.0,0.05,0.0,0.0,0.0,0.0,0.0,0.0,0.0,0.0,0.0,0.0,0.0,0.0,0.08,0.0,0.0,0.13,0.0,0.0,0.0,0.0,0.0,0.0,0.62,0.0,0.0,0.0,0.0,0.0,0.0,0.0,0.0,0.0,1772.0,0.6085,557
45359,0.0,0.0,0.03,0.0,0.0,0.0,0.05,0.0,0.0,0.0,0.0,0.0,0.0,0.0,0.0,0.0,0.01,0.0,0.0,0.07,0.0,0.0,0.16,0.0,0.0,0.0,0.0,0.0,0.0,0.67,0.0,0.0,0.0,0.0,0.0,0.0,0.0,0.0,0.0,791.0,12.0,558
45360,0.0,0.0,0.03,0.0,0.0,0.0,0.05,0.0,0.0,0.0,0.0,0.0,0.0,0.0,0.0,0.0,0.01,0.0,0.0,0.07,0.0,0.0,0.16,0.0,0.0,0.0,0.0,0.0,0.0,0.67,0.0,0.0,0.0,0.0,0.0,0.0,0.0,0.0,0.0,811.0,11.0,558
45361,0.0,0.0,0.03,0.0,0.0,0.0,0.05,0.0,0.0,0.0,0.0,0.0,0.0,0.0,0.0,0.0,0.01,0.0,0.0,0.07,0.0,0.0,0.16,0.0,0.0,0.0,0.0,0.0,0.0,0.67,0.0,0.0,0.0,0.0,0.0,0.0,0.0,0.0,0.0,832.0,10.0,558
54538,0.0,0.0,0.03,0.0,0.0,0.0,0.05,0.0,0.0,0.0,0.0,0.0,0.0,0.0,0.0,0.0,0.01,0.0,0.0,0.07,0.0,0.0,0.16,0.0,0.0,0.0,0.0,0.0,0.0,0.67,0.0,0.0,0.0,0.0,0.0,0.0,0.0,0.0,0.0,855.0,9.2896,558
54539,0.0,0.0,0.03,0.0,0.0,0.0,0.05,0.0,0.0,0.0,0.0,0.0,0.0,0.0,0.0,0.0,0.01,0.0,0.0,0.07,0.0,0.0,0.16,0.0,0.0,0.0,0.0,0.0,0.0,0.67,0.0,0.0,0.0,0.0,0.0,0.0,0.0,0.0,0.0,861.0,9.0564,558
54540,0.0,0.0,0.03,0.0,0.0,0.0,0.05,0.0,0.0,0.0,0.0,0.0,0.0,0.0,0.0,0.0,0.01,0.0,0.0,0.07,0.0,0.0,0.16,0.0,0.0,0.0,0.0,0.0,0.0,0.67,0.0,0.0,0.0,0.0,0.0,0.0,0.0,0.0,0.0,863.0,8.9807,558
54541,0.0,0.0,0.03,0.0,0.0,0.0,0.05,0.0,0.0,0.0,0.0,0.0,0.0,0.0,0.0,0.0,0.01,0.0,0.0,0.07,0.0,0.0,0.16,0.0,0.0,0.0,0.0,0.0,0.0,0.67,0.0,0.0,0.0,0.0,0.0,0.0,0.0,0.0,0.0,869.0,8.7596,558
54542,0.0,0.0,0.03,0.0,0.0,0.0,0.05,0.0,0.0,0.0,0.0,0.0,0.0,0.0,0.0,0.0,0.01,0.0,0.0,0.07,0.0,0.0,0.16,0.0,0.0,0.0,0.0,0.0,0.0,0.67,0.0,0.0,0.0,0.0,0.0,0.0,0.0,0.0,0.0,875.0,8.5473,558
54543,0.0,0.0,0.03,0.0,0.0,0.0,0.05,0.0,0.0,0.0,0.0,0.0,0.0,0.0,0.0,0.0,0.01,0.0,0.0,0.07,0.0,0.0,0.16,0.0,0.0,0.0,0.0,0.0,0.0,0.67,0.0,0.0,0.0,0.0,0.0,0.0,0.0,0.0,0.0,881.0,8.3432,558
54544,0.0,0.0,0.03,0.0,0.0,0.0,0.05,0.0,0.0,0.0,0.0,0.0,0.0,0.0,0.0,0.0,0.01,0.0,0.0,0.07,0.0,0.0,0.16,0.0,0.0,0.0,0.0,0.0,0.0,0.67,0.0,0.0,0.0,0.0,0.0,0.0,0.0,0.0,0.0,887.0,8.1472,558
54545,0.0,0.0,0.03,0.0,0.0,0.0,0.05,0.0,0.0,0.0,0.0,0.0,0.0,0.0,0.0,0.0,0.01,0.0,0.0,0.07,0.0,0.0,0.16,0.0,0.0,0.0,0.0,0.0,0.0,0.67,0.0,0.0,0.0,0.0,0.0,0.0,0.0,0.0,0.0,897.0,7.8375,558
54546,0.0,0.0,0.03,0.0,0.0,0.0,0.05,0.0,0.0,0.0,0.0,0.0,0.0,0.0,0.0,0.0,0.01,0.0,0.0,0.07,0.0,0.0,0.16,0.0,0.0,0.0,0.0,0.0,0.0,0.67,0.0,0.0,0.0,0.0,0.0,0.0,0.0,0.0,0.0,907.0,7.5479,558
54547,0.0,0.0,0.03,0.0,0.0,0.0,0.05,0.0,0.0,0.0,0.0,0.0,0.0,0.0,0.0,0.0,0.01,0.0,0.0,0.07,0.0,0.0,0.16,0.0,0.0,0.0,0.0,0.0,0.0,0.67,0.0,0.0,0.0,0.0,0.0,0.0,0.0,0.0,0.0,913.0,7.3831,558
54548,0.0,0.0,0.03,0.0,0.0,0.0,0.05,0.0,0.0,0.0,0.0,0.0,0.0,0.0,0.0,0.0,0.01,0.0,0.0,0.07,0.0,0.0,0.16,0.0,0.0,0.0,0.0,0.0,0.0,0.67,0.0,0.0,0.0,0.0,0.0,0.0,0.0,0.0,0.0,919.0,7.2249,558
54549,0.0,0.0,0.03,0.0,0.0,0.0,0.05,0.0,0.0,0.0,0.0,0.0,0.0,0.0,0.0,0.0,0.01,0.0,0.0,0.07,0.0,0.0,0.16,0.0,0.0,0.0,0.0,0.0,0.0,0.67,0.0,0.0,0.0,0.0,0.0,0.0,0.0,0.0,0.0,925.0,7.0729,558
54550,0.0,0.0,0.03,0.0,0.0,0.0,0.05,0.0,0.0,0.0,0.0,0.0,0.0,0.0,0.0,0.0,0.01,0.0,0.0,0.07,0.0,0.0,0.16,0.0,0.0,0.0,0.0,0.0,0.0,0.67,0.0,0.0,0.0,0.0,0.0,0.0,0.0,0.0,0.0,931.0,6.9268,558
54551,0.0,0.0,0.03,0.0,0.0,0.0,0.05,0.0,0.0,0.0,0.0,0.0,0.0,0.0,0.0,0.0,0.01,0.0,0.0,0.07,0.0,0.0,0.16,0.0,0.0,0.0,0.0,0.0,0.0,0.67,0.0,0.0,0.0,0.0,0.0,0.0,0.0,0.0,0.0,937.0,6.7865,558
54552,0.0,0.0,0.03,0.0,0.0,0.0,0.05,0.0,0.0,0.0,0.0,0.0,0.0,0.0,0.0,0.0,0.01,0.0,0.0,0.07,0.0,0.0,0.16,0.0,0.0,0.0,0.0,0.0,0.0,0.67,0.0,0.0,0.0,0.0,0.0,0.0,0.0,0.0,0.0,943.0,6.6518,558
54553,0.0,0.0,0.03,0.0,0.0,0.0,0.05,0.0,0.0,0.0,0.0,0.0,0.0,0.0,0.0,0.0,0.01,0.0,0.0,0.07,0.0,0.0,0.16,0.0,0.0,0.0,0.0,0.0,0.0,0.67,0.0,0.0,0.0,0.0,0.0,0.0,0.0,0.0,0.0,949.0,6.5223,558
54554,0.0,0.0,0.03,0.0,0.0,0.0,0.05,0.0,0.0,0.0,0.0,0.0,0.0,0.0,0.0,0.0,0.01,0.0,0.0,0.07,0.0,0.0,0.16,0.0,0.0,0.0,0.0,0.0,0.0,0.67,0.0,0.0,0.0,0.0,0.0,0.0,0.0,0.0,0.0,957.0,6.3576,558
54555,0.0,0.0,0.03,0.0,0.0,0.0,0.05,0.0,0.0,0.0,0.0,0.0,0.0,0.0,0.0,0.0,0.01,0.0,0.0,0.07,0.0,0.0,0.16,0.0,0.0,0.0,0.0,0.0,0.0,0.67,0.0,0.0,0.0,0.0,0.0,0.0,0.0,0.0,0.0,963.0,6.2397,558
54556,0.0,0.0,0.03,0.0,0.0,0.0,0.05,0.0,0.0,0.0,0.0,0.0,0.0,0.0,0.0,0.0,0.01,0.0,0.0,0.07,0.0,0.0,0.16,0.0,0.0,0.0,0.0,0.0,0.0,0.67,0.0,0.0,0.0,0.0,0.0,0.0,0.0,0.0,0.0,969.0,6.1264,558
54557,0.0,0.0,0.03,0.0,0.0,0.0,0.05,0.0,0.0,0.0,0.0,0.0,0.0,0.0,0.0,0.0,0.01,0.0,0.0,0.07,0.0,0.0,0.16,0.0,0.0,0.0,0.0,0.0,0.0,0.67,0.0,0.0,0.0,0.0,0.0,0.0,0.0,0.0,0.0,975.0,6.0176,558
54558,0.0,0.0,0.03,0.0,0.0,0.0,0.05,0.0,0.0,0.0,0.0,0.0,0.0,0.0,0.0,0.0,0.01,0.0,0.0,0.07,0.0,0.0,0.16,0.0,0.0,0.0,0.0,0.0,0.0,0.67,0.0,0.0,0.0,0.0,0.0,0.0,0.0,0.0,0.0,979.0,5.9474,558
54559,0.0,0.0,0.03,0.0,0.0,0.0,0.05,0.0,0.0,0.0,0.0,0.0,0.0,0.0,0.0,0.0,0.01,0.0,0.0,0.07,0.0,0.0,0.16,0.0,0.0,0.0,0.0,0.0,0.0,0.67,0.0,0.0,0.0,0.0,0.0,0.0,0.0,0.0,0.0,985.0,5.8457,558
54560,0.0,0.0,0.03,0.0,0.0,0.0,0.05,0.0,0.0,0.0,0.0,0.0,0.0,0.0,0.0,0.0,0.01,0.0,0.0,0.07,0.0,0.0,0.16,0.0,0.0,0.0,0.0,0.0,0.0,0.67,0.0,0.0,0.0,0.0,0.0,0.0,0.0,0.0,0.0,989.0,5.78,558
54561,0.0,0.0,0.03,0.0,0.0,0.0,0.05,0.0,0.0,0.0,0.0,0.0,0.0,0.0,0.0,0.0,0.01,0.0,0.0,0.07,0.0,0.0,0.16,0.0,0.0,0.0,0.0,0.0,0.0,0.67,0.0,0.0,0.0,0.0,0.0,0.0,0.0,0.0,0.0,995.0,5.6849,558
54562,0.0,0.0,0.03,0.0,0.0,0.0,0.05,0.0,0.0,0.0,0.0,0.0,0.0,0.0,0.0,0.0,0.01,0.0,0.0,0.07,0.0,0.0,0.16,0.0,0.0,0.0,0.0,0.0,0.0,0.67,0.0,0.0,0.0,0.0,0.0,0.0,0.0,0.0,0.0,1001.0,5.5934,558
54563,0.0,0.0,0.03,0.0,0.0,0.0,0.05,0.0,0.0,0.0,0.0,0.0,0.0,0.0,0.0,0.0,0.01,0.0,0.0,0.07,0.0,0.0,0.16,0.0,0.0,0.0,0.0,0.0,0.0,0.67,0.0,0.0,0.0,0.0,0.0,0.0,0.0,0.0,0.0,1005.0,5.5345,558
54564,0.0,0.0,0.03,0.0,0.0,0.0,0.05,0.0,0.0,0.0,0.0,0.0,0.0,0.0,0.0,0.0,0.01,0.0,0.0,0.07,0.0,0.0,0.16,0.0,0.0,0.0,0.0,0.0,0.0,0.67,0.0,0.0,0.0,0.0,0.0,0.0,0.0,0.0,0.0,1009.0,5.4771,558
54565,0.0,0.0,0.03,0.0,0.0,0.0,0.05,0.0,0.0,0.0,0.0,0.0,0.0,0.0,0.0,0.0,0.01,0.0,0.0,0.07,0.0,0.0,0.16,0.0,0.0,0.0,0.0,0.0,0.0,0.67,0.0,0.0,0.0,0.0,0.0,0.0,0.0,0.0,0.0,1474.0,1.4067,558
54566,0.0,0.0,0.03,0.0,0.0,0.0,0.05,0.0,0.0,0.0,0.0,0.0,0.0,0.0,0.0,0.0,0.01,0.0,0.0,0.07,0.0,0.0,0.16,0.0,0.0,0.0,0.0,0.0,0.0,0.67,0.0,0.0,0.0,0.0,0.0,0.0,0.0,0.0,0.0,1573.0,1.0774,558
54567,0.0,0.0,0.03,0.0,0.0,0.0,0.05,0.0,0.0,0.0,0.0,0.0,0.0,0.0,0.0,0.0,0.01,0.0,0.0,0.07,0.0,0.0,0.16,0.0,0.0,0.0,0.0,0.0,0.0,0.67,0.0,0.0,0.0,0.0,0.0,0.0,0.0,0.0,0.0,1673.0,0.7708,558
54568,0.0,0.0,0.03,0.0,0.0,0.0,0.05,0.0,0.0,0.0,0.0,0.0,0.0,0.0,0.0,0.0,0.01,0.0,0.0,0.07,0.0,0.0,0.16,0.0,0.0,0.0,0.0,0.0,0.0,0.67,0.0,0.0,0.0,0.0,0.0,0.0,0.0,0.0,0.0,1773.0,0.5132,558
45365,0.0,0.0,0.09,0.0,0.0,0.0,0.06,0.0,0.0,0.0,0.0,0.0,0.0,0.0,0.0,0.0,0.01,0.0,0.0,0.02,0.0,0.0,0.14,0.0,0.0,0.0,0.0,0.0,0.0,0.68,0.0,0.0,0.0,0.0,0.0,0.0,0.0,0.0,0.0,842.0,12.0,559
45366,0.0,0.0,0.09,0.0,0.0,0.0,0.06,0.0,0.0,0.0,0.0,0.0,0.0,0.0,0.0,0.0,0.01,0.0,0.0,0.02,0.0,0.0,0.14,0.0,0.0,0.0,0.0,0.0,0.0,0.68,0.0,0.0,0.0,0.0,0.0,0.0,0.0,0.0,0.0,862.0,11.0,559
45367,0.0,0.0,0.09,0.0,0.0,0.0,0.06,0.0,0.0,0.0,0.0,0.0,0.0,0.0,0.0,0.0,0.01,0.0,0.0,0.02,0.0,0.0,0.14,0.0,0.0,0.0,0.0,0.0,0.0,0.68,0.0,0.0,0.0,0.0,0.0,0.0,0.0,0.0,0.0,883.0,10.0,559
54593,0.0,0.0,0.09,0.0,0.0,0.0,0.06,0.0,0.0,0.0,0.0,0.0,0.0,0.0,0.0,0.0,0.01,0.0,0.0,0.02,0.0,0.0,0.14,0.0,0.0,0.0,0.0,0.0,0.0,0.68,0.0,0.0,0.0,0.0,0.0,0.0,0.0,0.0,0.0,893.0,9.4055,559
54594,0.0,0.0,0.09,0.0,0.0,0.0,0.06,0.0,0.0,0.0,0.0,0.0,0.0,0.0,0.0,0.0,0.01,0.0,0.0,0.02,0.0,0.0,0.14,0.0,0.0,0.0,0.0,0.0,0.0,0.68,0.0,0.0,0.0,0.0,0.0,0.0,0.0,0.0,0.0,899.0,9.1416,559
54595,0.0,0.0,0.09,0.0,0.0,0.0,0.06,0.0,0.0,0.0,0.0,0.0,0.0,0.0,0.0,0.0,0.01,0.0,0.0,0.02,0.0,0.0,0.14,0.0,0.0,0.0,0.0,0.0,0.0,0.68,0.0,0.0,0.0,0.0,0.0,0.0,0.0,0.0,0.0,901.0,9.0567,559
54596,0.0,0.0,0.09,0.0,0.0,0.0,0.06,0.0,0.0,0.0,0.0,0.0,0.0,0.0,0.0,0.0,0.01,0.0,0.0,0.02,0.0,0.0,0.14,0.0,0.0,0.0,0.0,0.0,0.0,0.68,0.0,0.0,0.0,0.0,0.0,0.0,0.0,0.0,0.0,907.0,8.8106,559
54597,0.0,0.0,0.09,0.0,0.0,0.0,0.06,0.0,0.0,0.0,0.0,0.0,0.0,0.0,0.0,0.0,0.01,0.0,0.0,0.02,0.0,0.0,0.14,0.0,0.0,0.0,0.0,0.0,0.0,0.68,0.0,0.0,0.0,0.0,0.0,0.0,0.0,0.0,0.0,913.0,8.5766,559
54598,0.0,0.0,0.09,0.0,0.0,0.0,0.06,0.0,0.0,0.0,0.0,0.0,0.0,0.0,0.0,0.0,0.01,0.0,0.0,0.02,0.0,0.0,0.14,0.0,0.0,0.0,0.0,0.0,0.0,0.68,0.0,0.0,0.0,0.0,0.0,0.0,0.0,0.0,0.0,919.0,8.3538,559
54599,0.0,0.0,0.09,0.0,0.0,0.0,0.06,0.0,0.0,0.0,0.0,0.0,0.0,0.0,0.0,0.0,0.01,0.0,0.0,0.02,0.0,0.0,0.14,0.0,0.0,0.0,0.0,0.0,0.0,0.68,0.0,0.0,0.0,0.0,0.0,0.0,0.0,0.0,0.0,925.0,8.1414,559
54600,0.0,0.0,0.09,0.0,0.0,0.0,0.06,0.0,0.0,0.0,0.0,0.0,0.0,0.0,0.0,0.0,0.01,0.0,0.0,0.02,0.0,0.0,0.14,0.0,0.0,0.0,0.0,0.0,0.0,0.68,0.0,0.0,0.0,0.0,0.0,0.0,0.0,0.0,0.0,935.0,7.8088,559
54601,0.0,0.0,0.09,0.0,0.0,0.0,0.06,0.0,0.0,0.0,0.0,0.0,0.0,0.0,0.0,0.0,0.01,0.0,0.0,0.02,0.0,0.0,0.14,0.0,0.0,0.0,0.0,0.0,0.0,0.68,0.0,0.0,0.0,0.0,0.0,0.0,0.0,0.0,0.0,945.0,7.5003,559
54602,0.0,0.0,0.09,0.0,0.0,0.0,0.06,0.0,0.0,0.0,0.0,0.0,0.0,0.0,0.0,0.0,0.01,0.0,0.0,0.02,0.0,0.0,0.14,0.0,0.0,0.0,0.0,0.0,0.0,0.68,0.0,0.0,0.0,0.0,0.0,0.0,0.0,0.0,0.0,951.0,7.3257,559
54603,0.0,0.0,0.09,0.0,0.0,0.0,0.06,0.0,0.0,0.0,0.0,0.0,0.0,0.0,0.0,0.0,0.01,0.0,0.0,0.02,0.0,0.0,0.14,0.0,0.0,0.0,0.0,0.0,0.0,0.68,0.0,0.0,0.0,0.0,0.0,0.0,0.0,0.0,0.0,957.0,7.1584,559
54604,0.0,0.0,0.09,0.0,0.0,0.0,0.06,0.0,0.0,0.0,0.0,0.0,0.0,0.0,0.0,0.0,0.01,0.0,0.0,0.02,0.0,0.0,0.14,0.0,0.0,0.0,0.0,0.0,0.0,0.68,0.0,0.0,0.0,0.0,0.0,0.0,0.0,0.0,0.0,963.0,6.9979,559
54605,0.0,0.0,0.09,0.0,0.0,0.0,0.06,0.0,0.0,0.0,0.0,0.0,0.0,0.0,0.0,0.0,0.01,0.0,0.0,0.02,0.0,0.0,0.14,0.0,0.0,0.0,0.0,0.0,0.0,0.68,0.0,0.0,0.0,0.0,0.0,0.0,0.0,0.0,0.0,969.0,6.8438,559
54606,0.0,0.0,0.09,0.0,0.0,0.0,0.06,0.0,0.0,0.0,0.0,0.0,0.0,0.0,0.0,0.0,0.01,0.0,0.0,0.02,0.0,0.0,0.14,0.0,0.0,0.0,0.0,0.0,0.0,0.68,0.0,0.0,0.0,0.0,0.0,0.0,0.0,0.0,0.0,975.0,6.6958,559
54607,0.0,0.0,0.09,0.0,0.0,0.0,0.06,0.0,0.0,0.0,0.0,0.0,0.0,0.0,0.0,0.0,0.01,0.0,0.0,0.02,0.0,0.0,0.14,0.0,0.0,0.0,0.0,0.0,0.0,0.68,0.0,0.0,0.0,0.0,0.0,0.0,0.0,0.0,0.0,981.0,6.5535,559
54608,0.0,0.0,0.09,0.0,0.0,0.0,0.06,0.0,0.0,0.0,0.0,0.0,0.0,0.0,0.0,0.0,0.01,0.0,0.0,0.02,0.0,0.0,0.14,0.0,0.0,0.0,0.0,0.0,0.0,0.68,0.0,0.0,0.0,0.0,0.0,0.0,0.0,0.0,0.0,987.0,6.4165,559
54609,0.0,0.0,0.09,0.0,0.0,0.0,0.06,0.0,0.0,0.0,0.0,0.0,0.0,0.0,0.0,0.0,0.01,0.0,0.0,0.02,0.0,0.0,0.14,0.0,0.0,0.0,0.0,0.0,0.0,0.68,0.0,0.0,0.0,0.0,0.0,0.0,0.0,0.0,0.0,995.0,6.2418,559
54610,0.0,0.0,0.09,0.0,0.0,0.0,0.06,0.0,0.0,0.0,0.0,0.0,0.0,0.0,0.0,0.0,0.01,0.0,0.0,0.02,0.0,0.0,0.14,0.0,0.0,0.0,0.0,0.0,0.0,0.68,0.0,0.0,0.0,0.0,0.0,0.0,0.0,0.0,0.0,1001.0,6.1162,559
54611,0.0,0.0,0.09,0.0,0.0,0.0,0.06,0.0,0.0,0.0,0.0,0.0,0.0,0.0,0.0,0.0,0.01,0.0,0.0,0.02,0.0,0.0,0.14,0.0,0.0,0.0,0.0,0.0,0.0,0.68,0.0,0.0,0.0,0.0,0.0,0.0,0.0,0.0,0.0,1007.0,5.9951,559
54612,0.0,0.0,0.09,0.0,0.0,0.0,0.06,0.0,0.0,0.0,0.0,0.0,0.0,0.0,0.0,0.0,0.01,0.0,0.0,0.02,0.0,0.0,0.14,0.0,0.0,0.0,0.0,0.0,0.0,0.68,0.0,0.0,0.0,0.0,0.0,0.0,0.0,0.0,0.0,1013.0,5.8783,559
54613,0.0,0.0,0.09,0.0,0.0,0.0,0.06,0.0,0.0,0.0,0.0,0.0,0.0,0.0,0.0,0.0,0.01,0.0,0.0,0.02,0.0,0.0,0.14,0.0,0.0,0.0,0.0,0.0,0.0,0.68,0.0,0.0,0.0,0.0,0.0,0.0,0.0,0.0,0.0,1017.0,5.8026,559
54614,0.0,0.0,0.09,0.0,0.0,0.0,0.06,0.0,0.0,0.0,0.0,0.0,0.0,0.0,0.0,0.0,0.01,0.0,0.0,0.02,0.0,0.0,0.14,0.0,0.0,0.0,0.0,0.0,0.0,0.68,0.0,0.0,0.0,0.0,0.0,0.0,0.0,0.0,0.0,1023.0,5.6923,559
54615,0.0,0.0,0.09,0.0,0.0,0.0,0.06,0.0,0.0,0.0,0.0,0.0,0.0,0.0,0.0,0.0,0.01,0.0,0.0,0.02,0.0,0.0,0.14,0.0,0.0,0.0,0.0,0.0,0.0,0.68,0.0,0.0,0.0,0.0,0.0,0.0,0.0,0.0,0.0,1027.0,5.6208,559
54616,0.0,0.0,0.09,0.0,0.0,0.0,0.06,0.0,0.0,0.0,0.0,0.0,0.0,0.0,0.0,0.0,0.01,0.0,0.0,0.02,0.0,0.0,0.14,0.0,0.0,0.0,0.0,0.0,0.0,0.68,0.0,0.0,0.0,0.0,0.0,0.0,0.0,0.0,0.0,1275.0,2.6836,559
54617,0.0,0.0,0.09,0.0,0.0,0.0,0.06,0.0,0.0,0.0,0.0,0.0,0.0,0.0,0.0,0.0,0.01,0.0,0.0,0.02,0.0,0.0,0.14,0.0,0.0,0.0,0.0,0.0,0.0,0.68,0.0,0.0,0.0,0.0,0.0,0.0,0.0,0.0,0.0,1371.0,2.0748,559
54618,0.0,0.0,0.09,0.0,0.0,0.0,0.06,0.0,0.0,0.0,0.0,0.0,0.0,0.0,0.0,0.0,0.01,0.0,0.0,0.02,0.0,0.0,0.14,0.0,0.0,0.0,0.0,0.0,0.0,0.68,0.0,0.0,0.0,0.0,0.0,0.0,0.0,0.0,0.0,1471.0,1.597,559
54619,0.0,0.0,0.09,0.0,0.0,0.0,0.06,0.0,0.0,0.0,0.0,0.0,0.0,0.0,0.0,0.0,0.01,0.0,0.0,0.02,0.0,0.0,0.14,0.0,0.0,0.0,0.0,0.0,0.0,0.68,0.0,0.0,0.0,0.0,0.0,0.0,0.0,0.0,0.0,1571.0,1.2201,559
45376,0.02,0.0,0.0,0.01,0.0,0.0,0.04,0.0,0.0,0.0,0.0,0.0,0.0,0.0,0.0,0.0,0.06,0.0,0.0,0.02,0.0,0.0,0.06,0.0,0.0,0.0,0.0,0.0,0.0,0.76,0.01,0.0,0.0,0.0,0.0,0.0,0.0,0.02,0.0,1096.0,6.0,560
45377,0.02,0.0,0.0,0.01,0.0,0.0,0.04,0.0,0.0,0.0,0.0,0.0,0.0,0.0,0.0,0.0,0.06,0.0,0.0,0.02,0.0,0.0,0.06,0.0,0.0,0.0,0.0,0.0,0.0,0.76,0.01,0.0,0.0,0.0,0.0,0.0,0.0,0.02,0.0,1049.0,6.6,560
45378,0.02,0.0,0.0,0.01,0.0,0.0,0.04,0.0,0.0,0.0,0.0,0.0,0.0,0.0,0.0,0.0,0.06,0.0,0.0,0.02,0.0,0.0,0.06,0.0,0.0,0.0,0.0,0.0,0.0,0.76,0.01,0.0,0.0,0.0,0.0,0.0,0.0,0.02,0.0,1022.0,7.0,560
45379,0.02,0.0,0.0,0.01,0.0,0.0,0.04,0.0,0.0,0.0,0.0,0.0,0.0,0.0,0.0,0.0,0.06,0.0,0.0,0.02,0.0,0.0,0.06,0.0,0.0,0.0,0.0,0.0,0.0,0.76,0.01,0.0,0.0,0.0,0.0,0.0,0.0,0.02,0.0,968.0,8.0,560
45380,0.02,0.0,0.0,0.01,0.0,0.0,0.04,0.0,0.0,0.0,0.0,0.0,0.0,0.0,0.0,0.0,0.06,0.0,0.0,0.02,0.0,0.0,0.06,0.0,0.0,0.0,0.0,0.0,0.0,0.76,0.01,0.0,0.0,0.0,0.0,0.0,0.0,0.02,0.0,926.0,9.0,560
45381,0.02,0.0,0.0,0.01,0.0,0.0,0.04,0.0,0.0,0.0,0.0,0.0,0.0,0.0,0.0,0.0,0.06,0.0,0.0,0.02,0.0,0.0,0.06,0.0,0.0,0.0,0.0,0.0,0.0,0.76,0.01,0.0,0.0,0.0,0.0,0.0,0.0,0.02,0.0,885.0,10.0,560
45382,0.02,0.0,0.0,0.01,0.0,0.0,0.04,0.0,0.0,0.0,0.0,0.0,0.0,0.0,0.0,0.0,0.06,0.0,0.0,0.02,0.0,0.0,0.06,0.0,0.0,0.0,0.0,0.0,0.0,0.76,0.01,0.0,0.0,0.0,0.0,0.0,0.0,0.02,0.0,858.0,11.0,560
45383,0.02,0.0,0.0,0.01,0.0,0.0,0.04,0.0,0.0,0.0,0.0,0.0,0.0,0.0,0.0,0.0,0.06,0.0,0.0,0.02,0.0,0.0,0.06,0.0,0.0,0.0,0.0,0.0,0.0,0.76,0.01,0.0,0.0,0.0,0.0,0.0,0.0,0.02,0.0,831.0,12.0,560
53899,0.02,0.0,0.0,0.01,0.0,0.0,0.04,0.0,0.0,0.0,0.0,0.0,0.0,0.0,0.0,0.0,0.06,0.0,0.0,0.02,0.0,0.0,0.06,0.0,0.0,0.0,0.0,0.0,0.0,0.76,0.01,0.0,0.0,0.0,0.0,0.0,0.0,0.02,0.0,907.0,9.542,560
53900,0.02,0.0,0.0,0.01,0.0,0.0,0.04,0.0,0.0,0.0,0.0,0.0,0.0,0.0,0.0,0.0,0.06,0.0,0.0,0.02,0.0,0.0,0.06,0.0,0.0,0.0,0.0,0.0,0.0,0.76,0.01,0.0,0.0,0.0,0.0,0.0,0.0,0.02,0.0,913.0,9.3669,560
53901,0.02,0.0,0.0,0.01,0.0,0.0,0.04,0.0,0.0,0.0,0.0,0.0,0.0,0.0,0.0,0.0,0.06,0.0,0.0,0.02,0.0,0.0,0.06,0.0,0.0,0.0,0.0,0.0,0.0,0.76,0.01,0.0,0.0,0.0,0.0,0.0,0.0,0.02,0.0,919.0,9.1974,560
53902,0.02,0.0,0.0,0.01,0.0,0.0,0.04,0.0,0.0,0.0,0.0,0.0,0.0,0.0,0.0,0.0,0.06,0.0,0.0,0.02,0.0,0.0,0.06,0.0,0.0,0.0,0.0,0.0,0.0,0.76,0.01,0.0,0.0,0.0,0.0,0.0,0.0,0.02,0.0,925.0,9.0332,560
53903,0.02,0.0,0.0,0.01,0.0,0.0,0.04,0.0,0.0,0.0,0.0,0.0,0.0,0.0,0.0,0.0,0.06,0.0,0.0,0.02,0.0,0.0,0.06,0.0,0.0,0.0,0.0,0.0,0.0,0.76,0.01,0.0,0.0,0.0,0.0,0.0,0.0,0.02,0.0,931.0,8.8742,560
53904,0.02,0.0,0.0,0.01,0.0,0.0,0.04,0.0,0.0,0.0,0.0,0.0,0.0,0.0,0.0,0.0,0.06,0.0,0.0,0.02,0.0,0.0,0.06,0.0,0.0,0.0,0.0,0.0,0.0,0.76,0.01,0.0,0.0,0.0,0.0,0.0,0.0,0.02,0.0,937.0,8.7202,560
53905,0.02,0.0,0.0,0.01,0.0,0.0,0.04,0.0,0.0,0.0,0.0,0.0,0.0,0.0,0.0,0.0,0.06,0.0,0.0,0.02,0.0,0.0,0.06,0.0,0.0,0.0,0.0,0.0,0.0,0.76,0.01,0.0,0.0,0.0,0.0,0.0,0.0,0.02,0.0,943.0,8.571,560
53906,0.02,0.0,0.0,0.01,0.0,0.0,0.04,0.0,0.0,0.0,0.0,0.0,0.0,0.0,0.0,0.0,0.06,0.0,0.0,0.02,0.0,0.0,0.06,0.0,0.0,0.0,0.0,0.0,0.0,0.76,0.01,0.0,0.0,0.0,0.0,0.0,0.0,0.02,0.0,949.0,8.4266,560
53907,0.02,0.0,0.0,0.01,0.0,0.0,0.04,0.0,0.0,0.0,0.0,0.0,0.0,0.0,0.0,0.0,0.06,0.0,0.0,0.02,0.0,0.0,0.06,0.0,0.0,0.0,0.0,0.0,0.0,0.76,0.01,0.0,0.0,0.0,0.0,0.0,0.0,0.02,0.0,955.0,8.2867,560
53908,0.02,0.0,0.0,0.01,0.0,0.0,0.04,0.0,0.0,0.0,0.0,0.0,0.0,0.0,0.0,0.0,0.06,0.0,0.0,0.02,0.0,0.0,0.06,0.0,0.0,0.0,0.0,0.0,0.0,0.76,0.01,0.0,0.0,0.0,0.0,0.0,0.0,0.02,0.0,961.0,8.1512,560
53909,0.02,0.0,0.0,0.01,0.0,0.0,0.04,0.0,0.0,0.0,0.0,0.0,0.0,0.0,0.0,0.0,0.06,0.0,0.0,0.02,0.0,0.0,0.06,0.0,0.0,0.0,0.0,0.0,0.0,0.76,0.01,0.0,0.0,0.0,0.0,0.0,0.0,0.02,0.0,967.0,8.02,560
53910,0.02,0.0,0.0,0.01,0.0,0.0,0.04,0.0,0.0,0.0,0.0,0.0,0.0,0.0,0.0,0.0,0.06,0.0,0.0,0.02,0.0,0.0,0.06,0.0,0.0,0.0,0.0,0.0,0.0,0.76,0.01,0.0,0.0,0.0,0.0,0.0,0.0,0.02,0.0,973.0,7.8929,560
53911,0.02,0.0,0.0,0.01,0.0,0.0,0.04,0.0,0.0,0.0,0.0,0.0,0.0,0.0,0.0,0.0,0.06,0.0,0.0,0.02,0.0,0.0,0.06,0.0,0.0,0.0,0.0,0.0,0.0,0.76,0.01,0.0,0.0,0.0,0.0,0.0,0.0,0.02,0.0,979.0,7.7699,560
53912,0.02,0.0,0.0,0.01,0.0,0.0,0.04,0.0,0.0,0.0,0.0,0.0,0.0,0.0,0.0,0.0,0.06,0.0,0.0,0.02,0.0,0.0,0.06,0.0,0.0,0.0,0.0,0.0,0.0,0.76,0.01,0.0,0.0,0.0,0.0,0.0,0.0,0.02,0.0,985.0,7.6507,560
53913,0.02,0.0,0.0,0.01,0.0,0.0,0.04,0.0,0.0,0.0,0.0,0.0,0.0,0.0,0.0,0.0,0.06,0.0,0.0,0.02,0.0,0.0,0.06,0.0,0.0,0.0,0.0,0.0,0.0,0.76,0.01,0.0,0.0,0.0,0.0,0.0,0.0,0.02,0.0,991.0,7.5352,560
53914,0.02,0.0,0.0,0.01,0.0,0.0,0.04,0.0,0.0,0.0,0.0,0.0,0.0,0.0,0.0,0.0,0.06,0.0,0.0,0.02,0.0,0.0,0.06,0.0,0.0,0.0,0.0,0.0,0.0,0.76,0.01,0.0,0.0,0.0,0.0,0.0,0.0,0.02,0.0,997.0,7.4235,560
53915,0.02,0.0,0.0,0.01,0.0,0.0,0.04,0.0,0.0,0.0,0.0,0.0,0.0,0.0,0.0,0.0,0.06,0.0,0.0,0.02,0.0,0.0,0.06,0.0,0.0,0.0,0.0,0.0,0.0,0.76,0.01,0.0,0.0,0.0,0.0,0.0,0.0,0.02,0.0,1003.0,7.3152,560
53916,0.02,0.0,0.0,0.01,0.0,0.0,0.04,0.0,0.0,0.0,0.0,0.0,0.0,0.0,0.0,0.0,0.06,0.0,0.0,0.02,0.0,0.0,0.06,0.0,0.0,0.0,0.0,0.0,0.0,0.76,0.01,0.0,0.0,0.0,0.0,0.0,0.0,0.02,0.0,1009.0,7.2103,560
53917,0.02,0.0,0.0,0.01,0.0,0.0,0.04,0.0,0.0,0.0,0.0,0.0,0.0,0.0,0.0,0.0,0.06,0.0,0.0,0.02,0.0,0.0,0.06,0.0,0.0,0.0,0.0,0.0,0.0,0.76,0.01,0.0,0.0,0.0,0.0,0.0,0.0,0.02,0.0,1015.0,7.1088,560
53918,0.02,0.0,0.0,0.01,0.0,0.0,0.04,0.0,0.0,0.0,0.0,0.0,0.0,0.0,0.0,0.0,0.06,0.0,0.0,0.02,0.0,0.0,0.06,0.0,0.0,0.0,0.0,0.0,0.0,0.76,0.01,0.0,0.0,0.0,0.0,0.0,0.0,0.02,0.0,1021.0,7.0105,560
53919,0.02,0.0,0.0,0.01,0.0,0.0,0.04,0.0,0.0,0.0,0.0,0.0,0.0,0.0,0.0,0.0,0.06,0.0,0.0,0.02,0.0,0.0,0.06,0.0,0.0,0.0,0.0,0.0,0.0,0.76,0.01,0.0,0.0,0.0,0.0,0.0,0.0,0.02,0.0,1027.0,6.9152,560
53920,0.02,0.0,0.0,0.01,0.0,0.0,0.04,0.0,0.0,0.0,0.0,0.0,0.0,0.0,0.0,0.0,0.06,0.0,0.0,0.02,0.0,0.0,0.06,0.0,0.0,0.0,0.0,0.0,0.0,0.76,0.01,0.0,0.0,0.0,0.0,0.0,0.0,0.02,0.0,1033.0,6.8229999999999995,560
53921,0.02,0.0,0.0,0.01,0.0,0.0,0.04,0.0,0.0,0.0,0.0,0.0,0.0,0.0,0.0,0.0,0.06,0.0,0.0,0.02,0.0,0.0,0.06,0.0,0.0,0.0,0.0,0.0,0.0,0.76,0.01,0.0,0.0,0.0,0.0,0.0,0.0,0.02,0.0,1039.0,6.7336,560
53922,0.02,0.0,0.0,0.01,0.0,0.0,0.04,0.0,0.0,0.0,0.0,0.0,0.0,0.0,0.0,0.0,0.06,0.0,0.0,0.02,0.0,0.0,0.06,0.0,0.0,0.0,0.0,0.0,0.0,0.76,0.01,0.0,0.0,0.0,0.0,0.0,0.0,0.02,0.0,1045.0,6.6471,560
53923,0.02,0.0,0.0,0.01,0.0,0.0,0.04,0.0,0.0,0.0,0.0,0.0,0.0,0.0,0.0,0.0,0.06,0.0,0.0,0.02,0.0,0.0,0.06,0.0,0.0,0.0,0.0,0.0,0.0,0.76,0.01,0.0,0.0,0.0,0.0,0.0,0.0,0.02,0.0,1051.0,6.5633,560
53924,0.02,0.0,0.0,0.01,0.0,0.0,0.04,0.0,0.0,0.0,0.0,0.0,0.0,0.0,0.0,0.0,0.06,0.0,0.0,0.02,0.0,0.0,0.06,0.0,0.0,0.0,0.0,0.0,0.0,0.76,0.01,0.0,0.0,0.0,0.0,0.0,0.0,0.02,0.0,1057.0,6.4822,560
53925,0.02,0.0,0.0,0.01,0.0,0.0,0.04,0.0,0.0,0.0,0.0,0.0,0.0,0.0,0.0,0.0,0.06,0.0,0.0,0.02,0.0,0.0,0.06,0.0,0.0,0.0,0.0,0.0,0.0,0.76,0.01,0.0,0.0,0.0,0.0,0.0,0.0,0.02,0.0,1063.0,6.4036,560
53926,0.02,0.0,0.0,0.01,0.0,0.0,0.04,0.0,0.0,0.0,0.0,0.0,0.0,0.0,0.0,0.0,0.06,0.0,0.0,0.02,0.0,0.0,0.06,0.0,0.0,0.0,0.0,0.0,0.0,0.76,0.01,0.0,0.0,0.0,0.0,0.0,0.0,0.02,0.0,1069.0,6.3275,560
53927,0.02,0.0,0.0,0.01,0.0,0.0,0.04,0.0,0.0,0.0,0.0,0.0,0.0,0.0,0.0,0.0,0.06,0.0,0.0,0.02,0.0,0.0,0.06,0.0,0.0,0.0,0.0,0.0,0.0,0.76,0.01,0.0,0.0,0.0,0.0,0.0,0.0,0.02,0.0,1075.0,6.2538,560
53928,0.02,0.0,0.0,0.01,0.0,0.0,0.04,0.0,0.0,0.0,0.0,0.0,0.0,0.0,0.0,0.0,0.06,0.0,0.0,0.02,0.0,0.0,0.06,0.0,0.0,0.0,0.0,0.0,0.0,0.76,0.01,0.0,0.0,0.0,0.0,0.0,0.0,0.02,0.0,1081.0,6.1824,560
53929,0.02,0.0,0.0,0.01,0.0,0.0,0.04,0.0,0.0,0.0,0.0,0.0,0.0,0.0,0.0,0.0,0.06,0.0,0.0,0.02,0.0,0.0,0.06,0.0,0.0,0.0,0.0,0.0,0.0,0.76,0.01,0.0,0.0,0.0,0.0,0.0,0.0,0.02,0.0,1087.0,6.1133,560
53930,0.02,0.0,0.0,0.01,0.0,0.0,0.04,0.0,0.0,0.0,0.0,0.0,0.0,0.0,0.0,0.0,0.06,0.0,0.0,0.02,0.0,0.0,0.06,0.0,0.0,0.0,0.0,0.0,0.0,0.76,0.01,0.0,0.0,0.0,0.0,0.0,0.0,0.02,0.0,1093.0,6.0463,560
53931,0.02,0.0,0.0,0.01,0.0,0.0,0.04,0.0,0.0,0.0,0.0,0.0,0.0,0.0,0.0,0.0,0.06,0.0,0.0,0.02,0.0,0.0,0.06,0.0,0.0,0.0,0.0,0.0,0.0,0.76,0.01,0.0,0.0,0.0,0.0,0.0,0.0,0.02,0.0,1099.0,5.9815,560
53932,0.02,0.0,0.0,0.01,0.0,0.0,0.04,0.0,0.0,0.0,0.0,0.0,0.0,0.0,0.0,0.0,0.06,0.0,0.0,0.02,0.0,0.0,0.06,0.0,0.0,0.0,0.0,0.0,0.0,0.76,0.01,0.0,0.0,0.0,0.0,0.0,0.0,0.02,0.0,1500.0,2.591,560
53933,0.02,0.0,0.0,0.01,0.0,0.0,0.04,0.0,0.0,0.0,0.0,0.0,0.0,0.0,0.0,0.0,0.06,0.0,0.0,0.02,0.0,0.0,0.06,0.0,0.0,0.0,0.0,0.0,0.0,0.76,0.01,0.0,0.0,0.0,0.0,0.0,0.0,0.02,0.0,1596.0,2.1446,560
53934,0.02,0.0,0.0,0.01,0.0,0.0,0.04,0.0,0.0,0.0,0.0,0.0,0.0,0.0,0.0,0.0,0.06,0.0,0.0,0.02,0.0,0.0,0.06,0.0,0.0,0.0,0.0,0.0,0.0,0.76,0.01,0.0,0.0,0.0,0.0,0.0,0.0,0.02,0.0,1697.0,1.7321,560
53935,0.02,0.0,0.0,0.01,0.0,0.0,0.04,0.0,0.0,0.0,0.0,0.0,0.0,0.0,0.0,0.0,0.06,0.0,0.0,0.02,0.0,0.0,0.06,0.0,0.0,0.0,0.0,0.0,0.0,0.76,0.01,0.0,0.0,0.0,0.0,0.0,0.0,0.02,0.0,1797.0,1.3804,560
45384,0.02,0.0,0.0,0.01,0.0,0.0,0.04,0.0,0.0,0.0,0.0,0.0,0.0,0.0,0.0,0.0,0.04,0.0,0.0,0.02,0.0,0.0,0.06,0.0,0.0,0.0,0.0,0.0,0.0,0.71,0.06,0.0,0.0,0.0,0.0,0.0,0.0,0.0,0.02,1099.0,6.0,561
45385,0.02,0.0,0.0,0.01,0.0,0.0,0.04,0.0,0.0,0.0,0.0,0.0,0.0,0.0,0.0,0.0,0.04,0.0,0.0,0.02,0.0,0.0,0.06,0.0,0.0,0.0,0.0,0.0,0.0,0.71,0.06,0.0,0.0,0.0,0.0,0.0,0.0,0.0,0.02,1061.0,6.59265,561
45386,0.02,0.0,0.0,0.01,0.0,0.0,0.04,0.0,0.0,0.0,0.0,0.0,0.0,0.0,0.0,0.0,0.04,0.0,0.0,0.02,0.0,0.0,0.06,0.0,0.0,0.0,0.0,0.0,0.0,0.71,0.06,0.0,0.0,0.0,0.0,0.0,0.0,0.0,0.02,1038.0,7.0,561
45387,0.02,0.0,0.0,0.01,0.0,0.0,0.04,0.0,0.0,0.0,0.0,0.0,0.0,0.0,0.0,0.0,0.04,0.0,0.0,0.02,0.0,0.0,0.06,0.0,0.0,0.0,0.0,0.0,0.0,0.71,0.06,0.0,0.0,0.0,0.0,0.0,0.0,0.0,0.02,990.0,8.0,561
45388,0.02,0.0,0.0,0.01,0.0,0.0,0.04,0.0,0.0,0.0,0.0,0.0,0.0,0.0,0.0,0.0,0.04,0.0,0.0,0.02,0.0,0.0,0.06,0.0,0.0,0.0,0.0,0.0,0.0,0.71,0.06,0.0,0.0,0.0,0.0,0.0,0.0,0.0,0.02,970.0,9.0,561
45389,0.02,0.0,0.0,0.01,0.0,0.0,0.04,0.0,0.0,0.0,0.0,0.0,0.0,0.0,0.0,0.0,0.04,0.0,0.0,0.02,0.0,0.0,0.06,0.0,0.0,0.0,0.0,0.0,0.0,0.71,0.06,0.0,0.0,0.0,0.0,0.0,0.0,0.0,0.02,917.0,10.0,561
45390,0.02,0.0,0.0,0.01,0.0,0.0,0.04,0.0,0.0,0.0,0.0,0.0,0.0,0.0,0.0,0.0,0.04,0.0,0.0,0.02,0.0,0.0,0.06,0.0,0.0,0.0,0.0,0.0,0.0,0.71,0.06,0.0,0.0,0.0,0.0,0.0,0.0,0.0,0.02,889.0,11.0,561
45391,0.02,0.0,0.0,0.01,0.0,0.0,0.04,0.0,0.0,0.0,0.0,0.0,0.0,0.0,0.0,0.0,0.04,0.0,0.0,0.02,0.0,0.0,0.06,0.0,0.0,0.0,0.0,0.0,0.0,0.71,0.06,0.0,0.0,0.0,0.0,0.0,0.0,0.0,0.02,864.0,12.0,561
53936,0.02,0.0,0.0,0.01,0.0,0.0,0.04,0.0,0.0,0.0,0.0,0.0,0.0,0.0,0.0,0.0,0.04,0.0,0.0,0.02,0.0,0.0,0.06,0.0,0.0,0.0,0.0,0.0,0.0,0.71,0.06,0.0,0.0,0.0,0.0,0.0,0.0,0.0,0.02,935.0,9.5156,561
53937,0.02,0.0,0.0,0.01,0.0,0.0,0.04,0.0,0.0,0.0,0.0,0.0,0.0,0.0,0.0,0.0,0.04,0.0,0.0,0.02,0.0,0.0,0.06,0.0,0.0,0.0,0.0,0.0,0.0,0.71,0.06,0.0,0.0,0.0,0.0,0.0,0.0,0.0,0.02,941.0,9.3296,561
53938,0.02,0.0,0.0,0.01,0.0,0.0,0.04,0.0,0.0,0.0,0.0,0.0,0.0,0.0,0.0,0.0,0.04,0.0,0.0,0.02,0.0,0.0,0.06,0.0,0.0,0.0,0.0,0.0,0.0,0.71,0.06,0.0,0.0,0.0,0.0,0.0,0.0,0.0,0.02,947.0,9.1492,561
53939,0.02,0.0,0.0,0.01,0.0,0.0,0.04,0.0,0.0,0.0,0.0,0.0,0.0,0.0,0.0,0.0,0.04,0.0,0.0,0.02,0.0,0.0,0.06,0.0,0.0,0.0,0.0,0.0,0.0,0.71,0.06,0.0,0.0,0.0,0.0,0.0,0.0,0.0,0.02,953.0,8.9742,561
53940,0.02,0.0,0.0,0.01,0.0,0.0,0.04,0.0,0.0,0.0,0.0,0.0,0.0,0.0,0.0,0.0,0.04,0.0,0.0,0.02,0.0,0.0,0.06,0.0,0.0,0.0,0.0,0.0,0.0,0.71,0.06,0.0,0.0,0.0,0.0,0.0,0.0,0.0,0.02,959.0,8.8044,561
53941,0.02,0.0,0.0,0.01,0.0,0.0,0.04,0.0,0.0,0.0,0.0,0.0,0.0,0.0,0.0,0.0,0.04,0.0,0.0,0.02,0.0,0.0,0.06,0.0,0.0,0.0,0.0,0.0,0.0,0.71,0.06,0.0,0.0,0.0,0.0,0.0,0.0,0.0,0.02,965.0,8.6398,561
53942,0.02,0.0,0.0,0.01,0.0,0.0,0.04,0.0,0.0,0.0,0.0,0.0,0.0,0.0,0.0,0.0,0.04,0.0,0.0,0.02,0.0,0.0,0.06,0.0,0.0,0.0,0.0,0.0,0.0,0.71,0.06,0.0,0.0,0.0,0.0,0.0,0.0,0.0,0.02,971.0,8.48,561
53943,0.02,0.0,0.0,0.01,0.0,0.0,0.04,0.0,0.0,0.0,0.0,0.0,0.0,0.0,0.0,0.0,0.04,0.0,0.0,0.02,0.0,0.0,0.06,0.0,0.0,0.0,0.0,0.0,0.0,0.71,0.06,0.0,0.0,0.0,0.0,0.0,0.0,0.0,0.02,977.0,8.3251,561
53944,0.02,0.0,0.0,0.01,0.0,0.0,0.04,0.0,0.0,0.0,0.0,0.0,0.0,0.0,0.0,0.0,0.04,0.0,0.0,0.02,0.0,0.0,0.06,0.0,0.0,0.0,0.0,0.0,0.0,0.71,0.06,0.0,0.0,0.0,0.0,0.0,0.0,0.0,0.02,983.0,8.1748,561
53945,0.02,0.0,0.0,0.01,0.0,0.0,0.04,0.0,0.0,0.0,0.0,0.0,0.0,0.0,0.0,0.0,0.04,0.0,0.0,0.02,0.0,0.0,0.06,0.0,0.0,0.0,0.0,0.0,0.0,0.71,0.06,0.0,0.0,0.0,0.0,0.0,0.0,0.0,0.02,989.0,8.029,561
53946,0.02,0.0,0.0,0.01,0.0,0.0,0.04,0.0,0.0,0.0,0.0,0.0,0.0,0.0,0.0,0.0,0.04,0.0,0.0,0.02,0.0,0.0,0.06,0.0,0.0,0.0,0.0,0.0,0.0,0.71,0.06,0.0,0.0,0.0,0.0,0.0,0.0,0.0,0.02,995.0,7.8875,561
53947,0.02,0.0,0.0,0.01,0.0,0.0,0.04,0.0,0.0,0.0,0.0,0.0,0.0,0.0,0.0,0.0,0.04,0.0,0.0,0.02,0.0,0.0,0.06,0.0,0.0,0.0,0.0,0.0,0.0,0.71,0.06,0.0,0.0,0.0,0.0,0.0,0.0,0.0,0.02,1001.0,7.7503,561
53948,0.02,0.0,0.0,0.01,0.0,0.0,0.04,0.0,0.0,0.0,0.0,0.0,0.0,0.0,0.0,0.0,0.04,0.0,0.0,0.02,0.0,0.0,0.06,0.0,0.0,0.0,0.0,0.0,0.0,0.71,0.06,0.0,0.0,0.0,0.0,0.0,0.0,0.0,0.02,1007.0,7.6172,561
53949,0.02,0.0,0.0,0.01,0.0,0.0,0.04,0.0,0.0,0.0,0.0,0.0,0.0,0.0,0.0,0.0,0.04,0.0,0.0,0.02,0.0,0.0,0.06,0.0,0.0,0.0,0.0,0.0,0.0,0.71,0.06,0.0,0.0,0.0,0.0,0.0,0.0,0.0,0.02,1013.0,7.4881,561
53950,0.02,0.0,0.0,0.01,0.0,0.0,0.04,0.0,0.0,0.0,0.0,0.0,0.0,0.0,0.0,0.0,0.04,0.0,0.0,0.02,0.0,0.0,0.06,0.0,0.0,0.0,0.0,0.0,0.0,0.71,0.06,0.0,0.0,0.0,0.0,0.0,0.0,0.0,0.02,1019.0,7.3629,561
53951,0.02,0.0,0.0,0.01,0.0,0.0,0.04,0.0,0.0,0.0,0.0,0.0,0.0,0.0,0.0,0.0,0.04,0.0,0.0,0.02,0.0,0.0,0.06,0.0,0.0,0.0,0.0,0.0,0.0,0.71,0.06,0.0,0.0,0.0,0.0,0.0,0.0,0.0,0.02,1025.0,7.2414,561
53952,0.02,0.0,0.0,0.01,0.0,0.0,0.04,0.0,0.0,0.0,0.0,0.0,0.0,0.0,0.0,0.0,0.04,0.0,0.0,0.02,0.0,0.0,0.06,0.0,0.0,0.0,0.0,0.0,0.0,0.71,0.06,0.0,0.0,0.0,0.0,0.0,0.0,0.0,0.02,1031.0,7.1236,561
53953,0.02,0.0,0.0,0.01,0.0,0.0,0.04,0.0,0.0,0.0,0.0,0.0,0.0,0.0,0.0,0.0,0.04,0.0,0.0,0.02,0.0,0.0,0.06,0.0,0.0,0.0,0.0,0.0,0.0,0.71,0.06,0.0,0.0,0.0,0.0,0.0,0.0,0.0,0.02,1037.0,7.0093,561
53954,0.02,0.0,0.0,0.01,0.0,0.0,0.04,0.0,0.0,0.0,0.0,0.0,0.0,0.0,0.0,0.0,0.04,0.0,0.0,0.02,0.0,0.0,0.06,0.0,0.0,0.0,0.0,0.0,0.0,0.71,0.06,0.0,0.0,0.0,0.0,0.0,0.0,0.0,0.02,1043.0,6.8984,561
53955,0.02,0.0,0.0,0.01,0.0,0.0,0.04,0.0,0.0,0.0,0.0,0.0,0.0,0.0,0.0,0.0,0.04,0.0,0.0,0.02,0.0,0.0,0.06,0.0,0.0,0.0,0.0,0.0,0.0,0.71,0.06,0.0,0.0,0.0,0.0,0.0,0.0,0.0,0.02,1049.0,6.7909,561
53956,0.02,0.0,0.0,0.01,0.0,0.0,0.04,0.0,0.0,0.0,0.0,0.0,0.0,0.0,0.0,0.0,0.04,0.0,0.0,0.02,0.0,0.0,0.06,0.0,0.0,0.0,0.0,0.0,0.0,0.71,0.06,0.0,0.0,0.0,0.0,0.0,0.0,0.0,0.02,1055.0,6.6865,561
53957,0.02,0.0,0.0,0.01,0.0,0.0,0.04,0.0,0.0,0.0,0.0,0.0,0.0,0.0,0.0,0.0,0.04,0.0,0.0,0.02,0.0,0.0,0.06,0.0,0.0,0.0,0.0,0.0,0.0,0.71,0.06,0.0,0.0,0.0,0.0,0.0,0.0,0.0,0.02,1067.0,6.4872,561
53958,0.02,0.0,0.0,0.01,0.0,0.0,0.04,0.0,0.0,0.0,0.0,0.0,0.0,0.0,0.0,0.0,0.04,0.0,0.0,0.02,0.0,0.0,0.06,0.0,0.0,0.0,0.0,0.0,0.0,0.71,0.06,0.0,0.0,0.0,0.0,0.0,0.0,0.0,0.02,1073.0,6.3919,561
53959,0.02,0.0,0.0,0.01,0.0,0.0,0.04,0.0,0.0,0.0,0.0,0.0,0.0,0.0,0.0,0.0,0.04,0.0,0.0,0.02,0.0,0.0,0.06,0.0,0.0,0.0,0.0,0.0,0.0,0.71,0.06,0.0,0.0,0.0,0.0,0.0,0.0,0.0,0.02,1079.0,6.2995,561
53960,0.02,0.0,0.0,0.01,0.0,0.0,0.04,0.0,0.0,0.0,0.0,0.0,0.0,0.0,0.0,0.0,0.04,0.0,0.0,0.02,0.0,0.0,0.06,0.0,0.0,0.0,0.0,0.0,0.0,0.71,0.06,0.0,0.0,0.0,0.0,0.0,0.0,0.0,0.02,1085.0,6.2099,561
53961,0.02,0.0,0.0,0.01,0.0,0.0,0.04,0.0,0.0,0.0,0.0,0.0,0.0,0.0,0.0,0.0,0.04,0.0,0.0,0.02,0.0,0.0,0.06,0.0,0.0,0.0,0.0,0.0,0.0,0.71,0.06,0.0,0.0,0.0,0.0,0.0,0.0,0.0,0.02,1091.0,6.122999999999999,561
53962,0.02,0.0,0.0,0.01,0.0,0.0,0.04,0.0,0.0,0.0,0.0,0.0,0.0,0.0,0.0,0.0,0.04,0.0,0.0,0.02,0.0,0.0,0.06,0.0,0.0,0.0,0.0,0.0,0.0,0.71,0.06,0.0,0.0,0.0,0.0,0.0,0.0,0.0,0.02,1097.0,6.0387,561
53963,0.02,0.0,0.0,0.01,0.0,0.0,0.04,0.0,0.0,0.0,0.0,0.0,0.0,0.0,0.0,0.0,0.04,0.0,0.0,0.02,0.0,0.0,0.06,0.0,0.0,0.0,0.0,0.0,0.0,0.71,0.06,0.0,0.0,0.0,0.0,0.0,0.0,0.0,0.02,1103.0,5.9569,561
53964,0.02,0.0,0.0,0.01,0.0,0.0,0.04,0.0,0.0,0.0,0.0,0.0,0.0,0.0,0.0,0.0,0.04,0.0,0.0,0.02,0.0,0.0,0.06,0.0,0.0,0.0,0.0,0.0,0.0,0.71,0.06,0.0,0.0,0.0,0.0,0.0,0.0,0.0,0.02,1107.0,5.9037,561
53965,0.02,0.0,0.0,0.01,0.0,0.0,0.04,0.0,0.0,0.0,0.0,0.0,0.0,0.0,0.0,0.0,0.04,0.0,0.0,0.02,0.0,0.0,0.06,0.0,0.0,0.0,0.0,0.0,0.0,0.71,0.06,0.0,0.0,0.0,0.0,0.0,0.0,0.0,0.02,1521.0,2.2035,561
53966,0.02,0.0,0.0,0.01,0.0,0.0,0.04,0.0,0.0,0.0,0.0,0.0,0.0,0.0,0.0,0.0,0.04,0.0,0.0,0.02,0.0,0.0,0.06,0.0,0.0,0.0,0.0,0.0,0.0,0.71,0.06,0.0,0.0,0.0,0.0,0.0,0.0,0.0,0.02,1621.0,1.7134,561
53967,0.02,0.0,0.0,0.01,0.0,0.0,0.04,0.0,0.0,0.0,0.0,0.0,0.0,0.0,0.0,0.0,0.04,0.0,0.0,0.02,0.0,0.0,0.06,0.0,0.0,0.0,0.0,0.0,0.0,0.71,0.06,0.0,0.0,0.0,0.0,0.0,0.0,0.0,0.02,1720.0,1.3132,561
53968,0.02,0.0,0.0,0.01,0.0,0.0,0.04,0.0,0.0,0.0,0.0,0.0,0.0,0.0,0.0,0.0,0.04,0.0,0.0,0.02,0.0,0.0,0.06,0.0,0.0,0.0,0.0,0.0,0.0,0.71,0.06,0.0,0.0,0.0,0.0,0.0,0.0,0.0,0.02,1820.0,1.0584,561
45392,0.03,0.0,0.0,0.06,0.0,0.0,0.04,0.0,0.0,0.0,0.0,0.0,0.0,0.0,0.0,0.0,0.04,0.0,0.01,0.0,0.0,0.0,0.11,0.0,0.0,0.0,0.01,0.0,0.0,0.62,0.07,0.0,0.0,0.0,0.0,0.0,0.0,0.0,0.0,997.0,6.0,562
45393,0.03,0.0,0.0,0.06,0.0,0.0,0.04,0.0,0.0,0.0,0.0,0.0,0.0,0.0,0.0,0.0,0.04,0.0,0.01,0.0,0.0,0.0,0.11,0.0,0.0,0.0,0.01,0.0,0.0,0.62,0.07,0.0,0.0,0.0,0.0,0.0,0.0,0.0,0.0,964.0,6.6,562
45394,0.03,0.0,0.0,0.06,0.0,0.0,0.04,0.0,0.0,0.0,0.0,0.0,0.0,0.0,0.0,0.0,0.04,0.0,0.01,0.0,0.0,0.0,0.11,0.0,0.0,0.0,0.01,0.0,0.0,0.62,0.07,0.0,0.0,0.0,0.0,0.0,0.0,0.0,0.0,944.0,7.0,562
45395,0.03,0.0,0.0,0.06,0.0,0.0,0.04,0.0,0.0,0.0,0.0,0.0,0.0,0.0,0.0,0.0,0.04,0.0,0.01,0.0,0.0,0.0,0.11,0.0,0.0,0.0,0.01,0.0,0.0,0.62,0.07,0.0,0.0,0.0,0.0,0.0,0.0,0.0,0.0,903.0,8.0,562
45396,0.03,0.0,0.0,0.06,0.0,0.0,0.04,0.0,0.0,0.0,0.0,0.0,0.0,0.0,0.0,0.0,0.04,0.0,0.01,0.0,0.0,0.0,0.11,0.0,0.0,0.0,0.01,0.0,0.0,0.62,0.07,0.0,0.0,0.0,0.0,0.0,0.0,0.0,0.0,871.0,9.0,562
45397,0.03,0.0,0.0,0.06,0.0,0.0,0.04,0.0,0.0,0.0,0.0,0.0,0.0,0.0,0.0,0.0,0.04,0.0,0.01,0.0,0.0,0.0,0.11,0.0,0.0,0.0,0.01,0.0,0.0,0.62,0.07,0.0,0.0,0.0,0.0,0.0,0.0,0.0,0.0,849.0,10.0,562
45398,0.03,0.0,0.0,0.06,0.0,0.0,0.04,0.0,0.0,0.0,0.0,0.0,0.0,0.0,0.0,0.0,0.04,0.0,0.01,0.0,0.0,0.0,0.11,0.0,0.0,0.0,0.01,0.0,0.0,0.62,0.07,0.0,0.0,0.0,0.0,0.0,0.0,0.0,0.0,824.0,11.0,562
45399,0.03,0.0,0.0,0.06,0.0,0.0,0.04,0.0,0.0,0.0,0.0,0.0,0.0,0.0,0.0,0.0,0.04,0.0,0.01,0.0,0.0,0.0,0.11,0.0,0.0,0.0,0.01,0.0,0.0,0.62,0.07,0.0,0.0,0.0,0.0,0.0,0.0,0.0,0.0,802.0,12.0,562
53969,0.03,0.0,0.0,0.06,0.0,0.0,0.04,0.0,0.0,0.0,0.0,0.0,0.0,0.0,0.0,0.0,0.04,0.0,0.01,0.0,0.0,0.0,0.11,0.0,0.0,0.0,0.01,0.0,0.0,0.62,0.07,0.0,0.0,0.0,0.0,0.0,0.0,0.0,0.0,857.0,9.4977,562
53970,0.03,0.0,0.0,0.06,0.0,0.0,0.04,0.0,0.0,0.0,0.0,0.0,0.0,0.0,0.0,0.0,0.04,0.0,0.01,0.0,0.0,0.0,0.11,0.0,0.0,0.0,0.01,0.0,0.0,0.62,0.07,0.0,0.0,0.0,0.0,0.0,0.0,0.0,0.0,863.0,9.2802,562
53971,0.03,0.0,0.0,0.06,0.0,0.0,0.04,0.0,0.0,0.0,0.0,0.0,0.0,0.0,0.0,0.0,0.04,0.0,0.01,0.0,0.0,0.0,0.11,0.0,0.0,0.0,0.01,0.0,0.0,0.62,0.07,0.0,0.0,0.0,0.0,0.0,0.0,0.0,0.0,869.0,9.0703,562
53972,0.03,0.0,0.0,0.06,0.0,0.0,0.04,0.0,0.0,0.0,0.0,0.0,0.0,0.0,0.0,0.0,0.04,0.0,0.01,0.0,0.0,0.0,0.11,0.0,0.0,0.0,0.01,0.0,0.0,0.62,0.07,0.0,0.0,0.0,0.0,0.0,0.0,0.0,0.0,875.0,8.8679,562
53973,0.03,0.0,0.0,0.06,0.0,0.0,0.04,0.0,0.0,0.0,0.0,0.0,0.0,0.0,0.0,0.0,0.04,0.0,0.01,0.0,0.0,0.0,0.11,0.0,0.0,0.0,0.01,0.0,0.0,0.62,0.07,0.0,0.0,0.0,0.0,0.0,0.0,0.0,0.0,881.0,8.6726,562
53974,0.03,0.0,0.0,0.06,0.0,0.0,0.04,0.0,0.0,0.0,0.0,0.0,0.0,0.0,0.0,0.0,0.04,0.0,0.01,0.0,0.0,0.0,0.11,0.0,0.0,0.0,0.01,0.0,0.0,0.62,0.07,0.0,0.0,0.0,0.0,0.0,0.0,0.0,0.0,887.0,8.4842,562
53975,0.03,0.0,0.0,0.06,0.0,0.0,0.04,0.0,0.0,0.0,0.0,0.0,0.0,0.0,0.0,0.0,0.04,0.0,0.01,0.0,0.0,0.0,0.11,0.0,0.0,0.0,0.01,0.0,0.0,0.62,0.07,0.0,0.0,0.0,0.0,0.0,0.0,0.0,0.0,893.0,8.3025,562
53976,0.03,0.0,0.0,0.06,0.0,0.0,0.04,0.0,0.0,0.0,0.0,0.0,0.0,0.0,0.0,0.0,0.04,0.0,0.01,0.0,0.0,0.0,0.11,0.0,0.0,0.0,0.01,0.0,0.0,0.62,0.07,0.0,0.0,0.0,0.0,0.0,0.0,0.0,0.0,899.0,8.1272,562
53977,0.03,0.0,0.0,0.06,0.0,0.0,0.04,0.0,0.0,0.0,0.0,0.0,0.0,0.0,0.0,0.0,0.04,0.0,0.01,0.0,0.0,0.0,0.11,0.0,0.0,0.0,0.01,0.0,0.0,0.62,0.07,0.0,0.0,0.0,0.0,0.0,0.0,0.0,0.0,905.0,7.9581,562
53978,0.03,0.0,0.0,0.06,0.0,0.0,0.04,0.0,0.0,0.0,0.0,0.0,0.0,0.0,0.0,0.0,0.04,0.0,0.01,0.0,0.0,0.0,0.11,0.0,0.0,0.0,0.01,0.0,0.0,0.62,0.07,0.0,0.0,0.0,0.0,0.0,0.0,0.0,0.0,911.0,7.795,562
53979,0.03,0.0,0.0,0.06,0.0,0.0,0.04,0.0,0.0,0.0,0.0,0.0,0.0,0.0,0.0,0.0,0.04,0.0,0.01,0.0,0.0,0.0,0.11,0.0,0.0,0.0,0.01,0.0,0.0,0.62,0.07,0.0,0.0,0.0,0.0,0.0,0.0,0.0,0.0,917.0,7.6376,562
53980,0.03,0.0,0.0,0.06,0.0,0.0,0.04,0.0,0.0,0.0,0.0,0.0,0.0,0.0,0.0,0.0,0.04,0.0,0.01,0.0,0.0,0.0,0.11,0.0,0.0,0.0,0.01,0.0,0.0,0.62,0.07,0.0,0.0,0.0,0.0,0.0,0.0,0.0,0.0,923.0,7.4859,562
53981,0.03,0.0,0.0,0.06,0.0,0.0,0.04,0.0,0.0,0.0,0.0,0.0,0.0,0.0,0.0,0.0,0.04,0.0,0.01,0.0,0.0,0.0,0.11,0.0,0.0,0.0,0.01,0.0,0.0,0.62,0.07,0.0,0.0,0.0,0.0,0.0,0.0,0.0,0.0,929.0,7.3394,562
53982,0.03,0.0,0.0,0.06,0.0,0.0,0.04,0.0,0.0,0.0,0.0,0.0,0.0,0.0,0.0,0.0,0.04,0.0,0.01,0.0,0.0,0.0,0.11,0.0,0.0,0.0,0.01,0.0,0.0,0.62,0.07,0.0,0.0,0.0,0.0,0.0,0.0,0.0,0.0,935.0,7.1982,562
53983,0.03,0.0,0.0,0.06,0.0,0.0,0.04,0.0,0.0,0.0,0.0,0.0,0.0,0.0,0.0,0.0,0.04,0.0,0.01,0.0,0.0,0.0,0.11,0.0,0.0,0.0,0.01,0.0,0.0,0.62,0.07,0.0,0.0,0.0,0.0,0.0,0.0,0.0,0.0,941.0,7.0619,562
53984,0.03,0.0,0.0,0.06,0.0,0.0,0.04,0.0,0.0,0.0,0.0,0.0,0.0,0.0,0.0,0.0,0.04,0.0,0.01,0.0,0.0,0.0,0.11,0.0,0.0,0.0,0.01,0.0,0.0,0.62,0.07,0.0,0.0,0.0,0.0,0.0,0.0,0.0,0.0,947.0,6.9305,562
53985,0.03,0.0,0.0,0.06,0.0,0.0,0.04,0.0,0.0,0.0,0.0,0.0,0.0,0.0,0.0,0.0,0.04,0.0,0.01,0.0,0.0,0.0,0.11,0.0,0.0,0.0,0.01,0.0,0.0,0.62,0.07,0.0,0.0,0.0,0.0,0.0,0.0,0.0,0.0,953.0,6.8037,562
53986,0.03,0.0,0.0,0.06,0.0,0.0,0.04,0.0,0.0,0.0,0.0,0.0,0.0,0.0,0.0,0.0,0.04,0.0,0.01,0.0,0.0,0.0,0.11,0.0,0.0,0.0,0.01,0.0,0.0,0.62,0.07,0.0,0.0,0.0,0.0,0.0,0.0,0.0,0.0,959.0,6.6814,562
53987,0.03,0.0,0.0,0.06,0.0,0.0,0.04,0.0,0.0,0.0,0.0,0.0,0.0,0.0,0.0,0.0,0.04,0.0,0.01,0.0,0.0,0.0,0.11,0.0,0.0,0.0,0.01,0.0,0.0,0.62,0.07,0.0,0.0,0.0,0.0,0.0,0.0,0.0,0.0,965.0,6.5634,562
53988,0.03,0.0,0.0,0.06,0.0,0.0,0.04,0.0,0.0,0.0,0.0,0.0,0.0,0.0,0.0,0.0,0.04,0.0,0.01,0.0,0.0,0.0,0.11,0.0,0.0,0.0,0.01,0.0,0.0,0.62,0.07,0.0,0.0,0.0,0.0,0.0,0.0,0.0,0.0,971.0,6.4496,562
53989,0.03,0.0,0.0,0.06,0.0,0.0,0.04,0.0,0.0,0.0,0.0,0.0,0.0,0.0,0.0,0.0,0.04,0.0,0.01,0.0,0.0,0.0,0.11,0.0,0.0,0.0,0.01,0.0,0.0,0.62,0.07,0.0,0.0,0.0,0.0,0.0,0.0,0.0,0.0,977.0,6.3398,562
53990,0.03,0.0,0.0,0.06,0.0,0.0,0.04,0.0,0.0,0.0,0.0,0.0,0.0,0.0,0.0,0.0,0.04,0.0,0.01,0.0,0.0,0.0,0.11,0.0,0.0,0.0,0.01,0.0,0.0,0.62,0.07,0.0,0.0,0.0,0.0,0.0,0.0,0.0,0.0,983.0,6.2339,562
53991,0.03,0.0,0.0,0.06,0.0,0.0,0.04,0.0,0.0,0.0,0.0,0.0,0.0,0.0,0.0,0.0,0.04,0.0,0.01,0.0,0.0,0.0,0.11,0.0,0.0,0.0,0.01,0.0,0.0,0.62,0.07,0.0,0.0,0.0,0.0,0.0,0.0,0.0,0.0,989.0,6.1318,562
53992,0.03,0.0,0.0,0.06,0.0,0.0,0.04,0.0,0.0,0.0,0.0,0.0,0.0,0.0,0.0,0.0,0.04,0.0,0.01,0.0,0.0,0.0,0.11,0.0,0.0,0.0,0.01,0.0,0.0,0.62,0.07,0.0,0.0,0.0,0.0,0.0,0.0,0.0,0.0,995.0,6.0332,562
53993,0.03,0.0,0.0,0.06,0.0,0.0,0.04,0.0,0.0,0.0,0.0,0.0,0.0,0.0,0.0,0.0,0.04,0.0,0.01,0.0,0.0,0.0,0.11,0.0,0.0,0.0,0.01,0.0,0.0,0.62,0.07,0.0,0.0,0.0,0.0,0.0,0.0,0.0,0.0,1001.0,5.9382,562
53994,0.03,0.0,0.0,0.06,0.0,0.0,0.04,0.0,0.0,0.0,0.0,0.0,0.0,0.0,0.0,0.0,0.04,0.0,0.01,0.0,0.0,0.0,0.11,0.0,0.0,0.0,0.01,0.0,0.0,0.62,0.07,0.0,0.0,0.0,0.0,0.0,0.0,0.0,0.0,1007.0,5.8465,562
