Repository: R3sten/glass_dynamics

# GlassDynamics: Ridge Regression for Glass Viscosity Prediction

## Bachelor's thesis in physics

### Università degli Studi di Trieste

The main goal of this project is to develop a reliable and interpretable predictive model for glass viscosity, moving beyond "black-box" machine learning to provide physically meaningful insights for materials science applications.


This repository implements a workflow that bridges the gap between empirical models and modern data science techniques.

File: data/viscosity_raw_data.csv (part 61 of 81)
,Al2O3,As2O3,B2O3,BaO,BeO,Bi2O3,CaO,CdO,CoO,Cs2O,CuO,Fe2O3,FeO,Ga2O3,GeO2,HfO2,K2O,La2O3,Li2O,MgO,MnO,MoO3,Na2O,Nb2O5,NiO,P2O5,PbO,Rb2O,Sb2O3,SiO2,SrO,Ta2O5,TeO2,TiO2,Tl2O,WO3,Y2O3,ZnO,ZrO2,T,log_visc,ID
53995,0.03,0.0,0.0,0.06,0.0,0.0,0.04,0.0,0.0,0.0,0.0,0.0,0.0,0.0,0.0,0.0,0.04,0.0,0.01,0.0,0.0,0.0,0.11,0.0,0.0,0.0,0.01,0.0,0.0,0.62,0.07,0.0,0.0,0.0,0.0,0.0,0.0,0.0,0.0,1013.0,5.757999999999999,562
53996,0.03,0.0,0.0,0.06,0.0,0.0,0.04,0.0,0.0,0.0,0.0,0.0,0.0,0.0,0.0,0.0,0.04,0.0,0.01,0.0,0.0,0.0,0.11,0.0,0.0,0.0,0.01,0.0,0.0,0.62,0.07,0.0,0.0,0.0,0.0,0.0,0.0,0.0,0.0,1019.0,5.6727,562
53997,0.03,0.0,0.0,0.06,0.0,0.0,0.04,0.0,0.0,0.0,0.0,0.0,0.0,0.0,0.0,0.0,0.04,0.0,0.01,0.0,0.0,0.0,0.11,0.0,0.0,0.0,0.01,0.0,0.0,0.62,0.07,0.0,0.0,0.0,0.0,0.0,0.0,0.0,0.0,1023.0,5.6175,562
53998,0.03,0.0,0.0,0.06,0.0,0.0,0.04,0.0,0.0,0.0,0.0,0.0,0.0,0.0,0.0,0.0,0.04,0.0,0.01,0.0,0.0,0.0,0.11,0.0,0.0,0.0,0.01,0.0,0.0,0.62,0.07,0.0,0.0,0.0,0.0,0.0,0.0,0.0,0.0,1027.0,5.5636,562
53999,0.03,0.0,0.0,0.06,0.0,0.0,0.04,0.0,0.0,0.0,0.0,0.0,0.0,0.0,0.0,0.0,0.04,0.0,0.01,0.0,0.0,0.0,0.11,0.0,0.0,0.0,0.01,0.0,0.0,0.62,0.07,0.0,0.0,0.0,0.0,0.0,0.0,0.0,0.0,1323.0,2.2906,562
54000,0.03,0.0,0.0,0.06,0.0,0.0,0.04,0.0,0.0,0.0,0.0,0.0,0.0,0.0,0.0,0.0,0.04,0.0,0.01,0.0,0.0,0.0,0.11,0.0,0.0,0.0,0.01,0.0,0.0,0.62,0.07,0.0,0.0,0.0,0.0,0.0,0.0,0.0,0.0,1472.0,1.473,562
54001,0.03,0.0,0.0,0.06,0.0,0.0,0.04,0.0,0.0,0.0,0.0,0.0,0.0,0.0,0.0,0.0,0.04,0.0,0.01,0.0,0.0,0.0,0.11,0.0,0.0,0.0,0.01,0.0,0.0,0.62,0.07,0.0,0.0,0.0,0.0,0.0,0.0,0.0,0.0,1623.0,0.8573,562
54002,0.03,0.0,0.0,0.06,0.0,0.0,0.04,0.0,0.0,0.0,0.0,0.0,0.0,0.0,0.0,0.0,0.04,0.0,0.01,0.0,0.0,0.0,0.11,0.0,0.0,0.0,0.01,0.0,0.0,0.62,0.07,0.0,0.0,0.0,0.0,0.0,0.0,0.0,0.0,1773.0,0.3424,562
45400,0.01,0.0,0.0,0.06,0.0,0.0,0.0,0.0,0.0,0.0,0.0,0.0,0.0,0.0,0.0,0.0,0.07,0.0,0.01,0.02,0.0,0.0,0.1,0.0,0.0,0.0,0.0,0.0,0.0,0.64,0.07,0.0,0.0,0.0,0.0,0.0,0.0,0.01,0.0,926.0,6.0,563
45401,0.01,0.0,0.0,0.06,0.0,0.0,0.0,0.0,0.0,0.0,0.0,0.0,0.0,0.0,0.0,0.0,0.07,0.0,0.01,0.02,0.0,0.0,0.1,0.0,0.0,0.0,0.0,0.0,0.0,0.64,0.07,0.0,0.0,0.0,0.0,0.0,0.0,0.01,0.0,895.0,6.6,563
45402,0.01,0.0,0.0,0.06,0.0,0.0,0.0,0.0,0.0,0.0,0.0,0.0,0.0,0.0,0.0,0.0,0.07,0.0,0.01,0.02,0.0,0.0,0.1,0.0,0.0,0.0,0.0,0.0,0.0,0.64,0.07,0.0,0.0,0.0,0.0,0.0,0.0,0.01,0.0,876.0,7.0,563
45403,0.01,0.0,0.0,0.06,0.0,0.0,0.0,0.0,0.0,0.0,0.0,0.0,0.0,0.0,0.0,0.0,0.07,0.0,0.01,0.02,0.0,0.0,0.1,0.0,0.0,0.0,0.0,0.0,0.0,0.64,0.07,0.0,0.0,0.0,0.0,0.0,0.0,0.01,0.0,836.0,8.0,563
45404,0.01,0.0,0.0,0.06,0.0,0.0,0.0,0.0,0.0,0.0,0.0,0.0,0.0,0.0,0.0,0.0,0.07,0.0,0.01,0.02,0.0,0.0,0.1,0.0,0.0,0.0,0.0,0.0,0.0,0.64,0.07,0.0,0.0,0.0,0.0,0.0,0.0,0.01,0.0,803.0,9.0027,563
45405,0.01,0.0,0.0,0.06,0.0,0.0,0.0,0.0,0.0,0.0,0.0,0.0,0.0,0.0,0.0,0.0,0.07,0.0,0.01,0.02,0.0,0.0,0.1,0.0,0.0,0.0,0.0,0.0,0.0,0.64,0.07,0.0,0.0,0.0,0.0,0.0,0.0,0.01,0.0,788.0,10.0,563
45406,0.01,0.0,0.0,0.06,0.0,0.0,0.0,0.0,0.0,0.0,0.0,0.0,0.0,0.0,0.0,0.0,0.07,0.0,0.01,0.02,0.0,0.0,0.1,0.0,0.0,0.0,0.0,0.0,0.0,0.64,0.07,0.0,0.0,0.0,0.0,0.0,0.0,0.01,0.0,768.0,11.0,563
45407,0.01,0.0,0.0,0.06,0.0,0.0,0.0,0.0,0.0,0.0,0.0,0.0,0.0,0.0,0.0,0.0,0.07,0.0,0.01,0.02,0.0,0.0,0.1,0.0,0.0,0.0,0.0,0.0,0.0,0.64,0.07,0.0,0.0,0.0,0.0,0.0,0.0,0.01,0.0,747.0,12.0,563
54008,0.01,0.0,0.0,0.06,0.0,0.0,0.0,0.0,0.0,0.0,0.0,0.0,0.0,0.0,0.0,0.0,0.07,0.0,0.01,0.02,0.0,0.0,0.1,0.0,0.0,0.0,0.0,0.0,0.0,0.64,0.07,0.0,0.0,0.0,0.0,0.0,0.0,0.01,0.0,785.0,9.633,563
54009,0.01,0.0,0.0,0.06,0.0,0.0,0.0,0.0,0.0,0.0,0.0,0.0,0.0,0.0,0.0,0.0,0.07,0.0,0.01,0.02,0.0,0.0,0.1,0.0,0.0,0.0,0.0,0.0,0.0,0.64,0.07,0.0,0.0,0.0,0.0,0.0,0.0,0.01,0.0,791.0,9.4171,563
54010,0.01,0.0,0.0,0.06,0.0,0.0,0.0,0.0,0.0,0.0,0.0,0.0,0.0,0.0,0.0,0.0,0.07,0.0,0.01,0.02,0.0,0.0,0.1,0.0,0.0,0.0,0.0,0.0,0.0,0.64,0.07,0.0,0.0,0.0,0.0,0.0,0.0,0.01,0.0,797.0,9.208,563
54011,0.01,0.0,0.0,0.06,0.0,0.0,0.0,0.0,0.0,0.0,0.0,0.0,0.0,0.0,0.0,0.0,0.07,0.0,0.01,0.02,0.0,0.0,0.1,0.0,0.0,0.0,0.0,0.0,0.0,0.64,0.07,0.0,0.0,0.0,0.0,0.0,0.0,0.01,0.0,809.0,8.8092,563
54012,0.01,0.0,0.0,0.06,0.0,0.0,0.0,0.0,0.0,0.0,0.0,0.0,0.0,0.0,0.0,0.0,0.07,0.0,0.01,0.02,0.0,0.0,0.1,0.0,0.0,0.0,0.0,0.0,0.0,0.64,0.07,0.0,0.0,0.0,0.0,0.0,0.0,0.01,0.0,815.0,8.6192,563
54013,0.01,0.0,0.0,0.06,0.0,0.0,0.0,0.0,0.0,0.0,0.0,0.0,0.0,0.0,0.0,0.0,0.07,0.0,0.01,0.02,0.0,0.0,0.1,0.0,0.0,0.0,0.0,0.0,0.0,0.64,0.07,0.0,0.0,0.0,0.0,0.0,0.0,0.01,0.0,821.0,8.4352,563
54014,0.01,0.0,0.0,0.06,0.0,0.0,0.0,0.0,0.0,0.0,0.0,0.0,0.0,0.0,0.0,0.0,0.07,0.0,0.01,0.02,0.0,0.0,0.1,0.0,0.0,0.0,0.0,0.0,0.0,0.64,0.07,0.0,0.0,0.0,0.0,0.0,0.0,0.01,0.0,827.0,8.2569,563
54015,0.01,0.0,0.0,0.06,0.0,0.0,0.0,0.0,0.0,0.0,0.0,0.0,0.0,0.0,0.0,0.0,0.07,0.0,0.01,0.02,0.0,0.0,0.1,0.0,0.0,0.0,0.0,0.0,0.0,0.64,0.07,0.0,0.0,0.0,0.0,0.0,0.0,0.01,0.0,833.0,8.0842,563
54016,0.01,0.0,0.0,0.06,0.0,0.0,0.0,0.0,0.0,0.0,0.0,0.0,0.0,0.0,0.0,0.0,0.07,0.0,0.01,0.02,0.0,0.0,0.1,0.0,0.0,0.0,0.0,0.0,0.0,0.64,0.07,0.0,0.0,0.0,0.0,0.0,0.0,0.01,0.0,839.0,7.917000000000001,563
54017,0.01,0.0,0.0,0.06,0.0,0.0,0.0,0.0,0.0,0.0,0.0,0.0,0.0,0.0,0.0,0.0,0.07,0.0,0.01,0.02,0.0,0.0,0.1,0.0,0.0,0.0,0.0,0.0,0.0,0.64,0.07,0.0,0.0,0.0,0.0,0.0,0.0,0.01,0.0,845.0,7.755,563
54018,0.01,0.0,0.0,0.06,0.0,0.0,0.0,0.0,0.0,0.0,0.0,0.0,0.0,0.0,0.0,0.0,0.07,0.0,0.01,0.02,0.0,0.0,0.1,0.0,0.0,0.0,0.0,0.0,0.0,0.64,0.07,0.0,0.0,0.0,0.0,0.0,0.0,0.01,0.0,851.0,7.5981,563
54019,0.01,0.0,0.0,0.06,0.0,0.0,0.0,0.0,0.0,0.0,0.0,0.0,0.0,0.0,0.0,0.0,0.07,0.0,0.01,0.02,0.0,0.0,0.1,0.0,0.0,0.0,0.0,0.0,0.0,0.64,0.07,0.0,0.0,0.0,0.0,0.0,0.0,0.01,0.0,857.0,7.4461,563
54020,0.01,0.0,0.0,0.06,0.0,0.0,0.0,0.0,0.0,0.0,0.0,0.0,0.0,0.0,0.0,0.0,0.07,0.0,0.01,0.02,0.0,0.0,0.1,0.0,0.0,0.0,0.0,0.0,0.0,0.64,0.07,0.0,0.0,0.0,0.0,0.0,0.0,0.01,0.0,863.0,7.2989999999999995,563
54021,0.01,0.0,0.0,0.06,0.0,0.0,0.0,0.0,0.0,0.0,0.0,0.0,0.0,0.0,0.0,0.0,0.07,0.0,0.01,0.02,0.0,0.0,0.1,0.0,0.0,0.0,0.0,0.0,0.0,0.64,0.07,0.0,0.0,0.0,0.0,0.0,0.0,0.01,0.0,869.0,7.1564,563
54022,0.01,0.0,0.0,0.06,0.0,0.0,0.0,0.0,0.0,0.0,0.0,0.0,0.0,0.0,0.0,0.0,0.07,0.0,0.01,0.02,0.0,0.0,0.1,0.0,0.0,0.0,0.0,0.0,0.0,0.64,0.07,0.0,0.0,0.0,0.0,0.0,0.0,0.01,0.0,875.0,7.0183,563
54023,0.01,0.0,0.0,0.06,0.0,0.0,0.0,0.0,0.0,0.0,0.0,0.0,0.0,0.0,0.0,0.0,0.07,0.0,0.01,0.02,0.0,0.0,0.1,0.0,0.0,0.0,0.0,0.0,0.0,0.64,0.07,0.0,0.0,0.0,0.0,0.0,0.0,0.01,0.0,881.0,6.8846,563
54024,0.01,0.0,0.0,0.06,0.0,0.0,0.0,0.0,0.0,0.0,0.0,0.0,0.0,0.0,0.0,0.0,0.07,0.0,0.01,0.02,0.0,0.0,0.1,0.0,0.0,0.0,0.0,0.0,0.0,0.64,0.07,0.0,0.0,0.0,0.0,0.0,0.0,0.01,0.0,887.0,6.755,563
54025,0.01,0.0,0.0,0.06,0.0,0.0,0.0,0.0,0.0,0.0,0.0,0.0,0.0,0.0,0.0,0.0,0.07,0.0,0.01,0.02,0.0,0.0,0.1,0.0,0.0,0.0,0.0,0.0,0.0,0.64,0.07,0.0,0.0,0.0,0.0,0.0,0.0,0.01,0.0,893.0,6.6295,563
54026,0.01,0.0,0.0,0.06,0.0,0.0,0.0,0.0,0.0,0.0,0.0,0.0,0.0,0.0,0.0,0.0,0.07,0.0,0.01,0.02,0.0,0.0,0.1,0.0,0.0,0.0,0.0,0.0,0.0,0.64,0.07,0.0,0.0,0.0,0.0,0.0,0.0,0.01,0.0,899.0,6.507999999999999,563
54027,0.01,0.0,0.0,0.06,0.0,0.0,0.0,0.0,0.0,0.0,0.0,0.0,0.0,0.0,0.0,0.0,0.07,0.0,0.01,0.02,0.0,0.0,0.1,0.0,0.0,0.0,0.0,0.0,0.0,0.64,0.07,0.0,0.0,0.0,0.0,0.0,0.0,0.01,0.0,905.0,6.3903,563
54028,0.01,0.0,0.0,0.06,0.0,0.0,0.0,0.0,0.0,0.0,0.0,0.0,0.0,0.0,0.0,0.0,0.07,0.0,0.01,0.02,0.0,0.0,0.1,0.0,0.0,0.0,0.0,0.0,0.0,0.64,0.07,0.0,0.0,0.0,0.0,0.0,0.0,0.01,0.0,911.0,6.2763,563
54029,0.01,0.0,0.0,0.06,0.0,0.0,0.0,0.0,0.0,0.0,0.0,0.0,0.0,0.0,0.0,0.0,0.07,0.0,0.01,0.02,0.0,0.0,0.1,0.0,0.0,0.0,0.0,0.0,0.0,0.64,0.07,0.0,0.0,0.0,0.0,0.0,0.0,0.01,0.0,917.0,6.1659,563
54030,0.01,0.0,0.0,0.06,0.0,0.0,0.0,0.0,0.0,0.0,0.0,0.0,0.0,0.0,0.0,0.0,0.07,0.0,0.01,0.02,0.0,0.0,0.1,0.0,0.0,0.0,0.0,0.0,0.0,0.64,0.07,0.0,0.0,0.0,0.0,0.0,0.0,0.01,0.0,923.0,6.0589,563
54031,0.01,0.0,0.0,0.06,0.0,0.0,0.0,0.0,0.0,0.0,0.0,0.0,0.0,0.0,0.0,0.0,0.07,0.0,0.01,0.02,0.0,0.0,0.1,0.0,0.0,0.0,0.0,0.0,0.0,0.64,0.07,0.0,0.0,0.0,0.0,0.0,0.0,0.01,0.0,929.0,5.9553,563
54032,0.01,0.0,0.0,0.06,0.0,0.0,0.0,0.0,0.0,0.0,0.0,0.0,0.0,0.0,0.0,0.0,0.07,0.0,0.01,0.02,0.0,0.0,0.1,0.0,0.0,0.0,0.0,0.0,0.0,0.64,0.07,0.0,0.0,0.0,0.0,0.0,0.0,0.01,0.0,935.0,5.855,563
54033,0.01,0.0,0.0,0.06,0.0,0.0,0.0,0.0,0.0,0.0,0.0,0.0,0.0,0.0,0.0,0.0,0.07,0.0,0.01,0.02,0.0,0.0,0.1,0.0,0.0,0.0,0.0,0.0,0.0,0.64,0.07,0.0,0.0,0.0,0.0,0.0,0.0,0.01,0.0,941.0,5.7578,563
54034,0.01,0.0,0.0,0.06,0.0,0.0,0.0,0.0,0.0,0.0,0.0,0.0,0.0,0.0,0.0,0.0,0.07,0.0,0.01,0.02,0.0,0.0,0.1,0.0,0.0,0.0,0.0,0.0,0.0,0.64,0.07,0.0,0.0,0.0,0.0,0.0,0.0,0.01,0.0,945.0,5.6947,563
54035,0.01,0.0,0.0,0.06,0.0,0.0,0.0,0.0,0.0,0.0,0.0,0.0,0.0,0.0,0.0,0.0,0.07,0.0,0.01,0.02,0.0,0.0,0.1,0.0,0.0,0.0,0.0,0.0,0.0,0.64,0.07,0.0,0.0,0.0,0.0,0.0,0.0,0.01,0.0,1328.0,1.9754,563
54036,0.01,0.0,0.0,0.06,0.0,0.0,0.0,0.0,0.0,0.0,0.0,0.0,0.0,0.0,0.0,0.0,0.07,0.0,0.01,0.02,0.0,0.0,0.1,0.0,0.0,0.0,0.0,0.0,0.0,0.64,0.07,0.0,0.0,0.0,0.0,0.0,0.0,0.01,0.0,1475.0,1.2707,563
54037,0.01,0.0,0.0,0.06,0.0,0.0,0.0,0.0,0.0,0.0,0.0,0.0,0.0,0.0,0.0,0.0,0.07,0.0,0.01,0.02,0.0,0.0,0.1,0.0,0.0,0.0,0.0,0.0,0.0,0.64,0.07,0.0,0.0,0.0,0.0,0.0,0.0,0.01,0.0,1624.0,0.7474,563
54038,0.01,0.0,0.0,0.06,0.0,0.0,0.0,0.0,0.0,0.0,0.0,0.0,0.0,0.0,0.0,0.0,0.07,0.0,0.01,0.02,0.0,0.0,0.1,0.0,0.0,0.0,0.0,0.0,0.0,0.64,0.07,0.0,0.0,0.0,0.0,0.0,0.0,0.01,0.0,1773.0,0.316,563
45408,0.03,0.0,0.0,0.06,0.0,0.0,0.0,0.0,0.0,0.0,0.0,0.0,0.0,0.0,0.0,0.0,0.05,0.0,0.0,0.0,0.0,0.0,0.11,0.0,0.0,0.0,0.01,0.0,0.0,0.63,0.07,0.0,0.0,0.0,0.0,0.0,0.0,0.01,0.02,950.0,6.0,564
45409,0.03,0.0,0.0,0.06,0.0,0.0,0.0,0.0,0.0,0.0,0.0,0.0,0.0,0.0,0.0,0.0,0.05,0.0,0.0,0.0,0.0,0.0,0.11,0.0,0.0,0.0,0.01,0.0,0.0,0.63,0.07,0.0,0.0,0.0,0.0,0.0,0.0,0.01,0.02,920.0,6.6,564
45410,0.03,0.0,0.0,0.06,0.0,0.0,0.0,0.0,0.0,0.0,0.0,0.0,0.0,0.0,0.0,0.0,0.05,0.0,0.0,0.0,0.0,0.0,0.11,0.0,0.0,0.0,0.01,0.0,0.0,0.63,0.07,0.0,0.0,0.0,0.0,0.0,0.0,0.01,0.02,902.0,7.0,564
45411,0.03,0.0,0.0,0.06,0.0,0.0,0.0,0.0,0.0,0.0,0.0,0.0,0.0,0.0,0.0,0.0,0.05,0.0,0.0,0.0,0.0,0.0,0.11,0.0,0.0,0.0,0.01,0.0,0.0,0.63,0.07,0.0,0.0,0.0,0.0,0.0,0.0,0.01,0.02,864.0,8.0,564
45412,0.03,0.0,0.0,0.06,0.0,0.0,0.0,0.0,0.0,0.0,0.0,0.0,0.0,0.0,0.0,0.0,0.05,0.0,0.0,0.0,0.0,0.0,0.11,0.0,0.0,0.0,0.01,0.0,0.0,0.63,0.07,0.0,0.0,0.0,0.0,0.0,0.0,0.01,0.02,833.0,9.0,564
45413,0.03,0.0,0.0,0.06,0.0,0.0,0.0,0.0,0.0,0.0,0.0,0.0,0.0,0.0,0.0,0.0,0.05,0.0,0.0,0.0,0.0,0.0,0.11,0.0,0.0,0.0,0.01,0.0,0.0,0.63,0.07,0.0,0.0,0.0,0.0,0.0,0.0,0.01,0.02,813.0,10.0,564
45414,0.03,0.0,0.0,0.06,0.0,0.0,0.0,0.0,0.0,0.0,0.0,0.0,0.0,0.0,0.0,0.0,0.05,0.0,0.0,0.0,0.0,0.0,0.11,0.0,0.0,0.0,0.01,0.0,0.0,0.63,0.07,0.0,0.0,0.0,0.0,0.0,0.0,0.01,0.02,791.0,11.0,564
45415,0.03,0.0,0.0,0.06,0.0,0.0,0.0,0.0,0.0,0.0,0.0,0.0,0.0,0.0,0.0,0.0,0.05,0.0,0.0,0.0,0.0,0.0,0.11,0.0,0.0,0.0,0.01,0.0,0.0,0.63,0.07,0.0,0.0,0.0,0.0,0.0,0.0,0.01,0.02,769.0,12.0,564
54039,0.03,0.0,0.0,0.06,0.0,0.0,0.0,0.0,0.0,0.0,0.0,0.0,0.0,0.0,0.0,0.0,0.05,0.0,0.0,0.0,0.0,0.0,0.11,0.0,0.0,0.0,0.01,0.0,0.0,0.63,0.07,0.0,0.0,0.0,0.0,0.0,0.0,0.01,0.02,819.0,9.5216,564
54040,0.03,0.0,0.0,0.06,0.0,0.0,0.0,0.0,0.0,0.0,0.0,0.0,0.0,0.0,0.0,0.0,0.05,0.0,0.0,0.0,0.0,0.0,0.11,0.0,0.0,0.0,0.01,0.0,0.0,0.63,0.07,0.0,0.0,0.0,0.0,0.0,0.0,0.01,0.02,825.0,9.2946,564
54041,0.03,0.0,0.0,0.06,0.0,0.0,0.0,0.0,0.0,0.0,0.0,0.0,0.0,0.0,0.0,0.0,0.05,0.0,0.0,0.0,0.0,0.0,0.11,0.0,0.0,0.0,0.01,0.0,0.0,0.63,0.07,0.0,0.0,0.0,0.0,0.0,0.0,0.01,0.02,831.0,9.0754,564
54042,0.03,0.0,0.0,0.06,0.0,0.0,0.0,0.0,0.0,0.0,0.0,0.0,0.0,0.0,0.0,0.0,0.05,0.0,0.0,0.0,0.0,0.0,0.11,0.0,0.0,0.0,0.01,0.0,0.0,0.63,0.07,0.0,0.0,0.0,0.0,0.0,0.0,0.01,0.02,837.0,8.8638,564
54043,0.03,0.0,0.0,0.06,0.0,0.0,0.0,0.0,0.0,0.0,0.0,0.0,0.0,0.0,0.0,0.0,0.05,0.0,0.0,0.0,0.0,0.0,0.11,0.0,0.0,0.0,0.01,0.0,0.0,0.63,0.07,0.0,0.0,0.0,0.0,0.0,0.0,0.01,0.02,843.0,8.6595,564
54044,0.03,0.0,0.0,0.06,0.0,0.0,0.0,0.0,0.0,0.0,0.0,0.0,0.0,0.0,0.0,0.0,0.05,0.0,0.0,0.0,0.0,0.0,0.11,0.0,0.0,0.0,0.01,0.0,0.0,0.63,0.07,0.0,0.0,0.0,0.0,0.0,0.0,0.01,0.02,849.0,8.4622,564
54045,0.03,0.0,0.0,0.06,0.0,0.0,0.0,0.0,0.0,0.0,0.0,0.0,0.0,0.0,0.0,0.0,0.05,0.0,0.0,0.0,0.0,0.0,0.11,0.0,0.0,0.0,0.01,0.0,0.0,0.63,0.07,0.0,0.0,0.0,0.0,0.0,0.0,0.01,0.02,855.0,8.2718,564
54046,0.03,0.0,0.0,0.06,0.0,0.0,0.0,0.0,0.0,0.0,0.0,0.0,0.0,0.0,0.0,0.0,0.05,0.0,0.0,0.0,0.0,0.0,0.11,0.0,0.0,0.0,0.01,0.0,0.0,0.63,0.07,0.0,0.0,0.0,0.0,0.0,0.0,0.01,0.02,861.0,8.0879,564
54047,0.03,0.0,0.0,0.06,0.0,0.0,0.0,0.0,0.0,0.0,0.0,0.0,0.0,0.0,0.0,0.0,0.05,0.0,0.0,0.0,0.0,0.0,0.11,0.0,0.0,0.0,0.01,0.0,0.0,0.63,0.07,0.0,0.0,0.0,0.0,0.0,0.0,0.01,0.02,867.0,7.9104,564
54048,0.03,0.0,0.0,0.06,0.0,0.0,0.0,0.0,0.0,0.0,0.0,0.0,0.0,0.0,0.0,0.0,0.05,0.0,0.0,0.0,0.0,0.0,0.11,0.0,0.0,0.0,0.01,0.0,0.0,0.63,0.07,0.0,0.0,0.0,0.0,0.0,0.0,0.01,0.02,873.0,7.7391,564
54049,0.03,0.0,0.0,0.06,0.0,0.0,0.0,0.0,0.0,0.0,0.0,0.0,0.0,0.0,0.0,0.0,0.05,0.0,0.0,0.0,0.0,0.0,0.11,0.0,0.0,0.0,0.01,0.0,0.0,0.63,0.07,0.0,0.0,0.0,0.0,0.0,0.0,0.01,0.02,879.0,7.5736,564
54050,0.03,0.0,0.0,0.06,0.0,0.0,0.0,0.0,0.0,0.0,0.0,0.0,0.0,0.0,0.0,0.0,0.05,0.0,0.0,0.0,0.0,0.0,0.11,0.0,0.0,0.0,0.01,0.0,0.0,0.63,0.07,0.0,0.0,0.0,0.0,0.0,0.0,0.01,0.02,885.0,7.4139,564
54051,0.03,0.0,0.0,0.06,0.0,0.0,0.0,0.0,0.0,0.0,0.0,0.0,0.0,0.0,0.0,0.0,0.05,0.0,0.0,0.0,0.0,0.0,0.11,0.0,0.0,0.0,0.01,0.0,0.0,0.63,0.07,0.0,0.0,0.0,0.0,0.0,0.0,0.01,0.02,891.0,7.2597,564
54052,0.03,0.0,0.0,0.06,0.0,0.0,0.0,0.0,0.0,0.0,0.0,0.0,0.0,0.0,0.0,0.0,0.05,0.0,0.0,0.0,0.0,0.0,0.11,0.0,0.0,0.0,0.01,0.0,0.0,0.63,0.07,0.0,0.0,0.0,0.0,0.0,0.0,0.01,0.02,897.0,7.1108,564
54053,0.03,0.0,0.0,0.06,0.0,0.0,0.0,0.0,0.0,0.0,0.0,0.0,0.0,0.0,0.0,0.0,0.05,0.0,0.0,0.0,0.0,0.0,0.11,0.0,0.0,0.0,0.01,0.0,0.0,0.63,0.07,0.0,0.0,0.0,0.0,0.0,0.0,0.01,0.02,903.0,6.9670000000000005,564
54054,0.03,0.0,0.0,0.06,0.0,0.0,0.0,0.0,0.0,0.0,0.0,0.0,0.0,0.0,0.0,0.0,0.05,0.0,0.0,0.0,0.0,0.0,0.11,0.0,0.0,0.0,0.01,0.0,0.0,0.63,0.07,0.0,0.0,0.0,0.0,0.0,0.0,0.01,0.02,909.0,6.8283,564
54055,0.03,0.0,0.0,0.06,0.0,0.0,0.0,0.0,0.0,0.0,0.0,0.0,0.0,0.0,0.0,0.0,0.05,0.0,0.0,0.0,0.0,0.0,0.11,0.0,0.0,0.0,0.01,0.0,0.0,0.63,0.07,0.0,0.0,0.0,0.0,0.0,0.0,0.01,0.02,915.0,6.6943,564
54056,0.03,0.0,0.0,0.06,0.0,0.0,0.0,0.0,0.0,0.0,0.0,0.0,0.0,0.0,0.0,0.0,0.05,0.0,0.0,0.0,0.0,0.0,0.11,0.0,0.0,0.0,0.01,0.0,0.0,0.63,0.07,0.0,0.0,0.0,0.0,0.0,0.0,0.01,0.02,921.0,6.5649,564
54057,0.03,0.0,0.0,0.06,0.0,0.0,0.0,0.0,0.0,0.0,0.0,0.0,0.0,0.0,0.0,0.0,0.05,0.0,0.0,0.0,0.0,0.0,0.11,0.0,0.0,0.0,0.01,0.0,0.0,0.63,0.07,0.0,0.0,0.0,0.0,0.0,0.0,0.01,0.02,927.0,6.44,564
54058,0.03,0.0,0.0,0.06,0.0,0.0,0.0,0.0,0.0,0.0,0.0,0.0,0.0,0.0,0.0,0.0,0.05,0.0,0.0,0.0,0.0,0.0,0.11,0.0,0.0,0.0,0.01,0.0,0.0,0.63,0.07,0.0,0.0,0.0,0.0,0.0,0.0,0.01,0.02,933.0,6.3195,564
54059,0.03,0.0,0.0,0.06,0.0,0.0,0.0,0.0,0.0,0.0,0.0,0.0,0.0,0.0,0.0,0.0,0.05,0.0,0.0,0.0,0.0,0.0,0.11,0.0,0.0,0.0,0.01,0.0,0.0,0.63,0.07,0.0,0.0,0.0,0.0,0.0,0.0,0.01,0.02,939.0,6.2031,564
54060,0.03,0.0,0.0,0.06,0.0,0.0,0.0,0.0,0.0,0.0,0.0,0.0,0.0,0.0,0.0,0.0,0.05,0.0,0.0,0.0,0.0,0.0,0.11,0.0,0.0,0.0,0.01,0.0,0.0,0.63,0.07,0.0,0.0,0.0,0.0,0.0,0.0,0.01,0.02,945.0,6.0907,564
54061,0.03,0.0,0.0,0.06,0.0,0.0,0.0,0.0,0.0,0.0,0.0,0.0,0.0,0.0,0.0,0.0,0.05,0.0,0.0,0.0,0.0,0.0,0.11,0.0,0.0,0.0,0.01,0.0,0.0,0.63,0.07,0.0,0.0,0.0,0.0,0.0,0.0,0.01,0.02,951.0,5.9822,564
54062,0.03,0.0,0.0,0.06,0.0,0.0,0.0,0.0,0.0,0.0,0.0,0.0,0.0,0.0,0.0,0.0,0.05,0.0,0.0,0.0,0.0,0.0,0.11,0.0,0.0,0.0,0.01,0.0,0.0,0.63,0.07,0.0,0.0,0.0,0.0,0.0,0.0,0.01,0.02,957.0,5.8775,564
54063,0.03,0.0,0.0,0.06,0.0,0.0,0.0,0.0,0.0,0.0,0.0,0.0,0.0,0.0,0.0,0.0,0.05,0.0,0.0,0.0,0.0,0.0,0.11,0.0,0.0,0.0,0.01,0.0,0.0,0.63,0.07,0.0,0.0,0.0,0.0,0.0,0.0,0.01,0.02,1326.0,1.855,564
54064,0.03,0.0,0.0,0.06,0.0,0.0,0.0,0.0,0.0,0.0,0.0,0.0,0.0,0.0,0.0,0.0,0.05,0.0,0.0,0.0,0.0,0.0,0.11,0.0,0.0,0.0,0.01,0.0,0.0,0.63,0.07,0.0,0.0,0.0,0.0,0.0,0.0,0.01,0.02,1471.0,1.1623,564
54065,0.03,0.0,0.0,0.06,0.0,0.0,0.0,0.0,0.0,0.0,0.0,0.0,0.0,0.0,0.0,0.0,0.05,0.0,0.0,0.0,0.0,0.0,0.11,0.0,0.0,0.0,0.01,0.0,0.0,0.63,0.07,0.0,0.0,0.0,0.0,0.0,0.0,0.01,0.02,1621.0,0.6324,564
54066,0.03,0.0,0.0,0.06,0.0,0.0,0.0,0.0,0.0,0.0,0.0,0.0,0.0,0.0,0.0,0.0,0.05,0.0,0.0,0.0,0.0,0.0,0.11,0.0,0.0,0.0,0.01,0.0,0.0,0.63,0.07,0.0,0.0,0.0,0.0,0.0,0.0,0.01,0.02,1772.0,0.2068,564
45416,0.01,0.0,0.0,0.01,0.0,0.0,0.04,0.0,0.0,0.0,0.0,0.0,0.0,0.0,0.0,0.0,0.04,0.0,0.01,0.02,0.0,0.0,0.1,0.0,0.0,0.0,0.01,0.0,0.0,0.72,0.01,0.0,0.0,0.0,0.0,0.0,0.0,0.01,0.02,1012.0,6.0,565
45417,0.01,0.0,0.0,0.01,0.0,0.0,0.04,0.0,0.0,0.0,0.0,0.0,0.0,0.0,0.0,0.0,0.04,0.0,0.01,0.02,0.0,0.0,0.1,0.0,0.0,0.0,0.01,0.0,0.0,0.72,0.01,0.0,0.0,0.0,0.0,0.0,0.0,0.01,0.02,973.0,6.5997,565
45418,0.01,0.0,0.0,0.01,0.0,0.0,0.04,0.0,0.0,0.0,0.0,0.0,0.0,0.0,0.0,0.0,0.04,0.0,0.01,0.02,0.0,0.0,0.1,0.0,0.0,0.0,0.01,0.0,0.0,0.72,0.01,0.0,0.0,0.0,0.0,0.0,0.0,0.01,0.02,951.0,7.0,565
45419,0.01,0.0,0.0,0.01,0.0,0.0,0.04,0.0,0.0,0.0,0.0,0.0,0.0,0.0,0.0,0.0,0.04,0.0,0.01,0.02,0.0,0.0,0.1,0.0,0.0,0.0,0.01,0.0,0.0,0.72,0.01,0.0,0.0,0.0,0.0,0.0,0.0,0.01,0.02,904.0,8.0,565
45420,0.01,0.0,0.0,0.01,0.0,0.0,0.04,0.0,0.0,0.0,0.0,0.0,0.0,0.0,0.0,0.0,0.04,0.0,0.01,0.02,0.0,0.0,0.1,0.0,0.0,0.0,0.01,0.0,0.0,0.72,0.01,0.0,0.0,0.0,0.0,0.0,0.0,0.01,0.02,865.0,9.0024,565
45421,0.01,0.0,0.0,0.01,0.0,0.0,0.04,0.0,0.0,0.0,0.0,0.0,0.0,0.0,0.0,0.0,0.04,0.0,0.01,0.02,0.0,0.0,0.1,0.0,0.0,0.0,0.01,0.0,0.0,0.72,0.01,0.0,0.0,0.0,0.0,0.0,0.0,0.01,0.02,833.0,10.0,565
45422,0.01,0.0,0.0,0.01,0.0,0.0,0.04,0.0,0.0,0.0,0.0,0.0,0.0,0.0,0.0,0.0,0.04,0.0,0.01,0.02,0.0,0.0,0.1,0.0,0.0,0.0,0.01,0.0,0.0,0.72,0.01,0.0,0.0,0.0,0.0,0.0,0.0,0.01,0.02,810.0,11.0,565
45423,0.01,0.0,0.0,0.01,0.0,0.0,0.04,0.0,0.0,0.0,0.0,0.0,0.0,0.0,0.0,0.0,0.04,0.0,0.01,0.02,0.0,0.0,0.1,0.0,0.0,0.0,0.01,0.0,0.0,0.72,0.01,0.0,0.0,0.0,0.0,0.0,0.0,0.01,0.02,788.0,12.0,565
54067,0.01,0.0,0.0,0.01,0.0,0.0,0.04,0.0,0.0,0.0,0.0,0.0,0.0,0.0,0.0,0.0,0.04,0.0,0.01,0.02,0.0,0.0,0.1,0.0,0.0,0.0,0.01,0.0,0.0,0.72,0.01,0.0,0.0,0.0,0.0,0.0,0.0,0.01,0.02,847.0,9.5443,565
54068,0.01,0.0,0.0,0.01,0.0,0.0,0.04,0.0,0.0,0.0,0.0,0.0,0.0,0.0,0.0,0.0,0.04,0.0,0.01,0.02,0.0,0.0,0.1,0.0,0.0,0.0,0.01,0.0,0.0,0.72,0.01,0.0,0.0,0.0,0.0,0.0,0.0,0.01,0.02,853.0,9.3591,565
54069,0.01,0.0,0.0,0.01,0.0,0.0,0.04,0.0,0.0,0.0,0.0,0.0,0.0,0.0,0.0,0.0,0.04,0.0,0.01,0.02,0.0,0.0,0.1,0.0,0.0,0.0,0.01,0.0,0.0,0.72,0.01,0.0,0.0,0.0,0.0,0.0,0.0,0.01,0.02,859.0,9.1794,565
54070,0.01,0.0,0.0,0.01,0.0,0.0,0.04,0.0,0.0,0.0,0.0,0.0,0.0,0.0,0.0,0.0,0.04,0.0,0.01,0.02,0.0,0.0,0.1,0.0,0.0,0.0,0.01,0.0,0.0,0.72,0.01,0.0,0.0,0.0,0.0,0.0,0.0,0.01,0.02,871.0,8.8352,565
54071,0.01,0.0,0.0,0.01,0.0,0.0,0.04,0.0,0.0,0.0,0.0,0.0,0.0,0.0,0.0,0.0,0.04,0.0,0.01,0.02,0.0,0.0,0.1,0.0,0.0,0.0,0.01,0.0,0.0,0.72,0.01,0.0,0.0,0.0,0.0,0.0,0.0,0.01,0.02,877.0,8.6706,565
54072,0.01,0.0,0.0,0.01,0.0,0.0,0.04,0.0,0.0,0.0,0.0,0.0,0.0,0.0,0.0,0.0,0.04,0.0,0.01,0.02,0.0,0.0,0.1,0.0,0.0,0.0,0.01,0.0,0.0,0.72,0.01,0.0,0.0,0.0,0.0,0.0,0.0,0.01,0.02,883.0,8.5108,565
54073,0.01,0.0,0.0,0.01,0.0,0.0,0.04,0.0,0.0,0.0,0.0,0.0,0.0,0.0,0.0,0.0,0.04,0.0,0.01,0.02,0.0,0.0,0.1,0.0,0.0,0.0,0.01,0.0,0.0,0.72,0.01,0.0,0.0,0.0,0.0,0.0,0.0,0.01,0.02,889.0,8.3555,565
54074,0.01,0.0,0.0,0.01,0.0,0.0,0.04,0.0,0.0,0.0,0.0,0.0,0.0,0.0,0.0,0.0,0.04,0.0,0.01,0.02,0.0,0.0,0.1,0.0,0.0,0.0,0.01,0.0,0.0,0.72,0.01,0.0,0.0,0.0,0.0,0.0,0.0,0.01,0.02,895.0,8.2048,565
54075,0.01,0.0,0.0,0.01,0.0,0.0,0.04,0.0,0.0,0.0,0.0,0.0,0.0,0.0,0.0,0.0,0.04,0.0,0.01,0.02,0.0,0.0,0.1,0.0,0.0,0.0,0.01,0.0,0.0,0.72,0.01,0.0,0.0,0.0,0.0,0.0,0.0,0.01,0.02,901.0,8.0584,565
54076,0.01,0.0,0.0,0.01,0.0,0.0,0.04,0.0,0.0,0.0,0.0,0.0,0.0,0.0,0.0,0.0,0.04,0.0,0.01,0.02,0.0,0.0,0.1,0.0,0.0,0.0,0.01,0.0,0.0,0.72,0.01,0.0,0.0,0.0,0.0,0.0,0.0,0.01,0.02,907.0,7.9162,565
54077,0.01,0.0,0.0,0.01,0.0,0.0,0.04,0.0,0.0,0.0,0.0,0.0,0.0,0.0,0.0,0.0,0.04,0.0,0.01,0.02,0.0,0.0,0.1,0.0,0.0,0.0,0.01,0.0,0.0,0.72,0.01,0.0,0.0,0.0,0.0,0.0,0.0,0.01,0.02,913.0,7.7782,565
54078,0.01,0.0,0.0,0.01,0.0,0.0,0.04,0.0,0.0,0.0,0.0,0.0,0.0,0.0,0.0,0.0,0.04,0.0,0.01,0.02,0.0,0.0,0.1,0.0,0.0,0.0,0.01,0.0,0.0,0.72,0.01,0.0,0.0,0.0,0.0,0.0,0.0,0.01,0.02,919.0,7.6441,565
54079,0.01,0.0,0.0,0.01,0.0,0.0,0.04,0.0,0.0,0.0,0.0,0.0,0.0,0.0,0.0,0.0,0.04,0.0,0.01,0.02,0.0,0.0,0.1,0.0,0.0,0.0,0.01,0.0,0.0,0.72,0.01,0.0,0.0,0.0,0.0,0.0,0.0,0.01,0.02,925.0,7.513999999999999,565
54080,0.01,0.0,0.0,0.01,0.0,0.0,0.04,0.0,0.0,0.0,0.0,0.0,0.0,0.0,0.0,0.0,0.04,0.0,0.01,0.02,0.0,0.0,0.1,0.0,0.0,0.0,0.01,0.0,0.0,0.72,0.01,0.0,0.0,0.0,0.0,0.0,0.0,0.01,0.02,931.0,7.3876,565
54081,0.01,0.0,0.0,0.01,0.0,0.0,0.04,0.0,0.0,0.0,0.0,0.0,0.0,0.0,0.0,0.0,0.04,0.0,0.01,0.02,0.0,0.0,0.1,0.0,0.0,0.0,0.01,0.0,0.0,0.72,0.01,0.0,0.0,0.0,0.0,0.0,0.0,0.01,0.02,937.0,7.2648,565
54082,0.01,0.0,0.0,0.01,0.0,0.0,0.04,0.0,0.0,0.0,0.0,0.0,0.0,0.0,0.0,0.0,0.04,0.0,0.01,0.02,0.0,0.0,0.1,0.0,0.0,0.0,0.01,0.0,0.0,0.72,0.01,0.0,0.0,0.0,0.0,0.0,0.0,0.01,0.02,943.0,7.1456,565
54083,0.01,0.0,0.0,0.01,0.0,0.0,0.04,0.0,0.0,0.0,0.0,0.0,0.0,0.0,0.0,0.0,0.04,0.0,0.01,0.02,0.0,0.0,0.1,0.0,0.0,0.0,0.01,0.0,0.0,0.72,0.01,0.0,0.0,0.0,0.0,0.0,0.0,0.01,0.02,949.0,7.0299,565
54084,0.01,0.0,0.0,0.01,0.0,0.0,0.04,0.0,0.0,0.0,0.0,0.0,0.0,0.0,0.0,0.0,0.04,0.0,0.01,0.02,0.0,0.0,0.1,0.0,0.0,0.0,0.01,0.0,0.0,0.72,0.01,0.0,0.0,0.0,0.0,0.0,0.0,0.01,0.02,955.0,6.9175,565
54085,0.01,0.0,0.0,0.01,0.0,0.0,0.04,0.0,0.0,0.0,0.0,0.0,0.0,0.0,0.0,0.0,0.04,0.0,0.01,0.02,0.0,0.0,0.1,0.0,0.0,0.0,0.01,0.0,0.0,0.72,0.01,0.0,0.0,0.0,0.0,0.0,0.0,0.01,0.02,961.0,6.8083,565
54086,0.01,0.0,0.0,0.01,0.0,0.0,0.04,0.0,0.0,0.0,0.0,0.0,0.0,0.0,0.0,0.0,0.04,0.0,0.01,0.02,0.0,0.0,0.1,0.0,0.0,0.0,0.01,0.0,0.0,0.72,0.01,0.0,0.0,0.0,0.0,0.0,0.0,0.01,0.02,967.0,6.7023,565
54087,0.01,0.0,0.0,0.01,0.0,0.0,0.04,0.0,0.0,0.0,0.0,0.0,0.0,0.0,0.0,0.0,0.04,0.0,0.01,0.02,0.0,0.0,0.1,0.0,0.0,0.0,0.01,0.0,0.0,0.72,0.01,0.0,0.0,0.0,0.0,0.0,0.0,0.01,0.02,979.0,6.4995,565
54088,0.01,0.0,0.0,0.01,0.0,0.0,0.04,0.0,0.0,0.0,0.0,0.0,0.0,0.0,0.0,0.0,0.04,0.0,0.01,0.02,0.0,0.0,0.1,0.0,0.0,0.0,0.01,0.0,0.0,0.72,0.01,0.0,0.0,0.0,0.0,0.0,0.0,0.01,0.02,985.0,6.4024,565
54089,0.01,0.0,0.0,0.01,0.0,0.0,0.04,0.0,0.0,0.0,0.0,0.0,0.0,0.0,0.0,0.0,0.04,0.0,0.01,0.02,0.0,0.0,0.1,0.0,0.0,0.0,0.01,0.0,0.0,0.72,0.01,0.0,0.0,0.0,0.0,0.0,0.0,0.01,0.02,991.0,6.3081,565
54090,0.01,0.0,0.0,0.01,0.0,0.0,0.04,0.0,0.0,0.0,0.0,0.0,0.0,0.0,0.0,0.0,0.04,0.0,0.01,0.02,0.0,0.0,0.1,0.0,0.0,0.0,0.01,0.0,0.0,0.72,0.01,0.0,0.0,0.0,0.0,0.0,0.0,0.01,0.02,997.0,6.2166,565
54091,0.01,0.0,0.0,0.01,0.0,0.0,0.04,0.0,0.0,0.0,0.0,0.0,0.0,0.0,0.0,0.0,0.04,0.0,0.01,0.02,0.0,0.0,0.1,0.0,0.0,0.0,0.01,0.0,0.0,0.72,0.01,0.0,0.0,0.0,0.0,0.0,0.0,0.01,0.02,1003.0,6.1277,565
54092,0.01,0.0,0.0,0.01,0.0,0.0,0.04,0.0,0.0,0.0,0.0,0.0,0.0,0.0,0.0,0.0,0.04,0.0,0.01,0.02,0.0,0.0,0.1,0.0,0.0,0.0,0.01,0.0,0.0,0.72,0.01,0.0,0.0,0.0,0.0,0.0,0.0,0.01,0.02,1009.0,6.0414,565
54093,0.01,0.0,0.0,0.01,0.0,0.0,0.04,0.0,0.0,0.0,0.0,0.0,0.0,0.0,0.0,0.0,0.04,0.0,0.01,0.02,0.0,0.0,0.1,0.0,0.0,0.0,0.01,0.0,0.0,0.72,0.01,0.0,0.0,0.0,0.0,0.0,0.0,0.01,0.02,1015.0,5.9576,565
54094,0.01,0.0,0.0,0.01,0.0,0.0,0.04,0.0,0.0,0.0,0.0,0.0,0.0,0.0,0.0,0.0,0.04,0.0,0.01,0.02,0.0,0.0,0.1,0.0,0.0,0.0,0.01,0.0,0.0,0.72,0.01,0.0,0.0,0.0,0.0,0.0,0.0,0.01,0.02,1019.0,5.9031,565
54095,0.01,0.0,0.0,0.01,0.0,0.0,0.04,0.0,0.0,0.0,0.0,0.0,0.0,0.0,0.0,0.0,0.04,0.0,0.01,0.02,0.0,0.0,0.1,0.0,0.0,0.0,0.01,0.0,0.0,0.72,0.01,0.0,0.0,0.0,0.0,0.0,0.0,0.01,0.02,1023.0,5.8496,565
54096,0.01,0.0,0.0,0.01,0.0,0.0,0.04,0.0,0.0,0.0,0.0,0.0,0.0,0.0,0.0,0.0,0.04,0.0,0.01,0.02,0.0,0.0,0.1,0.0,0.0,0.0,0.01,0.0,0.0,0.72,0.01,0.0,0.0,0.0,0.0,0.0,0.0,0.01,0.02,1472.0,2.015,565
54097,0.01,0.0,0.0,0.01,0.0,0.0,0.04,0.0,0.0,0.0,0.0,0.0,0.0,0.0,0.0,0.0,0.04,0.0,0.01,0.02,0.0,0.0,0.1,0.0,0.0,0.0,0.01,0.0,0.0,0.72,0.01,0.0,0.0,0.0,0.0,0.0,0.0,0.01,0.02,1571.0,1.5726,565
54098,0.01,0.0,0.0,0.01,0.0,0.0,0.04,0.0,0.0,0.0,0.0,0.0,0.0,0.0,0.0,0.0,0.04,0.0,0.01,0.02,0.0,0.0,0.1,0.0,0.0,0.0,0.01,0.0,0.0,0.72,0.01,0.0,0.0,0.0,0.0,0.0,0.0,0.01,0.02,1671.0,1.1973,565
54099,0.01,0.0,0.0,0.01,0.0,0.0,0.04,0.0,0.0,0.0,0.0,0.0,0.0,0.0,0.0,0.0,0.04,0.0,0.01,0.02,0.0,0.0,0.1,0.0,0.0,0.0,0.01,0.0,0.0,0.72,0.01,0.0,0.0,0.0,0.0,0.0,0.0,0.01,0.02,1770.0,0.8865,565
45424,0.01,0.0,0.0,0.06,0.0,0.0,0.04,0.0,0.0,0.0,0.0,0.0,0.0,0.0,0.0,0.0,0.07,0.0,0.0,0.0,0.0,0.0,0.07,0.0,0.0,0.0,0.01,0.0,0.0,0.71,0.01,0.0,0.0,0.0,0.0,0.0,0.0,0.01,0.0,996.0,6.0,566
45425,0.01,0.0,0.0,0.06,0.0,0.0,0.04,0.0,0.0,0.0,0.0,0.0,0.0,0.0,0.0,0.0,0.07,0.0,0.0,0.0,0.0,0.0,0.07,0.0,0.0,0.0,0.01,0.0,0.0,0.71,0.01,0.0,0.0,0.0,0.0,0.0,0.0,0.01,0.0,961.0,6.59915,566
45426,0.01,0.0,0.0,0.06,0.0,0.0,0.04,0.0,0.0,0.0,0.0,0.0,0.0,0.0,0.0,0.0,0.07,0.0,0.0,0.0,0.0,0.0,0.07,0.0,0.0,0.0,0.01,0.0,0.0,0.71,0.01,0.0,0.0,0.0,0.0,0.0,0.0,0.01,0.0,941.0,7.0,566
45427,0.01,0.0,0.0,0.06,0.0,0.0,0.04,0.0,0.0,0.0,0.0,0.0,0.0,0.0,0.0,0.0,0.07,0.0,0.0,0.0,0.0,0.0,0.07,0.0,0.0,0.0,0.01,0.0,0.0,0.71,0.01,0.0,0.0,0.0,0.0,0.0,0.0,0.01,0.0,896.0,8.0,566
45428,0.01,0.0,0.0,0.06,0.0,0.0,0.04,0.0,0.0,0.0,0.0,0.0,0.0,0.0,0.0,0.0,0.07,0.0,0.0,0.0,0.0,0.0,0.07,0.0,0.0,0.0,0.01,0.0,0.0,0.71,0.01,0.0,0.0,0.0,0.0,0.0,0.0,0.01,0.0,860.0,9.0,566
45429,0.01,0.0,0.0,0.06,0.0,0.0,0.04,0.0,0.0,0.0,0.0,0.0,0.0,0.0,0.0,0.0,0.07,0.0,0.0,0.0,0.0,0.0,0.07,0.0,0.0,0.0,0.01,0.0,0.0,0.71,0.01,0.0,0.0,0.0,0.0,0.0,0.0,0.01,0.0,832.0,10.0,566
45430,0.01,0.0,0.0,0.06,0.0,0.0,0.04,0.0,0.0,0.0,0.0,0.0,0.0,0.0,0.0,0.0,0.07,0.0,0.0,0.0,0.0,0.0,0.07,0.0,0.0,0.0,0.01,0.0,0.0,0.71,0.01,0.0,0.0,0.0,0.0,0.0,0.0,0.01,0.0,813.0,11.0,566
45431,0.01,0.0,0.0,0.06,0.0,0.0,0.04,0.0,0.0,0.0,0.0,0.0,0.0,0.0,0.0,0.0,0.07,0.0,0.0,0.0,0.0,0.0,0.07,0.0,0.0,0.0,0.01,0.0,0.0,0.71,0.01,0.0,0.0,0.0,0.0,0.0,0.0,0.01,0.0,795.0,12.0,566
54105,0.01,0.0,0.0,0.06,0.0,0.0,0.04,0.0,0.0,0.0,0.0,0.0,0.0,0.0,0.0,0.0,0.07,0.0,0.0,0.0,0.0,0.0,0.07,0.0,0.0,0.0,0.01,0.0,0.0,0.71,0.01,0.0,0.0,0.0,0.0,0.0,0.0,0.01,0.0,841.0,9.61,566
54106,0.01,0.0,0.0,0.06,0.0,0.0,0.04,0.0,0.0,0.0,0.0,0.0,0.0,0.0,0.0,0.0,0.07,0.0,0.0,0.0,0.0,0.0,0.07,0.0,0.0,0.0,0.01,0.0,0.0,0.71,0.01,0.0,0.0,0.0,0.0,0.0,0.0,0.01,0.0,847.0,9.4134,566
54107,0.01,0.0,0.0,0.06,0.0,0.0,0.04,0.0,0.0,0.0,0.0,0.0,0.0,0.0,0.0,0.0,0.07,0.0,0.0,0.0,0.0,0.0,0.07,0.0,0.0,0.0,0.01,0.0,0.0,0.71,0.01,0.0,0.0,0.0,0.0,0.0,0.0,0.01,0.0,853.0,9.2226,566
54108,0.01,0.0,0.0,0.06,0.0,0.0,0.04,0.0,0.0,0.0,0.0,0.0,0.0,0.0,0.0,0.0,0.07,0.0,0.0,0.0,0.0,0.0,0.07,0.0,0.0,0.0,0.01,0.0,0.0,0.71,0.01,0.0,0.0,0.0,0.0,0.0,0.0,0.01,0.0,859.0,9.0374,566
54109,0.01,0.0,0.0,0.06,0.0,0.0,0.04,0.0,0.0,0.0,0.0,0.0,0.0,0.0,0.0,0.0,0.07,0.0,0.0,0.0,0.0,0.0,0.07,0.0,0.0,0.0,0.01,0.0,0.0,0.71,0.01,0.0,0.0,0.0,0.0,0.0,0.0,0.01,0.0,865.0,8.8575,566
54110,0.01,0.0,0.0,0.06,0.0,0.0,0.04,0.0,0.0,0.0,0.0,0.0,0.0,0.0,0.0,0.0,0.07,0.0,0.0,0.0,0.0,0.0,0.07,0.0,0.0,0.0,0.01,0.0,0.0,0.71,0.01,0.0,0.0,0.0,0.0,0.0,0.0,0.01,0.0,871.0,8.6829,566
54111,0.01,0.0,0.0,0.06,0.0,0.0,0.04,0.0,0.0,0.0,0.0,0.0,0.0,0.0,0.0,0.0,0.07,0.0,0.0,0.0,0.0,0.0,0.07,0.0,0.0,0.0,0.01,0.0,0.0,0.71,0.01,0.0,0.0,0.0,0.0,0.0,0.0,0.01,0.0,877.0,8.5134,566
54112,0.01,0.0,0.0,0.06,0.0,0.0,0.04,0.0,0.0,0.0,0.0,0.0,0.0,0.0,0.0,0.0,0.07,0.0,0.0,0.0,0.0,0.0,0.07,0.0,0.0,0.0,0.01,0.0,0.0,0.71,0.01,0.0,0.0,0.0,0.0,0.0,0.0,0.01,0.0,883.0,8.3488,566
54113,0.01,0.0,0.0,0.06,0.0,0.0,0.04,0.0,0.0,0.0,0.0,0.0,0.0,0.0,0.0,0.0,0.07,0.0,0.0,0.0,0.0,0.0,0.07,0.0,0.0,0.0,0.01,0.0,0.0,0.71,0.01,0.0,0.0,0.0,0.0,0.0,0.0,0.01,0.0,889.0,8.189,566
54114,0.01,0.0,0.0,0.06,0.0,0.0,0.04,0.0,0.0,0.0,0.0,0.0,0.0,0.0,0.0,0.0,0.07,0.0,0.0,0.0,0.0,0.0,0.07,0.0,0.0,0.0,0.01,0.0,0.0,0.71,0.01,0.0,0.0,0.0,0.0,0.0,0.0,0.01,0.0,895.0,8.0338,566
54115,0.01,0.0,0.0,0.06,0.0,0.0,0.04,0.0,0.0,0.0,0.0,0.0,0.0,0.0,0.0,0.0,0.07,0.0,0.0,0.0,0.0,0.0,0.07,0.0,0.0,0.0,0.01,0.0,0.0,0.71,0.01,0.0,0.0,0.0,0.0,0.0,0.0,0.01,0.0,901.0,7.8832,566
54116,0.01,0.0,0.0,0.06,0.0,0.0,0.04,0.0,0.0,0.0,0.0,0.0,0.0,0.0,0.0,0.0,0.07,0.0,0.0,0.0,0.0,0.0,0.07,0.0,0.0,0.0,0.01,0.0,0.0,0.71,0.01,0.0,0.0,0.0,0.0,0.0,0.0,0.01,0.0,907.0,7.737,566
54117,0.01,0.0,0.0,0.06,0.0,0.0,0.04,0.0,0.0,0.0,0.0,0.0,0.0,0.0,0.0,0.0,0.07,0.0,0.0,0.0,0.0,0.0,0.07,0.0,0.0,0.0,0.01,0.0,0.0,0.71,0.01,0.0,0.0,0.0,0.0,0.0,0.0,0.01,0.0,913.0,7.595,566
54118,0.01,0.0,0.0,0.06,0.0,0.0,0.04,0.0,0.0,0.0,0.0,0.0,0.0,0.0,0.0,0.0,0.07,0.0,0.0,0.0,0.0,0.0,0.07,0.0,0.0,0.0,0.01,0.0,0.0,0.71,0.01,0.0,0.0,0.0,0.0,0.0,0.0,0.01,0.0,919.0,7.4572,566
54119,0.01,0.0,0.0,0.06,0.0,0.0,0.04,0.0,0.0,0.0,0.0,0.0,0.0,0.0,0.0,0.0,0.07,0.0,0.0,0.0,0.0,0.0,0.07,0.0,0.0,0.0,0.01,0.0,0.0,0.71,0.01,0.0,0.0,0.0,0.0,0.0,0.0,0.01,0.0,925.0,7.3233,566
54120,0.01,0.0,0.0,0.06,0.0,0.0,0.04,0.0,0.0,0.0,0.0,0.0,0.0,0.0,0.0,0.0,0.07,0.0,0.0,0.0,0.0,0.0,0.07,0.0,0.0,0.0,0.01,0.0,0.0,0.71,0.01,0.0,0.0,0.0,0.0,0.0,0.0,0.01,0.0,931.0,7.1934,566
54121,0.01,0.0,0.0,0.06,0.0,0.0,0.04,0.0,0.0,0.0,0.0,0.0,0.0,0.0,0.0,0.0,0.07,0.0,0.0,0.0,0.0,0.0,0.07,0.0,0.0,0.0,0.01,0.0,0.0,0.71,0.01,0.0,0.0,0.0,0.0,0.0,0.0,0.01,0.0,937.0,7.0672,566
54122,0.01,0.0,0.0,0.06,0.0,0.0,0.04,0.0,0.0,0.0,0.0,0.0,0.0,0.0,0.0,0.0,0.07,0.0,0.0,0.0,0.0,0.0,0.07,0.0,0.0,0.0,0.01,0.0,0.0,0.71,0.01,0.0,0.0,0.0,0.0,0.0,0.0,0.01,0.0,943.0,6.9448,566
54123,0.01,0.0,0.0,0.06,0.0,0.0,0.04,0.0,0.0,0.0,0.0,0.0,0.0,0.0,0.0,0.0,0.07,0.0,0.0,0.0,0.0,0.0,0.07,0.0,0.0,0.0,0.01,0.0,0.0,0.71,0.01,0.0,0.0,0.0,0.0,0.0,0.0,0.01,0.0,949.0,6.8259,566
54124,0.01,0.0,0.0,0.06,0.0,0.0,0.04,0.0,0.0,0.0,0.0,0.0,0.0,0.0,0.0,0.0,0.07,0.0,0.0,0.0,0.0,0.0,0.07,0.0,0.0,0.0,0.01,0.0,0.0,0.71,0.01,0.0,0.0,0.0,0.0,0.0,0.0,0.01,0.0,955.0,6.7104,566
54125,0.01,0.0,0.0,0.06,0.0,0.0,0.04,0.0,0.0,0.0,0.0,0.0,0.0,0.0,0.0,0.0,0.07,0.0,0.0,0.0,0.0,0.0,0.07,0.0,0.0,0.0,0.01,0.0,0.0,0.71,0.01,0.0,0.0,0.0,0.0,0.0,0.0,0.01,0.0,967.0,6.4895,566
54126,0.01,0.0,0.0,0.06,0.0,0.0,0.04,0.0,0.0,0.0,0.0,0.0,0.0,0.0,0.0,0.0,0.07,0.0,0.0,0.0,0.0,0.0,0.07,0.0,0.0,0.0,0.01,0.0,0.0,0.71,0.01,0.0,0.0,0.0,0.0,0.0,0.0,0.01,0.0,973.0,6.3839,566
54127,0.01,0.0,0.0,0.06,0.0,0.0,0.04,0.0,0.0,0.0,0.0,0.0,0.0,0.0,0.0,0.0,0.07,0.0,0.0,0.0,0.0,0.0,0.07,0.0,0.0,0.0,0.01,0.0,0.0,0.71,0.01,0.0,0.0,0.0,0.0,0.0,0.0,0.01,0.0,979.0,6.2813,566
54128,0.01,0.0,0.0,0.06,0.0,0.0,0.04,0.0,0.0,0.0,0.0,0.0,0.0,0.0,0.0,0.0,0.07,0.0,0.0,0.0,0.0,0.0,0.07,0.0,0.0,0.0,0.01,0.0,0.0,0.71,0.01,0.0,0.0,0.0,0.0,0.0,0.0,0.01,0.0,985.0,6.1817,566
54129,0.01,0.0,0.0,0.06,0.0,0.0,0.04,0.0,0.0,0.0,0.0,0.0,0.0,0.0,0.0,0.0,0.07,0.0,0.0,0.0,0.0,0.0,0.07,0.0,0.0,0.0,0.01,0.0,0.0,0.71,0.01,0.0,0.0,0.0,0.0,0.0,0.0,0.01,0.0,991.0,6.085,566
54130,0.01,0.0,0.0,0.06,0.0,0.0,0.04,0.0,0.0,0.0,0.0,0.0,0.0,0.0,0.0,0.0,0.07,0.0,0.0,0.0,0.0,0.0,0.07,0.0,0.0,0.0,0.01,0.0,0.0,0.71,0.01,0.0,0.0,0.0,0.0,0.0,0.0,0.01,0.0,997.0,5.9911,566
54131,0.01,0.0,0.0,0.06,0.0,0.0,0.04,0.0,0.0,0.0,0.0,0.0,0.0,0.0,0.0,0.0,0.07,0.0,0.0,0.0,0.0,0.0,0.07,0.0,0.0,0.0,0.01,0.0,0.0,0.71,0.01,0.0,0.0,0.0,0.0,0.0,0.0,0.01,0.0,1003.0,5.9,566
54132,0.01,0.0,0.0,0.06,0.0,0.0,0.04,0.0,0.0,0.0,0.0,0.0,0.0,0.0,0.0,0.0,0.07,0.0,0.0,0.0,0.0,0.0,0.07,0.0,0.0,0.0,0.01,0.0,0.0,0.71,0.01,0.0,0.0,0.0,0.0,0.0,0.0,0.01,0.0,1009.0,5.8115,566
54133,0.01,0.0,0.0,0.06,0.0,0.0,0.04,0.0,0.0,0.0,0.0,0.0,0.0,0.0,0.0,0.0,0.07,0.0,0.0,0.0,0.0,0.0,0.07,0.0,0.0,0.0,0.01,0.0,0.0,0.71,0.01,0.0,0.0,0.0,0.0,0.0,0.0,0.01,0.0,1399.0,2.1978,566
54134,0.01,0.0,0.0,0.06,0.0,0.0,0.04,0.0,0.0,0.0,0.0,0.0,0.0,0.0,0.0,0.0,0.07,0.0,0.0,0.0,0.0,0.0,0.07,0.0,0.0,0.0,0.01,0.0,0.0,0.71,0.01,0.0,0.0,0.0,0.0,0.0,0.0,0.01,0.0,1522.0,1.6097,566
54135,0.01,0.0,0.0,0.06,0.0,0.0,0.04,0.0,0.0,0.0,0.0,0.0,0.0,0.0,0.0,0.0,0.07,0.0,0.0,0.0,0.0,0.0,0.07,0.0,0.0,0.0,0.01,0.0,0.0,0.71,0.01,0.0,0.0,0.0,0.0,0.0,0.0,0.01,0.0,1647.0,1.1449,566
54136,0.01,0.0,0.0,0.06,0.0,0.0,0.04,0.0,0.0,0.0,0.0,0.0,0.0,0.0,0.0,0.0,0.07,0.0,0.0,0.0,0.0,0.0,0.07,0.0,0.0,0.0,0.01,0.0,0.0,0.71,0.01,0.0,0.0,0.0,0.0,0.0,0.0,0.01,0.0,1772.0,0.7679,566
45432,0.01,0.0,0.0,0.01,0.0,0.0,0.0,0.0,0.0,0.0,0.0,0.0,0.0,0.0,0.0,0.0,0.04,0.0,0.0,0.0,0.0,0.0,0.06,0.0,0.0,0.0,0.0,0.0,0.0,0.87,0.01,0.0,0.0,0.0,0.0,0.0,0.0,0.0,0.0,1090.0,6.0,567
45433,0.01,0.0,0.0,0.01,0.0,0.0,0.0,0.0,0.0,0.0,0.0,0.0,0.0,0.0,0.0,0.0,0.04,0.0,0.0,0.0,0.0,0.0,0.06,0.0,0.0,0.0,0.0,0.0,0.0,0.87,0.01,0.0,0.0,0.0,0.0,0.0,0.0,0.0,0.0,1039.0,6.6,567
45434,0.01,0.0,0.0,0.01,0.0,0.0,0.0,0.0,0.0,0.0,0.0,0.0,0.0,0.0,0.0,0.0,0.04,0.0,0.0,0.0,0.0,0.0,0.06,0.0,0.0,0.0,0.0,0.0,0.0,0.87,0.01,0.0,0.0,0.0,0.0,0.0,0.0,0.0,0.0,1010.0,7.0,567
45435,0.01,0.0,0.0,0.01,0.0,0.0,0.0,0.0,0.0,0.0,0.0,0.0,0.0,0.0,0.0,0.0,0.04,0.0,0.0,0.0,0.0,0.0,0.06,0.0,0.0,0.0,0.0,0.0,0.0,0.87,0.01,0.0,0.0,0.0,0.0,0.0,0.0,0.0,0.0,948.0,8.0,567
45436,0.01,0.0,0.0,0.01,0.0,0.0,0.0,0.0,0.0,0.0,0.0,0.0,0.0,0.0,0.0,0.0,0.04,0.0,0.0,0.0,0.0,0.0,0.06,0.0,0.0,0.0,0.0,0.0,0.0,0.87,0.01,0.0,0.0,0.0,0.0,0.0,0.0,0.0,0.0,900.0,9.0,567
45437,0.01,0.0,0.0,0.01,0.0,0.0,0.0,0.0,0.0,0.0,0.0,0.0,0.0,0.0,0.0,0.0,0.04,0.0,0.0,0.0,0.0,0.0,0.06,0.0,0.0,0.0,0.0,0.0,0.0,0.87,0.01,0.0,0.0,0.0,0.0,0.0,0.0,0.0,0.0,856.0,10.0,567
45438,0.01,0.0,0.0,0.01,0.0,0.0,0.0,0.0,0.0,0.0,0.0,0.0,0.0,0.0,0.0,0.0,0.04,0.0,0.0,0.0,0.0,0.0,0.06,0.0,0.0,0.0,0.0,0.0,0.0,0.87,0.01,0.0,0.0,0.0,0.0,0.0,0.0,0.0,0.0,823.0,11.0,567
45439,0.01,0.0,0.0,0.01,0.0,0.0,0.0,0.0,0.0,0.0,0.0,0.0,0.0,0.0,0.0,0.0,0.04,0.0,0.0,0.0,0.0,0.0,0.06,0.0,0.0,0.0,0.0,0.0,0.0,0.87,0.01,0.0,0.0,0.0,0.0,0.0,0.0,0.0,0.0,793.0,12.0,567
54137,0.01,0.0,0.0,0.01,0.0,0.0,0.0,0.0,0.0,0.0,0.0,0.0,0.0,0.0,0.0,0.0,0.04,0.0,0.0,0.0,0.0,0.0,0.06,0.0,0.0,0.0,0.0,0.0,0.0,0.87,0.01,0.0,0.0,0.0,0.0,0.0,0.0,0.0,0.0,873.0,9.6815,567
54138,0.01,0.0,0.0,0.01,0.0,0.0,0.0,0.0,0.0,0.0,0.0,0.0,0.0,0.0,0.0,0.0,0.04,0.0,0.0,0.0,0.0,0.0,0.06,0.0,0.0,0.0,0.0,0.0,0.0,0.87,0.01,0.0,0.0,0.0,0.0,0.0,0.0,0.0,0.0,879.0,9.5258,567
54139,0.01,0.0,0.0,0.01,0.0,0.0,0.0,0.0,0.0,0.0,0.0,0.0,0.0,0.0,0.0,0.0,0.04,0.0,0.0,0.0,0.0,0.0,0.06,0.0,0.0,0.0,0.0,0.0,0.0,0.87,0.01,0.0,0.0,0.0,0.0,0.0,0.0,0.0,0.0,885.0,9.3741,567
54140,0.01,0.0,0.0,0.01,0.0,0.0,0.0,0.0,0.0,0.0,0.0,0.0,0.0,0.0,0.0,0.0,0.04,0.0,0.0,0.0,0.0,0.0,0.06,0.0,0.0,0.0,0.0,0.0,0.0,0.87,0.01,0.0,0.0,0.0,0.0,0.0,0.0,0.0,0.0,891.0,9.2264,567
54141,0.01,0.0,0.0,0.01,0.0,0.0,0.0,0.0,0.0,0.0,0.0,0.0,0.0,0.0,0.0,0.0,0.04,0.0,0.0,0.0,0.0,0.0,0.06,0.0,0.0,0.0,0.0,0.0,0.0,0.87,0.01,0.0,0.0,0.0,0.0,0.0,0.0,0.0,0.0,897.0,9.0827,567
54142,0.01,0.0,0.0,0.01,0.0,0.0,0.0,0.0,0.0,0.0,0.0,0.0,0.0,0.0,0.0,0.0,0.04,0.0,0.0,0.0,0.0,0.0,0.06,0.0,0.0,0.0,0.0,0.0,0.0,0.87,0.01,0.0,0.0,0.0,0.0,0.0,0.0,0.0,0.0,903.0,8.9427,567
54143,0.01,0.0,0.0,0.01,0.0,0.0,0.0,0.0,0.0,0.0,0.0,0.0,0.0,0.0,0.0,0.0,0.04,0.0,0.0,0.0,0.0,0.0,0.06,0.0,0.0,0.0,0.0,0.0,0.0,0.87,0.01,0.0,0.0,0.0,0.0,0.0,0.0,0.0,0.0,909.0,8.8064,567
54144,0.01,0.0,0.0,0.01,0.0,0.0,0.0,0.0,0.0,0.0,0.0,0.0,0.0,0.0,0.0,0.0,0.04,0.0,0.0,0.0,0.0,0.0,0.06,0.0,0.0,0.0,0.0,0.0,0.0,0.87,0.01,0.0,0.0,0.0,0.0,0.0,0.0,0.0,0.0,915.0,8.6738,567
54145,0.01,0.0,0.0,0.01,0.0,0.0,0.0,0.0,0.0,0.0,0.0,0.0,0.0,0.0,0.0,0.0,0.04,0.0,0.0,0.0,0.0,0.0,0.06,0.0,0.0,0.0,0.0,0.0,0.0,0.87,0.01,0.0,0.0,0.0,0.0,0.0,0.0,0.0,0.0,921.0,8.5446,567
54146,0.01,0.0,0.0,0.01,0.0,0.0,0.0,0.0,0.0,0.0,0.0,0.0,0.0,0.0,0.0,0.0,0.04,0.0,0.0,0.0,0.0,0.0,0.06,0.0,0.0,0.0,0.0,0.0,0.0,0.87,0.01,0.0,0.0,0.0,0.0,0.0,0.0,0.0,0.0,927.0,8.4189,567
54147,0.01,0.0,0.0,0.01,0.0,0.0,0.0,0.0,0.0,0.0,0.0,0.0,0.0,0.0,0.0,0.0,0.04,0.0,0.0,0.0,0.0,0.0,0.06,0.0,0.0,0.0,0.0,0.0,0.0,0.87,0.01,0.0,0.0,0.0,0.0,0.0,0.0,0.0,0.0,933.0,8.2964,567
54148,0.01,0.0,0.0,0.01,0.0,0.0,0.0,0.0,0.0,0.0,0.0,0.0,0.0,0.0,0.0,0.0,0.04,0.0,0.0,0.0,0.0,0.0,0.06,0.0,0.0,0.0,0.0,0.0,0.0,0.87,0.01,0.0,0.0,0.0,0.0,0.0,0.0,0.0,0.0,939.0,8.1772,567
54149,0.01,0.0,0.0,0.01,0.0,0.0,0.0,0.0,0.0,0.0,0.0,0.0,0.0,0.0,0.0,0.0,0.04,0.0,0.0,0.0,0.0,0.0,0.06,0.0,0.0,0.0,0.0,0.0,0.0,0.87,0.01,0.0,0.0,0.0,0.0,0.0,0.0,0.0,0.0,945.0,8.0612,567
54150,0.01,0.0,0.0,0.01,0.0,0.0,0.0,0.0,0.0,0.0,0.0,0.0,0.0,0.0,0.0,0.0,0.04,0.0,0.0,0.0,0.0,0.0,0.06,0.0,0.0,0.0,0.0,0.0,0.0,0.87,0.01,0.0,0.0,0.0,0.0,0.0,0.0,0.0,0.0,951.0,7.9482,567
54151,0.01,0.0,0.0,0.01,0.0,0.0,0.0,0.0,0.0,0.0,0.0,0.0,0.0,0.0,0.0,0.0,0.04,0.0,0.0,0.0,0.0,0.0,0.06,0.0,0.0,0.0,0.0,0.0,0.0,0.87,0.01,0.0,0.0,0.0,0.0,0.0,0.0,0.0,0.0,957.0,7.8383,567
54152,0.01,0.0,0.0,0.01,0.0,0.0,0.0,0.0,0.0,0.0,0.0,0.0,0.0,0.0,0.0,0.0,0.04,0.0,0.0,0.0,0.0,0.0,0.06,0.0,0.0,0.0,0.0,0.0,0.0,0.87,0.01,0.0,0.0,0.0,0.0,0.0,0.0,0.0,0.0,963.0,7.7312,567
54153,0.01,0.0,0.0,0.01,0.0,0.0,0.0,0.0,0.0,0.0,0.0,0.0,0.0,0.0,0.0,0.0,0.04,0.0,0.0,0.0,0.0,0.0,0.06,0.0,0.0,0.0,0.0,0.0,0.0,0.87,0.01,0.0,0.0,0.0,0.0,0.0,0.0,0.0,0.0,969.0,7.6269,567
54154,0.01,0.0,0.0,0.01,0.0,0.0,0.0,0.0,0.0,0.0,0.0,0.0,0.0,0.0,0.0,0.0,0.04,0.0,0.0,0.0,0.0,0.0,0.06,0.0,0.0,0.0,0.0,0.0,0.0,0.87,0.01,0.0,0.0,0.0,0.0,0.0,0.0,0.0,0.0,975.0,7.5254,567
54155,0.01,0.0,0.0,0.01,0.0,0.0,0.0,0.0,0.0,0.0,0.0,0.0,0.0,0.0,0.0,0.0,0.04,0.0,0.0,0.0,0.0,0.0,0.06,0.0,0.0,0.0,0.0,0.0,0.0,0.87,0.01,0.0,0.0,0.0,0.0,0.0,0.0,0.0,0.0,981.0,7.4266,567
54156,0.01,0.0,0.0,0.01,0.0,0.0,0.0,0.0,0.0,0.0,0.0,0.0,0.0,0.0,0.0,0.0,0.04,0.0,0.0,0.0,0.0,0.0,0.06,0.0,0.0,0.0,0.0,0.0,0.0,0.87,0.01,0.0,0.0,0.0,0.0,0.0,0.0,0.0,0.0,987.0,7.3304,567
54157,0.01,0.0,0.0,0.01,0.0,0.0,0.0,0.0,0.0,0.0,0.0,0.0,0.0,0.0,0.0,0.0,0.04,0.0,0.0,0.0,0.0,0.0,0.06,0.0,0.0,0.0,0.0,0.0,0.0,0.87,0.01,0.0,0.0,0.0,0.0,0.0,0.0,0.0,0.0,993.0,7.2368,567
54158,0.01,0.0,0.0,0.01,0.0,0.0,0.0,0.0,0.0,0.0,0.0,0.0,0.0,0.0,0.0,0.0,0.04,0.0,0.0,0.0,0.0,0.0,0.06,0.0,0.0,0.0,0.0,0.0,0.0,0.87,0.01,0.0,0.0,0.0,0.0,0.0,0.0,0.0,0.0,999.0,7.1456,567
54159,0.01,0.0,0.0,0.01,0.0,0.0,0.0,0.0,0.0,0.0,0.0,0.0,0.0,0.0,0.0,0.0,0.04,0.0,0.0,0.0,0.0,0.0,0.06,0.0,0.0,0.0,0.0,0.0,0.0,0.87,0.01,0.0,0.0,0.0,0.0,0.0,0.0,0.0,0.0,1005.0,7.0568,567
54160,0.01,0.0,0.0,0.01,0.0,0.0,0.0,0.0,0.0,0.0,0.0,0.0,0.0,0.0,0.0,0.0,0.04,0.0,0.0,0.0,0.0,0.0,0.06,0.0,0.0,0.0,0.0,0.0,0.0,0.87,0.01,0.0,0.0,0.0,0.0,0.0,0.0,0.0,0.0,1011.0,6.9704,567
54161,0.01,0.0,0.0,0.01,0.0,0.0,0.0,0.0,0.0,0.0,0.0,0.0,0.0,0.0,0.0,0.0,0.04,0.0,0.0,0.0,0.0,0.0,0.06,0.0,0.0,0.0,0.0,0.0,0.0,0.87,0.01,0.0,0.0,0.0,0.0,0.0,0.0,0.0,0.0,1017.0,6.8862,567
54162,0.01,0.0,0.0,0.01,0.0,0.0,0.0,0.0,0.0,0.0,0.0,0.0,0.0,0.0,0.0,0.0,0.04,0.0,0.0,0.0,0.0,0.0,0.06,0.0,0.0,0.0,0.0,0.0,0.0,0.87,0.01,0.0,0.0,0.0,0.0,0.0,0.0,0.0,0.0,1023.0,6.8043,567
54163,0.01,0.0,0.0,0.01,0.0,0.0,0.0,0.0,0.0,0.0,0.0,0.0,0.0,0.0,0.0,0.0,0.04,0.0,0.0,0.0,0.0,0.0,0.06,0.0,0.0,0.0,0.0,0.0,0.0,0.87,0.01,0.0,0.0,0.0,0.0,0.0,0.0,0.0,0.0,1029.0,6.7246,567
54164,0.01,0.0,0.0,0.01,0.0,0.0,0.0,0.0,0.0,0.0,0.0,0.0,0.0,0.0,0.0,0.0,0.04,0.0,0.0,0.0,0.0,0.0,0.06,0.0,0.0,0.0,0.0,0.0,0.0,0.87,0.01,0.0,0.0,0.0,0.0,0.0,0.0,0.0,0.0,1035.0,6.6469,567
54165,0.01,0.0,0.0,0.01,0.0,0.0,0.0,0.0,0.0,0.0,0.0,0.0,0.0,0.0,0.0,0.0,0.04,0.0,0.0,0.0,0.0,0.0,0.06,0.0,0.0,0.0,0.0,0.0,0.0,0.87,0.01,0.0,0.0,0.0,0.0,0.0,0.0,0.0,0.0,1041.0,6.5713,567
54166,0.01,0.0,0.0,0.01,0.0,0.0,0.0,0.0,0.0,0.0,0.0,0.0,0.0,0.0,0.0,0.0,0.04,0.0,0.0,0.0,0.0,0.0,0.06,0.0,0.0,0.0,0.0,0.0,0.0,0.87,0.01,0.0,0.0,0.0,0.0,0.0,0.0,0.0,0.0,1047.0,6.4977,567
54167,0.01,0.0,0.0,0.01,0.0,0.0,0.0,0.0,0.0,0.0,0.0,0.0,0.0,0.0,0.0,0.0,0.04,0.0,0.0,0.0,0.0,0.0,0.06,0.0,0.0,0.0,0.0,0.0,0.0,0.87,0.01,0.0,0.0,0.0,0.0,0.0,0.0,0.0,0.0,1053.0,6.4261,567
54168,0.01,0.0,0.0,0.01,0.0,0.0,0.0,0.0,0.0,0.0,0.0,0.0,0.0,0.0,0.0,0.0,0.04,0.0,0.0,0.0,0.0,0.0,0.06,0.0,0.0,0.0,0.0,0.0,0.0,0.87,0.01,0.0,0.0,0.0,0.0,0.0,0.0,0.0,0.0,1059.0,6.3563,567
54169,0.01,0.0,0.0,0.01,0.0,0.0,0.0,0.0,0.0,0.0,0.0,0.0,0.0,0.0,0.0,0.0,0.04,0.0,0.0,0.0,0.0,0.0,0.06,0.0,0.0,0.0,0.0,0.0,0.0,0.87,0.01,0.0,0.0,0.0,0.0,0.0,0.0,0.0,0.0,1065.0,6.2884,567
54170,0.01,0.0,0.0,0.01,0.0,0.0,0.0,0.0,0.0,0.0,0.0,0.0,0.0,0.0,0.0,0.0,0.04,0.0,0.0,0.0,0.0,0.0,0.06,0.0,0.0,0.0,0.0,0.0,0.0,0.87,0.01,0.0,0.0,0.0,0.0,0.0,0.0,0.0,0.0,1071.0,6.2223,567
54171,0.01,0.0,0.0,0.01,0.0,0.0,0.0,0.0,0.0,0.0,0.0,0.0,0.0,0.0,0.0,0.0,0.04,0.0,0.0,0.0,0.0,0.0,0.06,0.0,0.0,0.0,0.0,0.0,0.0,0.87,0.01,0.0,0.0,0.0,0.0,0.0,0.0,0.0,0.0,1077.0,6.1579,567
54172,0.01,0.0,0.0,0.01,0.0,0.0,0.0,0.0,0.0,0.0,0.0,0.0,0.0,0.0,0.0,0.0,0.04,0.0,0.0,0.0,0.0,0.0,0.06,0.0,0.0,0.0,0.0,0.0,0.0,0.87,0.01,0.0,0.0,0.0,0.0,0.0,0.0,0.0,0.0,1081.0,6.1159,567
54173,0.01,0.0,0.0,0.01,0.0,0.0,0.0,0.0,0.0,0.0,0.0,0.0,0.0,0.0,0.0,0.0,0.04,0.0,0.0,0.0,0.0,0.0,0.06,0.0,0.0,0.0,0.0,0.0,0.0,0.87,0.01,0.0,0.0,0.0,0.0,0.0,0.0,0.0,0.0,1672.0,2.0161,567
54174,0.01,0.0,0.0,0.01,0.0,0.0,0.0,0.0,0.0,0.0,0.0,0.0,0.0,0.0,0.0,0.0,0.04,0.0,0.0,0.0,0.0,0.0,0.06,0.0,0.0,0.0,0.0,0.0,0.0,0.87,0.01,0.0,0.0,0.0,0.0,0.0,0.0,0.0,0.0,1721.0,1.8408,567
54175,0.01,0.0,0.0,0.01,0.0,0.0,0.0,0.0,0.0,0.0,0.0,0.0,0.0,0.0,0.0,0.0,0.04,0.0,0.0,0.0,0.0,0.0,0.06,0.0,0.0,0.0,0.0,0.0,0.0,0.87,0.01,0.0,0.0,0.0,0.0,0.0,0.0,0.0,0.0,1771.0,1.6717,567
46200,0.0,0.0,0.0,0.02,0.0,0.0,0.0,0.0,0.0,0.0,0.0,0.0,0.0,0.0,0.0,0.0,0.06,0.0,0.0,0.0,0.0,0.0,0.05,0.0,0.0,0.0,0.07,0.0,0.0,0.8,0.0,0.0,0.0,0.0,0.0,0.0,0.0,0.0,0.0,1713.0,1.56,568
46201,0.0,0.0,0.0,0.02,0.0,0.0,0.0,0.0,0.0,0.0,0.0,0.0,0.0,0.0,0.0,0.0,0.06,0.0,0.0,0.0,0.0,0.0,0.05,0.0,0.0,0.0,0.07,0.0,0.0,0.8,0.0,0.0,0.0,0.0,0.0,0.0,0.0,0.0,0.0,1673.0,1.7000000000000002,568
