Repository: R3sten/glass_dynamics

# GlassDynamics: Ridge Regression for Glass Viscosity Prediction

## Bachelor's thesis in physics

### Università degli Studi di Trieste

The main goal of this project is to develop a reliable and interpretable predictive model for glass viscosity, moving beyond "black-box" machine learning to provide physically meaningful insights for materials science applications.


This repository implements a workflow that bridges the gap between empirical models and modern data science techniques.

File: data/viscosity_raw_data.csv (part 62 of 81)
,Al2O3,As2O3,B2O3,BaO,BeO,Bi2O3,CaO,CdO,CoO,Cs2O,CuO,Fe2O3,FeO,Ga2O3,GeO2,HfO2,K2O,La2O3,Li2O,MgO,MnO,MoO3,Na2O,Nb2O5,NiO,P2O5,PbO,Rb2O,Sb2O3,SiO2,SrO,Ta2O5,TeO2,TiO2,Tl2O,WO3,Y2O3,ZnO,ZrO2,T,log_visc,ID
46202,0.0,0.0,0.0,0.02,0.0,0.0,0.0,0.0,0.0,0.0,0.0,0.0,0.0,0.0,0.0,0.0,0.06,0.0,0.0,0.0,0.0,0.0,0.05,0.0,0.0,0.0,0.07,0.0,0.0,0.8,0.0,0.0,0.0,0.0,0.0,0.0,0.0,0.0,0.0,1623.0,1.86,568
46203,0.0,0.0,0.0,0.02,0.0,0.0,0.0,0.0,0.0,0.0,0.0,0.0,0.0,0.0,0.0,0.0,0.06,0.0,0.0,0.0,0.0,0.0,0.05,0.0,0.0,0.0,0.07,0.0,0.0,0.8,0.0,0.0,0.0,0.0,0.0,0.0,0.0,0.0,0.0,1573.0,2.02,568
46204,0.0,0.0,0.0,0.02,0.0,0.0,0.0,0.0,0.0,0.0,0.0,0.0,0.0,0.0,0.0,0.0,0.06,0.0,0.0,0.0,0.0,0.0,0.05,0.0,0.0,0.0,0.07,0.0,0.0,0.8,0.0,0.0,0.0,0.0,0.0,0.0,0.0,0.0,0.0,1523.0,2.2,568
46205,0.0,0.0,0.0,0.02,0.0,0.0,0.0,0.0,0.0,0.0,0.0,0.0,0.0,0.0,0.0,0.0,0.06,0.0,0.0,0.0,0.0,0.0,0.05,0.0,0.0,0.0,0.07,0.0,0.0,0.8,0.0,0.0,0.0,0.0,0.0,0.0,0.0,0.0,0.0,1473.0,2.4,568
46206,0.0,0.0,0.0,0.02,0.0,0.0,0.0,0.0,0.0,0.0,0.0,0.0,0.0,0.0,0.0,0.0,0.06,0.0,0.0,0.0,0.0,0.0,0.05,0.0,0.0,0.0,0.07,0.0,0.0,0.8,0.0,0.0,0.0,0.0,0.0,0.0,0.0,0.0,0.0,1423.0,2.59,568
46207,0.0,0.0,0.0,0.02,0.0,0.0,0.0,0.0,0.0,0.0,0.0,0.0,0.0,0.0,0.0,0.0,0.06,0.0,0.0,0.0,0.0,0.0,0.05,0.0,0.0,0.0,0.07,0.0,0.0,0.8,0.0,0.0,0.0,0.0,0.0,0.0,0.0,0.0,0.0,833.0,8.65,568
46208,0.0,0.0,0.0,0.02,0.0,0.0,0.0,0.0,0.0,0.0,0.0,0.0,0.0,0.0,0.0,0.0,0.06,0.0,0.0,0.0,0.0,0.0,0.05,0.0,0.0,0.0,0.07,0.0,0.0,0.8,0.0,0.0,0.0,0.0,0.0,0.0,0.0,0.0,0.0,803.0,9.18,568
46209,0.0,0.0,0.0,0.02,0.0,0.0,0.0,0.0,0.0,0.0,0.0,0.0,0.0,0.0,0.0,0.0,0.06,0.0,0.0,0.0,0.0,0.0,0.05,0.0,0.0,0.0,0.07,0.0,0.0,0.8,0.0,0.0,0.0,0.0,0.0,0.0,0.0,0.0,0.0,783.0,9.74,568
46210,0.0,0.0,0.0,0.02,0.0,0.0,0.0,0.0,0.0,0.0,0.0,0.0,0.0,0.0,0.0,0.0,0.06,0.0,0.0,0.0,0.0,0.0,0.05,0.0,0.0,0.0,0.07,0.0,0.0,0.8,0.0,0.0,0.0,0.0,0.0,0.0,0.0,0.0,0.0,766.0,10.2,568
46211,0.0,0.0,0.0,0.02,0.0,0.0,0.0,0.0,0.0,0.0,0.0,0.0,0.0,0.0,0.0,0.0,0.08,0.0,0.0,0.0,0.0,0.0,0.04,0.0,0.0,0.0,0.06,0.0,0.0,0.79,0.0,0.0,0.0,0.0,0.0,0.0,0.0,0.0,0.0,1713.0,1.54,569
46212,0.0,0.0,0.0,0.02,0.0,0.0,0.0,0.0,0.0,0.0,0.0,0.0,0.0,0.0,0.0,0.0,0.08,0.0,0.0,0.0,0.0,0.0,0.04,0.0,0.0,0.0,0.06,0.0,0.0,0.79,0.0,0.0,0.0,0.0,0.0,0.0,0.0,0.0,0.0,1673.0,1.65,569
46213,0.0,0.0,0.0,0.02,0.0,0.0,0.0,0.0,0.0,0.0,0.0,0.0,0.0,0.0,0.0,0.0,0.08,0.0,0.0,0.0,0.0,0.0,0.04,0.0,0.0,0.0,0.06,0.0,0.0,0.79,0.0,0.0,0.0,0.0,0.0,0.0,0.0,0.0,0.0,1623.0,1.7999999999999998,569
46214,0.0,0.0,0.0,0.02,0.0,0.0,0.0,0.0,0.0,0.0,0.0,0.0,0.0,0.0,0.0,0.0,0.08,0.0,0.0,0.0,0.0,0.0,0.04,0.0,0.0,0.0,0.06,0.0,0.0,0.79,0.0,0.0,0.0,0.0,0.0,0.0,0.0,0.0,0.0,1573.0,1.96,569
46215,0.0,0.0,0.0,0.02,0.0,0.0,0.0,0.0,0.0,0.0,0.0,0.0,0.0,0.0,0.0,0.0,0.08,0.0,0.0,0.0,0.0,0.0,0.04,0.0,0.0,0.0,0.06,0.0,0.0,0.79,0.0,0.0,0.0,0.0,0.0,0.0,0.0,0.0,0.0,1523.0,2.16,569
46216,0.0,0.0,0.0,0.02,0.0,0.0,0.0,0.0,0.0,0.0,0.0,0.0,0.0,0.0,0.0,0.0,0.08,0.0,0.0,0.0,0.0,0.0,0.04,0.0,0.0,0.0,0.06,0.0,0.0,0.79,0.0,0.0,0.0,0.0,0.0,0.0,0.0,0.0,0.0,1473.0,2.36,569
46217,0.0,0.0,0.0,0.02,0.0,0.0,0.0,0.0,0.0,0.0,0.0,0.0,0.0,0.0,0.0,0.0,0.08,0.0,0.0,0.0,0.0,0.0,0.04,0.0,0.0,0.0,0.06,0.0,0.0,0.79,0.0,0.0,0.0,0.0,0.0,0.0,0.0,0.0,0.0,1423.0,2.58,569
46218,0.0,0.0,0.0,0.02,0.0,0.0,0.0,0.0,0.0,0.0,0.0,0.0,0.0,0.0,0.0,0.0,0.08,0.0,0.0,0.0,0.0,0.0,0.04,0.0,0.0,0.0,0.06,0.0,0.0,0.79,0.0,0.0,0.0,0.0,0.0,0.0,0.0,0.0,0.0,1373.0,2.81,569
46219,0.0,0.0,0.0,0.02,0.0,0.0,0.0,0.0,0.0,0.0,0.0,0.0,0.0,0.0,0.0,0.0,0.08,0.0,0.0,0.0,0.0,0.0,0.04,0.0,0.0,0.0,0.06,0.0,0.0,0.79,0.0,0.0,0.0,0.0,0.0,0.0,0.0,0.0,0.0,818.0,8.79,569
46220,0.0,0.0,0.0,0.02,0.0,0.0,0.0,0.0,0.0,0.0,0.0,0.0,0.0,0.0,0.0,0.0,0.08,0.0,0.0,0.0,0.0,0.0,0.04,0.0,0.0,0.0,0.06,0.0,0.0,0.79,0.0,0.0,0.0,0.0,0.0,0.0,0.0,0.0,0.0,803.0,9.15,569
46221,0.0,0.0,0.0,0.02,0.0,0.0,0.0,0.0,0.0,0.0,0.0,0.0,0.0,0.0,0.0,0.0,0.08,0.0,0.0,0.0,0.0,0.0,0.04,0.0,0.0,0.0,0.06,0.0,0.0,0.79,0.0,0.0,0.0,0.0,0.0,0.0,0.0,0.0,0.0,773.0,9.88,569
46222,0.0,0.0,0.0,0.02,0.0,0.0,0.0,0.0,0.0,0.0,0.0,0.0,0.0,0.0,0.0,0.0,0.08,0.0,0.0,0.0,0.0,0.0,0.04,0.0,0.0,0.0,0.06,0.0,0.0,0.79,0.0,0.0,0.0,0.0,0.0,0.0,0.0,0.0,0.0,760.0,10.2,569
46487,0.0,0.0,0.22,0.0,0.0,0.0,0.0,0.0,0.0,0.0,0.0,0.0,0.0,0.0,0.0,0.0,0.07,0.0,0.11,0.0,0.0,0.0,0.0,0.0,0.0,0.0,0.0,0.0,0.0,0.61,0.0,0.0,0.0,0.0,0.0,0.0,0.0,0.0,0.0,777.0,11.04,570
46488,0.0,0.0,0.22,0.0,0.0,0.0,0.0,0.0,0.0,0.0,0.0,0.0,0.0,0.0,0.0,0.0,0.07,0.0,0.11,0.0,0.0,0.0,0.0,0.0,0.0,0.0,0.0,0.0,0.0,0.61,0.0,0.0,0.0,0.0,0.0,0.0,0.0,0.0,0.0,805.0,9.87,570
46489,0.0,0.0,0.22,0.0,0.0,0.0,0.0,0.0,0.0,0.0,0.0,0.0,0.0,0.0,0.0,0.0,0.07,0.0,0.11,0.0,0.0,0.0,0.0,0.0,0.0,0.0,0.0,0.0,0.0,0.61,0.0,0.0,0.0,0.0,0.0,0.0,0.0,0.0,0.0,824.0,8.72,570
46490,0.0,0.0,0.22,0.0,0.0,0.0,0.0,0.0,0.0,0.0,0.0,0.0,0.0,0.0,0.0,0.0,0.07,0.0,0.11,0.0,0.0,0.0,0.0,0.0,0.0,0.0,0.0,0.0,0.0,0.61,0.0,0.0,0.0,0.0,0.0,0.0,0.0,0.0,0.0,849.0,7.58,570
46491,0.0,0.0,0.22,0.0,0.0,0.0,0.0,0.0,0.0,0.0,0.0,0.0,0.0,0.0,0.0,0.0,0.07,0.0,0.11,0.0,0.0,0.0,0.0,0.0,0.0,0.0,0.0,0.0,0.0,0.61,0.0,0.0,0.0,0.0,0.0,0.0,0.0,0.0,0.0,1034.0,3.6,570
46492,0.0,0.0,0.22,0.0,0.0,0.0,0.0,0.0,0.0,0.0,0.0,0.0,0.0,0.0,0.0,0.0,0.07,0.0,0.11,0.0,0.0,0.0,0.0,0.0,0.0,0.0,0.0,0.0,0.0,0.61,0.0,0.0,0.0,0.0,0.0,0.0,0.0,0.0,0.0,1082.0,2.9,570
46493,0.0,0.0,0.22,0.0,0.0,0.0,0.0,0.0,0.0,0.0,0.0,0.0,0.0,0.0,0.0,0.0,0.07,0.0,0.11,0.0,0.0,0.0,0.0,0.0,0.0,0.0,0.0,0.0,0.0,0.61,0.0,0.0,0.0,0.0,0.0,0.0,0.0,0.0,0.0,1136.0,2.4,570
46494,0.0,0.0,0.22,0.0,0.0,0.0,0.0,0.0,0.0,0.0,0.0,0.0,0.0,0.0,0.0,0.0,0.07,0.0,0.11,0.0,0.0,0.0,0.0,0.0,0.0,0.0,0.0,0.0,0.0,0.61,0.0,0.0,0.0,0.0,0.0,0.0,0.0,0.0,0.0,1187.0,2.0,570
46495,0.0,0.0,0.22,0.0,0.0,0.0,0.0,0.0,0.0,0.0,0.0,0.0,0.0,0.0,0.0,0.0,0.07,0.0,0.11,0.0,0.0,0.0,0.0,0.0,0.0,0.0,0.0,0.0,0.0,0.61,0.0,0.0,0.0,0.0,0.0,0.0,0.0,0.0,0.0,1224.0,1.7000000000000002,570
46496,0.0,0.0,0.22,0.0,0.0,0.0,0.0,0.0,0.0,0.0,0.0,0.0,0.0,0.0,0.0,0.0,0.07,0.0,0.11,0.0,0.0,0.0,0.0,0.0,0.0,0.0,0.0,0.0,0.0,0.61,0.0,0.0,0.0,0.0,0.0,0.0,0.0,0.0,0.0,1266.0,1.4,570
46497,0.0,0.0,0.22,0.0,0.0,0.0,0.0,0.0,0.0,0.0,0.0,0.0,0.0,0.0,0.0,0.0,0.07,0.0,0.11,0.0,0.0,0.0,0.0,0.0,0.0,0.0,0.0,0.0,0.0,0.61,0.0,0.0,0.0,0.0,0.0,0.0,0.0,0.0,0.0,1329.0,1.1,570
46498,0.0,0.0,0.22,0.0,0.0,0.0,0.0,0.0,0.0,0.0,0.0,0.0,0.0,0.0,0.0,0.0,0.07,0.0,0.11,0.0,0.0,0.0,0.0,0.0,0.0,0.0,0.0,0.0,0.0,0.61,0.0,0.0,0.0,0.0,0.0,0.0,0.0,0.0,0.0,1377.0,0.8999999999999999,570
46499,0.0,0.0,0.22,0.0,0.0,0.0,0.0,0.0,0.0,0.0,0.0,0.0,0.0,0.0,0.0,0.0,0.07,0.0,0.11,0.0,0.0,0.0,0.0,0.0,0.0,0.0,0.0,0.0,0.0,0.61,0.0,0.0,0.0,0.0,0.0,0.0,0.0,0.0,0.0,1429.0,0.7,570
46500,0.0,0.0,0.22,0.0,0.0,0.0,0.0,0.0,0.0,0.0,0.0,0.0,0.0,0.0,0.0,0.0,0.07,0.0,0.11,0.0,0.0,0.0,0.0,0.0,0.0,0.0,0.0,0.0,0.0,0.61,0.0,0.0,0.0,0.0,0.0,0.0,0.0,0.0,0.0,1477.0,0.5,570
46501,0.0,0.0,0.22,0.0,0.0,0.0,0.0,0.0,0.0,0.0,0.0,0.0,0.0,0.0,0.0,0.0,0.07,0.0,0.11,0.0,0.0,0.0,0.0,0.0,0.0,0.0,0.0,0.0,0.0,0.61,0.0,0.0,0.0,0.0,0.0,0.0,0.0,0.0,0.0,1526.0,0.3999999999999999,570
46502,0.0,0.0,0.22,0.0,0.0,0.0,0.0,0.0,0.0,0.0,0.0,0.0,0.0,0.0,0.0,0.0,0.07,0.0,0.11,0.0,0.0,0.0,0.0,0.0,0.0,0.0,0.0,0.0,0.0,0.61,0.0,0.0,0.0,0.0,0.0,0.0,0.0,0.0,0.0,1565.0,0.30000000000000004,570
46503,0.0,0.0,0.22,0.0,0.0,0.0,0.0,0.0,0.0,0.0,0.0,0.0,0.0,0.0,0.0,0.0,0.07,0.0,0.11,0.0,0.0,0.0,0.0,0.0,0.0,0.0,0.0,0.0,0.0,0.61,0.0,0.0,0.0,0.0,0.0,0.0,0.0,0.0,0.0,1617.0,0.2,570
46508,0.0,0.0,0.23,0.0,0.0,0.0,0.0,0.0,0.0,0.0,0.0,0.0,0.0,0.0,0.0,0.0,0.0,0.0,0.0,0.0,0.0,0.0,0.16,0.0,0.0,0.0,0.0,0.0,0.0,0.61,0.0,0.0,0.0,0.0,0.0,0.0,0.0,0.0,0.0,825.0,10.48,571
46509,0.0,0.0,0.23,0.0,0.0,0.0,0.0,0.0,0.0,0.0,0.0,0.0,0.0,0.0,0.0,0.0,0.0,0.0,0.0,0.0,0.0,0.0,0.16,0.0,0.0,0.0,0.0,0.0,0.0,0.61,0.0,0.0,0.0,0.0,0.0,0.0,0.0,0.0,0.0,874.0,9.14,571
46510,0.0,0.0,0.23,0.0,0.0,0.0,0.0,0.0,0.0,0.0,0.0,0.0,0.0,0.0,0.0,0.0,0.0,0.0,0.0,0.0,0.0,0.0,0.16,0.0,0.0,0.0,0.0,0.0,0.0,0.61,0.0,0.0,0.0,0.0,0.0,0.0,0.0,0.0,0.0,924.0,7.27,571
46511,0.0,0.0,0.23,0.0,0.0,0.0,0.0,0.0,0.0,0.0,0.0,0.0,0.0,0.0,0.0,0.0,0.0,0.0,0.0,0.0,0.0,0.0,0.16,0.0,0.0,0.0,0.0,0.0,0.0,0.61,0.0,0.0,0.0,0.0,0.0,0.0,0.0,0.0,0.0,1082.0,3.5,571
46512,0.0,0.0,0.23,0.0,0.0,0.0,0.0,0.0,0.0,0.0,0.0,0.0,0.0,0.0,0.0,0.0,0.0,0.0,0.0,0.0,0.0,0.0,0.16,0.0,0.0,0.0,0.0,0.0,0.0,0.61,0.0,0.0,0.0,0.0,0.0,0.0,0.0,0.0,0.0,1133.0,2.8,571
46513,0.0,0.0,0.23,0.0,0.0,0.0,0.0,0.0,0.0,0.0,0.0,0.0,0.0,0.0,0.0,0.0,0.0,0.0,0.0,0.0,0.0,0.0,0.16,0.0,0.0,0.0,0.0,0.0,0.0,0.61,0.0,0.0,0.0,0.0,0.0,0.0,0.0,0.0,0.0,1181.0,2.3,571
46514,0.0,0.0,0.23,0.0,0.0,0.0,0.0,0.0,0.0,0.0,0.0,0.0,0.0,0.0,0.0,0.0,0.0,0.0,0.0,0.0,0.0,0.0,0.16,0.0,0.0,0.0,0.0,0.0,0.0,0.61,0.0,0.0,0.0,0.0,0.0,0.0,0.0,0.0,0.0,1230.0,1.7999999999999998,571
46515,0.0,0.0,0.23,0.0,0.0,0.0,0.0,0.0,0.0,0.0,0.0,0.0,0.0,0.0,0.0,0.0,0.0,0.0,0.0,0.0,0.0,0.0,0.16,0.0,0.0,0.0,0.0,0.0,0.0,0.61,0.0,0.0,0.0,0.0,0.0,0.0,0.0,0.0,0.0,1275.0,1.4,571
46516,0.0,0.0,0.23,0.0,0.0,0.0,0.0,0.0,0.0,0.0,0.0,0.0,0.0,0.0,0.0,0.0,0.0,0.0,0.0,0.0,0.0,0.0,0.16,0.0,0.0,0.0,0.0,0.0,0.0,0.61,0.0,0.0,0.0,0.0,0.0,0.0,0.0,0.0,0.0,1329.0,1.1,571
46517,0.0,0.0,0.23,0.0,0.0,0.0,0.0,0.0,0.0,0.0,0.0,0.0,0.0,0.0,0.0,0.0,0.0,0.0,0.0,0.0,0.0,0.0,0.16,0.0,0.0,0.0,0.0,0.0,0.0,0.61,0.0,0.0,0.0,0.0,0.0,0.0,0.0,0.0,0.0,1366.0,0.8999999999999999,571
46518,0.0,0.0,0.23,0.0,0.0,0.0,0.0,0.0,0.0,0.0,0.0,0.0,0.0,0.0,0.0,0.0,0.0,0.0,0.0,0.0,0.0,0.0,0.16,0.0,0.0,0.0,0.0,0.0,0.0,0.61,0.0,0.0,0.0,0.0,0.0,0.0,0.0,0.0,0.0,1426.0,0.7,571
46519,0.0,0.0,0.23,0.0,0.0,0.0,0.0,0.0,0.0,0.0,0.0,0.0,0.0,0.0,0.0,0.0,0.0,0.0,0.0,0.0,0.0,0.0,0.16,0.0,0.0,0.0,0.0,0.0,0.0,0.61,0.0,0.0,0.0,0.0,0.0,0.0,0.0,0.0,0.0,1471.0,0.3999999999999999,571
46520,0.0,0.0,0.23,0.0,0.0,0.0,0.0,0.0,0.0,0.0,0.0,0.0,0.0,0.0,0.0,0.0,0.0,0.0,0.0,0.0,0.0,0.0,0.16,0.0,0.0,0.0,0.0,0.0,0.0,0.61,0.0,0.0,0.0,0.0,0.0,0.0,0.0,0.0,0.0,1517.0,0.30000000000000004,571
46557,0.09,0.0,0.08,0.0,0.0,0.0,0.19,0.0,0.0,0.0,0.0,0.0,0.0,0.0,0.0,0.0,0.0,0.0,0.0,0.07,0.0,0.0,0.0,0.0,0.0,0.0,0.0,0.0,0.0,0.57,0.0,0.0,0.0,0.0,0.0,0.0,0.0,0.0,0.0,1523.0,1.7543483357110188,572
46558,0.09,0.0,0.08,0.0,0.0,0.0,0.19,0.0,0.0,0.0,0.0,0.0,0.0,0.0,0.0,0.0,0.0,0.0,0.0,0.07,0.0,0.0,0.0,0.0,0.0,0.0,0.0,0.0,0.0,0.57,0.0,0.0,0.0,0.0,0.0,0.0,0.0,0.0,0.0,1573.0,1.5477747053878224,572
46559,0.09,0.0,0.08,0.0,0.0,0.0,0.19,0.0,0.0,0.0,0.0,0.0,0.0,0.0,0.0,0.0,0.0,0.0,0.0,0.07,0.0,0.0,0.0,0.0,0.0,0.0,0.0,0.0,0.0,0.57,0.0,0.0,0.0,0.0,0.0,0.0,0.0,0.0,0.0,1623.0,1.4082399653118496,572
46560,0.09,0.0,0.08,0.0,0.0,0.0,0.19,0.0,0.0,0.0,0.0,0.0,0.0,0.0,0.0,0.0,0.0,0.0,0.0,0.07,0.0,0.0,0.0,0.0,0.0,0.0,0.0,0.0,0.0,0.57,0.0,0.0,0.0,0.0,0.0,0.0,0.0,0.0,0.0,1673.0,1.1875207208364629,572
46561,0.09,0.0,0.08,0.0,0.0,0.0,0.19,0.0,0.0,0.0,0.0,0.0,0.0,0.0,0.0,0.0,0.0,0.0,0.0,0.07,0.0,0.0,0.0,0.0,0.0,0.0,0.0,0.0,0.0,0.57,0.0,0.0,0.0,0.0,0.0,0.0,0.0,0.0,0.0,1723.0,1.0969100130080562,572
49589,0.09,0.0,0.08,0.0,0.0,0.0,0.19,0.0,0.0,0.0,0.0,0.0,0.0,0.0,0.0,0.0,0.0,0.0,0.0,0.07,0.0,0.0,0.0,0.0,0.0,0.0,0.0,0.0,0.0,0.57,0.0,0.0,0.0,0.0,0.0,0.0,0.0,0.0,0.0,973.0,11.8,572
49590,0.09,0.0,0.08,0.0,0.0,0.0,0.19,0.0,0.0,0.0,0.0,0.0,0.0,0.0,0.0,0.0,0.0,0.0,0.0,0.07,0.0,0.0,0.0,0.0,0.0,0.0,0.0,0.0,0.0,0.57,0.0,0.0,0.0,0.0,0.0,0.0,0.0,0.0,0.0,1023.0,9.46,572
49591,0.09,0.0,0.08,0.0,0.0,0.0,0.19,0.0,0.0,0.0,0.0,0.0,0.0,0.0,0.0,0.0,0.0,0.0,0.0,0.07,0.0,0.0,0.0,0.0,0.0,0.0,0.0,0.0,0.0,0.57,0.0,0.0,0.0,0.0,0.0,0.0,0.0,0.0,0.0,1073.0,7.710000000000001,572
49592,0.09,0.0,0.08,0.0,0.0,0.0,0.19,0.0,0.0,0.0,0.0,0.0,0.0,0.0,0.0,0.0,0.0,0.0,0.0,0.07,0.0,0.0,0.0,0.0,0.0,0.0,0.0,0.0,0.0,0.57,0.0,0.0,0.0,0.0,0.0,0.0,0.0,0.0,0.0,1123.0,6.37,572
49593,0.09,0.0,0.08,0.0,0.0,0.0,0.19,0.0,0.0,0.0,0.0,0.0,0.0,0.0,0.0,0.0,0.0,0.0,0.0,0.07,0.0,0.0,0.0,0.0,0.0,0.0,0.0,0.0,0.0,0.57,0.0,0.0,0.0,0.0,0.0,0.0,0.0,0.0,0.0,1173.0,5.33,572
47059,0.0,0.0,0.85,0.0,0.0,0.0,0.0,0.0,0.0,0.0,0.0,0.0,0.0,0.0,0.0,0.0,0.0,0.0,0.15,0.0,0.0,0.0,0.0,0.0,0.0,0.0,0.0,0.0,0.0,0.0,0.0,0.0,0.0,0.0,0.0,0.0,0.0,0.0,0.0,693.0,11.79,573
88861,0.0,0.0,0.85,0.0,0.0,0.0,0.0,0.0,0.0,0.0,0.0,0.0,0.0,0.0,0.0,0.0,0.0,0.0,0.15,0.0,0.0,0.0,0.0,0.0,0.0,0.0,0.0,0.0,0.0,0.0,0.0,0.0,0.0,0.0,0.0,0.0,0.0,0.0,0.0,873.0,3.68,573
88862,0.0,0.0,0.85,0.0,0.0,0.0,0.0,0.0,0.0,0.0,0.0,0.0,0.0,0.0,0.0,0.0,0.0,0.0,0.15,0.0,0.0,0.0,0.0,0.0,0.0,0.0,0.0,0.0,0.0,0.0,0.0,0.0,0.0,0.0,0.0,0.0,0.0,0.0,0.0,973.0,1.85,573
88863,0.0,0.0,0.85,0.0,0.0,0.0,0.0,0.0,0.0,0.0,0.0,0.0,0.0,0.0,0.0,0.0,0.0,0.0,0.15,0.0,0.0,0.0,0.0,0.0,0.0,0.0,0.0,0.0,0.0,0.0,0.0,0.0,0.0,0.0,0.0,0.0,0.0,0.0,0.0,1073.0,0.71,573
88864,0.0,0.0,0.85,0.0,0.0,0.0,0.0,0.0,0.0,0.0,0.0,0.0,0.0,0.0,0.0,0.0,0.0,0.0,0.15,0.0,0.0,0.0,0.0,0.0,0.0,0.0,0.0,0.0,0.0,0.0,0.0,0.0,0.0,0.0,0.0,0.0,0.0,0.0,0.0,1173.0,-0.010000000000000007,573
90180,0.0,0.0,0.85,0.0,0.0,0.0,0.0,0.0,0.0,0.0,0.0,0.0,0.0,0.0,0.0,0.0,0.0,0.0,0.15,0.0,0.0,0.0,0.0,0.0,0.0,0.0,0.0,0.0,0.0,0.0,0.0,0.0,0.0,0.0,0.0,0.0,0.0,0.0,0.0,688.0,12.0,573
90181,0.0,0.0,0.85,0.0,0.0,0.0,0.0,0.0,0.0,0.0,0.0,0.0,0.0,0.0,0.0,0.0,0.0,0.0,0.15,0.0,0.0,0.0,0.0,0.0,0.0,0.0,0.0,0.0,0.0,0.0,0.0,0.0,0.0,0.0,0.0,0.0,0.0,0.0,0.0,689.0,12.0,573
90182,0.0,0.0,0.85,0.0,0.0,0.0,0.0,0.0,0.0,0.0,0.0,0.0,0.0,0.0,0.0,0.0,0.0,0.0,0.15,0.0,0.0,0.0,0.0,0.0,0.0,0.0,0.0,0.0,0.0,0.0,0.0,0.0,0.0,0.0,0.0,0.0,0.0,0.0,0.0,704.0,11.0,573
90183,0.0,0.0,0.85,0.0,0.0,0.0,0.0,0.0,0.0,0.0,0.0,0.0,0.0,0.0,0.0,0.0,0.0,0.0,0.15,0.0,0.0,0.0,0.0,0.0,0.0,0.0,0.0,0.0,0.0,0.0,0.0,0.0,0.0,0.0,0.0,0.0,0.0,0.0,0.0,705.0,11.0,573
90184,0.0,0.0,0.85,0.0,0.0,0.0,0.0,0.0,0.0,0.0,0.0,0.0,0.0,0.0,0.0,0.0,0.0,0.0,0.15,0.0,0.0,0.0,0.0,0.0,0.0,0.0,0.0,0.0,0.0,0.0,0.0,0.0,0.0,0.0,0.0,0.0,0.0,0.0,0.0,721.0,10.0,573
90185,0.0,0.0,0.85,0.0,0.0,0.0,0.0,0.0,0.0,0.0,0.0,0.0,0.0,0.0,0.0,0.0,0.0,0.0,0.15,0.0,0.0,0.0,0.0,0.0,0.0,0.0,0.0,0.0,0.0,0.0,0.0,0.0,0.0,0.0,0.0,0.0,0.0,0.0,0.0,722.0,10.0,573
90186,0.0,0.0,0.85,0.0,0.0,0.0,0.0,0.0,0.0,0.0,0.0,0.0,0.0,0.0,0.0,0.0,0.0,0.0,0.15,0.0,0.0,0.0,0.0,0.0,0.0,0.0,0.0,0.0,0.0,0.0,0.0,0.0,0.0,0.0,0.0,0.0,0.0,0.0,0.0,739.0,9.0,573
90187,0.0,0.0,0.85,0.0,0.0,0.0,0.0,0.0,0.0,0.0,0.0,0.0,0.0,0.0,0.0,0.0,0.0,0.0,0.15,0.0,0.0,0.0,0.0,0.0,0.0,0.0,0.0,0.0,0.0,0.0,0.0,0.0,0.0,0.0,0.0,0.0,0.0,0.0,0.0,740.0,9.0,573
90188,0.0,0.0,0.85,0.0,0.0,0.0,0.0,0.0,0.0,0.0,0.0,0.0,0.0,0.0,0.0,0.0,0.0,0.0,0.15,0.0,0.0,0.0,0.0,0.0,0.0,0.0,0.0,0.0,0.0,0.0,0.0,0.0,0.0,0.0,0.0,0.0,0.0,0.0,0.0,758.0,8.0,573
90189,0.0,0.0,0.85,0.0,0.0,0.0,0.0,0.0,0.0,0.0,0.0,0.0,0.0,0.0,0.0,0.0,0.0,0.0,0.15,0.0,0.0,0.0,0.0,0.0,0.0,0.0,0.0,0.0,0.0,0.0,0.0,0.0,0.0,0.0,0.0,0.0,0.0,0.0,0.0,779.0,7.0,573
47078,0.0,0.0,0.85,0.0,0.0,0.0,0.0,0.0,0.0,0.0,0.0,0.0,0.0,0.0,0.0,0.0,0.08,0.0,0.08,0.0,0.0,0.0,0.0,0.0,0.0,0.0,0.0,0.0,0.0,0.0,0.0,0.0,0.0,0.0,0.0,0.0,0.0,0.0,0.0,683.0,10.39,574
94564,0.0,0.0,0.85,0.0,0.0,0.0,0.0,0.0,0.0,0.0,0.0,0.0,0.0,0.0,0.0,0.0,0.08,0.0,0.08,0.0,0.0,0.0,0.0,0.0,0.0,0.0,0.0,0.0,0.0,0.0,0.0,0.0,0.0,0.0,0.0,0.0,0.0,0.0,0.0,1205.0,-0.07999999999999996,574
94565,0.0,0.0,0.85,0.0,0.0,0.0,0.0,0.0,0.0,0.0,0.0,0.0,0.0,0.0,0.0,0.0,0.08,0.0,0.08,0.0,0.0,0.0,0.0,0.0,0.0,0.0,0.0,0.0,0.0,0.0,0.0,0.0,0.0,0.0,0.0,0.0,0.0,0.0,0.0,1075.0,0.6499999999999999,574
94566,0.0,0.0,0.85,0.0,0.0,0.0,0.0,0.0,0.0,0.0,0.0,0.0,0.0,0.0,0.0,0.0,0.08,0.0,0.08,0.0,0.0,0.0,0.0,0.0,0.0,0.0,0.0,0.0,0.0,0.0,0.0,0.0,0.0,0.0,0.0,0.0,0.0,0.0,0.0,990.0,1.4900000000000002,574
94567,0.0,0.0,0.85,0.0,0.0,0.0,0.0,0.0,0.0,0.0,0.0,0.0,0.0,0.0,0.0,0.0,0.08,0.0,0.08,0.0,0.0,0.0,0.0,0.0,0.0,0.0,0.0,0.0,0.0,0.0,0.0,0.0,0.0,0.0,0.0,0.0,0.0,0.0,0.0,893.0,2.75,574
94568,0.0,0.0,0.85,0.0,0.0,0.0,0.0,0.0,0.0,0.0,0.0,0.0,0.0,0.0,0.0,0.0,0.08,0.0,0.08,0.0,0.0,0.0,0.0,0.0,0.0,0.0,0.0,0.0,0.0,0.0,0.0,0.0,0.0,0.0,0.0,0.0,0.0,0.0,0.0,847.0,3.7,574
94569,0.0,0.0,0.85,0.0,0.0,0.0,0.0,0.0,0.0,0.0,0.0,0.0,0.0,0.0,0.0,0.0,0.08,0.0,0.08,0.0,0.0,0.0,0.0,0.0,0.0,0.0,0.0,0.0,0.0,0.0,0.0,0.0,0.0,0.0,0.0,0.0,0.0,0.0,0.0,769.0,6.58,574
94570,0.0,0.0,0.85,0.0,0.0,0.0,0.0,0.0,0.0,0.0,0.0,0.0,0.0,0.0,0.0,0.0,0.08,0.0,0.08,0.0,0.0,0.0,0.0,0.0,0.0,0.0,0.0,0.0,0.0,0.0,0.0,0.0,0.0,0.0,0.0,0.0,0.0,0.0,0.0,763.0,6.82,574
94571,0.0,0.0,0.85,0.0,0.0,0.0,0.0,0.0,0.0,0.0,0.0,0.0,0.0,0.0,0.0,0.0,0.08,0.0,0.08,0.0,0.0,0.0,0.0,0.0,0.0,0.0,0.0,0.0,0.0,0.0,0.0,0.0,0.0,0.0,0.0,0.0,0.0,0.0,0.0,752.0,7.199999999999998,574
94572,0.0,0.0,0.85,0.0,0.0,0.0,0.0,0.0,0.0,0.0,0.0,0.0,0.0,0.0,0.0,0.0,0.08,0.0,0.08,0.0,0.0,0.0,0.0,0.0,0.0,0.0,0.0,0.0,0.0,0.0,0.0,0.0,0.0,0.0,0.0,0.0,0.0,0.0,0.0,746.0,7.82,574
94573,0.0,0.0,0.85,0.0,0.0,0.0,0.0,0.0,0.0,0.0,0.0,0.0,0.0,0.0,0.0,0.0,0.08,0.0,0.08,0.0,0.0,0.0,0.0,0.0,0.0,0.0,0.0,0.0,0.0,0.0,0.0,0.0,0.0,0.0,0.0,0.0,0.0,0.0,0.0,735.0,8.5,574
94574,0.0,0.0,0.85,0.0,0.0,0.0,0.0,0.0,0.0,0.0,0.0,0.0,0.0,0.0,0.0,0.0,0.08,0.0,0.08,0.0,0.0,0.0,0.0,0.0,0.0,0.0,0.0,0.0,0.0,0.0,0.0,0.0,0.0,0.0,0.0,0.0,0.0,0.0,0.0,719.0,8.81,574
94575,0.0,0.0,0.85,0.0,0.0,0.0,0.0,0.0,0.0,0.0,0.0,0.0,0.0,0.0,0.0,0.0,0.08,0.0,0.08,0.0,0.0,0.0,0.0,0.0,0.0,0.0,0.0,0.0,0.0,0.0,0.0,0.0,0.0,0.0,0.0,0.0,0.0,0.0,0.0,709.0,9.67,574
94688,0.0,0.0,0.85,0.0,0.0,0.0,0.0,0.0,0.0,0.0,0.0,0.0,0.0,0.0,0.0,0.0,0.08,0.0,0.08,0.0,0.0,0.0,0.0,0.0,0.0,0.0,0.0,0.0,0.0,0.0,0.0,0.0,0.0,0.0,0.0,0.0,0.0,0.0,0.0,723.0,9.05,574
94689,0.0,0.0,0.85,0.0,0.0,0.0,0.0,0.0,0.0,0.0,0.0,0.0,0.0,0.0,0.0,0.0,0.08,0.0,0.08,0.0,0.0,0.0,0.0,0.0,0.0,0.0,0.0,0.0,0.0,0.0,0.0,0.0,0.0,0.0,0.0,0.0,0.0,0.0,0.0,773.0,6.47,574
94690,0.0,0.0,0.85,0.0,0.0,0.0,0.0,0.0,0.0,0.0,0.0,0.0,0.0,0.0,0.0,0.0,0.08,0.0,0.08,0.0,0.0,0.0,0.0,0.0,0.0,0.0,0.0,0.0,0.0,0.0,0.0,0.0,0.0,0.0,0.0,0.0,0.0,0.0,0.0,873.0,3.1900000000000004,574
94691,0.0,0.0,0.85,0.0,0.0,0.0,0.0,0.0,0.0,0.0,0.0,0.0,0.0,0.0,0.0,0.0,0.08,0.0,0.08,0.0,0.0,0.0,0.0,0.0,0.0,0.0,0.0,0.0,0.0,0.0,0.0,0.0,0.0,0.0,0.0,0.0,0.0,0.0,0.0,973.0,1.58,574
94692,0.0,0.0,0.85,0.0,0.0,0.0,0.0,0.0,0.0,0.0,0.0,0.0,0.0,0.0,0.0,0.0,0.08,0.0,0.08,0.0,0.0,0.0,0.0,0.0,0.0,0.0,0.0,0.0,0.0,0.0,0.0,0.0,0.0,0.0,0.0,0.0,0.0,0.0,0.0,1073.0,0.6699999999999999,574
94693,0.0,0.0,0.85,0.0,0.0,0.0,0.0,0.0,0.0,0.0,0.0,0.0,0.0,0.0,0.0,0.0,0.08,0.0,0.08,0.0,0.0,0.0,0.0,0.0,0.0,0.0,0.0,0.0,0.0,0.0,0.0,0.0,0.0,0.0,0.0,0.0,0.0,0.0,0.0,1173.0,0.08000000000000007,574
47167,0.0,0.0,0.0,0.0,0.0,0.0,0.0,0.0,0.0,0.0,0.0,0.0,0.0,0.0,0.0,0.0,0.0,0.0,0.0,0.5,0.0,0.0,0.0,0.0,0.0,0.5,0.0,0.0,0.0,0.0,0.0,0.0,0.0,0.0,0.0,0.0,0.0,0.0,0.0,1623.0,-0.23,575
47168,0.0,0.0,0.0,0.0,0.0,0.0,0.0,0.0,0.0,0.0,0.0,0.0,0.0,0.0,0.0,0.0,0.0,0.0,0.0,0.5,0.0,0.0,0.0,0.0,0.0,0.5,0.0,0.0,0.0,0.0,0.0,0.0,0.0,0.0,0.0,0.0,0.0,0.0,0.0,1575.0,-0.12,575
47169,0.0,0.0,0.0,0.0,0.0,0.0,0.0,0.0,0.0,0.0,0.0,0.0,0.0,0.0,0.0,0.0,0.0,0.0,0.0,0.5,0.0,0.0,0.0,0.0,0.0,0.5,0.0,0.0,0.0,0.0,0.0,0.0,0.0,0.0,0.0,0.0,0.0,0.0,0.0,1522.0,-0.0,575
47170,0.0,0.0,0.0,0.0,0.0,0.0,0.0,0.0,0.0,0.0,0.0,0.0,0.0,0.0,0.0,0.0,0.0,0.0,0.0,0.5,0.0,0.0,0.0,0.0,0.0,0.5,0.0,0.0,0.0,0.0,0.0,0.0,0.0,0.0,0.0,0.0,0.0,0.0,0.0,1473.0,0.195,575
47171,0.0,0.0,0.0,0.0,0.0,0.0,0.0,0.0,0.0,0.0,0.0,0.0,0.0,0.0,0.0,0.0,0.0,0.0,0.0,0.5,0.0,0.0,0.0,0.0,0.0,0.5,0.0,0.0,0.0,0.0,0.0,0.0,0.0,0.0,0.0,0.0,0.0,0.0,0.0,1422.0,0.39,575
47172,0.0,0.0,0.0,0.0,0.0,0.0,0.0,0.0,0.0,0.0,0.0,0.0,0.0,0.0,0.0,0.0,0.0,0.0,0.0,0.5,0.0,0.0,0.0,0.0,0.0,0.5,0.0,0.0,0.0,0.0,0.0,0.0,0.0,0.0,0.0,0.0,0.0,0.0,0.0,1372.0,0.65,575
47173,0.0,0.0,0.0,0.0,0.0,0.0,0.0,0.0,0.0,0.0,0.0,0.0,0.0,0.0,0.0,0.0,0.0,0.0,0.0,0.5,0.0,0.0,0.0,0.0,0.0,0.5,0.0,0.0,0.0,0.0,0.0,0.0,0.0,0.0,0.0,0.0,0.0,0.0,0.0,1321.0,0.91,575
73166,0.0,0.0,0.0,0.0,0.0,0.0,0.0,0.0,0.0,0.0,0.0,0.0,0.0,0.0,0.0,0.0,0.0,0.0,0.0,0.5,0.0,0.0,0.0,0.0,0.0,0.5,0.0,0.0,0.0,0.0,0.0,0.0,0.0,0.0,0.0,0.0,0.0,0.0,0.0,830.0,10.8,575
73167,0.0,0.0,0.0,0.0,0.0,0.0,0.0,0.0,0.0,0.0,0.0,0.0,0.0,0.0,0.0,0.0,0.0,0.0,0.0,0.5,0.0,0.0,0.0,0.0,0.0,0.5,0.0,0.0,0.0,0.0,0.0,0.0,0.0,0.0,0.0,0.0,0.0,0.0,0.0,840.0,10.1,575
73168,0.0,0.0,0.0,0.0,0.0,0.0,0.0,0.0,0.0,0.0,0.0,0.0,0.0,0.0,0.0,0.0,0.0,0.0,0.0,0.5,0.0,0.0,0.0,0.0,0.0,0.5,0.0,0.0,0.0,0.0,0.0,0.0,0.0,0.0,0.0,0.0,0.0,0.0,0.0,853.0,9.3,575
73169,0.0,0.0,0.0,0.0,0.0,0.0,0.0,0.0,0.0,0.0,0.0,0.0,0.0,0.0,0.0,0.0,0.0,0.0,0.0,0.5,0.0,0.0,0.0,0.0,0.0,0.5,0.0,0.0,0.0,0.0,0.0,0.0,0.0,0.0,0.0,0.0,0.0,0.0,0.0,867.0,8.7,575
73170,0.0,0.0,0.0,0.0,0.0,0.0,0.0,0.0,0.0,0.0,0.0,0.0,0.0,0.0,0.0,0.0,0.0,0.0,0.0,0.5,0.0,0.0,0.0,0.0,0.0,0.5,0.0,0.0,0.0,0.0,0.0,0.0,0.0,0.0,0.0,0.0,0.0,0.0,0.0,1125.0,2.4,575
73171,0.0,0.0,0.0,0.0,0.0,0.0,0.0,0.0,0.0,0.0,0.0,0.0,0.0,0.0,0.0,0.0,0.0,0.0,0.0,0.5,0.0,0.0,0.0,0.0,0.0,0.5,0.0,0.0,0.0,0.0,0.0,0.0,0.0,0.0,0.0,0.0,0.0,0.0,0.0,1173.0,1.9,575
73172,0.0,0.0,0.0,0.0,0.0,0.0,0.0,0.0,0.0,0.0,0.0,0.0,0.0,0.0,0.0,0.0,0.0,0.0,0.0,0.5,0.0,0.0,0.0,0.0,0.0,0.5,0.0,0.0,0.0,0.0,0.0,0.0,0.0,0.0,0.0,0.0,0.0,0.0,0.0,1223.0,1.5,575
73173,0.0,0.0,0.0,0.0,0.0,0.0,0.0,0.0,0.0,0.0,0.0,0.0,0.0,0.0,0.0,0.0,0.0,0.0,0.0,0.5,0.0,0.0,0.0,0.0,0.0,0.5,0.0,0.0,0.0,0.0,0.0,0.0,0.0,0.0,0.0,0.0,0.0,0.0,0.0,1273.0,1.2000000000000002,575
73174,0.0,0.0,0.0,0.0,0.0,0.0,0.0,0.0,0.0,0.0,0.0,0.0,0.0,0.0,0.0,0.0,0.0,0.0,0.0,0.5,0.0,0.0,0.0,0.0,0.0,0.5,0.0,0.0,0.0,0.0,0.0,0.0,0.0,0.0,0.0,0.0,0.0,0.0,0.0,1368.0,0.7,575
73175,0.0,0.0,0.0,0.0,0.0,0.0,0.0,0.0,0.0,0.0,0.0,0.0,0.0,0.0,0.0,0.0,0.0,0.0,0.0,0.5,0.0,0.0,0.0,0.0,0.0,0.5,0.0,0.0,0.0,0.0,0.0,0.0,0.0,0.0,0.0,0.0,0.0,0.0,0.0,1428.0,0.5,575
89943,0.0,0.0,0.0,0.0,0.0,0.0,0.0,0.0,0.0,0.0,0.0,0.0,0.0,0.0,0.0,0.0,0.0,0.0,0.0,0.5,0.0,0.0,0.0,0.0,0.0,0.5,0.0,0.0,0.0,0.0,0.0,0.0,0.0,0.0,0.0,0.0,0.0,0.0,0.0,808.0,11.940516484932568,575
90433,0.0,0.0,0.0,0.0,0.0,0.0,0.0,0.0,0.0,0.0,0.0,0.0,0.0,0.0,0.0,0.0,0.0,0.0,0.0,0.5,0.0,0.0,0.0,0.0,0.0,0.5,0.0,0.0,0.0,0.0,0.0,0.0,0.0,0.0,0.0,0.0,0.0,0.0,0.0,981.0,5.0,575
90434,0.0,0.0,0.0,0.0,0.0,0.0,0.0,0.0,0.0,0.0,0.0,0.0,0.0,0.0,0.0,0.0,0.0,0.0,0.0,0.5,0.0,0.0,0.0,0.0,0.0,0.5,0.0,0.0,0.0,0.0,0.0,0.0,0.0,0.0,0.0,0.0,0.0,0.0,0.0,944.0,6.0,575
90435,0.0,0.0,0.0,0.0,0.0,0.0,0.0,0.0,0.0,0.0,0.0,0.0,0.0,0.0,0.0,0.0,0.0,0.0,0.0,0.5,0.0,0.0,0.0,0.0,0.0,0.5,0.0,0.0,0.0,0.0,0.0,0.0,0.0,0.0,0.0,0.0,0.0,0.0,0.0,916.0,7.0,575
47199,0.0,0.0,0.0,0.0,0.0,0.0,0.0,0.0,0.0,0.0,0.0,0.0,0.0,0.0,0.0,0.0,0.0,0.0,0.0,0.0,0.0,0.0,0.0,0.0,0.0,0.5,0.0,0.0,0.0,0.0,0.0,0.0,0.0,0.0,0.0,0.0,0.0,0.5,0.0,1618.0,-0.47,576
47200,0.0,0.0,0.0,0.0,0.0,0.0,0.0,0.0,0.0,0.0,0.0,0.0,0.0,0.0,0.0,0.0,0.0,0.0,0.0,0.0,0.0,0.0,0.0,0.0,0.0,0.5,0.0,0.0,0.0,0.0,0.0,0.0,0.0,0.0,0.0,0.0,0.0,0.5,0.0,1572.0,-0.34,576
47201,0.0,0.0,0.0,0.0,0.0,0.0,0.0,0.0,0.0,0.0,0.0,0.0,0.0,0.0,0.0,0.0,0.0,0.0,0.0,0.0,0.0,0.0,0.0,0.0,0.0,0.5,0.0,0.0,0.0,0.0,0.0,0.0,0.0,0.0,0.0,0.0,0.0,0.5,0.0,1520.0,-0.2,576
47202,0.0,0.0,0.0,0.0,0.0,0.0,0.0,0.0,0.0,0.0,0.0,0.0,0.0,0.0,0.0,0.0,0.0,0.0,0.0,0.0,0.0,0.0,0.0,0.0,0.0,0.5,0.0,0.0,0.0,0.0,0.0,0.0,0.0,0.0,0.0,0.0,0.0,0.5,0.0,1468.0,-0.05,576
47203,0.0,0.0,0.0,0.0,0.0,0.0,0.0,0.0,0.0,0.0,0.0,0.0,0.0,0.0,0.0,0.0,0.0,0.0,0.0,0.0,0.0,0.0,0.0,0.0,0.0,0.5,0.0,0.0,0.0,0.0,0.0,0.0,0.0,0.0,0.0,0.0,0.0,0.5,0.0,1420.0,0.10500000000000001,576
47204,0.0,0.0,0.0,0.0,0.0,0.0,0.0,0.0,0.0,0.0,0.0,0.0,0.0,0.0,0.0,0.0,0.0,0.0,0.0,0.0,0.0,0.0,0.0,0.0,0.0,0.5,0.0,0.0,0.0,0.0,0.0,0.0,0.0,0.0,0.0,0.0,0.0,0.5,0.0,1370.0,0.27,576
47205,0.0,0.0,0.0,0.0,0.0,0.0,0.0,0.0,0.0,0.0,0.0,0.0,0.0,0.0,0.0,0.0,0.0,0.0,0.0,0.0,0.0,0.0,0.0,0.0,0.0,0.5,0.0,0.0,0.0,0.0,0.0,0.0,0.0,0.0,0.0,0.0,0.0,0.5,0.0,1321.0,0.5,576
47206,0.0,0.0,0.0,0.0,0.0,0.0,0.0,0.0,0.0,0.0,0.0,0.0,0.0,0.0,0.0,0.0,0.0,0.0,0.0,0.0,0.0,0.0,0.0,0.0,0.0,0.5,0.0,0.0,0.0,0.0,0.0,0.0,0.0,0.0,0.0,0.0,0.0,0.5,0.0,1272.0,0.69,576
59816,0.0,0.0,0.0,0.0,0.0,0.0,0.0,0.0,0.0,0.0,0.0,0.0,0.0,0.0,0.0,0.0,0.0,0.0,0.0,0.0,0.0,0.0,0.0,0.0,0.0,0.5,0.0,0.0,0.0,0.0,0.0,0.0,0.0,0.0,0.0,0.0,0.0,0.5,0.0,1275.0,0.7,576
59817,0.0,0.0,0.0,0.0,0.0,0.0,0.0,0.0,0.0,0.0,0.0,0.0,0.0,0.0,0.0,0.0,0.0,0.0,0.0,0.0,0.0,0.0,0.0,0.0,0.0,0.5,0.0,0.0,0.0,0.0,0.0,0.0,0.0,0.0,0.0,0.0,0.0,0.5,0.0,1323.0,0.30000000000000004,576
59818,0.0,0.0,0.0,0.0,0.0,0.0,0.0,0.0,0.0,0.0,0.0,0.0,0.0,0.0,0.0,0.0,0.0,0.0,0.0,0.0,0.0,0.0,0.0,0.0,0.0,0.5,0.0,0.0,0.0,0.0,0.0,0.0,0.0,0.0,0.0,0.0,0.0,0.5,0.0,1372.0,0.3,576
59819,0.0,0.0,0.0,0.0,0.0,0.0,0.0,0.0,0.0,0.0,0.0,0.0,0.0,0.0,0.0,0.0,0.0,0.0,0.0,0.0,0.0,0.0,0.0,0.0,0.0,0.5,0.0,0.0,0.0,0.0,0.0,0.0,0.0,0.0,0.0,0.0,0.0,0.5,0.0,1473.0,-0.1,576
59820,0.0,0.0,0.0,0.0,0.0,0.0,0.0,0.0,0.0,0.0,0.0,0.0,0.0,0.0,0.0,0.0,0.0,0.0,0.0,0.0,0.0,0.0,0.0,0.0,0.0,0.5,0.0,0.0,0.0,0.0,0.0,0.0,0.0,0.0,0.0,0.0,0.0,0.5,0.0,1523.0,-0.2,576
59821,0.0,0.0,0.0,0.0,0.0,0.0,0.0,0.0,0.0,0.0,0.0,0.0,0.0,0.0,0.0,0.0,0.0,0.0,0.0,0.0,0.0,0.0,0.0,0.0,0.0,0.5,0.0,0.0,0.0,0.0,0.0,0.0,0.0,0.0,0.0,0.0,0.0,0.5,0.0,1571.0,-0.3,576
59822,0.0,0.0,0.0,0.0,0.0,0.0,0.0,0.0,0.0,0.0,0.0,0.0,0.0,0.0,0.0,0.0,0.0,0.0,0.0,0.0,0.0,0.0,0.0,0.0,0.0,0.5,0.0,0.0,0.0,0.0,0.0,0.0,0.0,0.0,0.0,0.0,0.0,0.5,0.0,1625.0,-0.5,576
73201,0.0,0.0,0.0,0.0,0.0,0.0,0.0,0.0,0.0,0.0,0.0,0.0,0.0,0.0,0.0,0.0,0.0,0.0,0.0,0.0,0.0,0.0,0.0,0.0,0.0,0.5,0.0,0.0,0.0,0.0,0.0,0.0,0.0,0.0,0.0,0.0,0.0,0.5,0.0,713.0,10.6,576
73202,0.0,0.0,0.0,0.0,0.0,0.0,0.0,0.0,0.0,0.0,0.0,0.0,0.0,0.0,0.0,0.0,0.0,0.0,0.0,0.0,0.0,0.0,0.0,0.0,0.0,0.5,0.0,0.0,0.0,0.0,0.0,0.0,0.0,0.0,0.0,0.0,0.0,0.5,0.0,726.0,10.0,576
73203,0.0,0.0,0.0,0.0,0.0,0.0,0.0,0.0,0.0,0.0,0.0,0.0,0.0,0.0,0.0,0.0,0.0,0.0,0.0,0.0,0.0,0.0,0.0,0.0,0.0,0.5,0.0,0.0,0.0,0.0,0.0,0.0,0.0,0.0,0.0,0.0,0.0,0.5,0.0,735.0,10.2,576
73204,0.0,0.0,0.0,0.0,0.0,0.0,0.0,0.0,0.0,0.0,0.0,0.0,0.0,0.0,0.0,0.0,0.0,0.0,0.0,0.0,0.0,0.0,0.0,0.0,0.0,0.5,0.0,0.0,0.0,0.0,0.0,0.0,0.0,0.0,0.0,0.0,0.0,0.5,0.0,749.0,8.9,576
73205,0.0,0.0,0.0,0.0,0.0,0.0,0.0,0.0,0.0,0.0,0.0,0.0,0.0,0.0,0.0,0.0,0.0,0.0,0.0,0.0,0.0,0.0,0.0,0.0,0.0,0.5,0.0,0.0,0.0,0.0,0.0,0.0,0.0,0.0,0.0,0.0,0.0,0.5,0.0,975.0,2.6,576
73206,0.0,0.0,0.0,0.0,0.0,0.0,0.0,0.0,0.0,0.0,0.0,0.0,0.0,0.0,0.0,0.0,0.0,0.0,0.0,0.0,0.0,0.0,0.0,0.0,0.0,0.5,0.0,0.0,0.0,0.0,0.0,0.0,0.0,0.0,0.0,0.0,0.0,0.5,0.0,1025.0,2.0,576
73207,0.0,0.0,0.0,0.0,0.0,0.0,0.0,0.0,0.0,0.0,0.0,0.0,0.0,0.0,0.0,0.0,0.0,0.0,0.0,0.0,0.0,0.0,0.0,0.0,0.0,0.5,0.0,0.0,0.0,0.0,0.0,0.0,0.0,0.0,0.0,0.0,0.0,0.5,0.0,1070.0,1.7000000000000002,576
73208,0.0,0.0,0.0,0.0,0.0,0.0,0.0,0.0,0.0,0.0,0.0,0.0,0.0,0.0,0.0,0.0,0.0,0.0,0.0,0.0,0.0,0.0,0.0,0.0,0.0,0.5,0.0,0.0,0.0,0.0,0.0,0.0,0.0,0.0,0.0,0.0,0.0,0.5,0.0,1120.0,1.2999999999999998,576
73209,0.0,0.0,0.0,0.0,0.0,0.0,0.0,0.0,0.0,0.0,0.0,0.0,0.0,0.0,0.0,0.0,0.0,0.0,0.0,0.0,0.0,0.0,0.0,0.0,0.0,0.5,0.0,0.0,0.0,0.0,0.0,0.0,0.0,0.0,0.0,0.0,0.0,0.5,0.0,1179.0,0.8,576
73210,0.0,0.0,0.0,0.0,0.0,0.0,0.0,0.0,0.0,0.0,0.0,0.0,0.0,0.0,0.0,0.0,0.0,0.0,0.0,0.0,0.0,0.0,0.0,0.0,0.0,0.5,0.0,0.0,0.0,0.0,0.0,0.0,0.0,0.0,0.0,0.0,0.0,0.5,0.0,1223.0,0.5,576
73211,0.0,0.0,0.0,0.0,0.0,0.0,0.0,0.0,0.0,0.0,0.0,0.0,0.0,0.0,0.0,0.0,0.0,0.0,0.0,0.0,0.0,0.0,0.0,0.0,0.0,0.5,0.0,0.0,0.0,0.0,0.0,0.0,0.0,0.0,0.0,0.0,0.0,0.5,0.0,1268.0,0.30000000000000004,576
76599,0.0,0.0,0.0,0.0,0.0,0.0,0.0,0.0,0.0,0.0,0.0,0.0,0.0,0.0,0.0,0.0,0.0,0.0,0.0,0.0,0.0,0.0,0.0,0.0,0.0,0.5,0.0,0.0,0.0,0.0,0.0,0.0,0.0,0.0,0.0,0.0,0.0,0.5,0.0,708.0,10.8,576
76600,0.0,0.0,0.0,0.0,0.0,0.0,0.0,0.0,0.0,0.0,0.0,0.0,0.0,0.0,0.0,0.0,0.0,0.0,0.0,0.0,0.0,0.0,0.0,0.0,0.0,0.5,0.0,0.0,0.0,0.0,0.0,0.0,0.0,0.0,0.0,0.0,0.0,0.5,0.0,748.0,8.8,576
76601,0.0,0.0,0.0,0.0,0.0,0.0,0.0,0.0,0.0,0.0,0.0,0.0,0.0,0.0,0.0,0.0,0.0,0.0,0.0,0.0,0.0,0.0,0.0,0.0,0.0,0.5,0.0,0.0,0.0,0.0,0.0,0.0,0.0,0.0,0.0,0.0,0.0,0.5,0.0,794.0,6.8,576
76602,0.0,0.0,0.0,0.0,0.0,0.0,0.0,0.0,0.0,0.0,0.0,0.0,0.0,0.0,0.0,0.0,0.0,0.0,0.0,0.0,0.0,0.0,0.0,0.0,0.0,0.5,0.0,0.0,0.0,0.0,0.0,0.0,0.0,0.0,0.0,0.0,0.0,0.5,0.0,858.0,4.9,576
76603,0.0,0.0,0.0,0.0,0.0,0.0,0.0,0.0,0.0,0.0,0.0,0.0,0.0,0.0,0.0,0.0,0.0,0.0,0.0,0.0,0.0,0.0,0.0,0.0,0.0,0.5,0.0,0.0,0.0,0.0,0.0,0.0,0.0,0.0,0.0,0.0,0.0,0.5,0.0,934.0,3.4,576
76604,0.0,0.0,0.0,0.0,0.0,0.0,0.0,0.0,0.0,0.0,0.0,0.0,0.0,0.0,0.0,0.0,0.0,0.0,0.0,0.0,0.0,0.0,0.0,0.0,0.0,0.5,0.0,0.0,0.0,0.0,0.0,0.0,0.0,0.0,0.0,0.0,0.0,0.5,0.0,1026.0,2.0,576
76605,0.0,0.0,0.0,0.0,0.0,0.0,0.0,0.0,0.0,0.0,0.0,0.0,0.0,0.0,0.0,0.0,0.0,0.0,0.0,0.0,0.0,0.0,0.0,0.0,0.0,0.5,0.0,0.0,0.0,0.0,0.0,0.0,0.0,0.0,0.0,0.0,0.0,0.5,0.0,1125.0,1.2,576
76606,0.0,0.0,0.0,0.0,0.0,0.0,0.0,0.0,0.0,0.0,0.0,0.0,0.0,0.0,0.0,0.0,0.0,0.0,0.0,0.0,0.0,0.0,0.0,0.0,0.0,0.5,0.0,0.0,0.0,0.0,0.0,0.0,0.0,0.0,0.0,0.0,0.0,0.5,0.0,1224.0,0.6,576
76607,0.0,0.0,0.0,0.0,0.0,0.0,0.0,0.0,0.0,0.0,0.0,0.0,0.0,0.0,0.0,0.0,0.0,0.0,0.0,0.0,0.0,0.0,0.0,0.0,0.0,0.5,0.0,0.0,0.0,0.0,0.0,0.0,0.0,0.0,0.0,0.0,0.0,0.5,0.0,1325.0,0.2,576
82019,0.0,0.0,0.0,0.0,0.0,0.0,0.0,0.0,0.0,0.0,0.0,0.0,0.0,0.0,0.0,0.0,0.0,0.0,0.0,0.0,0.0,0.0,0.0,0.0,0.0,0.5,0.0,0.0,0.0,0.0,0.0,0.0,0.0,0.0,0.0,0.0,0.0,0.5,0.0,710.0,12.0,576
89881,0.0,0.0,0.0,0.0,0.0,0.0,0.0,0.0,0.0,0.0,0.0,0.0,0.0,0.0,0.0,0.0,0.0,0.0,0.0,0.0,0.0,0.0,0.0,0.0,0.0,0.5,0.0,0.0,0.0,0.0,0.0,0.0,0.0,0.0,0.0,0.0,0.0,0.5,0.0,720.0,10.0,576
90440,0.0,0.0,0.0,0.0,0.0,0.0,0.0,0.0,0.0,0.0,0.0,0.0,0.0,0.0,0.0,0.0,0.0,0.0,0.0,0.0,0.0,0.0,0.0,0.0,0.0,0.5,0.0,0.0,0.0,0.0,0.0,0.0,0.0,0.0,0.0,0.0,0.0,0.5,0.0,824.0,7.0,576
47340,0.08,0.0,0.0,0.0,0.0,0.0,0.42,0.0,0.0,0.0,0.0,0.0,0.0,0.0,0.0,0.0,0.0,0.0,0.0,0.0,0.0,0.0,0.0,0.0,0.0,0.0,0.0,0.0,0.0,0.49,0.0,0.0,0.0,0.0,0.0,0.0,0.0,0.0,0.0,1053.0,11.44,577
47341,0.08,0.0,0.0,0.0,0.0,0.0,0.42,0.0,0.0,0.0,0.0,0.0,0.0,0.0,0.0,0.0,0.0,0.0,0.0,0.0,0.0,0.0,0.0,0.0,0.0,0.0,0.0,0.0,0.0,0.49,0.0,0.0,0.0,0.0,0.0,0.0,0.0,0.0,0.0,1066.0,10.7,577
47342,0.08,0.0,0.0,0.0,0.0,0.0,0.42,0.0,0.0,0.0,0.0,0.0,0.0,0.0,0.0,0.0,0.0,0.0,0.0,0.0,0.0,0.0,0.0,0.0,0.0,0.0,0.0,0.0,0.0,0.49,0.0,0.0,0.0,0.0,0.0,0.0,0.0,0.0,0.0,1096.0,9.53,577
47343,0.08,0.0,0.0,0.0,0.0,0.0,0.42,0.0,0.0,0.0,0.0,0.0,0.0,0.0,0.0,0.0,0.0,0.0,0.0,0.0,0.0,0.0,0.0,0.0,0.0,0.0,0.0,0.0,0.0,0.49,0.0,0.0,0.0,0.0,0.0,0.0,0.0,0.0,0.0,1112.0,8.85,577
47344,0.08,0.0,0.0,0.0,0.0,0.0,0.42,0.0,0.0,0.0,0.0,0.0,0.0,0.0,0.0,0.0,0.0,0.0,0.0,0.0,0.0,0.0,0.0,0.0,0.0,0.0,0.0,0.0,0.0,0.49,0.0,0.0,0.0,0.0,0.0,0.0,0.0,0.0,0.0,1133.0,8.14,577
47345,0.08,0.0,0.0,0.0,0.0,0.0,0.42,0.0,0.0,0.0,0.0,0.0,0.0,0.0,0.0,0.0,0.0,0.0,0.0,0.0,0.0,0.0,0.0,0.0,0.0,0.0,0.0,0.0,0.0,0.49,0.0,0.0,0.0,0.0,0.0,0.0,0.0,0.0,0.0,1437.0,1.75,577
47346,0.08,0.0,0.0,0.0,0.0,0.0,0.42,0.0,0.0,0.0,0.0,0.0,0.0,0.0,0.0,0.0,0.0,0.0,0.0,0.0,0.0,0.0,0.0,0.0,0.0,0.0,0.0,0.0,0.0,0.49,0.0,0.0,0.0,0.0,0.0,0.0,0.0,0.0,0.0,1461.0,1.51,577
47347,0.08,0.0,0.0,0.0,0.0,0.0,0.42,0.0,0.0,0.0,0.0,0.0,0.0,0.0,0.0,0.0,0.0,0.0,0.0,0.0,0.0,0.0,0.0,0.0,0.0,0.0,0.0,0.0,0.0,0.49,0.0,0.0,0.0,0.0,0.0,0.0,0.0,0.0,0.0,1486.0,1.31,577
47348,0.08,0.0,0.0,0.0,0.0,0.0,0.42,0.0,0.0,0.0,0.0,0.0,0.0,0.0,0.0,0.0,0.0,0.0,0.0,0.0,0.0,0.0,0.0,0.0,0.0,0.0,0.0,0.0,0.0,0.49,0.0,0.0,0.0,0.0,0.0,0.0,0.0,0.0,0.0,1510.0,1.14,577
47349,0.08,0.0,0.0,0.0,0.0,0.0,0.42,0.0,0.0,0.0,0.0,0.0,0.0,0.0,0.0,0.0,0.0,0.0,0.0,0.0,0.0,0.0,0.0,0.0,0.0,0.0,0.0,0.0,0.0,0.49,0.0,0.0,0.0,0.0,0.0,0.0,0.0,0.0,0.0,1534.0,0.98,577
47350,0.08,0.0,0.0,0.0,0.0,0.0,0.42,0.0,0.0,0.0,0.0,0.0,0.0,0.0,0.0,0.0,0.0,0.0,0.0,0.0,0.0,0.0,0.0,0.0,0.0,0.0,0.0,0.0,0.0,0.49,0.0,0.0,0.0,0.0,0.0,0.0,0.0,0.0,0.0,1558.0,0.82,577
47351,0.08,0.0,0.0,0.0,0.0,0.0,0.42,0.0,0.0,0.0,0.0,0.0,0.0,0.0,0.0,0.0,0.0,0.0,0.0,0.0,0.0,0.0,0.0,0.0,0.0,0.0,0.0,0.0,0.0,0.49,0.0,0.0,0.0,0.0,0.0,0.0,0.0,0.0,0.0,1583.0,0.69,577
47352,0.08,0.0,0.0,0.0,0.0,0.0,0.42,0.0,0.0,0.0,0.0,0.0,0.0,0.0,0.0,0.0,0.0,0.0,0.0,0.0,0.0,0.0,0.0,0.0,0.0,0.0,0.0,0.0,0.0,0.49,0.0,0.0,0.0,0.0,0.0,0.0,0.0,0.0,0.0,1607.0,0.56,577
47353,0.08,0.0,0.0,0.0,0.0,0.0,0.42,0.0,0.0,0.0,0.0,0.0,0.0,0.0,0.0,0.0,0.0,0.0,0.0,0.0,0.0,0.0,0.0,0.0,0.0,0.0,0.0,0.0,0.0,0.49,0.0,0.0,0.0,0.0,0.0,0.0,0.0,0.0,0.0,1631.0,0.44,577
47354,0.08,0.0,0.0,0.0,0.0,0.0,0.42,0.0,0.0,0.0,0.0,0.0,0.0,0.0,0.0,0.0,0.0,0.0,0.0,0.0,0.0,0.0,0.0,0.0,0.0,0.0,0.0,0.0,0.0,0.49,0.0,0.0,0.0,0.0,0.0,0.0,0.0,0.0,0.0,1655.0,0.32,577
47355,0.08,0.0,0.0,0.0,0.0,0.0,0.42,0.0,0.0,0.0,0.0,0.0,0.0,0.0,0.0,0.0,0.0,0.0,0.0,0.0,0.0,0.0,0.0,0.0,0.0,0.0,0.0,0.0,0.0,0.49,0.0,0.0,0.0,0.0,0.0,0.0,0.0,0.0,0.0,1679.0,0.22,577
47356,0.08,0.0,0.0,0.0,0.0,0.0,0.42,0.0,0.0,0.0,0.0,0.0,0.0,0.0,0.0,0.0,0.0,0.0,0.0,0.0,0.0,0.0,0.0,0.0,0.0,0.0,0.0,0.0,0.0,0.49,0.0,0.0,0.0,0.0,0.0,0.0,0.0,0.0,0.0,1704.0,0.12,577
47357,0.08,0.0,0.0,0.0,0.0,0.0,0.42,0.0,0.0,0.0,0.0,0.0,0.0,0.0,0.0,0.0,0.0,0.0,0.0,0.0,0.0,0.0,0.0,0.0,0.0,0.0,0.0,0.0,0.0,0.49,0.0,0.0,0.0,0.0,0.0,0.0,0.0,0.0,0.0,1728.0,0.02,577
47358,0.08,0.0,0.0,0.0,0.0,0.0,0.42,0.0,0.0,0.0,0.0,0.0,0.0,0.0,0.0,0.0,0.0,0.0,0.0,0.0,0.0,0.0,0.0,0.0,0.0,0.0,0.0,0.0,0.0,0.49,0.0,0.0,0.0,0.0,0.0,0.0,0.0,0.0,0.0,1752.0,-0.07,577
47359,0.08,0.0,0.0,0.0,0.0,0.0,0.42,0.0,0.0,0.0,0.0,0.0,0.0,0.0,0.0,0.0,0.0,0.0,0.0,0.0,0.0,0.0,0.0,0.0,0.0,0.0,0.0,0.0,0.0,0.49,0.0,0.0,0.0,0.0,0.0,0.0,0.0,0.0,0.0,1776.0,-0.15,577
47360,0.08,0.0,0.0,0.0,0.0,0.0,0.42,0.0,0.0,0.0,0.0,0.0,0.0,0.0,0.0,0.0,0.0,0.0,0.0,0.0,0.0,0.0,0.0,0.0,0.0,0.0,0.0,0.0,0.0,0.49,0.0,0.0,0.0,0.0,0.0,0.0,0.0,0.0,0.0,1801.0,-0.23,577
47361,0.08,0.0,0.0,0.0,0.0,0.0,0.42,0.0,0.0,0.0,0.0,0.0,0.0,0.0,0.0,0.0,0.0,0.0,0.0,0.0,0.0,0.0,0.0,0.0,0.0,0.0,0.0,0.0,0.0,0.49,0.0,0.0,0.0,0.0,0.0,0.0,0.0,0.0,0.0,1825.0,-0.31,577
47362,0.08,0.0,0.0,0.0,0.0,0.0,0.42,0.0,0.0,0.0,0.0,0.0,0.0,0.0,0.0,0.0,0.0,0.0,0.0,0.0,0.0,0.0,0.0,0.0,0.0,0.0,0.0,0.0,0.0,0.49,0.0,0.0,0.0,0.0,0.0,0.0,0.0,0.0,0.0,1849.0,-0.39,577
47392,0.13,0.0,0.0,0.0,0.0,0.0,0.46,0.0,0.0,0.0,0.0,0.0,0.0,0.0,0.0,0.0,0.0,0.0,0.0,0.0,0.0,0.0,0.0,0.0,0.0,0.0,0.0,0.0,0.0,0.41,0.0,0.0,0.0,0.0,0.0,0.0,0.0,0.0,0.0,1092.0,10.56,578
47393,0.13,0.0,0.0,0.0,0.0,0.0,0.46,0.0,0.0,0.0,0.0,0.0,0.0,0.0,0.0,0.0,0.0,0.0,0.0,0.0,0.0,0.0,0.0,0.0,0.0,0.0,0.0,0.0,0.0,0.41,0.0,0.0,0.0,0.0,0.0,0.0,0.0,0.0,0.0,1105.0,9.92,578
47394,0.13,0.0,0.0,0.0,0.0,0.0,0.46,0.0,0.0,0.0,0.0,0.0,0.0,0.0,0.0,0.0,0.0,0.0,0.0,0.0,0.0,0.0,0.0,0.0,0.0,0.0,0.0,0.0,0.0,0.41,0.0,0.0,0.0,0.0,0.0,0.0,0.0,0.0,0.0,1116.0,9.4,578
47395,0.13,0.0,0.0,0.0,0.0,0.0,0.46,0.0,0.0,0.0,0.0,0.0,0.0,0.0,0.0,0.0,0.0,0.0,0.0,0.0,0.0,0.0,0.0,0.0,0.0,0.0,0.0,0.0,0.0,0.41,0.0,0.0,0.0,0.0,0.0,0.0,0.0,0.0,0.0,1124.0,9.15,578
47396,0.13,0.0,0.0,0.0,0.0,0.0,0.46,0.0,0.0,0.0,0.0,0.0,0.0,0.0,0.0,0.0,0.0,0.0,0.0,0.0,0.0,0.0,0.0,0.0,0.0,0.0,0.0,0.0,0.0,0.41,0.0,0.0,0.0,0.0,0.0,0.0,0.0,0.0,0.0,1133.0,8.72,578
47397,0.13,0.0,0.0,0.0,0.0,0.0,0.46,0.0,0.0,0.0,0.0,0.0,0.0,0.0,0.0,0.0,0.0,0.0,0.0,0.0,0.0,0.0,0.0,0.0,0.0,0.0,0.0,0.0,0.0,0.41,0.0,0.0,0.0,0.0,0.0,0.0,0.0,0.0,0.0,1145.0,8.34,578
47398,0.13,0.0,0.0,0.0,0.0,0.0,0.46,0.0,0.0,0.0,0.0,0.0,0.0,0.0,0.0,0.0,0.0,0.0,0.0,0.0,0.0,0.0,0.0,0.0,0.0,0.0,0.0,0.0,0.0,0.41,0.0,0.0,0.0,0.0,0.0,0.0,0.0,0.0,0.0,1151.0,8.1,578
47399,0.13,0.0,0.0,0.0,0.0,0.0,0.46,0.0,0.0,0.0,0.0,0.0,0.0,0.0,0.0,0.0,0.0,0.0,0.0,0.0,0.0,0.0,0.0,0.0,0.0,0.0,0.0,0.0,0.0,0.41,0.0,0.0,0.0,0.0,0.0,0.0,0.0,0.0,0.0,1558.0,0.73,578
47400,0.13,0.0,0.0,0.0,0.0,0.0,0.46,0.0,0.0,0.0,0.0,0.0,0.0,0.0,0.0,0.0,0.0,0.0,0.0,0.0,0.0,0.0,0.0,0.0,0.0,0.0,0.0,0.0,0.0,0.41,0.0,0.0,0.0,0.0,0.0,0.0,0.0,0.0,0.0,1583.0,0.58,578
47401,0.13,0.0,0.0,0.0,0.0,0.0,0.46,0.0,0.0,0.0,0.0,0.0,0.0,0.0,0.0,0.0,0.0,0.0,0.0,0.0,0.0,0.0,0.0,0.0,0.0,0.0,0.0,0.0,0.0,0.41,0.0,0.0,0.0,0.0,0.0,0.0,0.0,0.0,0.0,1607.0,0.45,578
47402,0.13,0.0,0.0,0.0,0.0,0.0,0.46,0.0,0.0,0.0,0.0,0.0,0.0,0.0,0.0,0.0,0.0,0.0,0.0,0.0,0.0,0.0,0.0,0.0,0.0,0.0,0.0,0.0,0.0,0.41,0.0,0.0,0.0,0.0,0.0,0.0,0.0,0.0,0.0,1631.0,0.33,578
47403,0.13,0.0,0.0,0.0,0.0,0.0,0.46,0.0,0.0,0.0,0.0,0.0,0.0,0.0,0.0,0.0,0.0,0.0,0.0,0.0,0.0,0.0,0.0,0.0,0.0,0.0,0.0,0.0,0.0,0.41,0.0,0.0,0.0,0.0,0.0,0.0,0.0,0.0,0.0,1655.0,0.23,578
47404,0.13,0.0,0.0,0.0,0.0,0.0,0.46,0.0,0.0,0.0,0.0,0.0,0.0,0.0,0.0,0.0,0.0,0.0,0.0,0.0,0.0,0.0,0.0,0.0,0.0,0.0,0.0,0.0,0.0,0.41,0.0,0.0,0.0,0.0,0.0,0.0,0.0,0.0,0.0,1679.0,0.13,578
47405,0.13,0.0,0.0,0.0,0.0,0.0,0.46,0.0,0.0,0.0,0.0,0.0,0.0,0.0,0.0,0.0,0.0,0.0,0.0,0.0,0.0,0.0,0.0,0.0,0.0,0.0,0.0,0.0,0.0,0.41,0.0,0.0,0.0,0.0,0.0,0.0,0.0,0.0,0.0,1704.0,0.05,578
47406,0.13,0.0,0.0,0.0,0.0,0.0,0.46,0.0,0.0,0.0,0.0,0.0,0.0,0.0,0.0,0.0,0.0,0.0,0.0,0.0,0.0,0.0,0.0,0.0,0.0,0.0,0.0,0.0,0.0,0.41,0.0,0.0,0.0,0.0,0.0,0.0,0.0,0.0,0.0,1728.0,-0.04,578
47407,0.13,0.0,0.0,0.0,0.0,0.0,0.46,0.0,0.0,0.0,0.0,0.0,0.0,0.0,0.0,0.0,0.0,0.0,0.0,0.0,0.0,0.0,0.0,0.0,0.0,0.0,0.0,0.0,0.0,0.41,0.0,0.0,0.0,0.0,0.0,0.0,0.0,0.0,0.0,1752.0,-0.11,578
47408,0.13,0.0,0.0,0.0,0.0,0.0,0.46,0.0,0.0,0.0,0.0,0.0,0.0,0.0,0.0,0.0,0.0,0.0,0.0,0.0,0.0,0.0,0.0,0.0,0.0,0.0,0.0,0.0,0.0,0.41,0.0,0.0,0.0,0.0,0.0,0.0,0.0,0.0,0.0,1776.0,-0.18,578
47409,0.13,0.0,0.0,0.0,0.0,0.0,0.46,0.0,0.0,0.0,0.0,0.0,0.0,0.0,0.0,0.0,0.0,0.0,0.0,0.0,0.0,0.0,0.0,0.0,0.0,0.0,0.0,0.0,0.0,0.41,0.0,0.0,0.0,0.0,0.0,0.0,0.0,0.0,0.0,1801.0,-0.24,578
47410,0.13,0.0,0.0,0.0,0.0,0.0,0.46,0.0,0.0,0.0,0.0,0.0,0.0,0.0,0.0,0.0,0.0,0.0,0.0,0.0,0.0,0.0,0.0,0.0,0.0,0.0,0.0,0.0,0.0,0.41,0.0,0.0,0.0,0.0,0.0,0.0,0.0,0.0,0.0,1825.0,-0.31,578
47411,0.13,0.0,0.0,0.0,0.0,0.0,0.46,0.0,0.0,0.0,0.0,0.0,0.0,0.0,0.0,0.0,0.0,0.0,0.0,0.0,0.0,0.0,0.0,0.0,0.0,0.0,0.0,0.0,0.0,0.41,0.0,0.0,0.0,0.0,0.0,0.0,0.0,0.0,0.0,1849.0,-0.38,578
47418,0.16,0.0,0.0,0.0,0.0,0.0,0.51,0.0,0.0,0.0,0.0,0.0,0.0,0.0,0.0,0.0,0.0,0.0,0.0,0.0,0.0,0.0,0.0,0.0,0.0,0.0,0.0,0.0,0.0,0.33,0.0,0.0,0.0,0.0,0.0,0.0,0.0,0.0,0.0,1106.0,10.61,579
47419,0.16,0.0,0.0,0.0,0.0,0.0,0.51,0.0,0.0,0.0,0.0,0.0,0.0,0.0,0.0,0.0,0.0,0.0,0.0,0.0,0.0,0.0,0.0,0.0,0.0,0.0,0.0,0.0,0.0,0.33,0.0,0.0,0.0,0.0,0.0,0.0,0.0,0.0,0.0,1112.0,10.55,579
47420,0.16,0.0,0.0,0.0,0.0,0.0,0.51,0.0,0.0,0.0,0.0,0.0,0.0,0.0,0.0,0.0,0.0,0.0,0.0,0.0,0.0,0.0,0.0,0.0,0.0,0.0,0.0,0.0,0.0,0.33,0.0,0.0,0.0,0.0,0.0,0.0,0.0,0.0,0.0,1125.0,9.95,579
47421,0.16,0.0,0.0,0.0,0.0,0.0,0.51,0.0,0.0,0.0,0.0,0.0,0.0,0.0,0.0,0.0,0.0,0.0,0.0,0.0,0.0,0.0,0.0,0.0,0.0,0.0,0.0,0.0,0.0,0.33,0.0,0.0,0.0,0.0,0.0,0.0,0.0,0.0,0.0,1141.0,9.19,579
47422,0.16,0.0,0.0,0.0,0.0,0.0,0.51,0.0,0.0,0.0,0.0,0.0,0.0,0.0,0.0,0.0,0.0,0.0,0.0,0.0,0.0,0.0,0.0,0.0,0.0,0.0,0.0,0.0,0.0,0.33,0.0,0.0,0.0,0.0,0.0,0.0,0.0,0.0,0.0,1153.0,8.7,579
47423,0.16,0.0,0.0,0.0,0.0,0.0,0.51,0.0,0.0,0.0,0.0,0.0,0.0,0.0,0.0,0.0,0.0,0.0,0.0,0.0,0.0,0.0,0.0,0.0,0.0,0.0,0.0,0.0,0.0,0.33,0.0,0.0,0.0,0.0,0.0,0.0,0.0,0.0,0.0,1167.0,8.17,579
47424,0.16,0.0,0.0,0.0,0.0,0.0,0.51,0.0,0.0,0.0,0.0,0.0,0.0,0.0,0.0,0.0,0.0,0.0,0.0,0.0,0.0,0.0,0.0,0.0,0.0,0.0,0.0,0.0,0.0,0.33,0.0,0.0,0.0,0.0,0.0,0.0,0.0,0.0,0.0,1752.0,-0.26,579
47425,0.16,0.0,0.0,0.0,0.0,0.0,0.51,0.0,0.0,0.0,0.0,0.0,0.0,0.0,0.0,0.0,0.0,0.0,0.0,0.0,0.0,0.0,0.0,0.0,0.0,0.0,0.0,0.0,0.0,0.33,0.0,0.0,0.0,0.0,0.0,0.0,0.0,0.0,0.0,1776.0,-0.34,579
47426,0.16,0.0,0.0,0.0,0.0,0.0,0.51,0.0,0.0,0.0,0.0,0.0,0.0,0.0,0.0,0.0,0.0,0.0,0.0,0.0,0.0,0.0,0.0,0.0,0.0,0.0,0.0,0.0,0.0,0.33,0.0,0.0,0.0,0.0,0.0,0.0,0.0,0.0,0.0,1801.0,-0.41,579
47427,0.16,0.0,0.0,0.0,0.0,0.0,0.51,0.0,0.0,0.0,0.0,0.0,0.0,0.0,0.0,0.0,0.0,0.0,0.0,0.0,0.0,0.0,0.0,0.0,0.0,0.0,0.0,0.0,0.0,0.33,0.0,0.0,0.0,0.0,0.0,0.0,0.0,0.0,0.0,1825.0,-0.48,579
47428,0.16,0.0,0.0,0.0,0.0,0.0,0.51,0.0,0.0,0.0,0.0,0.0,0.0,0.0,0.0,0.0,0.0,0.0,0.0,0.0,0.0,0.0,0.0,0.0,0.0,0.0,0.0,0.0,0.0,0.33,0.0,0.0,0.0,0.0,0.0,0.0,0.0,0.0,0.0,1849.0,-0.53,579
47429,0.15,0.0,0.0,0.0,0.0,0.0,0.35,0.0,0.0,0.0,0.0,0.0,0.0,0.0,0.0,0.0,0.0,0.0,0.0,0.0,0.0,0.0,0.0,0.0,0.0,0.0,0.0,0.0,0.0,0.5,0.0,0.0,0.0,0.0,0.0,0.0,0.0,0.0,0.0,1099.0,10.3,580
47430,0.15,0.0,0.0,0.0,0.0,0.0,0.35,0.0,0.0,0.0,0.0,0.0,0.0,0.0,0.0,0.0,0.0,0.0,0.0,0.0,0.0,0.0,0.0,0.0,0.0,0.0,0.0,0.0,0.0,0.5,0.0,0.0,0.0,0.0,0.0,0.0,0.0,0.0,0.0,1116.0,9.79,580
47431,0.15,0.0,0.0,0.0,0.0,0.0,0.35,0.0,0.0,0.0,0.0,0.0,0.0,0.0,0.0,0.0,0.0,0.0,0.0,0.0,0.0,0.0,0.0,0.0,0.0,0.0,0.0,0.0,0.0,0.5,0.0,0.0,0.0,0.0,0.0,0.0,0.0,0.0,0.0,1133.0,9.15,580
47432,0.15,0.0,0.0,0.0,0.0,0.0,0.35,0.0,0.0,0.0,0.0,0.0,0.0,0.0,0.0,0.0,0.0,0.0,0.0,0.0,0.0,0.0,0.0,0.0,0.0,0.0,0.0,0.0,0.0,0.5,0.0,0.0,0.0,0.0,0.0,0.0,0.0,0.0,0.0,1151.0,8.47,580
47433,0.15,0.0,0.0,0.0,0.0,0.0,0.35,0.0,0.0,0.0,0.0,0.0,0.0,0.0,0.0,0.0,0.0,0.0,0.0,0.0,0.0,0.0,0.0,0.0,0.0,0.0,0.0,0.0,0.0,0.5,0.0,0.0,0.0,0.0,0.0,0.0,0.0,0.0,0.0,1164.0,7.98,580
47434,0.15,0.0,0.0,0.0,0.0,0.0,0.35,0.0,0.0,0.0,0.0,0.0,0.0,0.0,0.0,0.0,0.0,0.0,0.0,0.0,0.0,0.0,0.0,0.0,0.0,0.0,0.0,0.0,0.0,0.5,0.0,0.0,0.0,0.0,0.0,0.0,0.0,0.0,0.0,1631.0,0.9,580
47435,0.15,0.0,0.0,0.0,0.0,0.0,0.35,0.0,0.0,0.0,0.0,0.0,0.0,0.0,0.0,0.0,0.0,0.0,0.0,0.0,0.0,0.0,0.0,0.0,0.0,0.0,0.0,0.0,0.0,0.5,0.0,0.0,0.0,0.0,0.0,0.0,0.0,0.0,0.0,1655.0,0.77,580
47436,0.15,0.0,0.0,0.0,0.0,0.0,0.35,0.0,0.0,0.0,0.0,0.0,0.0,0.0,0.0,0.0,0.0,0.0,0.0,0.0,0.0,0.0,0.0,0.0,0.0,0.0,0.0,0.0,0.0,0.5,0.0,0.0,0.0,0.0,0.0,0.0,0.0,0.0,0.0,1679.0,0.65,580
47437,0.15,0.0,0.0,0.0,0.0,0.0,0.35,0.0,0.0,0.0,0.0,0.0,0.0,0.0,0.0,0.0,0.0,0.0,0.0,0.0,0.0,0.0,0.0,0.0,0.0,0.0,0.0,0.0,0.0,0.5,0.0,0.0,0.0,0.0,0.0,0.0,0.0,0.0,0.0,1704.0,0.54,580
47438,0.15,0.0,0.0,0.0,0.0,0.0,0.35,0.0,0.0,0.0,0.0,0.0,0.0,0.0,0.0,0.0,0.0,0.0,0.0,0.0,0.0,0.0,0.0,0.0,0.0,0.0,0.0,0.0,0.0,0.5,0.0,0.0,0.0,0.0,0.0,0.0,0.0,0.0,0.0,1728.0,0.44,580
47439,0.15,0.0,0.0,0.0,0.0,0.0,0.35,0.0,0.0,0.0,0.0,0.0,0.0,0.0,0.0,0.0,0.0,0.0,0.0,0.0,0.0,0.0,0.0,0.0,0.0,0.0,0.0,0.0,0.0,0.5,0.0,0.0,0.0,0.0,0.0,0.0,0.0,0.0,0.0,1752.0,0.34,580
