Repository: R3sten/glass_dynamics

# GlassDynamics: Ridge Regression for Glass Viscosity Prediction

## Bachelor's thesis in physics

### Università degli Studi di Trieste

The main goal of this project is to develop a reliable and interpretable predictive model for glass viscosity, moving beyond "black-box" machine learning to provide physically meaningful insights for materials science applications.


This repository implements a workflow that bridges the gap between empirical models and modern data science techniques.

File: data/viscosity_raw_data.csv (part 63 of 81)
,Al2O3,As2O3,B2O3,BaO,BeO,Bi2O3,CaO,CdO,CoO,Cs2O,CuO,Fe2O3,FeO,Ga2O3,GeO2,HfO2,K2O,La2O3,Li2O,MgO,MnO,MoO3,Na2O,Nb2O5,NiO,P2O5,PbO,Rb2O,Sb2O3,SiO2,SrO,Ta2O5,TeO2,TiO2,Tl2O,WO3,Y2O3,ZnO,ZrO2,T,log_visc,ID
47440,0.15,0.0,0.0,0.0,0.0,0.0,0.35,0.0,0.0,0.0,0.0,0.0,0.0,0.0,0.0,0.0,0.0,0.0,0.0,0.0,0.0,0.0,0.0,0.0,0.0,0.0,0.0,0.0,0.0,0.5,0.0,0.0,0.0,0.0,0.0,0.0,0.0,0.0,0.0,1776.0,0.25,580
47441,0.15,0.0,0.0,0.0,0.0,0.0,0.35,0.0,0.0,0.0,0.0,0.0,0.0,0.0,0.0,0.0,0.0,0.0,0.0,0.0,0.0,0.0,0.0,0.0,0.0,0.0,0.0,0.0,0.0,0.5,0.0,0.0,0.0,0.0,0.0,0.0,0.0,0.0,0.0,1801.0,0.16,580
47442,0.15,0.0,0.0,0.0,0.0,0.0,0.35,0.0,0.0,0.0,0.0,0.0,0.0,0.0,0.0,0.0,0.0,0.0,0.0,0.0,0.0,0.0,0.0,0.0,0.0,0.0,0.0,0.0,0.0,0.5,0.0,0.0,0.0,0.0,0.0,0.0,0.0,0.0,0.0,1825.0,0.07,580
47443,0.15,0.0,0.0,0.0,0.0,0.0,0.35,0.0,0.0,0.0,0.0,0.0,0.0,0.0,0.0,0.0,0.0,0.0,0.0,0.0,0.0,0.0,0.0,0.0,0.0,0.0,0.0,0.0,0.0,0.5,0.0,0.0,0.0,0.0,0.0,0.0,0.0,0.0,0.0,1849.0,-0.02,580
67525,0.15,0.0,0.0,0.0,0.0,0.0,0.35,0.0,0.0,0.0,0.0,0.0,0.0,0.0,0.0,0.0,0.0,0.0,0.0,0.0,0.0,0.0,0.0,0.0,0.0,0.0,0.0,0.0,0.0,0.5,0.0,0.0,0.0,0.0,0.0,0.0,0.0,0.0,0.0,1816.0,0.3765769570565121,580
67526,0.15,0.0,0.0,0.0,0.0,0.0,0.35,0.0,0.0,0.0,0.0,0.0,0.0,0.0,0.0,0.0,0.0,0.0,0.0,0.0,0.0,0.0,0.0,0.0,0.0,0.0,0.0,0.0,0.0,0.5,0.0,0.0,0.0,0.0,0.0,0.0,0.0,0.0,0.0,1790.0,0.4771212547196624,580
67527,0.15,0.0,0.0,0.0,0.0,0.0,0.35,0.0,0.0,0.0,0.0,0.0,0.0,0.0,0.0,0.0,0.0,0.0,0.0,0.0,0.0,0.0,0.0,0.0,0.0,0.0,0.0,0.0,0.0,0.5,0.0,0.0,0.0,0.0,0.0,0.0,0.0,0.0,0.0,1765.0,0.5843312243675307,580
67528,0.15,0.0,0.0,0.0,0.0,0.0,0.35,0.0,0.0,0.0,0.0,0.0,0.0,0.0,0.0,0.0,0.0,0.0,0.0,0.0,0.0,0.0,0.0,0.0,0.0,0.0,0.0,0.0,0.0,0.5,0.0,0.0,0.0,0.0,0.0,0.0,0.0,0.0,0.0,1739.0,0.6946051989335686,580
67529,0.15,0.0,0.0,0.0,0.0,0.0,0.35,0.0,0.0,0.0,0.0,0.0,0.0,0.0,0.0,0.0,0.0,0.0,0.0,0.0,0.0,0.0,0.0,0.0,0.0,0.0,0.0,0.0,0.0,0.5,0.0,0.0,0.0,0.0,0.0,0.0,0.0,0.0,0.0,1714.0,0.8122446968003694,580
47444,0.17,0.0,0.0,0.0,0.0,0.0,0.38,0.0,0.0,0.0,0.0,0.0,0.0,0.0,0.0,0.0,0.0,0.0,0.0,0.0,0.0,0.0,0.0,0.0,0.0,0.0,0.0,0.0,0.0,0.44,0.0,0.0,0.0,0.0,0.0,0.0,0.0,0.0,0.0,1111.0,10.26,581
47445,0.17,0.0,0.0,0.0,0.0,0.0,0.38,0.0,0.0,0.0,0.0,0.0,0.0,0.0,0.0,0.0,0.0,0.0,0.0,0.0,0.0,0.0,0.0,0.0,0.0,0.0,0.0,0.0,0.0,0.44,0.0,0.0,0.0,0.0,0.0,0.0,0.0,0.0,0.0,1123.0,9.83,581
47446,0.17,0.0,0.0,0.0,0.0,0.0,0.38,0.0,0.0,0.0,0.0,0.0,0.0,0.0,0.0,0.0,0.0,0.0,0.0,0.0,0.0,0.0,0.0,0.0,0.0,0.0,0.0,0.0,0.0,0.44,0.0,0.0,0.0,0.0,0.0,0.0,0.0,0.0,0.0,1140.0,9.15,581
47447,0.17,0.0,0.0,0.0,0.0,0.0,0.38,0.0,0.0,0.0,0.0,0.0,0.0,0.0,0.0,0.0,0.0,0.0,0.0,0.0,0.0,0.0,0.0,0.0,0.0,0.0,0.0,0.0,0.0,0.44,0.0,0.0,0.0,0.0,0.0,0.0,0.0,0.0,0.0,1154.0,8.66,581
47448,0.17,0.0,0.0,0.0,0.0,0.0,0.38,0.0,0.0,0.0,0.0,0.0,0.0,0.0,0.0,0.0,0.0,0.0,0.0,0.0,0.0,0.0,0.0,0.0,0.0,0.0,0.0,0.0,0.0,0.44,0.0,0.0,0.0,0.0,0.0,0.0,0.0,0.0,0.0,1157.0,8.45,581
47449,0.17,0.0,0.0,0.0,0.0,0.0,0.38,0.0,0.0,0.0,0.0,0.0,0.0,0.0,0.0,0.0,0.0,0.0,0.0,0.0,0.0,0.0,0.0,0.0,0.0,0.0,0.0,0.0,0.0,0.44,0.0,0.0,0.0,0.0,0.0,0.0,0.0,0.0,0.0,1170.0,8.03,581
47450,0.17,0.0,0.0,0.0,0.0,0.0,0.38,0.0,0.0,0.0,0.0,0.0,0.0,0.0,0.0,0.0,0.0,0.0,0.0,0.0,0.0,0.0,0.0,0.0,0.0,0.0,0.0,0.0,0.0,0.44,0.0,0.0,0.0,0.0,0.0,0.0,0.0,0.0,0.0,1607.0,0.91,581
47451,0.17,0.0,0.0,0.0,0.0,0.0,0.38,0.0,0.0,0.0,0.0,0.0,0.0,0.0,0.0,0.0,0.0,0.0,0.0,0.0,0.0,0.0,0.0,0.0,0.0,0.0,0.0,0.0,0.0,0.44,0.0,0.0,0.0,0.0,0.0,0.0,0.0,0.0,0.0,1631.0,0.77,581
47452,0.17,0.0,0.0,0.0,0.0,0.0,0.38,0.0,0.0,0.0,0.0,0.0,0.0,0.0,0.0,0.0,0.0,0.0,0.0,0.0,0.0,0.0,0.0,0.0,0.0,0.0,0.0,0.0,0.0,0.44,0.0,0.0,0.0,0.0,0.0,0.0,0.0,0.0,0.0,1655.0,0.64,581
47453,0.17,0.0,0.0,0.0,0.0,0.0,0.38,0.0,0.0,0.0,0.0,0.0,0.0,0.0,0.0,0.0,0.0,0.0,0.0,0.0,0.0,0.0,0.0,0.0,0.0,0.0,0.0,0.0,0.0,0.44,0.0,0.0,0.0,0.0,0.0,0.0,0.0,0.0,0.0,1679.0,0.53,581
47454,0.17,0.0,0.0,0.0,0.0,0.0,0.38,0.0,0.0,0.0,0.0,0.0,0.0,0.0,0.0,0.0,0.0,0.0,0.0,0.0,0.0,0.0,0.0,0.0,0.0,0.0,0.0,0.0,0.0,0.44,0.0,0.0,0.0,0.0,0.0,0.0,0.0,0.0,0.0,1704.0,0.42,581
47455,0.17,0.0,0.0,0.0,0.0,0.0,0.38,0.0,0.0,0.0,0.0,0.0,0.0,0.0,0.0,0.0,0.0,0.0,0.0,0.0,0.0,0.0,0.0,0.0,0.0,0.0,0.0,0.0,0.0,0.44,0.0,0.0,0.0,0.0,0.0,0.0,0.0,0.0,0.0,1728.0,0.32,581
47456,0.17,0.0,0.0,0.0,0.0,0.0,0.38,0.0,0.0,0.0,0.0,0.0,0.0,0.0,0.0,0.0,0.0,0.0,0.0,0.0,0.0,0.0,0.0,0.0,0.0,0.0,0.0,0.0,0.0,0.44,0.0,0.0,0.0,0.0,0.0,0.0,0.0,0.0,0.0,1752.0,0.23,581
47457,0.17,0.0,0.0,0.0,0.0,0.0,0.38,0.0,0.0,0.0,0.0,0.0,0.0,0.0,0.0,0.0,0.0,0.0,0.0,0.0,0.0,0.0,0.0,0.0,0.0,0.0,0.0,0.0,0.0,0.44,0.0,0.0,0.0,0.0,0.0,0.0,0.0,0.0,0.0,1776.0,0.14,581
47458,0.17,0.0,0.0,0.0,0.0,0.0,0.38,0.0,0.0,0.0,0.0,0.0,0.0,0.0,0.0,0.0,0.0,0.0,0.0,0.0,0.0,0.0,0.0,0.0,0.0,0.0,0.0,0.0,0.0,0.44,0.0,0.0,0.0,0.0,0.0,0.0,0.0,0.0,0.0,1801.0,0.05,581
47459,0.17,0.0,0.0,0.0,0.0,0.0,0.38,0.0,0.0,0.0,0.0,0.0,0.0,0.0,0.0,0.0,0.0,0.0,0.0,0.0,0.0,0.0,0.0,0.0,0.0,0.0,0.0,0.0,0.0,0.44,0.0,0.0,0.0,0.0,0.0,0.0,0.0,0.0,0.0,1825.0,-0.03,581
47460,0.17,0.0,0.0,0.0,0.0,0.0,0.38,0.0,0.0,0.0,0.0,0.0,0.0,0.0,0.0,0.0,0.0,0.0,0.0,0.0,0.0,0.0,0.0,0.0,0.0,0.0,0.0,0.0,0.0,0.44,0.0,0.0,0.0,0.0,0.0,0.0,0.0,0.0,0.0,1849.0,-0.11,581
47461,0.2,0.0,0.0,0.0,0.0,0.0,0.41,0.0,0.0,0.0,0.0,0.0,0.0,0.0,0.0,0.0,0.0,0.0,0.0,0.0,0.0,0.0,0.0,0.0,0.0,0.0,0.0,0.0,0.0,0.4,0.0,0.0,0.0,0.0,0.0,0.0,0.0,0.0,0.0,1107.0,10.62,582
47462,0.2,0.0,0.0,0.0,0.0,0.0,0.41,0.0,0.0,0.0,0.0,0.0,0.0,0.0,0.0,0.0,0.0,0.0,0.0,0.0,0.0,0.0,0.0,0.0,0.0,0.0,0.0,0.0,0.0,0.4,0.0,0.0,0.0,0.0,0.0,0.0,0.0,0.0,0.0,1140.0,9.4,582
47463,0.2,0.0,0.0,0.0,0.0,0.0,0.41,0.0,0.0,0.0,0.0,0.0,0.0,0.0,0.0,0.0,0.0,0.0,0.0,0.0,0.0,0.0,0.0,0.0,0.0,0.0,0.0,0.0,0.0,0.4,0.0,0.0,0.0,0.0,0.0,0.0,0.0,0.0,0.0,1150.0,8.93,582
47464,0.2,0.0,0.0,0.0,0.0,0.0,0.41,0.0,0.0,0.0,0.0,0.0,0.0,0.0,0.0,0.0,0.0,0.0,0.0,0.0,0.0,0.0,0.0,0.0,0.0,0.0,0.0,0.0,0.0,0.4,0.0,0.0,0.0,0.0,0.0,0.0,0.0,0.0,0.0,1160.0,8.6,582
47465,0.2,0.0,0.0,0.0,0.0,0.0,0.41,0.0,0.0,0.0,0.0,0.0,0.0,0.0,0.0,0.0,0.0,0.0,0.0,0.0,0.0,0.0,0.0,0.0,0.0,0.0,0.0,0.0,0.0,0.4,0.0,0.0,0.0,0.0,0.0,0.0,0.0,0.0,0.0,1170.0,8.25,582
47466,0.2,0.0,0.0,0.0,0.0,0.0,0.41,0.0,0.0,0.0,0.0,0.0,0.0,0.0,0.0,0.0,0.0,0.0,0.0,0.0,0.0,0.0,0.0,0.0,0.0,0.0,0.0,0.0,0.0,0.4,0.0,0.0,0.0,0.0,0.0,0.0,0.0,0.0,0.0,1558.0,1.12,582
47467,0.2,0.0,0.0,0.0,0.0,0.0,0.41,0.0,0.0,0.0,0.0,0.0,0.0,0.0,0.0,0.0,0.0,0.0,0.0,0.0,0.0,0.0,0.0,0.0,0.0,0.0,0.0,0.0,0.0,0.4,0.0,0.0,0.0,0.0,0.0,0.0,0.0,0.0,0.0,1583.0,0.96,582
47468,0.2,0.0,0.0,0.0,0.0,0.0,0.41,0.0,0.0,0.0,0.0,0.0,0.0,0.0,0.0,0.0,0.0,0.0,0.0,0.0,0.0,0.0,0.0,0.0,0.0,0.0,0.0,0.0,0.0,0.4,0.0,0.0,0.0,0.0,0.0,0.0,0.0,0.0,0.0,1607.0,0.8,582
47469,0.2,0.0,0.0,0.0,0.0,0.0,0.41,0.0,0.0,0.0,0.0,0.0,0.0,0.0,0.0,0.0,0.0,0.0,0.0,0.0,0.0,0.0,0.0,0.0,0.0,0.0,0.0,0.0,0.0,0.4,0.0,0.0,0.0,0.0,0.0,0.0,0.0,0.0,0.0,1631.0,0.66,582
47470,0.2,0.0,0.0,0.0,0.0,0.0,0.41,0.0,0.0,0.0,0.0,0.0,0.0,0.0,0.0,0.0,0.0,0.0,0.0,0.0,0.0,0.0,0.0,0.0,0.0,0.0,0.0,0.0,0.0,0.4,0.0,0.0,0.0,0.0,0.0,0.0,0.0,0.0,0.0,1655.0,0.49,582
47471,0.2,0.0,0.0,0.0,0.0,0.0,0.41,0.0,0.0,0.0,0.0,0.0,0.0,0.0,0.0,0.0,0.0,0.0,0.0,0.0,0.0,0.0,0.0,0.0,0.0,0.0,0.0,0.0,0.0,0.4,0.0,0.0,0.0,0.0,0.0,0.0,0.0,0.0,0.0,1679.0,0.42,582
47472,0.2,0.0,0.0,0.0,0.0,0.0,0.41,0.0,0.0,0.0,0.0,0.0,0.0,0.0,0.0,0.0,0.0,0.0,0.0,0.0,0.0,0.0,0.0,0.0,0.0,0.0,0.0,0.0,0.0,0.4,0.0,0.0,0.0,0.0,0.0,0.0,0.0,0.0,0.0,1704.0,0.3,582
47473,0.2,0.0,0.0,0.0,0.0,0.0,0.41,0.0,0.0,0.0,0.0,0.0,0.0,0.0,0.0,0.0,0.0,0.0,0.0,0.0,0.0,0.0,0.0,0.0,0.0,0.0,0.0,0.0,0.0,0.4,0.0,0.0,0.0,0.0,0.0,0.0,0.0,0.0,0.0,1728.0,0.21,582
47474,0.2,0.0,0.0,0.0,0.0,0.0,0.41,0.0,0.0,0.0,0.0,0.0,0.0,0.0,0.0,0.0,0.0,0.0,0.0,0.0,0.0,0.0,0.0,0.0,0.0,0.0,0.0,0.0,0.0,0.4,0.0,0.0,0.0,0.0,0.0,0.0,0.0,0.0,0.0,1752.0,0.11,582
47475,0.2,0.0,0.0,0.0,0.0,0.0,0.41,0.0,0.0,0.0,0.0,0.0,0.0,0.0,0.0,0.0,0.0,0.0,0.0,0.0,0.0,0.0,0.0,0.0,0.0,0.0,0.0,0.0,0.0,0.4,0.0,0.0,0.0,0.0,0.0,0.0,0.0,0.0,0.0,1776.0,0.03,582
47476,0.2,0.0,0.0,0.0,0.0,0.0,0.41,0.0,0.0,0.0,0.0,0.0,0.0,0.0,0.0,0.0,0.0,0.0,0.0,0.0,0.0,0.0,0.0,0.0,0.0,0.0,0.0,0.0,0.0,0.4,0.0,0.0,0.0,0.0,0.0,0.0,0.0,0.0,0.0,1801.0,-0.06,582
47477,0.2,0.0,0.0,0.0,0.0,0.0,0.41,0.0,0.0,0.0,0.0,0.0,0.0,0.0,0.0,0.0,0.0,0.0,0.0,0.0,0.0,0.0,0.0,0.0,0.0,0.0,0.0,0.0,0.0,0.4,0.0,0.0,0.0,0.0,0.0,0.0,0.0,0.0,0.0,1825.0,-0.14,582
47478,0.2,0.0,0.0,0.0,0.0,0.0,0.41,0.0,0.0,0.0,0.0,0.0,0.0,0.0,0.0,0.0,0.0,0.0,0.0,0.0,0.0,0.0,0.0,0.0,0.0,0.0,0.0,0.0,0.0,0.4,0.0,0.0,0.0,0.0,0.0,0.0,0.0,0.0,0.0,1849.0,-0.22,582
47479,0.22,0.0,0.0,0.0,0.0,0.0,0.43,0.0,0.0,0.0,0.0,0.0,0.0,0.0,0.0,0.0,0.0,0.0,0.0,0.0,0.0,0.0,0.0,0.0,0.0,0.0,0.0,0.0,0.0,0.35,0.0,0.0,0.0,0.0,0.0,0.0,0.0,0.0,0.0,1121.0,10.42,583
47480,0.22,0.0,0.0,0.0,0.0,0.0,0.43,0.0,0.0,0.0,0.0,0.0,0.0,0.0,0.0,0.0,0.0,0.0,0.0,0.0,0.0,0.0,0.0,0.0,0.0,0.0,0.0,0.0,0.0,0.35,0.0,0.0,0.0,0.0,0.0,0.0,0.0,0.0,0.0,1140.0,9.72,583
47481,0.22,0.0,0.0,0.0,0.0,0.0,0.43,0.0,0.0,0.0,0.0,0.0,0.0,0.0,0.0,0.0,0.0,0.0,0.0,0.0,0.0,0.0,0.0,0.0,0.0,0.0,0.0,0.0,0.0,0.35,0.0,0.0,0.0,0.0,0.0,0.0,0.0,0.0,0.0,1156.0,8.91,583
47482,0.22,0.0,0.0,0.0,0.0,0.0,0.43,0.0,0.0,0.0,0.0,0.0,0.0,0.0,0.0,0.0,0.0,0.0,0.0,0.0,0.0,0.0,0.0,0.0,0.0,0.0,0.0,0.0,0.0,0.35,0.0,0.0,0.0,0.0,0.0,0.0,0.0,0.0,0.0,1168.0,8.58,583
47483,0.22,0.0,0.0,0.0,0.0,0.0,0.43,0.0,0.0,0.0,0.0,0.0,0.0,0.0,0.0,0.0,0.0,0.0,0.0,0.0,0.0,0.0,0.0,0.0,0.0,0.0,0.0,0.0,0.0,0.35,0.0,0.0,0.0,0.0,0.0,0.0,0.0,0.0,0.0,1185.0,7.91,583
47484,0.22,0.0,0.0,0.0,0.0,0.0,0.43,0.0,0.0,0.0,0.0,0.0,0.0,0.0,0.0,0.0,0.0,0.0,0.0,0.0,0.0,0.0,0.0,0.0,0.0,0.0,0.0,0.0,0.0,0.35,0.0,0.0,0.0,0.0,0.0,0.0,0.0,0.0,0.0,1752.0,-0.01,583
47485,0.22,0.0,0.0,0.0,0.0,0.0,0.43,0.0,0.0,0.0,0.0,0.0,0.0,0.0,0.0,0.0,0.0,0.0,0.0,0.0,0.0,0.0,0.0,0.0,0.0,0.0,0.0,0.0,0.0,0.35,0.0,0.0,0.0,0.0,0.0,0.0,0.0,0.0,0.0,1776.0,-0.1,583
47486,0.22,0.0,0.0,0.0,0.0,0.0,0.43,0.0,0.0,0.0,0.0,0.0,0.0,0.0,0.0,0.0,0.0,0.0,0.0,0.0,0.0,0.0,0.0,0.0,0.0,0.0,0.0,0.0,0.0,0.35,0.0,0.0,0.0,0.0,0.0,0.0,0.0,0.0,0.0,1801.0,-0.19,583
47487,0.22,0.0,0.0,0.0,0.0,0.0,0.43,0.0,0.0,0.0,0.0,0.0,0.0,0.0,0.0,0.0,0.0,0.0,0.0,0.0,0.0,0.0,0.0,0.0,0.0,0.0,0.0,0.0,0.0,0.35,0.0,0.0,0.0,0.0,0.0,0.0,0.0,0.0,0.0,1825.0,-0.27,583
47488,0.22,0.0,0.0,0.0,0.0,0.0,0.43,0.0,0.0,0.0,0.0,0.0,0.0,0.0,0.0,0.0,0.0,0.0,0.0,0.0,0.0,0.0,0.0,0.0,0.0,0.0,0.0,0.0,0.0,0.35,0.0,0.0,0.0,0.0,0.0,0.0,0.0,0.0,0.0,1849.0,-0.35,583
47489,0.25,0.0,0.0,0.0,0.0,0.0,0.46,0.0,0.0,0.0,0.0,0.0,0.0,0.0,0.0,0.0,0.0,0.0,0.0,0.0,0.0,0.0,0.0,0.0,0.0,0.0,0.0,0.0,0.0,0.29,0.0,0.0,0.0,0.0,0.0,0.0,0.0,0.0,0.0,1129.0,10.43,584
47490,0.25,0.0,0.0,0.0,0.0,0.0,0.46,0.0,0.0,0.0,0.0,0.0,0.0,0.0,0.0,0.0,0.0,0.0,0.0,0.0,0.0,0.0,0.0,0.0,0.0,0.0,0.0,0.0,0.0,0.29,0.0,0.0,0.0,0.0,0.0,0.0,0.0,0.0,0.0,1137.0,10.05,584
47491,0.25,0.0,0.0,0.0,0.0,0.0,0.46,0.0,0.0,0.0,0.0,0.0,0.0,0.0,0.0,0.0,0.0,0.0,0.0,0.0,0.0,0.0,0.0,0.0,0.0,0.0,0.0,0.0,0.0,0.29,0.0,0.0,0.0,0.0,0.0,0.0,0.0,0.0,0.0,1144.0,9.81,584
47492,0.25,0.0,0.0,0.0,0.0,0.0,0.46,0.0,0.0,0.0,0.0,0.0,0.0,0.0,0.0,0.0,0.0,0.0,0.0,0.0,0.0,0.0,0.0,0.0,0.0,0.0,0.0,0.0,0.0,0.29,0.0,0.0,0.0,0.0,0.0,0.0,0.0,0.0,0.0,1150.0,9.48,584
47493,0.25,0.0,0.0,0.0,0.0,0.0,0.46,0.0,0.0,0.0,0.0,0.0,0.0,0.0,0.0,0.0,0.0,0.0,0.0,0.0,0.0,0.0,0.0,0.0,0.0,0.0,0.0,0.0,0.0,0.29,0.0,0.0,0.0,0.0,0.0,0.0,0.0,0.0,0.0,1166.0,8.93,584
47494,0.25,0.0,0.0,0.0,0.0,0.0,0.46,0.0,0.0,0.0,0.0,0.0,0.0,0.0,0.0,0.0,0.0,0.0,0.0,0.0,0.0,0.0,0.0,0.0,0.0,0.0,0.0,0.0,0.0,0.29,0.0,0.0,0.0,0.0,0.0,0.0,0.0,0.0,0.0,1174.0,8.59,584
47495,0.25,0.0,0.0,0.0,0.0,0.0,0.46,0.0,0.0,0.0,0.0,0.0,0.0,0.0,0.0,0.0,0.0,0.0,0.0,0.0,0.0,0.0,0.0,0.0,0.0,0.0,0.0,0.0,0.0,0.29,0.0,0.0,0.0,0.0,0.0,0.0,0.0,0.0,0.0,1704.0,0.13,584
47496,0.25,0.0,0.0,0.0,0.0,0.0,0.46,0.0,0.0,0.0,0.0,0.0,0.0,0.0,0.0,0.0,0.0,0.0,0.0,0.0,0.0,0.0,0.0,0.0,0.0,0.0,0.0,0.0,0.0,0.29,0.0,0.0,0.0,0.0,0.0,0.0,0.0,0.0,0.0,1728.0,0.02,584
47497,0.25,0.0,0.0,0.0,0.0,0.0,0.46,0.0,0.0,0.0,0.0,0.0,0.0,0.0,0.0,0.0,0.0,0.0,0.0,0.0,0.0,0.0,0.0,0.0,0.0,0.0,0.0,0.0,0.0,0.29,0.0,0.0,0.0,0.0,0.0,0.0,0.0,0.0,0.0,1752.0,-0.07,584
47498,0.25,0.0,0.0,0.0,0.0,0.0,0.46,0.0,0.0,0.0,0.0,0.0,0.0,0.0,0.0,0.0,0.0,0.0,0.0,0.0,0.0,0.0,0.0,0.0,0.0,0.0,0.0,0.0,0.0,0.29,0.0,0.0,0.0,0.0,0.0,0.0,0.0,0.0,0.0,1776.0,-0.16,584
47499,0.25,0.0,0.0,0.0,0.0,0.0,0.46,0.0,0.0,0.0,0.0,0.0,0.0,0.0,0.0,0.0,0.0,0.0,0.0,0.0,0.0,0.0,0.0,0.0,0.0,0.0,0.0,0.0,0.0,0.29,0.0,0.0,0.0,0.0,0.0,0.0,0.0,0.0,0.0,1801.0,-0.24,584
47500,0.25,0.0,0.0,0.0,0.0,0.0,0.46,0.0,0.0,0.0,0.0,0.0,0.0,0.0,0.0,0.0,0.0,0.0,0.0,0.0,0.0,0.0,0.0,0.0,0.0,0.0,0.0,0.0,0.0,0.29,0.0,0.0,0.0,0.0,0.0,0.0,0.0,0.0,0.0,1825.0,-0.32,584
47501,0.25,0.0,0.0,0.0,0.0,0.0,0.46,0.0,0.0,0.0,0.0,0.0,0.0,0.0,0.0,0.0,0.0,0.0,0.0,0.0,0.0,0.0,0.0,0.0,0.0,0.0,0.0,0.0,0.0,0.29,0.0,0.0,0.0,0.0,0.0,0.0,0.0,0.0,0.0,1849.0,-0.39,584
50459,0.1,0.0,0.0,0.0,0.0,0.0,0.35,0.0,0.0,0.0,0.0,0.0,0.0,0.0,0.0,0.0,0.0,0.0,0.0,0.11,0.0,0.0,0.0,0.0,0.0,0.0,0.0,0.0,0.0,0.44,0.0,0.0,0.0,0.0,0.0,0.0,0.0,0.0,0.0,1835.0,-0.3,585
50460,0.1,0.0,0.0,0.0,0.0,0.0,0.35,0.0,0.0,0.0,0.0,0.0,0.0,0.0,0.0,0.0,0.0,0.0,0.0,0.11,0.0,0.0,0.0,0.0,0.0,0.0,0.0,0.0,0.0,0.44,0.0,0.0,0.0,0.0,0.0,0.0,0.0,0.0,0.0,1767.0,-0.1,585
50461,0.1,0.0,0.0,0.0,0.0,0.0,0.35,0.0,0.0,0.0,0.0,0.0,0.0,0.0,0.0,0.0,0.0,0.0,0.0,0.11,0.0,0.0,0.0,0.0,0.0,0.0,0.0,0.0,0.0,0.44,0.0,0.0,0.0,0.0,0.0,0.0,0.0,0.0,0.0,1681.0,0.3,585
50462,0.1,0.0,0.0,0.0,0.0,0.0,0.35,0.0,0.0,0.0,0.0,0.0,0.0,0.0,0.0,0.0,0.0,0.0,0.0,0.11,0.0,0.0,0.0,0.0,0.0,0.0,0.0,0.0,0.0,0.44,0.0,0.0,0.0,0.0,0.0,0.0,0.0,0.0,0.0,1605.0,0.7,585
50463,0.1,0.0,0.0,0.0,0.0,0.0,0.35,0.0,0.0,0.0,0.0,0.0,0.0,0.0,0.0,0.0,0.0,0.0,0.0,0.11,0.0,0.0,0.0,0.0,0.0,0.0,0.0,0.0,0.0,0.44,0.0,0.0,0.0,0.0,0.0,0.0,0.0,0.0,0.0,1555.0,1.0,585
50464,0.1,0.0,0.0,0.0,0.0,0.0,0.35,0.0,0.0,0.0,0.0,0.0,0.0,0.0,0.0,0.0,0.0,0.0,0.0,0.11,0.0,0.0,0.0,0.0,0.0,0.0,0.0,0.0,0.0,0.44,0.0,0.0,0.0,0.0,0.0,0.0,0.0,0.0,0.0,1506.0,1.3,585
50465,0.1,0.0,0.0,0.0,0.0,0.0,0.35,0.0,0.0,0.0,0.0,0.0,0.0,0.0,0.0,0.0,0.0,0.0,0.0,0.11,0.0,0.0,0.0,0.0,0.0,0.0,0.0,0.0,0.0,0.44,0.0,0.0,0.0,0.0,0.0,0.0,0.0,0.0,0.0,1453.0,1.7,585
50466,0.1,0.0,0.0,0.0,0.0,0.0,0.35,0.0,0.0,0.0,0.0,0.0,0.0,0.0,0.0,0.0,0.0,0.0,0.0,0.11,0.0,0.0,0.0,0.0,0.0,0.0,0.0,0.0,0.0,0.44,0.0,0.0,0.0,0.0,0.0,0.0,0.0,0.0,0.0,1106.0,8.5,585
50467,0.1,0.0,0.0,0.0,0.0,0.0,0.35,0.0,0.0,0.0,0.0,0.0,0.0,0.0,0.0,0.0,0.0,0.0,0.0,0.11,0.0,0.0,0.0,0.0,0.0,0.0,0.0,0.0,0.0,0.44,0.0,0.0,0.0,0.0,0.0,0.0,0.0,0.0,0.0,1093.0,9.1,585
50468,0.1,0.0,0.0,0.0,0.0,0.0,0.35,0.0,0.0,0.0,0.0,0.0,0.0,0.0,0.0,0.0,0.0,0.0,0.0,0.11,0.0,0.0,0.0,0.0,0.0,0.0,0.0,0.0,0.0,0.44,0.0,0.0,0.0,0.0,0.0,0.0,0.0,0.0,0.0,1080.0,9.5,585
50469,0.1,0.0,0.0,0.0,0.0,0.0,0.35,0.0,0.0,0.0,0.0,0.0,0.0,0.0,0.0,0.0,0.0,0.0,0.0,0.11,0.0,0.0,0.0,0.0,0.0,0.0,0.0,0.0,0.0,0.44,0.0,0.0,0.0,0.0,0.0,0.0,0.0,0.0,0.0,1066.0,10.0,585
50470,0.1,0.0,0.0,0.0,0.0,0.0,0.35,0.0,0.0,0.0,0.0,0.0,0.0,0.0,0.0,0.0,0.0,0.0,0.0,0.11,0.0,0.0,0.0,0.0,0.0,0.0,0.0,0.0,0.0,0.44,0.0,0.0,0.0,0.0,0.0,0.0,0.0,0.0,0.0,1055.0,10.6,585
50471,0.1,0.0,0.0,0.0,0.0,0.0,0.35,0.0,0.0,0.0,0.0,0.0,0.0,0.0,0.0,0.0,0.0,0.0,0.0,0.11,0.0,0.0,0.0,0.0,0.0,0.0,0.0,0.0,0.0,0.44,0.0,0.0,0.0,0.0,0.0,0.0,0.0,0.0,0.0,1024.0,11.8,585
50472,0.1,0.0,0.0,0.0,0.0,0.0,0.23,0.0,0.0,0.0,0.0,0.0,0.0,0.0,0.0,0.0,0.0,0.0,0.0,0.21,0.0,0.0,0.0,0.0,0.0,0.0,0.0,0.0,0.0,0.45,0.0,0.0,0.0,0.0,0.0,0.0,0.0,0.0,0.0,1821.0,-0.1,586
50473,0.1,0.0,0.0,0.0,0.0,0.0,0.23,0.0,0.0,0.0,0.0,0.0,0.0,0.0,0.0,0.0,0.0,0.0,0.0,0.21,0.0,0.0,0.0,0.0,0.0,0.0,0.0,0.0,0.0,0.45,0.0,0.0,0.0,0.0,0.0,0.0,0.0,0.0,0.0,1779.0,0.0,586
50474,0.1,0.0,0.0,0.0,0.0,0.0,0.23,0.0,0.0,0.0,0.0,0.0,0.0,0.0,0.0,0.0,0.0,0.0,0.0,0.21,0.0,0.0,0.0,0.0,0.0,0.0,0.0,0.0,0.0,0.45,0.0,0.0,0.0,0.0,0.0,0.0,0.0,0.0,0.0,1739.0,0.2,586
50475,0.1,0.0,0.0,0.0,0.0,0.0,0.23,0.0,0.0,0.0,0.0,0.0,0.0,0.0,0.0,0.0,0.0,0.0,0.0,0.21,0.0,0.0,0.0,0.0,0.0,0.0,0.0,0.0,0.0,0.45,0.0,0.0,0.0,0.0,0.0,0.0,0.0,0.0,0.0,1681.0,0.4,586
50476,0.1,0.0,0.0,0.0,0.0,0.0,0.23,0.0,0.0,0.0,0.0,0.0,0.0,0.0,0.0,0.0,0.0,0.0,0.0,0.21,0.0,0.0,0.0,0.0,0.0,0.0,0.0,0.0,0.0,0.45,0.0,0.0,0.0,0.0,0.0,0.0,0.0,0.0,0.0,1631.0,0.7,586
50477,0.1,0.0,0.0,0.0,0.0,0.0,0.23,0.0,0.0,0.0,0.0,0.0,0.0,0.0,0.0,0.0,0.0,0.0,0.0,0.21,0.0,0.0,0.0,0.0,0.0,0.0,0.0,0.0,0.0,0.45,0.0,0.0,0.0,0.0,0.0,0.0,0.0,0.0,0.0,1580.0,1.0,586
50478,0.1,0.0,0.0,0.0,0.0,0.0,0.23,0.0,0.0,0.0,0.0,0.0,0.0,0.0,0.0,0.0,0.0,0.0,0.0,0.21,0.0,0.0,0.0,0.0,0.0,0.0,0.0,0.0,0.0,0.45,0.0,0.0,0.0,0.0,0.0,0.0,0.0,0.0,0.0,1080.0,9.0,586
50479,0.1,0.0,0.0,0.0,0.0,0.0,0.23,0.0,0.0,0.0,0.0,0.0,0.0,0.0,0.0,0.0,0.0,0.0,0.0,0.21,0.0,0.0,0.0,0.0,0.0,0.0,0.0,0.0,0.0,0.45,0.0,0.0,0.0,0.0,0.0,0.0,0.0,0.0,0.0,1066.0,9.4,586
50480,0.1,0.0,0.0,0.0,0.0,0.0,0.23,0.0,0.0,0.0,0.0,0.0,0.0,0.0,0.0,0.0,0.0,0.0,0.0,0.21,0.0,0.0,0.0,0.0,0.0,0.0,0.0,0.0,0.0,0.45,0.0,0.0,0.0,0.0,0.0,0.0,0.0,0.0,0.0,1046.0,10.1,586
50481,0.1,0.0,0.0,0.0,0.0,0.0,0.23,0.0,0.0,0.0,0.0,0.0,0.0,0.0,0.0,0.0,0.0,0.0,0.0,0.21,0.0,0.0,0.0,0.0,0.0,0.0,0.0,0.0,0.0,0.45,0.0,0.0,0.0,0.0,0.0,0.0,0.0,0.0,0.0,1036.0,10.7,586
50482,0.1,0.0,0.0,0.0,0.0,0.0,0.23,0.0,0.0,0.0,0.0,0.0,0.0,0.0,0.0,0.0,0.0,0.0,0.0,0.21,0.0,0.0,0.0,0.0,0.0,0.0,0.0,0.0,0.0,0.45,0.0,0.0,0.0,0.0,0.0,0.0,0.0,0.0,0.0,1007.0,11.9,586
50483,0.11,0.0,0.0,0.0,0.0,0.0,0.11,0.0,0.0,0.0,0.0,0.0,0.0,0.0,0.0,0.0,0.0,0.0,0.0,0.31,0.0,0.0,0.0,0.0,0.0,0.0,0.0,0.0,0.0,0.47,0.0,0.0,0.0,0.0,0.0,0.0,0.0,0.0,0.0,1792.0,-0.5,587
50484,0.11,0.0,0.0,0.0,0.0,0.0,0.11,0.0,0.0,0.0,0.0,0.0,0.0,0.0,0.0,0.0,0.0,0.0,0.0,0.31,0.0,0.0,0.0,0.0,0.0,0.0,0.0,0.0,0.0,0.47,0.0,0.0,0.0,0.0,0.0,0.0,0.0,0.0,0.0,1761.0,-0.3,587
50485,0.11,0.0,0.0,0.0,0.0,0.0,0.11,0.0,0.0,0.0,0.0,0.0,0.0,0.0,0.0,0.0,0.0,0.0,0.0,0.31,0.0,0.0,0.0,0.0,0.0,0.0,0.0,0.0,0.0,0.47,0.0,0.0,0.0,0.0,0.0,0.0,0.0,0.0,0.0,1733.0,-0.2,587
50486,0.11,0.0,0.0,0.0,0.0,0.0,0.11,0.0,0.0,0.0,0.0,0.0,0.0,0.0,0.0,0.0,0.0,0.0,0.0,0.31,0.0,0.0,0.0,0.0,0.0,0.0,0.0,0.0,0.0,0.47,0.0,0.0,0.0,0.0,0.0,0.0,0.0,0.0,0.0,1706.0,0.0,587
50487,0.11,0.0,0.0,0.0,0.0,0.0,0.11,0.0,0.0,0.0,0.0,0.0,0.0,0.0,0.0,0.0,0.0,0.0,0.0,0.31,0.0,0.0,0.0,0.0,0.0,0.0,0.0,0.0,0.0,0.47,0.0,0.0,0.0,0.0,0.0,0.0,0.0,0.0,0.0,1098.0,8.6,587
50488,0.11,0.0,0.0,0.0,0.0,0.0,0.11,0.0,0.0,0.0,0.0,0.0,0.0,0.0,0.0,0.0,0.0,0.0,0.0,0.31,0.0,0.0,0.0,0.0,0.0,0.0,0.0,0.0,0.0,0.47,0.0,0.0,0.0,0.0,0.0,0.0,0.0,0.0,0.0,1083.0,9.0,587
50489,0.11,0.0,0.0,0.0,0.0,0.0,0.11,0.0,0.0,0.0,0.0,0.0,0.0,0.0,0.0,0.0,0.0,0.0,0.0,0.31,0.0,0.0,0.0,0.0,0.0,0.0,0.0,0.0,0.0,0.47,0.0,0.0,0.0,0.0,0.0,0.0,0.0,0.0,0.0,1070.0,9.5,587
50490,0.11,0.0,0.0,0.0,0.0,0.0,0.11,0.0,0.0,0.0,0.0,0.0,0.0,0.0,0.0,0.0,0.0,0.0,0.0,0.31,0.0,0.0,0.0,0.0,0.0,0.0,0.0,0.0,0.0,0.47,0.0,0.0,0.0,0.0,0.0,0.0,0.0,0.0,0.0,1058.0,10.0,587
50491,0.11,0.0,0.0,0.0,0.0,0.0,0.11,0.0,0.0,0.0,0.0,0.0,0.0,0.0,0.0,0.0,0.0,0.0,0.0,0.31,0.0,0.0,0.0,0.0,0.0,0.0,0.0,0.0,0.0,0.47,0.0,0.0,0.0,0.0,0.0,0.0,0.0,0.0,0.0,1046.0,10.5,587
50492,0.11,0.0,0.0,0.0,0.0,0.0,0.11,0.0,0.0,0.0,0.0,0.0,0.0,0.0,0.0,0.0,0.0,0.0,0.0,0.31,0.0,0.0,0.0,0.0,0.0,0.0,0.0,0.0,0.0,0.47,0.0,0.0,0.0,0.0,0.0,0.0,0.0,0.0,0.0,1014.0,11.8,587
50493,0.11,0.0,0.0,0.0,0.0,0.0,0.0,0.0,0.0,0.0,0.0,0.0,0.0,0.0,0.0,0.0,0.0,0.0,0.0,0.43,0.0,0.0,0.0,0.0,0.0,0.0,0.0,0.0,0.0,0.46,0.0,0.0,0.0,0.0,0.0,0.0,0.0,0.0,0.0,1821.0,-0.4,588
50494,0.11,0.0,0.0,0.0,0.0,0.0,0.0,0.0,0.0,0.0,0.0,0.0,0.0,0.0,0.0,0.0,0.0,0.0,0.0,0.43,0.0,0.0,0.0,0.0,0.0,0.0,0.0,0.0,0.0,0.46,0.0,0.0,0.0,0.0,0.0,0.0,0.0,0.0,0.0,1767.0,-0.2,588
50495,0.11,0.0,0.0,0.0,0.0,0.0,0.0,0.0,0.0,0.0,0.0,0.0,0.0,0.0,0.0,0.0,0.0,0.0,0.0,0.43,0.0,0.0,0.0,0.0,0.0,0.0,0.0,0.0,0.0,0.46,0.0,0.0,0.0,0.0,0.0,0.0,0.0,0.0,0.0,1718.0,0.0,588
50496,0.11,0.0,0.0,0.0,0.0,0.0,0.0,0.0,0.0,0.0,0.0,0.0,0.0,0.0,0.0,0.0,0.0,0.0,0.0,0.43,0.0,0.0,0.0,0.0,0.0,0.0,0.0,0.0,0.0,0.46,0.0,0.0,0.0,0.0,0.0,0.0,0.0,0.0,0.0,1122.0,8.3,588
50497,0.11,0.0,0.0,0.0,0.0,0.0,0.0,0.0,0.0,0.0,0.0,0.0,0.0,0.0,0.0,0.0,0.0,0.0,0.0,0.43,0.0,0.0,0.0,0.0,0.0,0.0,0.0,0.0,0.0,0.46,0.0,0.0,0.0,0.0,0.0,0.0,0.0,0.0,0.0,1098.0,9.2,588
50498,0.11,0.0,0.0,0.0,0.0,0.0,0.0,0.0,0.0,0.0,0.0,0.0,0.0,0.0,0.0,0.0,0.0,0.0,0.0,0.43,0.0,0.0,0.0,0.0,0.0,0.0,0.0,0.0,0.0,0.46,0.0,0.0,0.0,0.0,0.0,0.0,0.0,0.0,0.0,1086.0,9.6,588
50499,0.11,0.0,0.0,0.0,0.0,0.0,0.0,0.0,0.0,0.0,0.0,0.0,0.0,0.0,0.0,0.0,0.0,0.0,0.0,0.43,0.0,0.0,0.0,0.0,0.0,0.0,0.0,0.0,0.0,0.46,0.0,0.0,0.0,0.0,0.0,0.0,0.0,0.0,0.0,1068.0,10.4,588
50500,0.11,0.0,0.0,0.0,0.0,0.0,0.0,0.0,0.0,0.0,0.0,0.0,0.0,0.0,0.0,0.0,0.0,0.0,0.0,0.43,0.0,0.0,0.0,0.0,0.0,0.0,0.0,0.0,0.0,0.46,0.0,0.0,0.0,0.0,0.0,0.0,0.0,0.0,0.0,1063.0,10.8,588
50501,0.11,0.0,0.0,0.0,0.0,0.0,0.0,0.0,0.0,0.0,0.0,0.0,0.0,0.0,0.0,0.0,0.0,0.0,0.0,0.43,0.0,0.0,0.0,0.0,0.0,0.0,0.0,0.0,0.0,0.46,0.0,0.0,0.0,0.0,0.0,0.0,0.0,0.0,0.0,1052.0,11.1,588
50502,0.11,0.0,0.0,0.0,0.0,0.0,0.0,0.0,0.0,0.0,0.0,0.0,0.0,0.0,0.0,0.0,0.0,0.0,0.0,0.43,0.0,0.0,0.0,0.0,0.0,0.0,0.0,0.0,0.0,0.46,0.0,0.0,0.0,0.0,0.0,0.0,0.0,0.0,0.0,1038.0,11.8,588
50503,0.09,0.0,0.0,0.0,0.0,0.0,0.22,0.0,0.0,0.0,0.0,0.01,0.01,0.0,0.0,0.0,0.0,0.0,0.0,0.18,0.0,0.0,0.0,0.0,0.0,0.0,0.0,0.0,0.0,0.49,0.0,0.0,0.0,0.0,0.0,0.0,0.0,0.0,0.0,1783.0,0.0,589
50504,0.09,0.0,0.0,0.0,0.0,0.0,0.22,0.0,0.0,0.0,0.0,0.01,0.01,0.0,0.0,0.0,0.0,0.0,0.0,0.18,0.0,0.0,0.0,0.0,0.0,0.0,0.0,0.0,0.0,0.49,0.0,0.0,0.0,0.0,0.0,0.0,0.0,0.0,0.0,1730.0,0.2,589
50505,0.09,0.0,0.0,0.0,0.0,0.0,0.22,0.0,0.0,0.0,0.0,0.01,0.01,0.0,0.0,0.0,0.0,0.0,0.0,0.18,0.0,0.0,0.0,0.0,0.0,0.0,0.0,0.0,0.0,0.49,0.0,0.0,0.0,0.0,0.0,0.0,0.0,0.0,0.0,1706.0,0.3,589
50506,0.09,0.0,0.0,0.0,0.0,0.0,0.22,0.0,0.0,0.0,0.0,0.01,0.01,0.0,0.0,0.0,0.0,0.0,0.0,0.18,0.0,0.0,0.0,0.0,0.0,0.0,0.0,0.0,0.0,0.49,0.0,0.0,0.0,0.0,0.0,0.0,0.0,0.0,0.0,1678.0,0.3,589
50507,0.09,0.0,0.0,0.0,0.0,0.0,0.22,0.0,0.0,0.0,0.0,0.01,0.01,0.0,0.0,0.0,0.0,0.0,0.0,0.18,0.0,0.0,0.0,0.0,0.0,0.0,0.0,0.0,0.0,0.49,0.0,0.0,0.0,0.0,0.0,0.0,0.0,0.0,0.0,1653.0,0.4,589
50508,0.09,0.0,0.0,0.0,0.0,0.0,0.22,0.0,0.0,0.0,0.0,0.01,0.01,0.0,0.0,0.0,0.0,0.0,0.0,0.18,0.0,0.0,0.0,0.0,0.0,0.0,0.0,0.0,0.0,0.49,0.0,0.0,0.0,0.0,0.0,0.0,0.0,0.0,0.0,1631.0,0.6,589
50509,0.09,0.0,0.0,0.0,0.0,0.0,0.22,0.0,0.0,0.0,0.0,0.01,0.01,0.0,0.0,0.0,0.0,0.0,0.0,0.18,0.0,0.0,0.0,0.0,0.0,0.0,0.0,0.0,0.0,0.49,0.0,0.0,0.0,0.0,0.0,0.0,0.0,0.0,0.0,1605.0,0.7,589
50510,0.09,0.0,0.0,0.0,0.0,0.0,0.22,0.0,0.0,0.0,0.0,0.01,0.01,0.0,0.0,0.0,0.0,0.0,0.0,0.18,0.0,0.0,0.0,0.0,0.0,0.0,0.0,0.0,0.0,0.49,0.0,0.0,0.0,0.0,0.0,0.0,0.0,0.0,0.0,1577.0,0.8,589
50511,0.09,0.0,0.0,0.0,0.0,0.0,0.22,0.0,0.0,0.0,0.0,0.01,0.01,0.0,0.0,0.0,0.0,0.0,0.0,0.18,0.0,0.0,0.0,0.0,0.0,0.0,0.0,0.0,0.0,0.49,0.0,0.0,0.0,0.0,0.0,0.0,0.0,0.0,0.0,1553.0,0.9,589
50512,0.09,0.0,0.0,0.0,0.0,0.0,0.22,0.0,0.0,0.0,0.0,0.01,0.01,0.0,0.0,0.0,0.0,0.0,0.0,0.18,0.0,0.0,0.0,0.0,0.0,0.0,0.0,0.0,0.0,0.49,0.0,0.0,0.0,0.0,0.0,0.0,0.0,0.0,0.0,1527.0,1.0,589
50513,0.09,0.0,0.0,0.0,0.0,0.0,0.22,0.0,0.0,0.0,0.0,0.01,0.01,0.0,0.0,0.0,0.0,0.0,0.0,0.18,0.0,0.0,0.0,0.0,0.0,0.0,0.0,0.0,0.0,0.49,0.0,0.0,0.0,0.0,0.0,0.0,0.0,0.0,0.0,1504.0,1.2,589
50514,0.09,0.0,0.0,0.0,0.0,0.0,0.22,0.0,0.0,0.0,0.0,0.01,0.01,0.0,0.0,0.0,0.0,0.0,0.0,0.18,0.0,0.0,0.0,0.0,0.0,0.0,0.0,0.0,0.0,0.49,0.0,0.0,0.0,0.0,0.0,0.0,0.0,0.0,0.0,1082.0,8.5,589
50515,0.09,0.0,0.0,0.0,0.0,0.0,0.22,0.0,0.0,0.0,0.0,0.01,0.01,0.0,0.0,0.0,0.0,0.0,0.0,0.18,0.0,0.0,0.0,0.0,0.0,0.0,0.0,0.0,0.0,0.49,0.0,0.0,0.0,0.0,0.0,0.0,0.0,0.0,0.0,1067.0,9.0,589
50516,0.09,0.0,0.0,0.0,0.0,0.0,0.22,0.0,0.0,0.0,0.0,0.01,0.01,0.0,0.0,0.0,0.0,0.0,0.0,0.18,0.0,0.0,0.0,0.0,0.0,0.0,0.0,0.0,0.0,0.49,0.0,0.0,0.0,0.0,0.0,0.0,0.0,0.0,0.0,1052.0,9.5,589
50517,0.09,0.0,0.0,0.0,0.0,0.0,0.22,0.0,0.0,0.0,0.0,0.01,0.01,0.0,0.0,0.0,0.0,0.0,0.0,0.18,0.0,0.0,0.0,0.0,0.0,0.0,0.0,0.0,0.0,0.49,0.0,0.0,0.0,0.0,0.0,0.0,0.0,0.0,0.0,1038.0,10.0,589
50518,0.09,0.0,0.0,0.0,0.0,0.0,0.22,0.0,0.0,0.0,0.0,0.01,0.01,0.0,0.0,0.0,0.0,0.0,0.0,0.18,0.0,0.0,0.0,0.0,0.0,0.0,0.0,0.0,0.0,0.49,0.0,0.0,0.0,0.0,0.0,0.0,0.0,0.0,0.0,1025.0,10.5,589
50519,0.09,0.0,0.0,0.0,0.0,0.0,0.22,0.0,0.0,0.0,0.0,0.01,0.01,0.0,0.0,0.0,0.0,0.0,0.0,0.18,0.0,0.0,0.0,0.0,0.0,0.0,0.0,0.0,0.0,0.49,0.0,0.0,0.0,0.0,0.0,0.0,0.0,0.0,0.0,994.0,12.0,589
50520,0.11,0.0,0.0,0.0,0.0,0.0,0.23,0.0,0.0,0.0,0.0,0.03,0.01,0.0,0.0,0.0,0.0,0.0,0.0,0.15,0.0,0.0,0.0,0.0,0.0,0.0,0.0,0.0,0.0,0.48,0.0,0.0,0.0,0.0,0.0,0.0,0.0,0.0,0.0,1789.0,0.0,590
50521,0.11,0.0,0.0,0.0,0.0,0.0,0.23,0.0,0.0,0.0,0.0,0.03,0.01,0.0,0.0,0.0,0.0,0.0,0.0,0.15,0.0,0.0,0.0,0.0,0.0,0.0,0.0,0.0,0.0,0.48,0.0,0.0,0.0,0.0,0.0,0.0,0.0,0.0,0.0,1751.0,0.1,590
50522,0.11,0.0,0.0,0.0,0.0,0.0,0.23,0.0,0.0,0.0,0.0,0.03,0.01,0.0,0.0,0.0,0.0,0.0,0.0,0.15,0.0,0.0,0.0,0.0,0.0,0.0,0.0,0.0,0.0,0.48,0.0,0.0,0.0,0.0,0.0,0.0,0.0,0.0,0.0,1712.0,0.2,590
50523,0.11,0.0,0.0,0.0,0.0,0.0,0.23,0.0,0.0,0.0,0.0,0.03,0.01,0.0,0.0,0.0,0.0,0.0,0.0,0.15,0.0,0.0,0.0,0.0,0.0,0.0,0.0,0.0,0.0,0.48,0.0,0.0,0.0,0.0,0.0,0.0,0.0,0.0,0.0,1678.0,0.4,590
50524,0.11,0.0,0.0,0.0,0.0,0.0,0.23,0.0,0.0,0.0,0.0,0.03,0.01,0.0,0.0,0.0,0.0,0.0,0.0,0.15,0.0,0.0,0.0,0.0,0.0,0.0,0.0,0.0,0.0,0.48,0.0,0.0,0.0,0.0,0.0,0.0,0.0,0.0,0.0,1631.0,0.6,590
50525,0.11,0.0,0.0,0.0,0.0,0.0,0.23,0.0,0.0,0.0,0.0,0.03,0.01,0.0,0.0,0.0,0.0,0.0,0.0,0.15,0.0,0.0,0.0,0.0,0.0,0.0,0.0,0.0,0.0,0.48,0.0,0.0,0.0,0.0,0.0,0.0,0.0,0.0,0.0,1577.0,0.8,590
50526,0.11,0.0,0.0,0.0,0.0,0.0,0.23,0.0,0.0,0.0,0.0,0.03,0.01,0.0,0.0,0.0,0.0,0.0,0.0,0.15,0.0,0.0,0.0,0.0,0.0,0.0,0.0,0.0,0.0,0.48,0.0,0.0,0.0,0.0,0.0,0.0,0.0,0.0,0.0,1527.0,1.0,590
50527,0.11,0.0,0.0,0.0,0.0,0.0,0.23,0.0,0.0,0.0,0.0,0.03,0.01,0.0,0.0,0.0,0.0,0.0,0.0,0.15,0.0,0.0,0.0,0.0,0.0,0.0,0.0,0.0,0.0,0.48,0.0,0.0,0.0,0.0,0.0,0.0,0.0,0.0,0.0,1502.0,1.2,590
50528,0.11,0.0,0.0,0.0,0.0,0.0,0.23,0.0,0.0,0.0,0.0,0.03,0.01,0.0,0.0,0.0,0.0,0.0,0.0,0.15,0.0,0.0,0.0,0.0,0.0,0.0,0.0,0.0,0.0,0.48,0.0,0.0,0.0,0.0,0.0,0.0,0.0,0.0,0.0,1072.0,8.2,590
50529,0.11,0.0,0.0,0.0,0.0,0.0,0.23,0.0,0.0,0.0,0.0,0.03,0.01,0.0,0.0,0.0,0.0,0.0,0.0,0.15,0.0,0.0,0.0,0.0,0.0,0.0,0.0,0.0,0.0,0.48,0.0,0.0,0.0,0.0,0.0,0.0,0.0,0.0,0.0,1047.0,9.1,590
50530,0.11,0.0,0.0,0.0,0.0,0.0,0.23,0.0,0.0,0.0,0.0,0.03,0.01,0.0,0.0,0.0,0.0,0.0,0.0,0.15,0.0,0.0,0.0,0.0,0.0,0.0,0.0,0.0,0.0,0.48,0.0,0.0,0.0,0.0,0.0,0.0,0.0,0.0,0.0,1027.0,9.8,590
50531,0.11,0.0,0.0,0.0,0.0,0.0,0.23,0.0,0.0,0.0,0.0,0.03,0.01,0.0,0.0,0.0,0.0,0.0,0.0,0.15,0.0,0.0,0.0,0.0,0.0,0.0,0.0,0.0,0.0,0.48,0.0,0.0,0.0,0.0,0.0,0.0,0.0,0.0,0.0,1014.0,10.3,590
50532,0.11,0.0,0.0,0.0,0.0,0.0,0.23,0.0,0.0,0.0,0.0,0.03,0.01,0.0,0.0,0.0,0.0,0.0,0.0,0.15,0.0,0.0,0.0,0.0,0.0,0.0,0.0,0.0,0.0,0.48,0.0,0.0,0.0,0.0,0.0,0.0,0.0,0.0,0.0,983.0,11.4,590
50533,0.11,0.0,0.0,0.0,0.0,0.0,0.23,0.0,0.0,0.0,0.0,0.03,0.01,0.0,0.0,0.0,0.0,0.0,0.0,0.15,0.0,0.0,0.0,0.0,0.0,0.0,0.0,0.0,0.0,0.48,0.0,0.0,0.0,0.0,0.0,0.0,0.0,0.0,0.0,981.0,12.0,590
50534,0.11,0.0,0.0,0.0,0.0,0.0,0.24,0.0,0.0,0.0,0.0,0.05,0.02,0.0,0.0,0.0,0.0,0.0,0.0,0.11,0.0,0.0,0.0,0.0,0.0,0.0,0.0,0.0,0.0,0.48,0.0,0.0,0.0,0.0,0.0,0.0,0.0,0.0,0.0,1567.0,0.6,591
50535,0.11,0.0,0.0,0.0,0.0,0.0,0.24,0.0,0.0,0.0,0.0,0.05,0.02,0.0,0.0,0.0,0.0,0.0,0.0,0.11,0.0,0.0,0.0,0.0,0.0,0.0,0.0,0.0,0.0,0.48,0.0,0.0,0.0,0.0,0.0,0.0,0.0,0.0,0.0,1541.0,0.7,591
50536,0.11,0.0,0.0,0.0,0.0,0.0,0.24,0.0,0.0,0.0,0.0,0.05,0.02,0.0,0.0,0.0,0.0,0.0,0.0,0.11,0.0,0.0,0.0,0.0,0.0,0.0,0.0,0.0,0.0,0.48,0.0,0.0,0.0,0.0,0.0,0.0,0.0,0.0,0.0,1520.0,0.8,591
50537,0.11,0.0,0.0,0.0,0.0,0.0,0.24,0.0,0.0,0.0,0.0,0.05,0.02,0.0,0.0,0.0,0.0,0.0,0.0,0.11,0.0,0.0,0.0,0.0,0.0,0.0,0.0,0.0,0.0,0.48,0.0,0.0,0.0,0.0,0.0,0.0,0.0,0.0,0.0,1497.0,1.0,591
50538,0.11,0.0,0.0,0.0,0.0,0.0,0.24,0.0,0.0,0.0,0.0,0.05,0.02,0.0,0.0,0.0,0.0,0.0,0.0,0.11,0.0,0.0,0.0,0.0,0.0,0.0,0.0,0.0,0.0,0.48,0.0,0.0,0.0,0.0,0.0,0.0,0.0,0.0,0.0,1049.0,8.5,591
50539,0.11,0.0,0.0,0.0,0.0,0.0,0.24,0.0,0.0,0.0,0.0,0.05,0.02,0.0,0.0,0.0,0.0,0.0,0.0,0.11,0.0,0.0,0.0,0.0,0.0,0.0,0.0,0.0,0.0,0.48,0.0,0.0,0.0,0.0,0.0,0.0,0.0,0.0,0.0,1030.0,9.1,591
50540,0.11,0.0,0.0,0.0,0.0,0.0,0.24,0.0,0.0,0.0,0.0,0.05,0.02,0.0,0.0,0.0,0.0,0.0,0.0,0.11,0.0,0.0,0.0,0.0,0.0,0.0,0.0,0.0,0.0,0.48,0.0,0.0,0.0,0.0,0.0,0.0,0.0,0.0,0.0,1020.0,9.5,591
50541,0.11,0.0,0.0,0.0,0.0,0.0,0.24,0.0,0.0,0.0,0.0,0.05,0.02,0.0,0.0,0.0,0.0,0.0,0.0,0.11,0.0,0.0,0.0,0.0,0.0,0.0,0.0,0.0,0.0,0.48,0.0,0.0,0.0,0.0,0.0,0.0,0.0,0.0,0.0,1009.0,10.0,591
50542,0.11,0.0,0.0,0.0,0.0,0.0,0.24,0.0,0.0,0.0,0.0,0.05,0.02,0.0,0.0,0.0,0.0,0.0,0.0,0.11,0.0,0.0,0.0,0.0,0.0,0.0,0.0,0.0,0.0,0.48,0.0,0.0,0.0,0.0,0.0,0.0,0.0,0.0,0.0,1000.0,10.3,591
50543,0.11,0.0,0.0,0.0,0.0,0.0,0.24,0.0,0.0,0.0,0.0,0.05,0.02,0.0,0.0,0.0,0.0,0.0,0.0,0.11,0.0,0.0,0.0,0.0,0.0,0.0,0.0,0.0,0.0,0.48,0.0,0.0,0.0,0.0,0.0,0.0,0.0,0.0,0.0,974.0,11.4,591
50544,0.11,0.0,0.0,0.0,0.0,0.0,0.24,0.0,0.0,0.0,0.0,0.05,0.02,0.0,0.0,0.0,0.0,0.0,0.0,0.11,0.0,0.0,0.0,0.0,0.0,0.0,0.0,0.0,0.0,0.48,0.0,0.0,0.0,0.0,0.0,0.0,0.0,0.0,0.0,973.0,11.9,591
50901,0.12,0.0,0.0,0.0,0.0,0.0,0.03,0.0,0.0,0.0,0.0,0.0,0.03,0.0,0.0,0.0,0.06,0.0,0.0,0.01,0.0,0.0,0.04,0.0,0.0,0.0,0.0,0.0,0.0,0.68,0.0,0.0,0.0,0.0,0.0,0.0,0.0,0.0,0.0,1744.0,2.45,592
50902,0.12,0.0,0.0,0.0,0.0,0.0,0.03,0.0,0.0,0.0,0.0,0.0,0.03,0.0,0.0,0.0,0.06,0.0,0.0,0.01,0.0,0.0,0.04,0.0,0.0,0.0,0.0,0.0,0.0,0.68,0.0,0.0,0.0,0.0,0.0,0.0,0.0,0.0,0.0,1719.0,2.58,592
50903,0.12,0.0,0.0,0.0,0.0,0.0,0.03,0.0,0.0,0.0,0.0,0.0,0.03,0.0,0.0,0.0,0.06,0.0,0.0,0.01,0.0,0.0,0.04,0.0,0.0,0.0,0.0,0.0,0.0,0.68,0.0,0.0,0.0,0.0,0.0,0.0,0.0,0.0,0.0,1695.0,2.72,592
50904,0.12,0.0,0.0,0.0,0.0,0.0,0.03,0.0,0.0,0.0,0.0,0.0,0.03,0.0,0.0,0.0,0.06,0.0,0.0,0.01,0.0,0.0,0.04,0.0,0.0,0.0,0.0,0.0,0.0,0.68,0.0,0.0,0.0,0.0,0.0,0.0,0.0,0.0,0.0,1621.0,3.16,592
50905,0.12,0.0,0.0,0.0,0.0,0.0,0.03,0.0,0.0,0.0,0.0,0.0,0.03,0.0,0.0,0.0,0.06,0.0,0.0,0.01,0.0,0.0,0.04,0.0,0.0,0.0,0.0,0.0,0.0,0.68,0.0,0.0,0.0,0.0,0.0,0.0,0.0,0.0,0.0,1596.0,3.32,592
50906,0.12,0.0,0.0,0.0,0.0,0.0,0.03,0.0,0.0,0.0,0.0,0.0,0.03,0.0,0.0,0.0,0.06,0.0,0.0,0.01,0.0,0.0,0.04,0.0,0.0,0.0,0.0,0.0,0.0,0.68,0.0,0.0,0.0,0.0,0.0,0.0,0.0,0.0,0.0,1572.0,3.48,592
50907,0.12,0.0,0.0,0.0,0.0,0.0,0.03,0.0,0.0,0.0,0.0,0.0,0.03,0.0,0.0,0.0,0.06,0.0,0.0,0.01,0.0,0.0,0.04,0.0,0.0,0.0,0.0,0.0,0.0,0.68,0.0,0.0,0.0,0.0,0.0,0.0,0.0,0.0,0.0,1547.0,3.66,592
50908,0.12,0.0,0.0,0.0,0.0,0.0,0.03,0.0,0.0,0.0,0.0,0.0,0.03,0.0,0.0,0.0,0.06,0.0,0.0,0.01,0.0,0.0,0.04,0.0,0.0,0.0,0.0,0.0,0.0,0.68,0.0,0.0,0.0,0.0,0.0,0.0,0.0,0.0,0.0,1523.0,3.83,592
50909,0.12,0.0,0.0,0.0,0.0,0.0,0.03,0.0,0.0,0.0,0.0,0.0,0.03,0.0,0.0,0.0,0.06,0.0,0.0,0.01,0.0,0.0,0.04,0.0,0.0,0.0,0.0,0.0,0.0,0.68,0.0,0.0,0.0,0.0,0.0,0.0,0.0,0.0,0.0,1498.0,4.02,592
50910,0.12,0.0,0.0,0.0,0.0,0.0,0.03,0.0,0.0,0.0,0.0,0.0,0.03,0.0,0.0,0.0,0.06,0.0,0.0,0.01,0.0,0.0,0.04,0.0,0.0,0.0,0.0,0.0,0.0,0.68,0.0,0.0,0.0,0.0,0.0,0.0,0.0,0.0,0.0,1473.0,4.2,592
50911,0.12,0.0,0.0,0.0,0.0,0.0,0.03,0.0,0.0,0.0,0.0,0.0,0.03,0.0,0.0,0.0,0.06,0.0,0.0,0.01,0.0,0.0,0.04,0.0,0.0,0.0,0.0,0.0,0.0,0.68,0.0,0.0,0.0,0.0,0.0,0.0,0.0,0.0,0.0,1449.0,4.4,592
50912,0.12,0.0,0.0,0.0,0.0,0.0,0.03,0.0,0.0,0.0,0.0,0.0,0.03,0.0,0.0,0.0,0.06,0.0,0.0,0.01,0.0,0.0,0.04,0.0,0.0,0.0,0.0,0.0,0.0,0.68,0.0,0.0,0.0,0.0,0.0,0.0,0.0,0.0,0.0,1424.0,4.6,592
50913,0.12,0.0,0.0,0.0,0.0,0.0,0.03,0.0,0.0,0.0,0.0,0.0,0.03,0.0,0.0,0.0,0.06,0.0,0.0,0.01,0.0,0.0,0.04,0.0,0.0,0.0,0.0,0.0,0.0,0.68,0.0,0.0,0.0,0.0,0.0,0.0,0.0,0.0,0.0,1035.0,10.3,592
50914,0.12,0.0,0.0,0.0,0.0,0.0,0.03,0.0,0.0,0.0,0.0,0.0,0.03,0.0,0.0,0.0,0.06,0.0,0.0,0.01,0.0,0.0,0.04,0.0,0.0,0.0,0.0,0.0,0.0,0.68,0.0,0.0,0.0,0.0,0.0,0.0,0.0,0.0,0.0,1048.0,10.11,592
50915,0.12,0.0,0.0,0.0,0.0,0.0,0.03,0.0,0.0,0.0,0.0,0.0,0.03,0.0,0.0,0.0,0.06,0.0,0.0,0.01,0.0,0.0,0.04,0.0,0.0,0.0,0.0,0.0,0.0,0.68,0.0,0.0,0.0,0.0,0.0,0.0,0.0,0.0,0.0,1067.0,9.73,592
50916,0.12,0.0,0.0,0.0,0.0,0.0,0.03,0.0,0.0,0.0,0.0,0.0,0.03,0.0,0.0,0.0,0.06,0.0,0.0,0.01,0.0,0.0,0.04,0.0,0.0,0.0,0.0,0.0,0.0,0.68,0.0,0.0,0.0,0.0,0.0,0.0,0.0,0.0,0.0,1084.0,9.55,592
50917,0.12,0.0,0.0,0.0,0.0,0.0,0.03,0.0,0.0,0.0,0.0,0.0,0.03,0.0,0.0,0.0,0.06,0.0,0.0,0.01,0.0,0.0,0.04,0.0,0.0,0.0,0.0,0.0,0.0,0.68,0.0,0.0,0.0,0.0,0.0,0.0,0.0,0.0,0.0,1104.0,9.11,592
51009,0.1,0.0,0.0,0.0,0.0,0.0,0.25,0.0,0.0,0.0,0.0,0.0,0.0,0.0,0.0,0.0,0.0,0.0,0.0,0.15,0.0,0.0,0.0,0.0,0.0,0.0,0.0,0.0,0.0,0.5,0.0,0.0,0.0,0.0,0.0,0.0,0.0,0.0,0.0,1025.0,10.31,593
51010,0.1,0.0,0.0,0.0,0.0,0.0,0.25,0.0,0.0,0.0,0.0,0.0,0.0,0.0,0.0,0.0,0.0,0.0,0.0,0.15,0.0,0.0,0.0,0.0,0.0,0.0,0.0,0.0,0.0,0.5,0.0,0.0,0.0,0.0,0.0,0.0,0.0,0.0,0.0,1027.0,10.22,593
51011,0.1,0.0,0.0,0.0,0.0,0.0,0.25,0.0,0.0,0.0,0.0,0.0,0.0,0.0,0.0,0.0,0.0,0.0,0.0,0.15,0.0,0.0,0.0,0.0,0.0,0.0,0.0,0.0,0.0,0.5,0.0,0.0,0.0,0.0,0.0,0.0,0.0,0.0,0.0,1031.0,10.04,593
52191,0.1,0.0,0.0,0.0,0.0,0.0,0.25,0.0,0.0,0.0,0.0,0.0,0.0,0.0,0.0,0.0,0.0,0.0,0.0,0.15,0.0,0.0,0.0,0.0,0.0,0.0,0.0,0.0,0.0,0.5,0.0,0.0,0.0,0.0,0.0,0.0,0.0,0.0,0.0,1773.0,0.21,593
52192,0.1,0.0,0.0,0.0,0.0,0.0,0.25,0.0,0.0,0.0,0.0,0.0,0.0,0.0,0.0,0.0,0.0,0.0,0.0,0.15,0.0,0.0,0.0,0.0,0.0,0.0,0.0,0.0,0.0,0.5,0.0,0.0,0.0,0.0,0.0,0.0,0.0,0.0,0.0,1723.0,0.3700000000000001,593
52193,0.1,0.0,0.0,0.0,0.0,0.0,0.25,0.0,0.0,0.0,0.0,0.0,0.0,0.0,0.0,0.0,0.0,0.0,0.0,0.15,0.0,0.0,0.0,0.0,0.0,0.0,0.0,0.0,0.0,0.5,0.0,0.0,0.0,0.0,0.0,0.0,0.0,0.0,0.0,1673.0,0.54,593
52194,0.1,0.0,0.0,0.0,0.0,0.0,0.25,0.0,0.0,0.0,0.0,0.0,0.0,0.0,0.0,0.0,0.0,0.0,0.0,0.15,0.0,0.0,0.0,0.0,0.0,0.0,0.0,0.0,0.0,0.5,0.0,0.0,0.0,0.0,0.0,0.0,0.0,0.0,0.0,1623.0,0.75,593
52195,0.1,0.0,0.0,0.0,0.0,0.0,0.25,0.0,0.0,0.0,0.0,0.0,0.0,0.0,0.0,0.0,0.0,0.0,0.0,0.15,0.0,0.0,0.0,0.0,0.0,0.0,0.0,0.0,0.0,0.5,0.0,0.0,0.0,0.0,0.0,0.0,0.0,0.0,0.0,1573.0,0.98,593
52196,0.1,0.0,0.0,0.0,0.0,0.0,0.25,0.0,0.0,0.0,0.0,0.0,0.0,0.0,0.0,0.0,0.0,0.0,0.0,0.15,0.0,0.0,0.0,0.0,0.0,0.0,0.0,0.0,0.0,0.5,0.0,0.0,0.0,0.0,0.0,0.0,0.0,0.0,0.0,1523.0,1.29,593
52197,0.1,0.0,0.0,0.0,0.0,0.0,0.25,0.0,0.0,0.0,0.0,0.0,0.0,0.0,0.0,0.0,0.0,0.0,0.0,0.15,0.0,0.0,0.0,0.0,0.0,0.0,0.0,0.0,0.0,0.5,0.0,0.0,0.0,0.0,0.0,0.0,0.0,0.0,0.0,1473.0,1.4700000000000002,593
51067,0.08,0.0,0.0,0.0,0.0,0.0,0.01,0.0,0.0,0.0,0.0,0.0,0.01,0.0,0.0,0.0,0.03,0.0,0.0,0.0,0.0,0.0,0.04,0.0,0.0,0.0,0.0,0.0,0.0,0.84,0.0,0.0,0.0,0.0,0.0,0.0,0.0,0.0,0.0,1091.0,11.87,594
51068,0.08,0.0,0.0,0.0,0.0,0.0,0.01,0.0,0.0,0.0,0.0,0.0,0.01,0.0,0.0,0.0,0.03,0.0,0.0,0.0,0.0,0.0,0.04,0.0,0.0,0.0,0.0,0.0,0.0,0.84,0.0,0.0,0.0,0.0,0.0,0.0,0.0,0.0,0.0,1094.0,11.51,594
51069,0.08,0.0,0.0,0.0,0.0,0.0,0.01,0.0,0.0,0.0,0.0,0.0,0.01,0.0,0.0,0.0,0.03,0.0,0.0,0.0,0.0,0.0,0.04,0.0,0.0,0.0,0.0,0.0,0.0,0.84,0.0,0.0,0.0,0.0,0.0,0.0,0.0,0.0,0.0,1128.0,11.02,594
51070,0.08,0.0,0.0,0.0,0.0,0.0,0.01,0.0,0.0,0.0,0.0,0.0,0.01,0.0,0.0,0.0,0.03,0.0,0.0,0.0,0.0,0.0,0.04,0.0,0.0,0.0,0.0,0.0,0.0,0.84,0.0,0.0,0.0,0.0,0.0,0.0,0.0,0.0,0.0,1129.0,11.02,594
51071,0.08,0.0,0.0,0.0,0.0,0.0,0.01,0.0,0.0,0.0,0.0,0.0,0.01,0.0,0.0,0.0,0.03,0.0,0.0,0.0,0.0,0.0,0.04,0.0,0.0,0.0,0.0,0.0,0.0,0.84,0.0,0.0,0.0,0.0,0.0,0.0,0.0,0.0,0.0,1131.0,10.92,594
51072,0.08,0.0,0.0,0.0,0.0,0.0,0.01,0.0,0.0,0.0,0.0,0.0,0.01,0.0,0.0,0.0,0.03,0.0,0.0,0.0,0.0,0.0,0.04,0.0,0.0,0.0,0.0,0.0,0.0,0.84,0.0,0.0,0.0,0.0,0.0,0.0,0.0,0.0,0.0,1135.0,10.87,594
51073,0.08,0.0,0.0,0.0,0.0,0.0,0.01,0.0,0.0,0.0,0.0,0.0,0.01,0.0,0.0,0.0,0.03,0.0,0.0,0.0,0.0,0.0,0.04,0.0,0.0,0.0,0.0,0.0,0.0,0.84,0.0,0.0,0.0,0.0,0.0,0.0,0.0,0.0,0.0,1136.0,10.9,594
51074,0.08,0.0,0.0,0.0,0.0,0.0,0.01,0.0,0.0,0.0,0.0,0.0,0.01,0.0,0.0,0.0,0.03,0.0,0.0,0.0,0.0,0.0,0.04,0.0,0.0,0.0,0.0,0.0,0.0,0.84,0.0,0.0,0.0,0.0,0.0,0.0,0.0,0.0,0.0,1138.0,10.84,594
51075,0.08,0.0,0.0,0.0,0.0,0.0,0.01,0.0,0.0,0.0,0.0,0.0,0.01,0.0,0.0,0.0,0.03,0.0,0.0,0.0,0.0,0.0,0.04,0.0,0.0,0.0,0.0,0.0,0.0,0.84,0.0,0.0,0.0,0.0,0.0,0.0,0.0,0.0,0.0,1157.0,10.62,594
51076,0.08,0.0,0.0,0.0,0.0,0.0,0.01,0.0,0.0,0.0,0.0,0.0,0.01,0.0,0.0,0.0,0.03,0.0,0.0,0.0,0.0,0.0,0.04,0.0,0.0,0.0,0.0,0.0,0.0,0.84,0.0,0.0,0.0,0.0,0.0,0.0,0.0,0.0,0.0,1186.0,10.07,594
51077,0.08,0.0,0.0,0.0,0.0,0.0,0.01,0.0,0.0,0.0,0.0,0.0,0.01,0.0,0.0,0.0,0.03,0.0,0.0,0.0,0.0,0.0,0.04,0.0,0.0,0.0,0.0,0.0,0.0,0.84,0.0,0.0,0.0,0.0,0.0,0.0,0.0,0.0,0.0,1219.0,9.55,594
51078,0.08,0.0,0.0,0.0,0.0,0.0,0.01,0.0,0.0,0.0,0.0,0.0,0.01,0.0,0.0,0.0,0.03,0.0,0.0,0.0,0.0,0.0,0.04,0.0,0.0,0.0,0.0,0.0,0.0,0.84,0.0,0.0,0.0,0.0,0.0,0.0,0.0,0.0,0.0,1221.0,9.57,594
51079,0.08,0.0,0.0,0.0,0.0,0.0,0.01,0.0,0.0,0.0,0.0,0.0,0.01,0.0,0.0,0.0,0.03,0.0,0.0,0.0,0.0,0.0,0.04,0.0,0.0,0.0,0.0,0.0,0.0,0.84,0.0,0.0,0.0,0.0,0.0,0.0,0.0,0.0,0.0,1253.0,9.19,594
51080,0.08,0.0,0.0,0.0,0.0,0.0,0.01,0.0,0.0,0.0,0.0,0.0,0.01,0.0,0.0,0.0,0.03,0.0,0.0,0.0,0.0,0.0,0.04,0.0,0.0,0.0,0.0,0.0,0.0,0.84,0.0,0.0,0.0,0.0,0.0,0.0,0.0,0.0,0.0,1670.0,4.79,594
51081,0.08,0.0,0.0,0.0,0.0,0.0,0.01,0.0,0.0,0.0,0.0,0.0,0.01,0.0,0.0,0.0,0.03,0.0,0.0,0.0,0.0,0.0,0.04,0.0,0.0,0.0,0.0,0.0,0.0,0.84,0.0,0.0,0.0,0.0,0.0,0.0,0.0,0.0,0.0,1719.0,4.41,594
51082,0.08,0.0,0.0,0.0,0.0,0.0,0.01,0.0,0.0,0.0,0.0,0.0,0.01,0.0,0.0,0.0,0.03,0.0,0.0,0.0,0.0,0.0,0.04,0.0,0.0,0.0,0.0,0.0,0.0,0.84,0.0,0.0,0.0,0.0,0.0,0.0,0.0,0.0,0.0,1768.0,4.09,594
51083,0.08,0.0,0.0,0.0,0.0,0.0,0.01,0.0,0.0,0.0,0.0,0.0,0.01,0.0,0.0,0.0,0.03,0.0,0.0,0.0,0.0,0.0,0.04,0.0,0.0,0.0,0.0,0.0,0.0,0.84,0.0,0.0,0.0,0.0,0.0,0.0,0.0,0.0,0.0,1817.0,3.81,594
51084,0.08,0.0,0.0,0.0,0.0,0.0,0.01,0.0,0.0,0.0,0.0,0.0,0.01,0.0,0.0,0.0,0.03,0.0,0.0,0.0,0.0,0.0,0.04,0.0,0.0,0.0,0.0,0.0,0.0,0.84,0.0,0.0,0.0,0.0,0.0,0.0,0.0,0.0,0.0,1867.0,3.5,594
51085,0.08,0.0,0.0,0.0,0.0,0.0,0.01,0.0,0.0,0.0,0.0,0.0,0.01,0.0,0.0,0.0,0.03,0.0,0.0,0.0,0.0,0.0,0.04,0.0,0.0,0.0,0.0,0.0,0.0,0.84,0.0,0.0,0.0,0.0,0.0,0.0,0.0,0.0,0.0,1916.0,3.22,594
51234,0.09,0.0,0.0,0.0,0.0,0.0,0.0,0.0,0.0,0.0,0.0,0.0,0.0,0.0,0.0,0.0,0.0,0.0,0.0,0.0,0.0,0.0,0.1,0.0,0.0,0.0,0.0,0.0,0.0,0.82,0.0,0.0,0.0,0.0,0.0,0.0,0.0,0.0,0.0,1894.0,2.929,595
51235,0.09,0.0,0.0,0.0,0.0,0.0,0.0,0.0,0.0,0.0,0.0,0.0,0.0,0.0,0.0,0.0,0.0,0.0,0.0,0.0,0.0,0.0,0.1,0.0,0.0,0.0,0.0,0.0,0.0,0.82,0.0,0.0,0.0,0.0,0.0,0.0,0.0,0.0,0.0,1869.0,3.053,595
51236,0.09,0.0,0.0,0.0,0.0,0.0,0.0,0.0,0.0,0.0,0.0,0.0,0.0,0.0,0.0,0.0,0.0,0.0,0.0,0.0,0.0,0.0,0.1,0.0,0.0,0.0,0.0,0.0,0.0,0.82,0.0,0.0,0.0,0.0,0.0,0.0,0.0,0.0,0.0,1820.0,3.304,595
51237,0.09,0.0,0.0,0.0,0.0,0.0,0.0,0.0,0.0,0.0,0.0,0.0,0.0,0.0,0.0,0.0,0.0,0.0,0.0,0.0,0.0,0.0,0.1,0.0,0.0,0.0,0.0,0.0,0.0,0.82,0.0,0.0,0.0,0.0,0.0,0.0,0.0,0.0,0.0,1770.0,3.5789999999999997,595
51238,0.09,0.0,0.0,0.0,0.0,0.0,0.0,0.0,0.0,0.0,0.0,0.0,0.0,0.0,0.0,0.0,0.0,0.0,0.0,0.0,0.0,0.0,0.1,0.0,0.0,0.0,0.0,0.0,0.0,0.82,0.0,0.0,0.0,0.0,0.0,0.0,0.0,0.0,0.0,1721.0,3.864,595
51239,0.09,0.0,0.0,0.0,0.0,0.0,0.0,0.0,0.0,0.0,0.0,0.0,0.0,0.0,0.0,0.0,0.0,0.0,0.0,0.0,0.0,0.0,0.1,0.0,0.0,0.0,0.0,0.0,0.0,0.82,0.0,0.0,0.0,0.0,0.0,0.0,0.0,0.0,0.0,1672.0,4.171,595
51240,0.09,0.0,0.0,0.0,0.0,0.0,0.0,0.0,0.0,0.0,0.0,0.0,0.0,0.0,0.0,0.0,0.0,0.0,0.0,0.0,0.0,0.0,0.1,0.0,0.0,0.0,0.0,0.0,0.0,0.82,0.0,0.0,0.0,0.0,0.0,0.0,0.0,0.0,0.0,1622.0,4.485,595
51241,0.09,0.0,0.0,0.0,0.0,0.0,0.0,0.0,0.0,0.0,0.0,0.0,0.0,0.0,0.0,0.0,0.0,0.0,0.0,0.0,0.0,0.0,0.1,0.0,0.0,0.0,0.0,0.0,0.0,0.82,0.0,0.0,0.0,0.0,0.0,0.0,0.0,0.0,0.0,1573.0,4.827,595
51242,0.09,0.0,0.0,0.0,0.0,0.0,0.0,0.0,0.0,0.0,0.0,0.0,0.0,0.0,0.0,0.0,0.0,0.0,0.0,0.0,0.0,0.0,0.1,0.0,0.0,0.0,0.0,0.0,0.0,0.82,0.0,0.0,0.0,0.0,0.0,0.0,0.0,0.0,0.0,1140.0,8.93,595
51243,0.09,0.0,0.0,0.0,0.0,0.0,0.0,0.0,0.0,0.0,0.0,0.0,0.0,0.0,0.0,0.0,0.0,0.0,0.0,0.0,0.0,0.0,0.1,0.0,0.0,0.0,0.0,0.0,0.0,0.82,0.0,0.0,0.0,0.0,0.0,0.0,0.0,0.0,0.0,1110.0,9.28,595
51244,0.09,0.0,0.0,0.0,0.0,0.0,0.0,0.0,0.0,0.0,0.0,0.0,0.0,0.0,0.0,0.0,0.0,0.0,0.0,0.0,0.0,0.0,0.1,0.0,0.0,0.0,0.0,0.0,0.0,0.82,0.0,0.0,0.0,0.0,0.0,0.0,0.0,0.0,0.0,1084.0,9.73,595
51245,0.09,0.0,0.0,0.0,0.0,0.0,0.0,0.0,0.0,0.0,0.0,0.0,0.0,0.0,0.0,0.0,0.0,0.0,0.0,0.0,0.0,0.0,0.1,0.0,0.0,0.0,0.0,0.0,0.0,0.82,0.0,0.0,0.0,0.0,0.0,0.0,0.0,0.0,0.0,1065.0,9.98,595
51246,0.09,0.0,0.0,0.0,0.0,0.0,0.0,0.0,0.0,0.0,0.0,0.0,0.0,0.0,0.0,0.0,0.0,0.0,0.0,0.0,0.0,0.0,0.1,0.0,0.0,0.0,0.0,0.0,0.0,0.82,0.0,0.0,0.0,0.0,0.0,0.0,0.0,0.0,0.0,1029.0,10.67,595
51247,0.09,0.0,0.0,0.0,0.0,0.0,0.0,0.0,0.0,0.0,0.0,0.0,0.0,0.0,0.0,0.0,0.0,0.0,0.0,0.0,0.0,0.0,0.09,0.0,0.0,0.0,0.0,0.0,0.0,0.82,0.0,0.0,0.0,0.0,0.0,0.0,0.0,0.0,0.0,1869.0,3.374,596
51248,0.09,0.0,0.0,0.0,0.0,0.0,0.0,0.0,0.0,0.0,0.0,0.0,0.0,0.0,0.0,0.0,0.0,0.0,0.0,0.0,0.0,0.0,0.09,0.0,0.0,0.0,0.0,0.0,0.0,0.82,0.0,0.0,0.0,0.0,0.0,0.0,0.0,0.0,0.0,1820.0,3.6965000000000003,596
51249,0.09,0.0,0.0,0.0,0.0,0.0,0.0,0.0,0.0,0.0,0.0,0.0,0.0,0.0,0.0,0.0,0.0,0.0,0.0,0.0,0.0,0.0,0.09,0.0,0.0,0.0,0.0,0.0,0.0,0.82,0.0,0.0,0.0,0.0,0.0,0.0,0.0,0.0,0.0,1770.0,4.0360000000000005,596
51250,0.09,0.0,0.0,0.0,0.0,0.0,0.0,0.0,0.0,0.0,0.0,0.0,0.0,0.0,0.0,0.0,0.0,0.0,0.0,0.0,0.0,0.0,0.09,0.0,0.0,0.0,0.0,0.0,0.0,0.82,0.0,0.0,0.0,0.0,0.0,0.0,0.0,0.0,0.0,1721.0,4.3965,596
51251,0.09,0.0,0.0,0.0,0.0,0.0,0.0,0.0,0.0,0.0,0.0,0.0,0.0,0.0,0.0,0.0,0.0,0.0,0.0,0.0,0.0,0.0,0.09,0.0,0.0,0.0,0.0,0.0,0.0,0.82,0.0,0.0,0.0,0.0,0.0,0.0,0.0,0.0,0.0,1672.0,4.7875,596
51252,0.09,0.0,0.0,0.0,0.0,0.0,0.0,0.0,0.0,0.0,0.0,0.0,0.0,0.0,0.0,0.0,0.0,0.0,0.0,0.0,0.0,0.0,0.09,0.0,0.0,0.0,0.0,0.0,0.0,0.82,0.0,0.0,0.0,0.0,0.0,0.0,0.0,0.0,0.0,1191.0,9.65,596
51253,0.09,0.0,0.0,0.0,0.0,0.0,0.0,0.0,0.0,0.0,0.0,0.0,0.0,0.0,0.0,0.0,0.0,0.0,0.0,0.0,0.0,0.0,0.09,0.0,0.0,0.0,0.0,0.0,0.0,0.82,0.0,0.0,0.0,0.0,0.0,0.0,0.0,0.0,0.0,1154.0,11.04,596
