Repository: R3sten/glass_dynamics

# GlassDynamics: Ridge Regression for Glass Viscosity Prediction

## Bachelor's thesis in physics

### Università degli Studi di Trieste

The main goal of this project is to develop a reliable and interpretable predictive model for glass viscosity, moving beyond "black-box" machine learning to provide physically meaningful insights for materials science applications.


This repository implements a workflow that bridges the gap between empirical models and modern data science techniques.

File: data/viscosity_raw_data.csv (part 64 of 81)
,Al2O3,As2O3,B2O3,BaO,BeO,Bi2O3,CaO,CdO,CoO,Cs2O,CuO,Fe2O3,FeO,Ga2O3,GeO2,HfO2,K2O,La2O3,Li2O,MgO,MnO,MoO3,Na2O,Nb2O5,NiO,P2O5,PbO,Rb2O,Sb2O3,SiO2,SrO,Ta2O5,TeO2,TiO2,Tl2O,WO3,Y2O3,ZnO,ZrO2,T,log_visc,ID
51254,0.09,0.0,0.0,0.0,0.0,0.0,0.0,0.0,0.0,0.0,0.0,0.0,0.0,0.0,0.0,0.0,0.0,0.0,0.0,0.0,0.0,0.0,0.09,0.0,0.0,0.0,0.0,0.0,0.0,0.82,0.0,0.0,0.0,0.0,0.0,0.0,0.0,0.0,0.0,1918.0,3.1289999999999996,596
51255,0.09,0.0,0.0,0.0,0.0,0.0,0.0,0.0,0.0,0.0,0.0,0.0,0.0,0.0,0.0,0.0,0.0,0.0,0.0,0.0,0.0,0.0,0.09,0.0,0.0,0.0,0.0,0.0,0.0,0.82,0.0,0.0,0.0,0.0,0.0,0.0,0.0,0.0,0.0,1251.0,9.92,596
51256,0.09,0.0,0.0,0.0,0.0,0.0,0.0,0.0,0.0,0.0,0.0,0.0,0.0,0.0,0.0,0.0,0.0,0.0,0.0,0.0,0.0,0.0,0.09,0.0,0.0,0.0,0.0,0.0,0.0,0.82,0.0,0.0,0.0,0.0,0.0,0.0,0.0,0.0,0.0,1220.0,10.44,596
51257,0.09,0.0,0.0,0.0,0.0,0.0,0.0,0.0,0.0,0.0,0.0,0.0,0.0,0.0,0.0,0.0,0.0,0.0,0.0,0.0,0.0,0.0,0.09,0.0,0.0,0.0,0.0,0.0,0.0,0.82,0.0,0.0,0.0,0.0,0.0,0.0,0.0,0.0,0.0,1202.0,10.7,596
51258,0.09,0.0,0.0,0.0,0.0,0.0,0.0,0.0,0.0,0.0,0.0,0.0,0.0,0.0,0.0,0.0,0.0,0.0,0.0,0.0,0.0,0.0,0.09,0.0,0.0,0.0,0.0,0.0,0.0,0.82,0.0,0.0,0.0,0.0,0.0,0.0,0.0,0.0,0.0,1186.0,11.15,596
51259,0.11,0.0,0.0,0.0,0.0,0.0,0.0,0.0,0.0,0.0,0.0,0.0,0.0,0.0,0.0,0.0,0.0,0.0,0.0,0.0,0.0,0.0,0.13,0.0,0.0,0.0,0.0,0.0,0.0,0.76,0.0,0.0,0.0,0.0,0.0,0.0,0.0,0.0,0.0,1869.0,2.638,597
51260,0.11,0.0,0.0,0.0,0.0,0.0,0.0,0.0,0.0,0.0,0.0,0.0,0.0,0.0,0.0,0.0,0.0,0.0,0.0,0.0,0.0,0.0,0.13,0.0,0.0,0.0,0.0,0.0,0.0,0.76,0.0,0.0,0.0,0.0,0.0,0.0,0.0,0.0,0.0,1820.0,2.875,597
51261,0.11,0.0,0.0,0.0,0.0,0.0,0.0,0.0,0.0,0.0,0.0,0.0,0.0,0.0,0.0,0.0,0.0,0.0,0.0,0.0,0.0,0.0,0.13,0.0,0.0,0.0,0.0,0.0,0.0,0.76,0.0,0.0,0.0,0.0,0.0,0.0,0.0,0.0,0.0,1770.0,3.1189999999999998,597
51262,0.11,0.0,0.0,0.0,0.0,0.0,0.0,0.0,0.0,0.0,0.0,0.0,0.0,0.0,0.0,0.0,0.0,0.0,0.0,0.0,0.0,0.0,0.13,0.0,0.0,0.0,0.0,0.0,0.0,0.76,0.0,0.0,0.0,0.0,0.0,0.0,0.0,0.0,0.0,1721.0,3.377,597
51263,0.11,0.0,0.0,0.0,0.0,0.0,0.0,0.0,0.0,0.0,0.0,0.0,0.0,0.0,0.0,0.0,0.0,0.0,0.0,0.0,0.0,0.0,0.13,0.0,0.0,0.0,0.0,0.0,0.0,0.76,0.0,0.0,0.0,0.0,0.0,0.0,0.0,0.0,0.0,1672.0,3.6630000000000003,597
51264,0.11,0.0,0.0,0.0,0.0,0.0,0.0,0.0,0.0,0.0,0.0,0.0,0.0,0.0,0.0,0.0,0.0,0.0,0.0,0.0,0.0,0.0,0.13,0.0,0.0,0.0,0.0,0.0,0.0,0.76,0.0,0.0,0.0,0.0,0.0,0.0,0.0,0.0,0.0,1622.0,3.957,597
51265,0.11,0.0,0.0,0.0,0.0,0.0,0.0,0.0,0.0,0.0,0.0,0.0,0.0,0.0,0.0,0.0,0.0,0.0,0.0,0.0,0.0,0.0,0.13,0.0,0.0,0.0,0.0,0.0,0.0,0.76,0.0,0.0,0.0,0.0,0.0,0.0,0.0,0.0,0.0,1573.0,4.277,597
51266,0.11,0.0,0.0,0.0,0.0,0.0,0.0,0.0,0.0,0.0,0.0,0.0,0.0,0.0,0.0,0.0,0.0,0.0,0.0,0.0,0.0,0.0,0.13,0.0,0.0,0.0,0.0,0.0,0.0,0.76,0.0,0.0,0.0,0.0,0.0,0.0,0.0,0.0,0.0,1523.0,4.622,597
51267,0.11,0.0,0.0,0.0,0.0,0.0,0.0,0.0,0.0,0.0,0.0,0.0,0.0,0.0,0.0,0.0,0.0,0.0,0.0,0.0,0.0,0.0,0.13,0.0,0.0,0.0,0.0,0.0,0.0,0.76,0.0,0.0,0.0,0.0,0.0,0.0,0.0,0.0,0.0,1125.0,8.89,597
51268,0.11,0.0,0.0,0.0,0.0,0.0,0.0,0.0,0.0,0.0,0.0,0.0,0.0,0.0,0.0,0.0,0.0,0.0,0.0,0.0,0.0,0.0,0.13,0.0,0.0,0.0,0.0,0.0,0.0,0.76,0.0,0.0,0.0,0.0,0.0,0.0,0.0,0.0,0.0,1097.0,9.22,597
51269,0.11,0.0,0.0,0.0,0.0,0.0,0.0,0.0,0.0,0.0,0.0,0.0,0.0,0.0,0.0,0.0,0.0,0.0,0.0,0.0,0.0,0.0,0.13,0.0,0.0,0.0,0.0,0.0,0.0,0.76,0.0,0.0,0.0,0.0,0.0,0.0,0.0,0.0,0.0,1085.0,9.46,597
51270,0.11,0.0,0.0,0.0,0.0,0.0,0.0,0.0,0.0,0.0,0.0,0.0,0.0,0.0,0.0,0.0,0.0,0.0,0.0,0.0,0.0,0.0,0.13,0.0,0.0,0.0,0.0,0.0,0.0,0.76,0.0,0.0,0.0,0.0,0.0,0.0,0.0,0.0,0.0,1067.0,9.79,597
51271,0.11,0.0,0.0,0.0,0.0,0.0,0.0,0.0,0.0,0.0,0.0,0.0,0.0,0.0,0.0,0.0,0.0,0.0,0.0,0.0,0.0,0.0,0.13,0.0,0.0,0.0,0.0,0.0,0.0,0.76,0.0,0.0,0.0,0.0,0.0,0.0,0.0,0.0,0.0,1046.0,10.3,597
51272,0.11,0.0,0.0,0.0,0.0,0.0,0.0,0.0,0.0,0.0,0.0,0.0,0.0,0.0,0.0,0.0,0.0,0.0,0.0,0.0,0.0,0.0,0.13,0.0,0.0,0.0,0.0,0.0,0.0,0.76,0.0,0.0,0.0,0.0,0.0,0.0,0.0,0.0,0.0,1021.0,10.78,597
51283,0.13,0.0,0.0,0.0,0.0,0.0,0.0,0.0,0.0,0.0,0.0,0.0,0.0,0.0,0.0,0.0,0.0,0.0,0.0,0.0,0.0,0.0,0.12,0.0,0.0,0.0,0.0,0.0,0.0,0.75,0.0,0.0,0.0,0.0,0.0,0.0,0.0,0.0,0.0,1894.0,2.7260000000000004,598
51284,0.13,0.0,0.0,0.0,0.0,0.0,0.0,0.0,0.0,0.0,0.0,0.0,0.0,0.0,0.0,0.0,0.0,0.0,0.0,0.0,0.0,0.0,0.12,0.0,0.0,0.0,0.0,0.0,0.0,0.75,0.0,0.0,0.0,0.0,0.0,0.0,0.0,0.0,0.0,1869.0,2.87,598
51285,0.13,0.0,0.0,0.0,0.0,0.0,0.0,0.0,0.0,0.0,0.0,0.0,0.0,0.0,0.0,0.0,0.0,0.0,0.0,0.0,0.0,0.0,0.12,0.0,0.0,0.0,0.0,0.0,0.0,0.75,0.0,0.0,0.0,0.0,0.0,0.0,0.0,0.0,0.0,1820.0,3.175,598
51286,0.13,0.0,0.0,0.0,0.0,0.0,0.0,0.0,0.0,0.0,0.0,0.0,0.0,0.0,0.0,0.0,0.0,0.0,0.0,0.0,0.0,0.0,0.12,0.0,0.0,0.0,0.0,0.0,0.0,0.75,0.0,0.0,0.0,0.0,0.0,0.0,0.0,0.0,0.0,1770.0,3.5039999999999996,598
51287,0.13,0.0,0.0,0.0,0.0,0.0,0.0,0.0,0.0,0.0,0.0,0.0,0.0,0.0,0.0,0.0,0.0,0.0,0.0,0.0,0.0,0.0,0.12,0.0,0.0,0.0,0.0,0.0,0.0,0.75,0.0,0.0,0.0,0.0,0.0,0.0,0.0,0.0,0.0,1721.0,3.862,598
51288,0.13,0.0,0.0,0.0,0.0,0.0,0.0,0.0,0.0,0.0,0.0,0.0,0.0,0.0,0.0,0.0,0.0,0.0,0.0,0.0,0.0,0.0,0.12,0.0,0.0,0.0,0.0,0.0,0.0,0.75,0.0,0.0,0.0,0.0,0.0,0.0,0.0,0.0,0.0,1672.0,4.25,598
51289,0.13,0.0,0.0,0.0,0.0,0.0,0.0,0.0,0.0,0.0,0.0,0.0,0.0,0.0,0.0,0.0,0.0,0.0,0.0,0.0,0.0,0.0,0.12,0.0,0.0,0.0,0.0,0.0,0.0,0.75,0.0,0.0,0.0,0.0,0.0,0.0,0.0,0.0,0.0,1622.0,4.67,598
51290,0.13,0.0,0.0,0.0,0.0,0.0,0.0,0.0,0.0,0.0,0.0,0.0,0.0,0.0,0.0,0.0,0.0,0.0,0.0,0.0,0.0,0.0,0.12,0.0,0.0,0.0,0.0,0.0,0.0,0.75,0.0,0.0,0.0,0.0,0.0,0.0,0.0,0.0,0.0,1204.0,9.76,598
51291,0.13,0.0,0.0,0.0,0.0,0.0,0.0,0.0,0.0,0.0,0.0,0.0,0.0,0.0,0.0,0.0,0.0,0.0,0.0,0.0,0.0,0.0,0.12,0.0,0.0,0.0,0.0,0.0,0.0,0.75,0.0,0.0,0.0,0.0,0.0,0.0,0.0,0.0,0.0,1188.0,10.14,598
51292,0.13,0.0,0.0,0.0,0.0,0.0,0.0,0.0,0.0,0.0,0.0,0.0,0.0,0.0,0.0,0.0,0.0,0.0,0.0,0.0,0.0,0.0,0.12,0.0,0.0,0.0,0.0,0.0,0.0,0.75,0.0,0.0,0.0,0.0,0.0,0.0,0.0,0.0,0.0,1166.0,10.48,598
51293,0.13,0.0,0.0,0.0,0.0,0.0,0.0,0.0,0.0,0.0,0.0,0.0,0.0,0.0,0.0,0.0,0.0,0.0,0.0,0.0,0.0,0.0,0.12,0.0,0.0,0.0,0.0,0.0,0.0,0.75,0.0,0.0,0.0,0.0,0.0,0.0,0.0,0.0,0.0,1145.0,10.78,598
51294,0.13,0.0,0.0,0.0,0.0,0.0,0.0,0.0,0.0,0.0,0.0,0.0,0.0,0.0,0.0,0.0,0.0,0.0,0.0,0.0,0.0,0.0,0.12,0.0,0.0,0.0,0.0,0.0,0.0,0.75,0.0,0.0,0.0,0.0,0.0,0.0,0.0,0.0,0.0,1122.0,11.36,598
51306,0.19,0.0,0.0,0.0,0.0,0.0,0.0,0.0,0.0,0.0,0.0,0.0,0.0,0.0,0.0,0.0,0.0,0.0,0.0,0.0,0.0,0.0,0.22,0.0,0.0,0.0,0.0,0.0,0.0,0.59,0.0,0.0,0.0,0.0,0.0,0.0,0.0,0.0,0.0,1896.0,1.6569999999999998,599
51307,0.19,0.0,0.0,0.0,0.0,0.0,0.0,0.0,0.0,0.0,0.0,0.0,0.0,0.0,0.0,0.0,0.0,0.0,0.0,0.0,0.0,0.0,0.22,0.0,0.0,0.0,0.0,0.0,0.0,0.59,0.0,0.0,0.0,0.0,0.0,0.0,0.0,0.0,0.0,1867.0,1.801,599
51308,0.19,0.0,0.0,0.0,0.0,0.0,0.0,0.0,0.0,0.0,0.0,0.0,0.0,0.0,0.0,0.0,0.0,0.0,0.0,0.0,0.0,0.0,0.22,0.0,0.0,0.0,0.0,0.0,0.0,0.59,0.0,0.0,0.0,0.0,0.0,0.0,0.0,0.0,0.0,1817.0,2.0469999999999997,599
51309,0.19,0.0,0.0,0.0,0.0,0.0,0.0,0.0,0.0,0.0,0.0,0.0,0.0,0.0,0.0,0.0,0.0,0.0,0.0,0.0,0.0,0.0,0.22,0.0,0.0,0.0,0.0,0.0,0.0,0.59,0.0,0.0,0.0,0.0,0.0,0.0,0.0,0.0,0.0,1768.0,2.298,599
51310,0.19,0.0,0.0,0.0,0.0,0.0,0.0,0.0,0.0,0.0,0.0,0.0,0.0,0.0,0.0,0.0,0.0,0.0,0.0,0.0,0.0,0.0,0.22,0.0,0.0,0.0,0.0,0.0,0.0,0.59,0.0,0.0,0.0,0.0,0.0,0.0,0.0,0.0,0.0,1719.0,2.575,599
51311,0.19,0.0,0.0,0.0,0.0,0.0,0.0,0.0,0.0,0.0,0.0,0.0,0.0,0.0,0.0,0.0,0.0,0.0,0.0,0.0,0.0,0.0,0.22,0.0,0.0,0.0,0.0,0.0,0.0,0.59,0.0,0.0,0.0,0.0,0.0,0.0,0.0,0.0,0.0,1670.0,2.8760000000000003,599
51312,0.19,0.0,0.0,0.0,0.0,0.0,0.0,0.0,0.0,0.0,0.0,0.0,0.0,0.0,0.0,0.0,0.0,0.0,0.0,0.0,0.0,0.0,0.22,0.0,0.0,0.0,0.0,0.0,0.0,0.59,0.0,0.0,0.0,0.0,0.0,0.0,0.0,0.0,0.0,1621.0,3.199,599
51313,0.19,0.0,0.0,0.0,0.0,0.0,0.0,0.0,0.0,0.0,0.0,0.0,0.0,0.0,0.0,0.0,0.0,0.0,0.0,0.0,0.0,0.0,0.22,0.0,0.0,0.0,0.0,0.0,0.0,0.59,0.0,0.0,0.0,0.0,0.0,0.0,0.0,0.0,0.0,1125.0,8.64,599
51314,0.19,0.0,0.0,0.0,0.0,0.0,0.0,0.0,0.0,0.0,0.0,0.0,0.0,0.0,0.0,0.0,0.0,0.0,0.0,0.0,0.0,0.0,0.22,0.0,0.0,0.0,0.0,0.0,0.0,0.59,0.0,0.0,0.0,0.0,0.0,0.0,0.0,0.0,0.0,1087.0,9.44,599
51315,0.19,0.0,0.0,0.0,0.0,0.0,0.0,0.0,0.0,0.0,0.0,0.0,0.0,0.0,0.0,0.0,0.0,0.0,0.0,0.0,0.0,0.0,0.22,0.0,0.0,0.0,0.0,0.0,0.0,0.59,0.0,0.0,0.0,0.0,0.0,0.0,0.0,0.0,0.0,1048.0,10.36,599
51316,0.19,0.0,0.0,0.0,0.0,0.0,0.0,0.0,0.0,0.0,0.0,0.0,0.0,0.0,0.0,0.0,0.0,0.0,0.0,0.0,0.0,0.0,0.22,0.0,0.0,0.0,0.0,0.0,0.0,0.59,0.0,0.0,0.0,0.0,0.0,0.0,0.0,0.0,0.0,1025.0,11.12,599
51317,0.2,0.0,0.0,0.0,0.0,0.0,0.0,0.0,0.0,0.0,0.0,0.0,0.0,0.0,0.0,0.0,0.0,0.0,0.0,0.0,0.0,0.0,0.2,0.0,0.0,0.0,0.0,0.0,0.0,0.6,0.0,0.0,0.0,0.0,0.0,0.0,0.0,0.0,0.0,1916.0,1.6269999999999998,600
51318,0.2,0.0,0.0,0.0,0.0,0.0,0.0,0.0,0.0,0.0,0.0,0.0,0.0,0.0,0.0,0.0,0.0,0.0,0.0,0.0,0.0,0.0,0.2,0.0,0.0,0.0,0.0,0.0,0.0,0.6,0.0,0.0,0.0,0.0,0.0,0.0,0.0,0.0,0.0,1867.0,1.871,600
51319,0.2,0.0,0.0,0.0,0.0,0.0,0.0,0.0,0.0,0.0,0.0,0.0,0.0,0.0,0.0,0.0,0.0,0.0,0.0,0.0,0.0,0.0,0.2,0.0,0.0,0.0,0.0,0.0,0.0,0.6,0.0,0.0,0.0,0.0,0.0,0.0,0.0,0.0,0.0,1817.0,2.136,600
51320,0.2,0.0,0.0,0.0,0.0,0.0,0.0,0.0,0.0,0.0,0.0,0.0,0.0,0.0,0.0,0.0,0.0,0.0,0.0,0.0,0.0,0.0,0.2,0.0,0.0,0.0,0.0,0.0,0.0,0.6,0.0,0.0,0.0,0.0,0.0,0.0,0.0,0.0,0.0,1768.0,2.418,600
51321,0.2,0.0,0.0,0.0,0.0,0.0,0.0,0.0,0.0,0.0,0.0,0.0,0.0,0.0,0.0,0.0,0.0,0.0,0.0,0.0,0.0,0.0,0.2,0.0,0.0,0.0,0.0,0.0,0.0,0.6,0.0,0.0,0.0,0.0,0.0,0.0,0.0,0.0,0.0,1719.0,2.725,600
51322,0.2,0.0,0.0,0.0,0.0,0.0,0.0,0.0,0.0,0.0,0.0,0.0,0.0,0.0,0.0,0.0,0.0,0.0,0.0,0.0,0.0,0.0,0.2,0.0,0.0,0.0,0.0,0.0,0.0,0.6,0.0,0.0,0.0,0.0,0.0,0.0,0.0,0.0,0.0,1670.0,3.052,600
51323,0.2,0.0,0.0,0.0,0.0,0.0,0.0,0.0,0.0,0.0,0.0,0.0,0.0,0.0,0.0,0.0,0.0,0.0,0.0,0.0,0.0,0.0,0.2,0.0,0.0,0.0,0.0,0.0,0.0,0.6,0.0,0.0,0.0,0.0,0.0,0.0,0.0,0.0,0.0,1150.0,9.35,600
51324,0.2,0.0,0.0,0.0,0.0,0.0,0.0,0.0,0.0,0.0,0.0,0.0,0.0,0.0,0.0,0.0,0.0,0.0,0.0,0.0,0.0,0.0,0.2,0.0,0.0,0.0,0.0,0.0,0.0,0.6,0.0,0.0,0.0,0.0,0.0,0.0,0.0,0.0,0.0,1129.0,9.75,600
51325,0.2,0.0,0.0,0.0,0.0,0.0,0.0,0.0,0.0,0.0,0.0,0.0,0.0,0.0,0.0,0.0,0.0,0.0,0.0,0.0,0.0,0.0,0.2,0.0,0.0,0.0,0.0,0.0,0.0,0.6,0.0,0.0,0.0,0.0,0.0,0.0,0.0,0.0,0.0,1117.0,10.0,600
51326,0.2,0.0,0.0,0.0,0.0,0.0,0.0,0.0,0.0,0.0,0.0,0.0,0.0,0.0,0.0,0.0,0.0,0.0,0.0,0.0,0.0,0.0,0.2,0.0,0.0,0.0,0.0,0.0,0.0,0.6,0.0,0.0,0.0,0.0,0.0,0.0,0.0,0.0,0.0,1095.0,10.48,600
51327,0.2,0.0,0.0,0.0,0.0,0.0,0.0,0.0,0.0,0.0,0.0,0.0,0.0,0.0,0.0,0.0,0.0,0.0,0.0,0.0,0.0,0.0,0.2,0.0,0.0,0.0,0.0,0.0,0.0,0.6,0.0,0.0,0.0,0.0,0.0,0.0,0.0,0.0,0.0,1075.0,11.09,600
81829,0.2,0.0,0.0,0.0,0.0,0.0,0.0,0.0,0.0,0.0,0.0,0.0,0.0,0.0,0.0,0.0,0.0,0.0,0.0,0.0,0.0,0.0,0.2,0.0,0.0,0.0,0.0,0.0,0.0,0.6,0.0,0.0,0.0,0.0,0.0,0.0,0.0,0.0,0.0,1671.0,3.41,600
81830,0.2,0.0,0.0,0.0,0.0,0.0,0.0,0.0,0.0,0.0,0.0,0.0,0.0,0.0,0.0,0.0,0.0,0.0,0.0,0.0,0.0,0.0,0.2,0.0,0.0,0.0,0.0,0.0,0.0,0.6,0.0,0.0,0.0,0.0,0.0,0.0,0.0,0.0,0.0,1724.0,3.01,600
51328,0.21,0.0,0.0,0.0,0.0,0.0,0.0,0.0,0.0,0.0,0.0,0.0,0.0,0.0,0.0,0.0,0.0,0.0,0.0,0.0,0.0,0.0,0.19,0.0,0.0,0.0,0.0,0.0,0.0,0.6,0.0,0.0,0.0,0.0,0.0,0.0,0.0,0.0,0.0,1916.0,1.641,601
51329,0.21,0.0,0.0,0.0,0.0,0.0,0.0,0.0,0.0,0.0,0.0,0.0,0.0,0.0,0.0,0.0,0.0,0.0,0.0,0.0,0.0,0.0,0.19,0.0,0.0,0.0,0.0,0.0,0.0,0.6,0.0,0.0,0.0,0.0,0.0,0.0,0.0,0.0,0.0,1867.0,1.889,601
51330,0.21,0.0,0.0,0.0,0.0,0.0,0.0,0.0,0.0,0.0,0.0,0.0,0.0,0.0,0.0,0.0,0.0,0.0,0.0,0.0,0.0,0.0,0.19,0.0,0.0,0.0,0.0,0.0,0.0,0.6,0.0,0.0,0.0,0.0,0.0,0.0,0.0,0.0,0.0,1817.0,2.161,601
51331,0.21,0.0,0.0,0.0,0.0,0.0,0.0,0.0,0.0,0.0,0.0,0.0,0.0,0.0,0.0,0.0,0.0,0.0,0.0,0.0,0.0,0.0,0.19,0.0,0.0,0.0,0.0,0.0,0.0,0.6,0.0,0.0,0.0,0.0,0.0,0.0,0.0,0.0,0.0,1768.0,2.452,601
51332,0.21,0.0,0.0,0.0,0.0,0.0,0.0,0.0,0.0,0.0,0.0,0.0,0.0,0.0,0.0,0.0,0.0,0.0,0.0,0.0,0.0,0.0,0.19,0.0,0.0,0.0,0.0,0.0,0.0,0.6,0.0,0.0,0.0,0.0,0.0,0.0,0.0,0.0,0.0,1719.0,2.767,601
51333,0.21,0.0,0.0,0.0,0.0,0.0,0.0,0.0,0.0,0.0,0.0,0.0,0.0,0.0,0.0,0.0,0.0,0.0,0.0,0.0,0.0,0.0,0.19,0.0,0.0,0.0,0.0,0.0,0.0,0.6,0.0,0.0,0.0,0.0,0.0,0.0,0.0,0.0,0.0,1670.0,3.114,601
51334,0.21,0.0,0.0,0.0,0.0,0.0,0.0,0.0,0.0,0.0,0.0,0.0,0.0,0.0,0.0,0.0,0.0,0.0,0.0,0.0,0.0,0.0,0.19,0.0,0.0,0.0,0.0,0.0,0.0,0.6,0.0,0.0,0.0,0.0,0.0,0.0,0.0,0.0,0.0,1202.0,8.91,601
51335,0.21,0.0,0.0,0.0,0.0,0.0,0.0,0.0,0.0,0.0,0.0,0.0,0.0,0.0,0.0,0.0,0.0,0.0,0.0,0.0,0.0,0.0,0.19,0.0,0.0,0.0,0.0,0.0,0.0,0.6,0.0,0.0,0.0,0.0,0.0,0.0,0.0,0.0,0.0,1163.0,9.8,601
51336,0.21,0.0,0.0,0.0,0.0,0.0,0.0,0.0,0.0,0.0,0.0,0.0,0.0,0.0,0.0,0.0,0.0,0.0,0.0,0.0,0.0,0.0,0.19,0.0,0.0,0.0,0.0,0.0,0.0,0.6,0.0,0.0,0.0,0.0,0.0,0.0,0.0,0.0,0.0,1125.0,10.65,601
51337,0.25,0.0,0.0,0.0,0.0,0.0,0.0,0.0,0.0,0.0,0.0,0.0,0.0,0.0,0.0,0.0,0.0,0.0,0.0,0.0,0.0,0.0,0.26,0.0,0.0,0.0,0.0,0.0,0.0,0.5,0.0,0.0,0.0,0.0,0.0,0.0,0.0,0.0,0.0,1919.0,1.117,602
51338,0.25,0.0,0.0,0.0,0.0,0.0,0.0,0.0,0.0,0.0,0.0,0.0,0.0,0.0,0.0,0.0,0.0,0.0,0.0,0.0,0.0,0.0,0.26,0.0,0.0,0.0,0.0,0.0,0.0,0.5,0.0,0.0,0.0,0.0,0.0,0.0,0.0,0.0,0.0,1894.0,1.226,602
51339,0.25,0.0,0.0,0.0,0.0,0.0,0.0,0.0,0.0,0.0,0.0,0.0,0.0,0.0,0.0,0.0,0.0,0.0,0.0,0.0,0.0,0.0,0.26,0.0,0.0,0.0,0.0,0.0,0.0,0.5,0.0,0.0,0.0,0.0,0.0,0.0,0.0,0.0,0.0,1869.0,1.341,602
51340,0.25,0.0,0.0,0.0,0.0,0.0,0.0,0.0,0.0,0.0,0.0,0.0,0.0,0.0,0.0,0.0,0.0,0.0,0.0,0.0,0.0,0.0,0.26,0.0,0.0,0.0,0.0,0.0,0.0,0.5,0.0,0.0,0.0,0.0,0.0,0.0,0.0,0.0,0.0,1845.0,1.456,602
51341,0.25,0.0,0.0,0.0,0.0,0.0,0.0,0.0,0.0,0.0,0.0,0.0,0.0,0.0,0.0,0.0,0.0,0.0,0.0,0.0,0.0,0.0,0.26,0.0,0.0,0.0,0.0,0.0,0.0,0.5,0.0,0.0,0.0,0.0,0.0,0.0,0.0,0.0,0.0,1820.0,1.579,602
51342,0.25,0.0,0.0,0.0,0.0,0.0,0.0,0.0,0.0,0.0,0.0,0.0,0.0,0.0,0.0,0.0,0.0,0.0,0.0,0.0,0.0,0.0,0.26,0.0,0.0,0.0,0.0,0.0,0.0,0.5,0.0,0.0,0.0,0.0,0.0,0.0,0.0,0.0,0.0,1163.0,8.99,602
51343,0.25,0.0,0.0,0.0,0.0,0.0,0.0,0.0,0.0,0.0,0.0,0.0,0.0,0.0,0.0,0.0,0.0,0.0,0.0,0.0,0.0,0.0,0.26,0.0,0.0,0.0,0.0,0.0,0.0,0.5,0.0,0.0,0.0,0.0,0.0,0.0,0.0,0.0,0.0,1138.0,9.57,602
51344,0.25,0.0,0.0,0.0,0.0,0.0,0.0,0.0,0.0,0.0,0.0,0.0,0.0,0.0,0.0,0.0,0.0,0.0,0.0,0.0,0.0,0.0,0.26,0.0,0.0,0.0,0.0,0.0,0.0,0.5,0.0,0.0,0.0,0.0,0.0,0.0,0.0,0.0,0.0,1120.0,10.05,602
51345,0.25,0.0,0.0,0.0,0.0,0.0,0.0,0.0,0.0,0.0,0.0,0.0,0.0,0.0,0.0,0.0,0.0,0.0,0.0,0.0,0.0,0.0,0.26,0.0,0.0,0.0,0.0,0.0,0.0,0.5,0.0,0.0,0.0,0.0,0.0,0.0,0.0,0.0,0.0,1103.0,10.73,602
51346,0.26,0.0,0.0,0.0,0.0,0.0,0.0,0.0,0.0,0.0,0.0,0.0,0.0,0.0,0.0,0.0,0.0,0.0,0.0,0.0,0.0,0.0,0.25,0.0,0.0,0.0,0.0,0.0,0.0,0.5,0.0,0.0,0.0,0.0,0.0,0.0,0.0,0.0,0.0,1919.0,1.1179999999999999,603
51347,0.26,0.0,0.0,0.0,0.0,0.0,0.0,0.0,0.0,0.0,0.0,0.0,0.0,0.0,0.0,0.0,0.0,0.0,0.0,0.0,0.0,0.0,0.25,0.0,0.0,0.0,0.0,0.0,0.0,0.5,0.0,0.0,0.0,0.0,0.0,0.0,0.0,0.0,0.0,1894.0,1.229,603
51348,0.26,0.0,0.0,0.0,0.0,0.0,0.0,0.0,0.0,0.0,0.0,0.0,0.0,0.0,0.0,0.0,0.0,0.0,0.0,0.0,0.0,0.0,0.25,0.0,0.0,0.0,0.0,0.0,0.0,0.5,0.0,0.0,0.0,0.0,0.0,0.0,0.0,0.0,0.0,1869.0,1.345,603
51349,0.26,0.0,0.0,0.0,0.0,0.0,0.0,0.0,0.0,0.0,0.0,0.0,0.0,0.0,0.0,0.0,0.0,0.0,0.0,0.0,0.0,0.0,0.25,0.0,0.0,0.0,0.0,0.0,0.0,0.5,0.0,0.0,0.0,0.0,0.0,0.0,0.0,0.0,0.0,1845.0,1.46,603
51350,0.26,0.0,0.0,0.0,0.0,0.0,0.0,0.0,0.0,0.0,0.0,0.0,0.0,0.0,0.0,0.0,0.0,0.0,0.0,0.0,0.0,0.0,0.25,0.0,0.0,0.0,0.0,0.0,0.0,0.5,0.0,0.0,0.0,0.0,0.0,0.0,0.0,0.0,0.0,1820.0,1.5859999999999999,603
51351,0.26,0.0,0.0,0.0,0.0,0.0,0.0,0.0,0.0,0.0,0.0,0.0,0.0,0.0,0.0,0.0,0.0,0.0,0.0,0.0,0.0,0.0,0.25,0.0,0.0,0.0,0.0,0.0,0.0,0.5,0.0,0.0,0.0,0.0,0.0,0.0,0.0,0.0,0.0,1164.0,9.46,603
51352,0.26,0.0,0.0,0.0,0.0,0.0,0.0,0.0,0.0,0.0,0.0,0.0,0.0,0.0,0.0,0.0,0.0,0.0,0.0,0.0,0.0,0.0,0.25,0.0,0.0,0.0,0.0,0.0,0.0,0.5,0.0,0.0,0.0,0.0,0.0,0.0,0.0,0.0,0.0,1147.0,9.98,603
51353,0.26,0.0,0.0,0.0,0.0,0.0,0.0,0.0,0.0,0.0,0.0,0.0,0.0,0.0,0.0,0.0,0.0,0.0,0.0,0.0,0.0,0.0,0.25,0.0,0.0,0.0,0.0,0.0,0.0,0.5,0.0,0.0,0.0,0.0,0.0,0.0,0.0,0.0,0.0,1125.0,10.72,603
51354,0.26,0.0,0.0,0.0,0.0,0.0,0.0,0.0,0.0,0.0,0.0,0.0,0.0,0.0,0.0,0.0,0.0,0.0,0.0,0.0,0.0,0.0,0.25,0.0,0.0,0.0,0.0,0.0,0.0,0.5,0.0,0.0,0.0,0.0,0.0,0.0,0.0,0.0,0.0,1118.0,10.78,603
51355,0.26,0.0,0.0,0.0,0.0,0.0,0.0,0.0,0.0,0.0,0.0,0.0,0.0,0.0,0.0,0.0,0.0,0.0,0.0,0.0,0.0,0.0,0.25,0.0,0.0,0.0,0.0,0.0,0.0,0.5,0.0,0.0,0.0,0.0,0.0,0.0,0.0,0.0,0.0,1101.0,11.4,603
51371,0.1,0.0,0.0,0.0,0.0,0.0,0.3,0.0,0.0,0.0,0.0,0.0,0.0,0.0,0.0,0.0,0.0,0.0,0.0,0.0,0.0,0.0,0.0,0.0,0.0,0.0,0.0,0.0,0.0,0.6,0.0,0.0,0.0,0.0,0.0,0.0,0.0,0.0,0.0,1049.0,12.0,604
60617,0.1,0.0,0.0,0.0,0.0,0.0,0.3,0.0,0.0,0.0,0.0,0.0,0.0,0.0,0.0,0.0,0.0,0.0,0.0,0.0,0.0,0.0,0.0,0.0,0.0,0.0,0.0,0.0,0.0,0.6,0.0,0.0,0.0,0.0,0.0,0.0,0.0,0.0,0.0,1075.0,11.1,604
60618,0.1,0.0,0.0,0.0,0.0,0.0,0.3,0.0,0.0,0.0,0.0,0.0,0.0,0.0,0.0,0.0,0.0,0.0,0.0,0.0,0.0,0.0,0.0,0.0,0.0,0.0,0.0,0.0,0.0,0.6,0.0,0.0,0.0,0.0,0.0,0.0,0.0,0.0,0.0,1107.0,9.7,604
60619,0.1,0.0,0.0,0.0,0.0,0.0,0.3,0.0,0.0,0.0,0.0,0.0,0.0,0.0,0.0,0.0,0.0,0.0,0.0,0.0,0.0,0.0,0.0,0.0,0.0,0.0,0.0,0.0,0.0,0.6,0.0,0.0,0.0,0.0,0.0,0.0,0.0,0.0,0.0,1131.0,8.9,604
60620,0.1,0.0,0.0,0.0,0.0,0.0,0.3,0.0,0.0,0.0,0.0,0.0,0.0,0.0,0.0,0.0,0.0,0.0,0.0,0.0,0.0,0.0,0.0,0.0,0.0,0.0,0.0,0.0,0.0,0.6,0.0,0.0,0.0,0.0,0.0,0.0,0.0,0.0,0.0,1163.0,7.8,604
60621,0.1,0.0,0.0,0.0,0.0,0.0,0.3,0.0,0.0,0.0,0.0,0.0,0.0,0.0,0.0,0.0,0.0,0.0,0.0,0.0,0.0,0.0,0.0,0.0,0.0,0.0,0.0,0.0,0.0,0.6,0.0,0.0,0.0,0.0,0.0,0.0,0.0,0.0,0.0,1432.0,3.0,604
60622,0.1,0.0,0.0,0.0,0.0,0.0,0.3,0.0,0.0,0.0,0.0,0.0,0.0,0.0,0.0,0.0,0.0,0.0,0.0,0.0,0.0,0.0,0.0,0.0,0.0,0.0,0.0,0.0,0.0,0.6,0.0,0.0,0.0,0.0,0.0,0.0,0.0,0.0,0.0,1490.0,2.5,604
60623,0.1,0.0,0.0,0.0,0.0,0.0,0.3,0.0,0.0,0.0,0.0,0.0,0.0,0.0,0.0,0.0,0.0,0.0,0.0,0.0,0.0,0.0,0.0,0.0,0.0,0.0,0.0,0.0,0.0,0.6,0.0,0.0,0.0,0.0,0.0,0.0,0.0,0.0,0.0,1550.0,2.1,604
60624,0.1,0.0,0.0,0.0,0.0,0.0,0.3,0.0,0.0,0.0,0.0,0.0,0.0,0.0,0.0,0.0,0.0,0.0,0.0,0.0,0.0,0.0,0.0,0.0,0.0,0.0,0.0,0.0,0.0,0.6,0.0,0.0,0.0,0.0,0.0,0.0,0.0,0.0,0.0,1644.0,1.5,604
60625,0.1,0.0,0.0,0.0,0.0,0.0,0.3,0.0,0.0,0.0,0.0,0.0,0.0,0.0,0.0,0.0,0.0,0.0,0.0,0.0,0.0,0.0,0.0,0.0,0.0,0.0,0.0,0.0,0.0,0.6,0.0,0.0,0.0,0.0,0.0,0.0,0.0,0.0,0.0,1734.0,1.0,604
60626,0.1,0.0,0.0,0.0,0.0,0.0,0.3,0.0,0.0,0.0,0.0,0.0,0.0,0.0,0.0,0.0,0.0,0.0,0.0,0.0,0.0,0.0,0.0,0.0,0.0,0.0,0.0,0.0,0.0,0.6,0.0,0.0,0.0,0.0,0.0,0.0,0.0,0.0,0.0,1823.0,0.7,604
81355,0.1,0.0,0.0,0.0,0.0,0.0,0.3,0.0,0.0,0.0,0.0,0.0,0.0,0.0,0.0,0.0,0.0,0.0,0.0,0.0,0.0,0.0,0.0,0.0,0.0,0.0,0.0,0.0,0.0,0.6,0.0,0.0,0.0,0.0,0.0,0.0,0.0,0.0,0.0,1086.0,11.0,604
51449,0.0,0.0,0.0,0.0,0.0,0.0,0.0,0.0,0.0,0.0,0.0,0.0,0.0,0.0,0.0,0.0,0.0,0.0,0.0,0.0,0.0,0.0,0.25,0.0,0.0,0.5,0.25,0.0,0.0,0.0,0.0,0.0,0.0,0.0,0.0,0.0,0.0,0.0,0.0,532.0,11.3,605
51450,0.0,0.0,0.0,0.0,0.0,0.0,0.0,0.0,0.0,0.0,0.0,0.0,0.0,0.0,0.0,0.0,0.0,0.0,0.0,0.0,0.0,0.0,0.25,0.0,0.0,0.5,0.25,0.0,0.0,0.0,0.0,0.0,0.0,0.0,0.0,0.0,0.0,0.0,0.0,549.0,11.1,605
51451,0.0,0.0,0.0,0.0,0.0,0.0,0.0,0.0,0.0,0.0,0.0,0.0,0.0,0.0,0.0,0.0,0.0,0.0,0.0,0.0,0.0,0.0,0.25,0.0,0.0,0.5,0.25,0.0,0.0,0.0,0.0,0.0,0.0,0.0,0.0,0.0,0.0,0.0,0.0,568.0,9.0,605
51452,0.0,0.0,0.0,0.0,0.0,0.0,0.0,0.0,0.0,0.0,0.0,0.0,0.0,0.0,0.0,0.0,0.0,0.0,0.0,0.0,0.0,0.0,0.25,0.0,0.0,0.5,0.25,0.0,0.0,0.0,0.0,0.0,0.0,0.0,0.0,0.0,0.0,0.0,0.0,573.0,8.7,605
51453,0.0,0.0,0.0,0.0,0.0,0.0,0.0,0.0,0.0,0.0,0.0,0.0,0.0,0.0,0.0,0.0,0.0,0.0,0.0,0.0,0.0,0.0,0.25,0.0,0.0,0.5,0.25,0.0,0.0,0.0,0.0,0.0,0.0,0.0,0.0,0.0,0.0,0.0,0.0,581.0,7.800000000000002,605
51454,0.0,0.0,0.0,0.0,0.0,0.0,0.0,0.0,0.0,0.0,0.0,0.0,0.0,0.0,0.0,0.0,0.0,0.0,0.0,0.0,0.0,0.0,0.25,0.0,0.0,0.5,0.25,0.0,0.0,0.0,0.0,0.0,0.0,0.0,0.0,0.0,0.0,0.0,0.0,586.0,8.3,605
51455,0.0,0.0,0.0,0.0,0.0,0.0,0.0,0.0,0.0,0.0,0.0,0.0,0.0,0.0,0.0,0.0,0.0,0.0,0.0,0.0,0.0,0.0,0.25,0.0,0.0,0.5,0.25,0.0,0.0,0.0,0.0,0.0,0.0,0.0,0.0,0.0,0.0,0.0,0.0,599.0,6.6,605
51456,0.0,0.0,0.0,0.0,0.0,0.0,0.0,0.0,0.0,0.0,0.0,0.0,0.0,0.0,0.0,0.0,0.0,0.0,0.0,0.0,0.0,0.0,0.25,0.0,0.0,0.5,0.25,0.0,0.0,0.0,0.0,0.0,0.0,0.0,0.0,0.0,0.0,0.0,0.0,875.0,0.2,605
51457,0.0,0.0,0.0,0.0,0.0,0.0,0.0,0.0,0.0,0.0,0.0,0.0,0.0,0.0,0.0,0.0,0.0,0.0,0.0,0.0,0.0,0.0,0.25,0.0,0.0,0.5,0.25,0.0,0.0,0.0,0.0,0.0,0.0,0.0,0.0,0.0,0.0,0.0,0.0,923.0,0.0,605
51458,0.0,0.0,0.0,0.0,0.0,0.0,0.0,0.0,0.0,0.0,0.0,0.0,0.0,0.0,0.0,0.0,0.0,0.0,0.0,0.0,0.0,0.0,0.25,0.0,0.0,0.5,0.25,0.0,0.0,0.0,0.0,0.0,0.0,0.0,0.0,0.0,0.0,0.0,0.0,974.0,-0.30000000000000004,605
51459,0.0,0.0,0.0,0.0,0.0,0.0,0.0,0.0,0.0,0.0,0.0,0.0,0.0,0.0,0.0,0.0,0.0,0.0,0.0,0.0,0.0,0.0,0.25,0.0,0.0,0.5,0.25,0.0,0.0,0.0,0.0,0.0,0.0,0.0,0.0,0.0,0.0,0.0,0.0,1026.0,-0.30000000000000004,605
51468,0.0,0.0,0.0,0.0,0.0,0.0,0.0,0.0,0.0,0.0,0.0,0.0,0.0,0.0,0.0,0.0,0.0,0.0,0.25,0.0,0.0,0.0,0.0,0.0,0.0,0.5,0.25,0.0,0.0,0.0,0.0,0.0,0.0,0.0,0.0,0.0,0.0,0.0,0.0,559.0,10.0,606
51469,0.0,0.0,0.0,0.0,0.0,0.0,0.0,0.0,0.0,0.0,0.0,0.0,0.0,0.0,0.0,0.0,0.0,0.0,0.25,0.0,0.0,0.0,0.0,0.0,0.0,0.5,0.25,0.0,0.0,0.0,0.0,0.0,0.0,0.0,0.0,0.0,0.0,0.0,0.0,569.0,9.5,606
51470,0.0,0.0,0.0,0.0,0.0,0.0,0.0,0.0,0.0,0.0,0.0,0.0,0.0,0.0,0.0,0.0,0.0,0.0,0.25,0.0,0.0,0.0,0.0,0.0,0.0,0.5,0.25,0.0,0.0,0.0,0.0,0.0,0.0,0.0,0.0,0.0,0.0,0.0,0.0,578.0,8.4,606
51471,0.0,0.0,0.0,0.0,0.0,0.0,0.0,0.0,0.0,0.0,0.0,0.0,0.0,0.0,0.0,0.0,0.0,0.0,0.25,0.0,0.0,0.0,0.0,0.0,0.0,0.5,0.25,0.0,0.0,0.0,0.0,0.0,0.0,0.0,0.0,0.0,0.0,0.0,0.0,697.0,2.2,606
51472,0.0,0.0,0.0,0.0,0.0,0.0,0.0,0.0,0.0,0.0,0.0,0.0,0.0,0.0,0.0,0.0,0.0,0.0,0.25,0.0,0.0,0.0,0.0,0.0,0.0,0.5,0.25,0.0,0.0,0.0,0.0,0.0,0.0,0.0,0.0,0.0,0.0,0.0,0.0,720.0,1.7999999999999998,606
51473,0.0,0.0,0.0,0.0,0.0,0.0,0.0,0.0,0.0,0.0,0.0,0.0,0.0,0.0,0.0,0.0,0.0,0.0,0.25,0.0,0.0,0.0,0.0,0.0,0.0,0.5,0.25,0.0,0.0,0.0,0.0,0.0,0.0,0.0,0.0,0.0,0.0,0.0,0.0,774.0,1.1,606
51474,0.0,0.0,0.0,0.0,0.0,0.0,0.0,0.0,0.0,0.0,0.0,0.0,0.0,0.0,0.0,0.0,0.0,0.0,0.25,0.0,0.0,0.0,0.0,0.0,0.0,0.5,0.25,0.0,0.0,0.0,0.0,0.0,0.0,0.0,0.0,0.0,0.0,0.0,0.0,821.0,0.7,606
51475,0.0,0.0,0.0,0.0,0.0,0.0,0.0,0.0,0.0,0.0,0.0,0.0,0.0,0.0,0.0,0.0,0.0,0.0,0.25,0.0,0.0,0.0,0.0,0.0,0.0,0.5,0.25,0.0,0.0,0.0,0.0,0.0,0.0,0.0,0.0,0.0,0.0,0.0,0.0,871.0,0.3999999999999999,606
51476,0.0,0.0,0.0,0.0,0.0,0.0,0.0,0.0,0.0,0.0,0.0,0.0,0.0,0.0,0.0,0.0,0.0,0.0,0.25,0.0,0.0,0.0,0.0,0.0,0.0,0.5,0.25,0.0,0.0,0.0,0.0,0.0,0.0,0.0,0.0,0.0,0.0,0.0,0.0,923.0,0.2,606
51477,0.0,0.0,0.0,0.0,0.0,0.0,0.0,0.0,0.0,0.0,0.0,0.0,0.0,0.0,0.0,0.0,0.0,0.0,0.25,0.0,0.0,0.0,0.0,0.0,0.0,0.5,0.25,0.0,0.0,0.0,0.0,0.0,0.0,0.0,0.0,0.0,0.0,0.0,0.0,972.0,-0.2,606
51478,0.0,0.0,0.0,0.0,0.0,0.0,0.0,0.0,0.0,0.0,0.0,0.0,0.0,0.0,0.0,0.0,0.0,0.0,0.25,0.0,0.0,0.0,0.0,0.0,0.0,0.5,0.25,0.0,0.0,0.0,0.0,0.0,0.0,0.0,0.0,0.0,0.0,0.0,0.0,1072.0,-0.30000000000000004,606
51479,0.03,0.0,0.0,0.2,0.0,0.0,0.0,0.0,0.0,0.0,0.0,0.0,0.0,0.0,0.0,0.0,0.0,0.0,0.0,0.0,0.0,0.0,0.25,0.0,0.0,0.52,0.0,0.0,0.0,0.0,0.0,0.0,0.0,0.0,0.0,0.0,0.0,0.0,0.0,609.0,10.2,607
51480,0.03,0.0,0.0,0.2,0.0,0.0,0.0,0.0,0.0,0.0,0.0,0.0,0.0,0.0,0.0,0.0,0.0,0.0,0.0,0.0,0.0,0.0,0.25,0.0,0.0,0.52,0.0,0.0,0.0,0.0,0.0,0.0,0.0,0.0,0.0,0.0,0.0,0.0,0.0,622.0,9.4,607
51481,0.03,0.0,0.0,0.2,0.0,0.0,0.0,0.0,0.0,0.0,0.0,0.0,0.0,0.0,0.0,0.0,0.0,0.0,0.0,0.0,0.0,0.0,0.25,0.0,0.0,0.52,0.0,0.0,0.0,0.0,0.0,0.0,0.0,0.0,0.0,0.0,0.0,0.0,0.0,631.0,8.6,607
51482,0.03,0.0,0.0,0.2,0.0,0.0,0.0,0.0,0.0,0.0,0.0,0.0,0.0,0.0,0.0,0.0,0.0,0.0,0.0,0.0,0.0,0.0,0.25,0.0,0.0,0.52,0.0,0.0,0.0,0.0,0.0,0.0,0.0,0.0,0.0,0.0,0.0,0.0,0.0,647.0,7.5,607
51483,0.03,0.0,0.0,0.2,0.0,0.0,0.0,0.0,0.0,0.0,0.0,0.0,0.0,0.0,0.0,0.0,0.0,0.0,0.0,0.0,0.0,0.0,0.25,0.0,0.0,0.52,0.0,0.0,0.0,0.0,0.0,0.0,0.0,0.0,0.0,0.0,0.0,0.0,0.0,823.0,1.5,607
51484,0.03,0.0,0.0,0.2,0.0,0.0,0.0,0.0,0.0,0.0,0.0,0.0,0.0,0.0,0.0,0.0,0.0,0.0,0.0,0.0,0.0,0.0,0.25,0.0,0.0,0.52,0.0,0.0,0.0,0.0,0.0,0.0,0.0,0.0,0.0,0.0,0.0,0.0,0.0,874.0,1.0,607
51485,0.03,0.0,0.0,0.2,0.0,0.0,0.0,0.0,0.0,0.0,0.0,0.0,0.0,0.0,0.0,0.0,0.0,0.0,0.0,0.0,0.0,0.0,0.25,0.0,0.0,0.52,0.0,0.0,0.0,0.0,0.0,0.0,0.0,0.0,0.0,0.0,0.0,0.0,0.0,924.0,0.5,607
51486,0.03,0.0,0.0,0.2,0.0,0.0,0.0,0.0,0.0,0.0,0.0,0.0,0.0,0.0,0.0,0.0,0.0,0.0,0.0,0.0,0.0,0.0,0.25,0.0,0.0,0.52,0.0,0.0,0.0,0.0,0.0,0.0,0.0,0.0,0.0,0.0,0.0,0.0,0.0,974.0,0.2,607
51487,0.03,0.0,0.0,0.2,0.0,0.0,0.0,0.0,0.0,0.0,0.0,0.0,0.0,0.0,0.0,0.0,0.0,0.0,0.0,0.0,0.0,0.0,0.25,0.0,0.0,0.52,0.0,0.0,0.0,0.0,0.0,0.0,0.0,0.0,0.0,0.0,0.0,0.0,0.0,1024.0,0.0,607
51488,0.03,0.0,0.0,0.2,0.0,0.0,0.0,0.0,0.0,0.0,0.0,0.0,0.0,0.0,0.0,0.0,0.0,0.0,0.0,0.0,0.0,0.0,0.25,0.0,0.0,0.52,0.0,0.0,0.0,0.0,0.0,0.0,0.0,0.0,0.0,0.0,0.0,0.0,0.0,1075.0,-0.2,607
51489,0.0,0.0,0.0,0.2,0.0,0.0,0.0,0.0,0.0,0.0,0.0,0.0,0.0,0.0,0.0,0.0,0.0,0.0,0.25,0.0,0.0,0.0,0.0,0.0,0.0,0.55,0.0,0.0,0.0,0.0,0.0,0.0,0.0,0.0,0.0,0.0,0.0,0.0,0.0,623.0,10.2,608
51490,0.0,0.0,0.0,0.2,0.0,0.0,0.0,0.0,0.0,0.0,0.0,0.0,0.0,0.0,0.0,0.0,0.0,0.0,0.25,0.0,0.0,0.0,0.0,0.0,0.0,0.55,0.0,0.0,0.0,0.0,0.0,0.0,0.0,0.0,0.0,0.0,0.0,0.0,0.0,632.0,9.4,608
51491,0.0,0.0,0.0,0.2,0.0,0.0,0.0,0.0,0.0,0.0,0.0,0.0,0.0,0.0,0.0,0.0,0.0,0.0,0.25,0.0,0.0,0.0,0.0,0.0,0.0,0.55,0.0,0.0,0.0,0.0,0.0,0.0,0.0,0.0,0.0,0.0,0.0,0.0,0.0,647.0,8.3,608
51492,0.0,0.0,0.0,0.2,0.0,0.0,0.0,0.0,0.0,0.0,0.0,0.0,0.0,0.0,0.0,0.0,0.0,0.0,0.25,0.0,0.0,0.0,0.0,0.0,0.0,0.55,0.0,0.0,0.0,0.0,0.0,0.0,0.0,0.0,0.0,0.0,0.0,0.0,0.0,665.0,7.199999999999998,608
51493,0.0,0.0,0.0,0.2,0.0,0.0,0.0,0.0,0.0,0.0,0.0,0.0,0.0,0.0,0.0,0.0,0.0,0.0,0.25,0.0,0.0,0.0,0.0,0.0,0.0,0.55,0.0,0.0,0.0,0.0,0.0,0.0,0.0,0.0,0.0,0.0,0.0,0.0,0.0,874.0,1.2999999999999998,608
51494,0.0,0.0,0.0,0.2,0.0,0.0,0.0,0.0,0.0,0.0,0.0,0.0,0.0,0.0,0.0,0.0,0.0,0.0,0.25,0.0,0.0,0.0,0.0,0.0,0.0,0.55,0.0,0.0,0.0,0.0,0.0,0.0,0.0,0.0,0.0,0.0,0.0,0.0,0.0,926.0,0.8,608
51495,0.0,0.0,0.0,0.2,0.0,0.0,0.0,0.0,0.0,0.0,0.0,0.0,0.0,0.0,0.0,0.0,0.0,0.0,0.25,0.0,0.0,0.0,0.0,0.0,0.0,0.55,0.0,0.0,0.0,0.0,0.0,0.0,0.0,0.0,0.0,0.0,0.0,0.0,0.0,974.0,0.5,608
51496,0.0,0.0,0.0,0.2,0.0,0.0,0.0,0.0,0.0,0.0,0.0,0.0,0.0,0.0,0.0,0.0,0.0,0.0,0.25,0.0,0.0,0.0,0.0,0.0,0.0,0.55,0.0,0.0,0.0,0.0,0.0,0.0,0.0,0.0,0.0,0.0,0.0,0.0,0.0,1025.0,0.2,608
51497,0.0,0.0,0.0,0.2,0.0,0.0,0.0,0.0,0.0,0.0,0.0,0.0,0.0,0.0,0.0,0.0,0.0,0.0,0.25,0.0,0.0,0.0,0.0,0.0,0.0,0.55,0.0,0.0,0.0,0.0,0.0,0.0,0.0,0.0,0.0,0.0,0.0,0.0,0.0,1075.0,0.0,608
51887,0.0,0.0,0.8,0.0,0.0,0.0,0.0,0.0,0.0,0.0,0.0,0.0,0.0,0.0,0.0,0.0,0.0,0.0,0.2,0.0,0.0,0.0,0.0,0.0,0.0,0.0,0.0,0.0,0.0,0.0,0.0,0.0,0.0,0.0,0.0,0.0,0.0,0.0,0.0,1133.0,0.5721460244897716,609
51888,0.0,0.0,0.8,0.0,0.0,0.0,0.0,0.0,0.0,0.0,0.0,0.0,0.0,0.0,0.0,0.0,0.0,0.0,0.2,0.0,0.0,0.0,0.0,0.0,0.0,0.0,0.0,0.0,0.0,0.0,0.0,0.0,0.0,0.0,0.0,0.0,0.0,0.0,0.0,1154.0,0.4462006247378287,609
51889,0.0,0.0,0.8,0.0,0.0,0.0,0.0,0.0,0.0,0.0,0.0,0.0,0.0,0.0,0.0,0.0,0.0,0.0,0.2,0.0,0.0,0.0,0.0,0.0,0.0,0.0,0.0,0.0,0.0,0.0,0.0,0.0,0.0,0.0,0.0,0.0,0.0,0.0,0.0,1173.0,0.03342375548694973,609
51890,0.0,0.0,0.8,0.0,0.0,0.0,0.0,0.0,0.0,0.0,0.0,0.0,0.0,0.0,0.0,0.0,0.0,0.0,0.2,0.0,0.0,0.0,0.0,0.0,0.0,0.0,0.0,0.0,0.0,0.0,0.0,0.0,0.0,0.0,0.0,0.0,0.0,0.0,0.0,1193.0,0.052351013985975726,609
51891,0.0,0.0,0.8,0.0,0.0,0.0,0.0,0.0,0.0,0.0,0.0,0.0,0.0,0.0,0.0,0.0,0.0,0.0,0.2,0.0,0.0,0.0,0.0,0.0,0.0,0.0,0.0,0.0,0.0,0.0,0.0,0.0,0.0,0.0,0.0,0.0,0.0,0.0,0.0,1214.0,0.09876503921522706,609
51892,0.0,0.0,0.8,0.0,0.0,0.0,0.0,0.0,0.0,0.0,0.0,0.0,0.0,0.0,0.0,0.0,0.0,0.0,0.2,0.0,0.0,0.0,0.0,0.0,0.0,0.0,0.0,0.0,0.0,0.0,0.0,0.0,0.0,0.0,0.0,0.0,0.0,0.0,0.0,1234.0,0.016249087653609218,609
51893,0.0,0.0,0.8,0.0,0.0,0.0,0.0,0.0,0.0,0.0,0.0,0.0,0.0,0.0,0.0,0.0,0.0,0.0,0.2,0.0,0.0,0.0,0.0,0.0,0.0,0.0,0.0,0.0,0.0,0.0,0.0,0.0,0.0,0.0,0.0,0.0,0.0,0.0,0.0,1273.0,-0.18352637402188665,609
51894,0.0,0.0,0.8,0.0,0.0,0.0,0.0,0.0,0.0,0.0,0.0,0.0,0.0,0.0,0.0,0.0,0.0,0.0,0.2,0.0,0.0,0.0,0.0,0.0,0.0,0.0,0.0,0.0,0.0,0.0,0.0,0.0,0.0,0.0,0.0,0.0,0.0,0.0,0.0,1322.0,-0.33118649786899224,609
51895,0.0,0.0,0.8,0.0,0.0,0.0,0.0,0.0,0.0,0.0,0.0,0.0,0.0,0.0,0.0,0.0,0.0,0.0,0.2,0.0,0.0,0.0,0.0,0.0,0.0,0.0,0.0,0.0,0.0,0.0,0.0,0.0,0.0,0.0,0.0,0.0,0.0,0.0,0.0,1372.0,-0.5005613458112604,609
51896,0.0,0.0,0.8,0.0,0.0,0.0,0.0,0.0,0.0,0.0,0.0,0.0,0.0,0.0,0.0,0.0,0.0,0.0,0.2,0.0,0.0,0.0,0.0,0.0,0.0,0.0,0.0,0.0,0.0,0.0,0.0,0.0,0.0,0.0,0.0,0.0,0.0,0.0,0.0,1423.0,-0.622163800744171,609
88865,0.0,0.0,0.8,0.0,0.0,0.0,0.0,0.0,0.0,0.0,0.0,0.0,0.0,0.0,0.0,0.0,0.0,0.0,0.2,0.0,0.0,0.0,0.0,0.0,0.0,0.0,0.0,0.0,0.0,0.0,0.0,0.0,0.0,0.0,0.0,0.0,0.0,0.0,0.0,973.0,2.14,609
88866,0.0,0.0,0.8,0.0,0.0,0.0,0.0,0.0,0.0,0.0,0.0,0.0,0.0,0.0,0.0,0.0,0.0,0.0,0.2,0.0,0.0,0.0,0.0,0.0,0.0,0.0,0.0,0.0,0.0,0.0,0.0,0.0,0.0,0.0,0.0,0.0,0.0,0.0,0.0,1073.0,0.79,609
90202,0.0,0.0,0.8,0.0,0.0,0.0,0.0,0.0,0.0,0.0,0.0,0.0,0.0,0.0,0.0,0.0,0.0,0.0,0.2,0.0,0.0,0.0,0.0,0.0,0.0,0.0,0.0,0.0,0.0,0.0,0.0,0.0,0.0,0.0,0.0,0.0,0.0,0.0,0.0,748.0,12.0,609
90203,0.0,0.0,0.8,0.0,0.0,0.0,0.0,0.0,0.0,0.0,0.0,0.0,0.0,0.0,0.0,0.0,0.0,0.0,0.2,0.0,0.0,0.0,0.0,0.0,0.0,0.0,0.0,0.0,0.0,0.0,0.0,0.0,0.0,0.0,0.0,0.0,0.0,0.0,0.0,761.0,11.0,609
90204,0.0,0.0,0.8,0.0,0.0,0.0,0.0,0.0,0.0,0.0,0.0,0.0,0.0,0.0,0.0,0.0,0.0,0.0,0.2,0.0,0.0,0.0,0.0,0.0,0.0,0.0,0.0,0.0,0.0,0.0,0.0,0.0,0.0,0.0,0.0,0.0,0.0,0.0,0.0,774.0,10.0,609
90205,0.0,0.0,0.8,0.0,0.0,0.0,0.0,0.0,0.0,0.0,0.0,0.0,0.0,0.0,0.0,0.0,0.0,0.0,0.2,0.0,0.0,0.0,0.0,0.0,0.0,0.0,0.0,0.0,0.0,0.0,0.0,0.0,0.0,0.0,0.0,0.0,0.0,0.0,0.0,787.0,9.0,609
90206,0.0,0.0,0.8,0.0,0.0,0.0,0.0,0.0,0.0,0.0,0.0,0.0,0.0,0.0,0.0,0.0,0.0,0.0,0.2,0.0,0.0,0.0,0.0,0.0,0.0,0.0,0.0,0.0,0.0,0.0,0.0,0.0,0.0,0.0,0.0,0.0,0.0,0.0,0.0,801.0,8.0,609
94730,0.0,0.0,0.8,0.0,0.0,0.0,0.0,0.0,0.0,0.0,0.0,0.0,0.0,0.0,0.0,0.0,0.0,0.0,0.2,0.0,0.0,0.0,0.0,0.0,0.0,0.0,0.0,0.0,0.0,0.0,0.0,0.0,0.0,0.0,0.0,0.0,0.0,0.0,0.0,798.0,8.55,609
51897,0.15,0.0,0.08,0.0,0.0,0.0,0.17,0.0,0.0,0.0,0.0,0.0,0.0,0.0,0.0,0.0,0.0,0.0,0.0,0.05,0.0,0.0,0.0,0.0,0.0,0.0,0.0,0.0,0.0,0.55,0.0,0.0,0.0,0.0,0.0,0.0,0.0,0.0,0.0,974.0,11.7,610
51898,0.15,0.0,0.08,0.0,0.0,0.0,0.17,0.0,0.0,0.0,0.0,0.0,0.0,0.0,0.0,0.0,0.0,0.0,0.0,0.05,0.0,0.0,0.0,0.0,0.0,0.0,0.0,0.0,0.0,0.55,0.0,0.0,0.0,0.0,0.0,0.0,0.0,0.0,0.0,983.0,11.8,610
51899,0.15,0.0,0.08,0.0,0.0,0.0,0.17,0.0,0.0,0.0,0.0,0.0,0.0,0.0,0.0,0.0,0.0,0.0,0.0,0.05,0.0,0.0,0.0,0.0,0.0,0.0,0.0,0.0,0.0,0.55,0.0,0.0,0.0,0.0,0.0,0.0,0.0,0.0,0.0,996.0,11.2,610
51900,0.15,0.0,0.08,0.0,0.0,0.0,0.17,0.0,0.0,0.0,0.0,0.0,0.0,0.0,0.0,0.0,0.0,0.0,0.0,0.05,0.0,0.0,0.0,0.0,0.0,0.0,0.0,0.0,0.0,0.55,0.0,0.0,0.0,0.0,0.0,0.0,0.0,0.0,0.0,1005.0,10.9,610
51901,0.15,0.0,0.08,0.0,0.0,0.0,0.17,0.0,0.0,0.0,0.0,0.0,0.0,0.0,0.0,0.0,0.0,0.0,0.0,0.05,0.0,0.0,0.0,0.0,0.0,0.0,0.0,0.0,0.0,0.55,0.0,0.0,0.0,0.0,0.0,0.0,0.0,0.0,0.0,1007.0,10.5,610
51902,0.15,0.0,0.08,0.0,0.0,0.0,0.17,0.0,0.0,0.0,0.0,0.0,0.0,0.0,0.0,0.0,0.0,0.0,0.0,0.05,0.0,0.0,0.0,0.0,0.0,0.0,0.0,0.0,0.0,0.55,0.0,0.0,0.0,0.0,0.0,0.0,0.0,0.0,0.0,1014.0,10.3,610
51903,0.15,0.0,0.08,0.0,0.0,0.0,0.17,0.0,0.0,0.0,0.0,0.0,0.0,0.0,0.0,0.0,0.0,0.0,0.0,0.05,0.0,0.0,0.0,0.0,0.0,0.0,0.0,0.0,0.0,0.55,0.0,0.0,0.0,0.0,0.0,0.0,0.0,0.0,0.0,1300.0,3.5,610
51904,0.15,0.0,0.08,0.0,0.0,0.0,0.17,0.0,0.0,0.0,0.0,0.0,0.0,0.0,0.0,0.0,0.0,0.0,0.0,0.05,0.0,0.0,0.0,0.0,0.0,0.0,0.0,0.0,0.0,0.55,0.0,0.0,0.0,0.0,0.0,0.0,0.0,0.0,0.0,1326.0,3.2,610
51905,0.15,0.0,0.08,0.0,0.0,0.0,0.17,0.0,0.0,0.0,0.0,0.0,0.0,0.0,0.0,0.0,0.0,0.0,0.0,0.05,0.0,0.0,0.0,0.0,0.0,0.0,0.0,0.0,0.0,0.55,0.0,0.0,0.0,0.0,0.0,0.0,0.0,0.0,0.0,1351.0,3.0,610
51906,0.15,0.0,0.08,0.0,0.0,0.0,0.17,0.0,0.0,0.0,0.0,0.0,0.0,0.0,0.0,0.0,0.0,0.0,0.0,0.05,0.0,0.0,0.0,0.0,0.0,0.0,0.0,0.0,0.0,0.55,0.0,0.0,0.0,0.0,0.0,0.0,0.0,0.0,0.0,1377.0,2.7,610
51907,0.15,0.0,0.08,0.0,0.0,0.0,0.17,0.0,0.0,0.0,0.0,0.0,0.0,0.0,0.0,0.0,0.0,0.0,0.0,0.05,0.0,0.0,0.0,0.0,0.0,0.0,0.0,0.0,0.0,0.55,0.0,0.0,0.0,0.0,0.0,0.0,0.0,0.0,0.0,1399.0,2.4,610
51908,0.15,0.0,0.08,0.0,0.0,0.0,0.17,0.0,0.0,0.0,0.0,0.0,0.0,0.0,0.0,0.0,0.0,0.0,0.0,0.05,0.0,0.0,0.0,0.0,0.0,0.0,0.0,0.0,0.0,0.55,0.0,0.0,0.0,0.0,0.0,0.0,0.0,0.0,0.0,1425.0,2.2,610
51909,0.15,0.0,0.08,0.0,0.0,0.0,0.17,0.0,0.0,0.0,0.0,0.0,0.0,0.0,0.0,0.0,0.0,0.0,0.0,0.05,0.0,0.0,0.0,0.0,0.0,0.0,0.0,0.0,0.0,0.55,0.0,0.0,0.0,0.0,0.0,0.0,0.0,0.0,0.0,1449.0,2.1,610
51910,0.15,0.0,0.08,0.0,0.0,0.0,0.17,0.0,0.0,0.0,0.0,0.0,0.0,0.0,0.0,0.0,0.0,0.0,0.0,0.05,0.0,0.0,0.0,0.0,0.0,0.0,0.0,0.0,0.0,0.55,0.0,0.0,0.0,0.0,0.0,0.0,0.0,0.0,0.0,1473.0,1.9,610
51911,0.15,0.0,0.08,0.0,0.0,0.0,0.17,0.0,0.0,0.0,0.0,0.0,0.0,0.0,0.0,0.0,0.0,0.0,0.0,0.05,0.0,0.0,0.0,0.0,0.0,0.0,0.0,0.0,0.0,0.55,0.0,0.0,0.0,0.0,0.0,0.0,0.0,0.0,0.0,1500.0,1.8,610
51912,0.15,0.0,0.08,0.0,0.0,0.0,0.17,0.0,0.0,0.0,0.0,0.0,0.0,0.0,0.0,0.0,0.0,0.0,0.0,0.05,0.0,0.0,0.0,0.0,0.0,0.0,0.0,0.0,0.0,0.55,0.0,0.0,0.0,0.0,0.0,0.0,0.0,0.0,0.0,1524.0,1.6,610
51913,0.15,0.0,0.08,0.0,0.0,0.0,0.17,0.0,0.0,0.0,0.0,0.0,0.0,0.0,0.0,0.0,0.0,0.0,0.0,0.05,0.0,0.0,0.0,0.0,0.0,0.0,0.0,0.0,0.0,0.55,0.0,0.0,0.0,0.0,0.0,0.0,0.0,0.0,0.0,1550.0,1.4,610
51914,0.15,0.0,0.08,0.0,0.0,0.0,0.17,0.0,0.0,0.0,0.0,0.0,0.0,0.0,0.0,0.0,0.0,0.0,0.0,0.05,0.0,0.0,0.0,0.0,0.0,0.0,0.0,0.0,0.0,0.55,0.0,0.0,0.0,0.0,0.0,0.0,0.0,0.0,0.0,1574.0,1.3,610
51915,0.15,0.0,0.08,0.0,0.0,0.0,0.17,0.0,0.0,0.0,0.0,0.0,0.0,0.0,0.0,0.0,0.0,0.0,0.0,0.05,0.0,0.0,0.0,0.0,0.0,0.0,0.0,0.0,0.0,0.55,0.0,0.0,0.0,0.0,0.0,0.0,0.0,0.0,0.0,1599.0,1.1,610
51916,0.15,0.0,0.08,0.0,0.0,0.0,0.17,0.0,0.0,0.0,0.0,0.0,0.0,0.0,0.0,0.0,0.0,0.0,0.0,0.05,0.0,0.0,0.0,0.0,0.0,0.0,0.0,0.0,0.0,0.55,0.0,0.0,0.0,0.0,0.0,0.0,0.0,0.0,0.0,1625.0,0.9,610
51917,0.15,0.0,0.08,0.0,0.0,0.0,0.17,0.0,0.0,0.0,0.0,0.0,0.0,0.0,0.0,0.0,0.0,0.0,0.0,0.05,0.0,0.0,0.0,0.0,0.0,0.0,0.0,0.0,0.0,0.55,0.0,0.0,0.0,0.0,0.0,0.0,0.0,0.0,0.0,1649.0,0.8,610
51918,0.15,0.0,0.08,0.0,0.0,0.0,0.17,0.0,0.0,0.0,0.0,0.0,0.0,0.0,0.0,0.0,0.0,0.0,0.0,0.05,0.0,0.0,0.0,0.0,0.0,0.0,0.0,0.0,0.0,0.55,0.0,0.0,0.0,0.0,0.0,0.0,0.0,0.0,0.0,1675.0,0.7,610
51919,0.15,0.0,0.08,0.0,0.0,0.0,0.17,0.0,0.0,0.0,0.0,0.0,0.0,0.0,0.0,0.0,0.0,0.0,0.0,0.05,0.0,0.0,0.0,0.0,0.0,0.0,0.0,0.0,0.0,0.55,0.0,0.0,0.0,0.0,0.0,0.0,0.0,0.0,0.0,1702.0,0.6,610
51920,0.15,0.0,0.08,0.0,0.0,0.0,0.17,0.0,0.0,0.0,0.0,0.0,0.0,0.0,0.0,0.0,0.0,0.0,0.0,0.05,0.0,0.0,0.0,0.0,0.0,0.0,0.0,0.0,0.0,0.55,0.0,0.0,0.0,0.0,0.0,0.0,0.0,0.0,0.0,1724.0,0.5,610
51921,0.15,0.0,0.08,0.0,0.0,0.0,0.17,0.0,0.0,0.0,0.0,0.0,0.0,0.0,0.0,0.0,0.0,0.0,0.0,0.05,0.0,0.0,0.0,0.0,0.0,0.0,0.0,0.0,0.0,0.55,0.0,0.0,0.0,0.0,0.0,0.0,0.0,0.0,0.0,1750.0,0.4,610
51922,0.15,0.0,0.08,0.0,0.0,0.0,0.17,0.0,0.0,0.0,0.0,0.0,0.0,0.0,0.0,0.0,0.0,0.0,0.0,0.05,0.0,0.0,0.0,0.0,0.0,0.0,0.0,0.0,0.0,0.55,0.0,0.0,0.0,0.0,0.0,0.0,0.0,0.0,0.0,1772.0,0.3,610
51923,0.15,0.0,0.08,0.0,0.0,0.0,0.17,0.0,0.0,0.0,0.0,0.0,0.0,0.0,0.0,0.0,0.0,0.0,0.0,0.05,0.0,0.0,0.0,0.0,0.0,0.0,0.0,0.0,0.0,0.55,0.0,0.0,0.0,0.0,0.0,0.0,0.0,0.0,0.0,1798.0,0.2,610
51995,0.01,0.0,0.0,0.0,0.0,0.0,0.09,0.0,0.0,0.0,0.0,0.0,0.0,0.0,0.0,0.0,0.0,0.0,0.0,0.06,0.0,0.0,0.13,0.0,0.0,0.0,0.0,0.0,0.0,0.71,0.0,0.0,0.0,0.0,0.0,0.0,0.0,0.0,0.0,1773.0,0.9,611
63028,0.01,0.0,0.0,0.0,0.0,0.0,0.09,0.0,0.0,0.0,0.0,0.0,0.0,0.0,0.0,0.0,0.0,0.0,0.0,0.06,0.0,0.0,0.13,0.0,0.0,0.0,0.0,0.0,0.0,0.71,0.0,0.0,0.0,0.0,0.0,0.0,0.0,0.0,0.0,1472.0,2.0,611
63757,0.01,0.0,0.0,0.0,0.0,0.0,0.09,0.0,0.0,0.0,0.0,0.0,0.0,0.0,0.0,0.0,0.0,0.0,0.0,0.06,0.0,0.0,0.13,0.0,0.0,0.0,0.0,0.0,0.0,0.71,0.0,0.0,0.0,0.0,0.0,0.0,0.0,0.0,0.0,983.0,7.0,611
63758,0.01,0.0,0.0,0.0,0.0,0.0,0.09,0.0,0.0,0.0,0.0,0.0,0.0,0.0,0.0,0.0,0.0,0.0,0.0,0.06,0.0,0.0,0.13,0.0,0.0,0.0,0.0,0.0,0.0,0.71,0.0,0.0,0.0,0.0,0.0,0.0,0.0,0.0,0.0,887.0,9.5,611
63765,0.01,0.0,0.0,0.0,0.0,0.0,0.09,0.0,0.0,0.0,0.0,0.0,0.0,0.0,0.0,0.0,0.0,0.0,0.0,0.06,0.0,0.0,0.13,0.0,0.0,0.0,0.0,0.0,0.0,0.71,0.0,0.0,0.0,0.0,0.0,0.0,0.0,0.0,0.0,1475.0,2.0,611
63766,0.01,0.0,0.0,0.0,0.0,0.0,0.09,0.0,0.0,0.0,0.0,0.0,0.0,0.0,0.0,0.0,0.0,0.0,0.0,0.06,0.0,0.0,0.13,0.0,0.0,0.0,0.0,0.0,0.0,0.71,0.0,0.0,0.0,0.0,0.0,0.0,0.0,0.0,0.0,982.0,7.0,611
63767,0.01,0.0,0.0,0.0,0.0,0.0,0.09,0.0,0.0,0.0,0.0,0.0,0.0,0.0,0.0,0.0,0.0,0.0,0.0,0.06,0.0,0.0,0.13,0.0,0.0,0.0,0.0,0.0,0.0,0.71,0.0,0.0,0.0,0.0,0.0,0.0,0.0,0.0,0.0,885.0,9.5,611
67262,0.01,0.0,0.0,0.0,0.0,0.0,0.09,0.0,0.0,0.0,0.0,0.0,0.0,0.0,0.0,0.0,0.0,0.0,0.0,0.06,0.0,0.0,0.13,0.0,0.0,0.0,0.0,0.0,0.0,0.71,0.0,0.0,0.0,0.0,0.0,0.0,0.0,0.0,0.0,1343.0,3.133538908370217,611
67263,0.01,0.0,0.0,0.0,0.0,0.0,0.09,0.0,0.0,0.0,0.0,0.0,0.0,0.0,0.0,0.0,0.0,0.0,0.0,0.06,0.0,0.0,0.13,0.0,0.0,0.0,0.0,0.0,0.0,0.71,0.0,0.0,0.0,0.0,0.0,0.0,0.0,0.0,0.0,1383.0,2.85,611
67264,0.01,0.0,0.0,0.0,0.0,0.0,0.09,0.0,0.0,0.0,0.0,0.0,0.0,0.0,0.0,0.0,0.0,0.0,0.0,0.06,0.0,0.0,0.13,0.0,0.0,0.0,0.0,0.0,0.0,0.71,0.0,0.0,0.0,0.0,0.0,0.0,0.0,0.0,0.0,1428.0,2.6273658565927325,611
67265,0.01,0.0,0.0,0.0,0.0,0.0,0.09,0.0,0.0,0.0,0.0,0.0,0.0,0.0,0.0,0.0,0.0,0.0,0.0,0.06,0.0,0.0,0.13,0.0,0.0,0.0,0.0,0.0,0.0,0.71,0.0,0.0,0.0,0.0,0.0,0.0,0.0,0.0,0.0,1473.0,2.342422680822206,611
67266,0.01,0.0,0.0,0.0,0.0,0.0,0.09,0.0,0.0,0.0,0.0,0.0,0.0,0.0,0.0,0.0,0.0,0.0,0.0,0.06,0.0,0.0,0.13,0.0,0.0,0.0,0.0,0.0,0.0,0.71,0.0,0.0,0.0,0.0,0.0,0.0,0.0,0.0,0.0,1533.0,2.060286965602925,611
67267,0.01,0.0,0.0,0.0,0.0,0.0,0.09,0.0,0.0,0.0,0.0,0.0,0.0,0.0,0.0,0.0,0.0,0.0,0.0,0.06,0.0,0.0,0.13,0.0,0.0,0.0,0.0,0.0,0.0,0.71,0.0,0.0,0.0,0.0,0.0,0.0,0.0,0.0,0.0,1593.0,1.740362689494244,611
67268,0.01,0.0,0.0,0.0,0.0,0.0,0.09,0.0,0.0,0.0,0.0,0.0,0.0,0.0,0.0,0.0,0.0,0.0,0.0,0.06,0.0,0.0,0.13,0.0,0.0,0.0,0.0,0.0,0.0,0.71,0.0,0.0,0.0,0.0,0.0,0.0,0.0,0.0,0.0,1693.0,1.3010299956639813,611
67269,0.01,0.0,0.0,0.0,0.0,0.0,0.09,0.0,0.0,0.0,0.0,0.0,0.0,0.0,0.0,0.0,0.0,0.0,0.0,0.06,0.0,0.0,0.13,0.0,0.0,0.0,0.0,0.0,0.0,0.71,0.0,0.0,0.0,0.0,0.0,0.0,0.0,0.0,0.0,1783.0,1.1505149978319906,611
67270,0.01,0.0,0.0,0.0,0.0,0.0,0.09,0.0,0.0,0.0,0.0,0.0,0.0,0.0,0.0,0.0,0.0,0.0,0.0,0.06,0.0,0.0,0.13,0.0,0.0,0.0,0.0,0.0,0.0,0.71,0.0,0.0,0.0,0.0,0.0,0.0,0.0,0.0,0.0,1348.0,3.0782745756658905,611
67271,0.01,0.0,0.0,0.0,0.0,0.0,0.09,0.0,0.0,0.0,0.0,0.0,0.0,0.0,0.0,0.0,0.0,0.0,0.0,0.06,0.0,0.0,0.13,0.0,0.0,0.0,0.0,0.0,0.0,0.71,0.0,0.0,0.0,0.0,0.0,0.0,0.0,0.0,0.0,1423.0,2.611618136551499,611
67272,0.01,0.0,0.0,0.0,0.0,0.0,0.09,0.0,0.0,0.0,0.0,0.0,0.0,0.0,0.0,0.0,0.0,0.0,0.0,0.06,0.0,0.0,0.13,0.0,0.0,0.0,0.0,0.0,0.0,0.71,0.0,0.0,0.0,0.0,0.0,0.0,0.0,0.0,0.0,1478.0,2.315970345456918,611
67283,0.01,0.0,0.0,0.0,0.0,0.0,0.09,0.0,0.0,0.0,0.0,0.0,0.0,0.0,0.0,0.0,0.0,0.0,0.0,0.06,0.0,0.0,0.13,0.0,0.0,0.0,0.0,0.0,0.0,0.71,0.0,0.0,0.0,0.0,0.0,0.0,0.0,0.0,0.0,1338.0,3.2041199826559246,611
67284,0.01,0.0,0.0,0.0,0.0,0.0,0.09,0.0,0.0,0.0,0.0,0.0,0.0,0.0,0.0,0.0,0.0,0.0,0.0,0.06,0.0,0.0,0.13,0.0,0.0,0.0,0.0,0.0,0.0,0.71,0.0,0.0,0.0,0.0,0.0,0.0,0.0,0.0,0.0,1363.0,2.993713248970312,611
67285,0.01,0.0,0.0,0.0,0.0,0.0,0.09,0.0,0.0,0.0,0.0,0.0,0.0,0.0,0.0,0.0,0.0,0.0,0.0,0.06,0.0,0.0,0.13,0.0,0.0,0.0,0.0,0.0,0.0,0.71,0.0,0.0,0.0,0.0,0.0,0.0,0.0,0.0,0.0,1393.0,2.8603380065709936,611
67286,0.01,0.0,0.0,0.0,0.0,0.0,0.09,0.0,0.0,0.0,0.0,0.0,0.0,0.0,0.0,0.0,0.0,0.0,0.0,0.06,0.0,0.0,0.13,0.0,0.0,0.0,0.0,0.0,0.0,0.71,0.0,0.0,0.0,0.0,0.0,0.0,0.0,0.0,0.0,1573.0,1.740362689494244,611
67287,0.01,0.0,0.0,0.0,0.0,0.0,0.09,0.0,0.0,0.0,0.0,0.0,0.0,0.0,0.0,0.0,0.0,0.0,0.0,0.06,0.0,0.0,0.13,0.0,0.0,0.0,0.0,0.0,0.0,0.71,0.0,0.0,0.0,0.0,0.0,0.0,0.0,0.0,0.0,1353.0,3.0773679052841567,611
67288,0.01,0.0,0.0,0.0,0.0,0.0,0.09,0.0,0.0,0.0,0.0,0.0,0.0,0.0,0.0,0.0,0.0,0.0,0.0,0.06,0.0,0.0,0.13,0.0,0.0,0.0,0.0,0.0,0.0,0.71,0.0,0.0,0.0,0.0,0.0,0.0,0.0,0.0,0.0,1398.0,2.8013868626459875,611
67289,0.01,0.0,0.0,0.0,0.0,0.0,0.09,0.0,0.0,0.0,0.0,0.0,0.0,0.0,0.0,0.0,0.0,0.0,0.0,0.06,0.0,0.0,0.13,0.0,0.0,0.0,0.0,0.0,0.0,0.71,0.0,0.0,0.0,0.0,0.0,0.0,0.0,0.0,0.0,1433.0,2.5563025007672877,611
67290,0.01,0.0,0.0,0.0,0.0,0.0,0.09,0.0,0.0,0.0,0.0,0.0,0.0,0.0,0.0,0.0,0.0,0.0,0.0,0.06,0.0,0.0,0.13,0.0,0.0,0.0,0.0,0.0,0.0,0.71,0.0,0.0,0.0,0.0,0.0,0.0,0.0,0.0,0.0,1483.0,2.2787536009528293,611
67291,0.01,0.0,0.0,0.0,0.0,0.0,0.09,0.0,0.0,0.0,0.0,0.0,0.0,0.0,0.0,0.0,0.0,0.0,0.0,0.06,0.0,0.0,0.13,0.0,0.0,0.0,0.0,0.0,0.0,0.71,0.0,0.0,0.0,0.0,0.0,0.0,0.0,0.0,0.0,1673.0,1.2870156338638594,611
67305,0.01,0.0,0.0,0.0,0.0,0.0,0.09,0.0,0.0,0.0,0.0,0.0,0.0,0.0,0.0,0.0,0.0,0.0,0.0,0.06,0.0,0.0,0.13,0.0,0.0,0.0,0.0,0.0,0.0,0.71,0.0,0.0,0.0,0.0,0.0,0.0,0.0,0.0,0.0,1373.0,2.63104730134524,611
67306,0.01,0.0,0.0,0.0,0.0,0.0,0.09,0.0,0.0,0.0,0.0,0.0,0.0,0.0,0.0,0.0,0.0,0.0,0.0,0.06,0.0,0.0,0.13,0.0,0.0,0.0,0.0,0.0,0.0,0.71,0.0,0.0,0.0,0.0,0.0,0.0,0.0,0.0,0.0,1413.0,2.6532125137753435,611
73298,0.01,0.0,0.0,0.0,0.0,0.0,0.09,0.0,0.0,0.0,0.0,0.0,0.0,0.0,0.0,0.0,0.0,0.0,0.0,0.06,0.0,0.0,0.13,0.0,0.0,0.0,0.0,0.0,0.0,0.71,0.0,0.0,0.0,0.0,0.0,0.0,0.0,0.0,0.0,1628.0,1.65,611
73299,0.01,0.0,0.0,0.0,0.0,0.0,0.09,0.0,0.0,0.0,0.0,0.0,0.0,0.0,0.0,0.0,0.0,0.0,0.0,0.06,0.0,0.0,0.13,0.0,0.0,0.0,0.0,0.0,0.0,0.71,0.0,0.0,0.0,0.0,0.0,0.0,0.0,0.0,0.0,1580.0,1.8,611
73300,0.01,0.0,0.0,0.0,0.0,0.0,0.09,0.0,0.0,0.0,0.0,0.0,0.0,0.0,0.0,0.0,0.0,0.0,0.0,0.06,0.0,0.0,0.13,0.0,0.0,0.0,0.0,0.0,0.0,0.71,0.0,0.0,0.0,0.0,0.0,0.0,0.0,0.0,0.0,1545.0,2.0,611
73301,0.01,0.0,0.0,0.0,0.0,0.0,0.09,0.0,0.0,0.0,0.0,0.0,0.0,0.0,0.0,0.0,0.0,0.0,0.0,0.06,0.0,0.0,0.13,0.0,0.0,0.0,0.0,0.0,0.0,0.71,0.0,0.0,0.0,0.0,0.0,0.0,0.0,0.0,0.0,1515.0,2.2,611
73302,0.01,0.0,0.0,0.0,0.0,0.0,0.09,0.0,0.0,0.0,0.0,0.0,0.0,0.0,0.0,0.0,0.0,0.0,0.0,0.06,0.0,0.0,0.13,0.0,0.0,0.0,0.0,0.0,0.0,0.71,0.0,0.0,0.0,0.0,0.0,0.0,0.0,0.0,0.0,1488.0,2.3,611
73303,0.01,0.0,0.0,0.0,0.0,0.0,0.09,0.0,0.0,0.0,0.0,0.0,0.0,0.0,0.0,0.0,0.0,0.0,0.0,0.06,0.0,0.0,0.13,0.0,0.0,0.0,0.0,0.0,0.0,0.71,0.0,0.0,0.0,0.0,0.0,0.0,0.0,0.0,0.0,1468.0,2.4,611
73304,0.01,0.0,0.0,0.0,0.0,0.0,0.09,0.0,0.0,0.0,0.0,0.0,0.0,0.0,0.0,0.0,0.0,0.0,0.0,0.06,0.0,0.0,0.13,0.0,0.0,0.0,0.0,0.0,0.0,0.71,0.0,0.0,0.0,0.0,0.0,0.0,0.0,0.0,0.0,1443.0,2.5,611
