Repository: R3sten/glass_dynamics

# GlassDynamics: Ridge Regression for Glass Viscosity Prediction

## Bachelor's thesis in physics

### Università degli Studi di Trieste

The main goal of this project is to develop a reliable and interpretable predictive model for glass viscosity, moving beyond "black-box" machine learning to provide physically meaningful insights for materials science applications.


This repository implements a workflow that bridges the gap between empirical models and modern data science techniques.

File: data/viscosity_raw_data.csv (part 65 of 81)
,Al2O3,As2O3,B2O3,BaO,BeO,Bi2O3,CaO,CdO,CoO,Cs2O,CuO,Fe2O3,FeO,Ga2O3,GeO2,HfO2,K2O,La2O3,Li2O,MgO,MnO,MoO3,Na2O,Nb2O5,NiO,P2O5,PbO,Rb2O,Sb2O3,SiO2,SrO,Ta2O5,TeO2,TiO2,Tl2O,WO3,Y2O3,ZnO,ZrO2,T,log_visc,ID
73305,0.01,0.0,0.0,0.0,0.0,0.0,0.09,0.0,0.0,0.0,0.0,0.0,0.0,0.0,0.0,0.0,0.0,0.0,0.0,0.06,0.0,0.0,0.13,0.0,0.0,0.0,0.0,0.0,0.0,0.71,0.0,0.0,0.0,0.0,0.0,0.0,0.0,0.0,0.0,1426.0,2.6,611
73306,0.01,0.0,0.0,0.0,0.0,0.0,0.09,0.0,0.0,0.0,0.0,0.0,0.0,0.0,0.0,0.0,0.0,0.0,0.0,0.06,0.0,0.0,0.13,0.0,0.0,0.0,0.0,0.0,0.0,0.71,0.0,0.0,0.0,0.0,0.0,0.0,0.0,0.0,0.0,1376.0,2.92,611
73307,0.01,0.0,0.0,0.0,0.0,0.0,0.09,0.0,0.0,0.0,0.0,0.0,0.0,0.0,0.0,0.0,0.0,0.0,0.0,0.06,0.0,0.0,0.13,0.0,0.0,0.0,0.0,0.0,0.0,0.71,0.0,0.0,0.0,0.0,0.0,0.0,0.0,0.0,0.0,1345.0,3.125,611
73308,0.01,0.0,0.0,0.0,0.0,0.0,0.09,0.0,0.0,0.0,0.0,0.0,0.0,0.0,0.0,0.0,0.0,0.0,0.0,0.06,0.0,0.0,0.13,0.0,0.0,0.0,0.0,0.0,0.0,0.71,0.0,0.0,0.0,0.0,0.0,0.0,0.0,0.0,0.0,1623.0,1.6,611
73309,0.01,0.0,0.0,0.0,0.0,0.0,0.09,0.0,0.0,0.0,0.0,0.0,0.0,0.0,0.0,0.0,0.0,0.0,0.0,0.06,0.0,0.0,0.13,0.0,0.0,0.0,0.0,0.0,0.0,0.71,0.0,0.0,0.0,0.0,0.0,0.0,0.0,0.0,0.0,1588.0,1.8,611
73310,0.01,0.0,0.0,0.0,0.0,0.0,0.09,0.0,0.0,0.0,0.0,0.0,0.0,0.0,0.0,0.0,0.0,0.0,0.0,0.06,0.0,0.0,0.13,0.0,0.0,0.0,0.0,0.0,0.0,0.71,0.0,0.0,0.0,0.0,0.0,0.0,0.0,0.0,0.0,1558.0,1.9,611
73311,0.01,0.0,0.0,0.0,0.0,0.0,0.09,0.0,0.0,0.0,0.0,0.0,0.0,0.0,0.0,0.0,0.0,0.0,0.0,0.06,0.0,0.0,0.13,0.0,0.0,0.0,0.0,0.0,0.0,0.71,0.0,0.0,0.0,0.0,0.0,0.0,0.0,0.0,0.0,1520.0,2.1,611
73312,0.01,0.0,0.0,0.0,0.0,0.0,0.09,0.0,0.0,0.0,0.0,0.0,0.0,0.0,0.0,0.0,0.0,0.0,0.0,0.06,0.0,0.0,0.13,0.0,0.0,0.0,0.0,0.0,0.0,0.71,0.0,0.0,0.0,0.0,0.0,0.0,0.0,0.0,0.0,1498.0,2.2,611
73313,0.01,0.0,0.0,0.0,0.0,0.0,0.09,0.0,0.0,0.0,0.0,0.0,0.0,0.0,0.0,0.0,0.0,0.0,0.0,0.06,0.0,0.0,0.13,0.0,0.0,0.0,0.0,0.0,0.0,0.71,0.0,0.0,0.0,0.0,0.0,0.0,0.0,0.0,0.0,1470.0,2.35,611
73314,0.01,0.0,0.0,0.0,0.0,0.0,0.09,0.0,0.0,0.0,0.0,0.0,0.0,0.0,0.0,0.0,0.0,0.0,0.0,0.06,0.0,0.0,0.13,0.0,0.0,0.0,0.0,0.0,0.0,0.71,0.0,0.0,0.0,0.0,0.0,0.0,0.0,0.0,0.0,1448.0,2.45,611
73315,0.01,0.0,0.0,0.0,0.0,0.0,0.09,0.0,0.0,0.0,0.0,0.0,0.0,0.0,0.0,0.0,0.0,0.0,0.0,0.06,0.0,0.0,0.13,0.0,0.0,0.0,0.0,0.0,0.0,0.71,0.0,0.0,0.0,0.0,0.0,0.0,0.0,0.0,0.0,1425.0,2.6,611
73316,0.01,0.0,0.0,0.0,0.0,0.0,0.09,0.0,0.0,0.0,0.0,0.0,0.0,0.0,0.0,0.0,0.0,0.0,0.0,0.06,0.0,0.0,0.13,0.0,0.0,0.0,0.0,0.0,0.0,0.71,0.0,0.0,0.0,0.0,0.0,0.0,0.0,0.0,0.0,1403.0,2.7,611
76575,0.01,0.0,0.0,0.0,0.0,0.0,0.09,0.0,0.0,0.0,0.0,0.0,0.0,0.0,0.0,0.0,0.0,0.0,0.0,0.06,0.0,0.0,0.13,0.0,0.0,0.0,0.0,0.0,0.0,0.71,0.0,0.0,0.0,0.0,0.0,0.0,0.0,0.0,0.0,1625.0,1.65,611
76576,0.01,0.0,0.0,0.0,0.0,0.0,0.09,0.0,0.0,0.0,0.0,0.0,0.0,0.0,0.0,0.0,0.0,0.0,0.0,0.06,0.0,0.0,0.13,0.0,0.0,0.0,0.0,0.0,0.0,0.71,0.0,0.0,0.0,0.0,0.0,0.0,0.0,0.0,0.0,1589.0,1.85,611
76577,0.01,0.0,0.0,0.0,0.0,0.0,0.09,0.0,0.0,0.0,0.0,0.0,0.0,0.0,0.0,0.0,0.0,0.0,0.0,0.06,0.0,0.0,0.13,0.0,0.0,0.0,0.0,0.0,0.0,0.71,0.0,0.0,0.0,0.0,0.0,0.0,0.0,0.0,0.0,1553.0,2.06,611
76578,0.01,0.0,0.0,0.0,0.0,0.0,0.09,0.0,0.0,0.0,0.0,0.0,0.0,0.0,0.0,0.0,0.0,0.0,0.0,0.06,0.0,0.0,0.13,0.0,0.0,0.0,0.0,0.0,0.0,0.71,0.0,0.0,0.0,0.0,0.0,0.0,0.0,0.0,0.0,1516.0,2.17,611
76579,0.01,0.0,0.0,0.0,0.0,0.0,0.09,0.0,0.0,0.0,0.0,0.0,0.0,0.0,0.0,0.0,0.0,0.0,0.0,0.06,0.0,0.0,0.13,0.0,0.0,0.0,0.0,0.0,0.0,0.71,0.0,0.0,0.0,0.0,0.0,0.0,0.0,0.0,0.0,1452.0,2.52,611
76580,0.01,0.0,0.0,0.0,0.0,0.0,0.09,0.0,0.0,0.0,0.0,0.0,0.0,0.0,0.0,0.0,0.0,0.0,0.0,0.06,0.0,0.0,0.13,0.0,0.0,0.0,0.0,0.0,0.0,0.71,0.0,0.0,0.0,0.0,0.0,0.0,0.0,0.0,0.0,1399.0,2.84,611
76581,0.01,0.0,0.0,0.0,0.0,0.0,0.09,0.0,0.0,0.0,0.0,0.0,0.0,0.0,0.0,0.0,0.0,0.0,0.0,0.06,0.0,0.0,0.13,0.0,0.0,0.0,0.0,0.0,0.0,0.71,0.0,0.0,0.0,0.0,0.0,0.0,0.0,0.0,0.0,1334.0,3.21,611
76582,0.01,0.0,0.0,0.0,0.0,0.0,0.09,0.0,0.0,0.0,0.0,0.0,0.0,0.0,0.0,0.0,0.0,0.0,0.0,0.06,0.0,0.0,0.13,0.0,0.0,0.0,0.0,0.0,0.0,0.71,0.0,0.0,0.0,0.0,0.0,0.0,0.0,0.0,0.0,1568.0,1.89,611
76583,0.01,0.0,0.0,0.0,0.0,0.0,0.09,0.0,0.0,0.0,0.0,0.0,0.0,0.0,0.0,0.0,0.0,0.0,0.0,0.06,0.0,0.0,0.13,0.0,0.0,0.0,0.0,0.0,0.0,0.71,0.0,0.0,0.0,0.0,0.0,0.0,0.0,0.0,0.0,1485.0,2.31,611
76584,0.01,0.0,0.0,0.0,0.0,0.0,0.09,0.0,0.0,0.0,0.0,0.0,0.0,0.0,0.0,0.0,0.0,0.0,0.0,0.06,0.0,0.0,0.13,0.0,0.0,0.0,0.0,0.0,0.0,0.71,0.0,0.0,0.0,0.0,0.0,0.0,0.0,0.0,0.0,1441.0,2.27,611
77107,0.01,0.0,0.0,0.0,0.0,0.0,0.09,0.0,0.0,0.0,0.0,0.0,0.0,0.0,0.0,0.0,0.0,0.0,0.0,0.06,0.0,0.0,0.13,0.0,0.0,0.0,0.0,0.0,0.0,0.71,0.0,0.0,0.0,0.0,0.0,0.0,0.0,0.0,0.0,1665.0,1.3010299956639813,611
77108,0.01,0.0,0.0,0.0,0.0,0.0,0.09,0.0,0.0,0.0,0.0,0.0,0.0,0.0,0.0,0.0,0.0,0.0,0.0,0.06,0.0,0.0,0.13,0.0,0.0,0.0,0.0,0.0,0.0,0.71,0.0,0.0,0.0,0.0,0.0,0.0,0.0,0.0,0.0,1328.0,3.0,611
77109,0.01,0.0,0.0,0.0,0.0,0.0,0.09,0.0,0.0,0.0,0.0,0.0,0.0,0.0,0.0,0.0,0.0,0.0,0.0,0.06,0.0,0.0,0.13,0.0,0.0,0.0,0.0,0.0,0.0,0.71,0.0,0.0,0.0,0.0,0.0,0.0,0.0,0.0,0.0,1258.0,3.544068044350276,611
77110,0.01,0.0,0.0,0.0,0.0,0.0,0.09,0.0,0.0,0.0,0.0,0.0,0.0,0.0,0.0,0.0,0.0,0.0,0.0,0.06,0.0,0.0,0.13,0.0,0.0,0.0,0.0,0.0,0.0,0.71,0.0,0.0,0.0,0.0,0.0,0.0,0.0,0.0,0.0,1187.0,4.204119982655924,611
85058,0.01,0.0,0.0,0.0,0.0,0.0,0.09,0.0,0.0,0.0,0.0,0.0,0.0,0.0,0.0,0.0,0.0,0.0,0.0,0.06,0.0,0.0,0.13,0.0,0.0,0.0,0.0,0.0,0.0,0.71,0.0,0.0,0.0,0.0,0.0,0.0,0.0,0.0,0.0,841.0,12.0,611
85059,0.01,0.0,0.0,0.0,0.0,0.0,0.09,0.0,0.0,0.0,0.0,0.0,0.0,0.0,0.0,0.0,0.0,0.0,0.0,0.06,0.0,0.0,0.13,0.0,0.0,0.0,0.0,0.0,0.0,0.71,0.0,0.0,0.0,0.0,0.0,0.0,0.0,0.0,0.0,894.0,10.0,611
85060,0.01,0.0,0.0,0.0,0.0,0.0,0.09,0.0,0.0,0.0,0.0,0.0,0.0,0.0,0.0,0.0,0.0,0.0,0.0,0.06,0.0,0.0,0.13,0.0,0.0,0.0,0.0,0.0,0.0,0.71,0.0,0.0,0.0,0.0,0.0,0.0,0.0,0.0,0.0,1660.0,1.06,611
52082,0.0,0.0,0.0,0.0,0.0,0.0,0.0,0.0,0.0,0.0,0.0,0.0,0.0,0.0,0.0,0.0,0.11,0.0,0.0,0.0,0.0,0.0,0.0,0.0,0.0,0.0,0.12,0.0,0.0,0.77,0.0,0.0,0.0,0.0,0.0,0.0,0.0,0.0,0.0,1603.0,1.5,612
52083,0.0,0.0,0.0,0.0,0.0,0.0,0.0,0.0,0.0,0.0,0.0,0.0,0.0,0.0,0.0,0.0,0.11,0.0,0.0,0.0,0.0,0.0,0.0,0.0,0.0,0.0,0.12,0.0,0.0,0.77,0.0,0.0,0.0,0.0,0.0,0.0,0.0,0.0,0.0,1471.0,2.0,612
52084,0.0,0.0,0.0,0.0,0.0,0.0,0.0,0.0,0.0,0.0,0.0,0.0,0.0,0.0,0.0,0.0,0.11,0.0,0.0,0.0,0.0,0.0,0.0,0.0,0.0,0.0,0.12,0.0,0.0,0.77,0.0,0.0,0.0,0.0,0.0,0.0,0.0,0.0,0.0,1269.0,3.0,612
52085,0.0,0.0,0.0,0.0,0.0,0.0,0.0,0.0,0.0,0.0,0.0,0.0,0.0,0.0,0.0,0.0,0.11,0.0,0.0,0.0,0.0,0.0,0.0,0.0,0.0,0.0,0.12,0.0,0.0,0.77,0.0,0.0,0.0,0.0,0.0,0.0,0.0,0.0,0.0,1128.0,4.0,612
52086,0.0,0.0,0.0,0.0,0.0,0.0,0.0,0.0,0.0,0.0,0.0,0.0,0.0,0.0,0.0,0.0,0.11,0.0,0.0,0.0,0.0,0.0,0.0,0.0,0.0,0.0,0.12,0.0,0.0,0.77,0.0,0.0,0.0,0.0,0.0,0.0,0.0,0.0,0.0,1033.0,5.0,612
52087,0.0,0.0,0.0,0.0,0.0,0.0,0.0,0.0,0.0,0.0,0.0,0.0,0.0,0.0,0.0,0.0,0.11,0.0,0.0,0.0,0.0,0.0,0.0,0.0,0.0,0.0,0.12,0.0,0.0,0.77,0.0,0.0,0.0,0.0,0.0,0.0,0.0,0.0,0.0,970.0,6.0,612
52088,0.0,0.0,0.0,0.0,0.0,0.0,0.0,0.0,0.0,0.0,0.0,0.0,0.0,0.0,0.0,0.0,0.11,0.0,0.0,0.0,0.0,0.0,0.0,0.0,0.0,0.0,0.12,0.0,0.0,0.77,0.0,0.0,0.0,0.0,0.0,0.0,0.0,0.0,0.0,917.0,7.0,612
52089,0.0,0.0,0.0,0.0,0.0,0.0,0.0,0.0,0.0,0.0,0.0,0.0,0.0,0.0,0.0,0.0,0.11,0.0,0.0,0.0,0.0,0.0,0.0,0.0,0.0,0.0,0.12,0.0,0.0,0.77,0.0,0.0,0.0,0.0,0.0,0.0,0.0,0.0,0.0,834.0,9.0,612
52090,0.0,0.0,0.0,0.0,0.0,0.0,0.0,0.0,0.0,0.0,0.0,0.0,0.0,0.0,0.0,0.0,0.11,0.0,0.0,0.0,0.0,0.0,0.0,0.0,0.0,0.0,0.12,0.0,0.0,0.77,0.0,0.0,0.0,0.0,0.0,0.0,0.0,0.0,0.0,774.0,11.0,612
52091,0.0,0.0,0.0,0.0,0.0,0.0,0.0,0.0,0.0,0.0,0.0,0.0,0.0,0.0,0.0,0.0,0.11,0.0,0.0,0.0,0.0,0.0,0.0,0.0,0.0,0.0,0.12,0.0,0.0,0.77,0.0,0.0,0.0,0.0,0.0,0.0,0.0,0.0,0.0,1673.0,1.31,612
52092,0.0,0.0,0.0,0.0,0.0,0.0,0.0,0.0,0.0,0.0,0.0,0.0,0.0,0.0,0.0,0.0,0.11,0.0,0.0,0.0,0.0,0.0,0.0,0.0,0.0,0.0,0.12,0.0,0.0,0.77,0.0,0.0,0.0,0.0,0.0,0.0,0.0,0.0,0.0,1573.0,1.6,612
52093,0.0,0.0,0.0,0.0,0.0,0.0,0.0,0.0,0.0,0.0,0.0,0.0,0.0,0.0,0.0,0.0,0.11,0.0,0.0,0.0,0.0,0.0,0.0,0.0,0.0,0.0,0.12,0.0,0.0,0.77,0.0,0.0,0.0,0.0,0.0,0.0,0.0,0.0,0.0,1473.0,1.98,612
52094,0.0,0.0,0.0,0.0,0.0,0.0,0.0,0.0,0.0,0.0,0.0,0.0,0.0,0.0,0.0,0.0,0.11,0.0,0.0,0.0,0.0,0.0,0.0,0.0,0.0,0.0,0.12,0.0,0.0,0.77,0.0,0.0,0.0,0.0,0.0,0.0,0.0,0.0,0.0,1373.0,2.46,612
52095,0.0,0.0,0.0,0.0,0.0,0.0,0.0,0.0,0.0,0.0,0.0,0.0,0.0,0.0,0.0,0.0,0.11,0.0,0.0,0.0,0.0,0.0,0.0,0.0,0.0,0.0,0.12,0.0,0.0,0.77,0.0,0.0,0.0,0.0,0.0,0.0,0.0,0.0,0.0,1273.0,2.98,612
52096,0.0,0.0,0.0,0.0,0.0,0.0,0.0,0.0,0.0,0.0,0.0,0.0,0.0,0.0,0.0,0.0,0.11,0.0,0.0,0.0,0.0,0.0,0.0,0.0,0.0,0.0,0.12,0.0,0.0,0.77,0.0,0.0,0.0,0.0,0.0,0.0,0.0,0.0,0.0,1173.0,3.65,612
52097,0.0,0.0,0.0,0.0,0.0,0.0,0.0,0.0,0.0,0.0,0.0,0.0,0.0,0.0,0.0,0.0,0.11,0.0,0.0,0.0,0.0,0.0,0.0,0.0,0.0,0.0,0.12,0.0,0.0,0.77,0.0,0.0,0.0,0.0,0.0,0.0,0.0,0.0,0.0,1073.0,4.51,612
52098,0.0,0.0,0.0,0.0,0.0,0.0,0.0,0.0,0.0,0.0,0.0,0.0,0.0,0.0,0.0,0.0,0.11,0.0,0.0,0.0,0.0,0.0,0.0,0.0,0.0,0.0,0.12,0.0,0.0,0.77,0.0,0.0,0.0,0.0,0.0,0.0,0.0,0.0,0.0,973.0,5.95,612
52099,0.0,0.0,0.0,0.0,0.0,0.0,0.0,0.0,0.0,0.0,0.0,0.0,0.0,0.0,0.0,0.0,0.11,0.0,0.0,0.0,0.0,0.0,0.0,0.0,0.0,0.0,0.12,0.0,0.0,0.77,0.0,0.0,0.0,0.0,0.0,0.0,0.0,0.0,0.0,873.0,7.9700000000000015,612
52100,0.0,0.0,0.0,0.0,0.0,0.0,0.0,0.0,0.0,0.0,0.0,0.0,0.0,0.0,0.0,0.0,0.11,0.0,0.0,0.0,0.0,0.0,0.0,0.0,0.0,0.0,0.12,0.0,0.0,0.77,0.0,0.0,0.0,0.0,0.0,0.0,0.0,0.0,0.0,823.0,9.3,612
52101,0.0,0.0,0.0,0.0,0.0,0.0,0.0,0.0,0.0,0.0,0.0,0.0,0.0,0.0,0.0,0.0,0.11,0.0,0.0,0.0,0.0,0.0,0.0,0.0,0.0,0.0,0.12,0.0,0.0,0.77,0.0,0.0,0.0,0.0,0.0,0.0,0.0,0.0,0.0,773.0,11.08,612
52198,0.01,0.0,0.0,0.0,0.0,0.0,0.0,0.0,0.0,0.0,0.0,0.0,0.0,0.0,0.0,0.0,0.0,0.0,0.0,0.0,0.0,0.0,0.47,0.0,0.0,0.51,0.0,0.0,0.0,0.0,0.0,0.0,0.0,0.0,0.0,0.0,0.0,0.0,0.0,565.0,12.0,613
52199,0.01,0.0,0.0,0.0,0.0,0.0,0.0,0.0,0.0,0.0,0.0,0.0,0.0,0.0,0.0,0.0,0.0,0.0,0.0,0.0,0.0,0.0,0.47,0.0,0.0,0.51,0.0,0.0,0.0,0.0,0.0,0.0,0.0,0.0,0.0,0.0,0.0,0.0,0.0,572.0,11.0,613
52200,0.01,0.0,0.0,0.0,0.0,0.0,0.0,0.0,0.0,0.0,0.0,0.0,0.0,0.0,0.0,0.0,0.0,0.0,0.0,0.0,0.0,0.0,0.47,0.0,0.0,0.51,0.0,0.0,0.0,0.0,0.0,0.0,0.0,0.0,0.0,0.0,0.0,0.0,0.0,578.0,10.0,613
52201,0.01,0.0,0.0,0.0,0.0,0.0,0.0,0.0,0.0,0.0,0.0,0.0,0.0,0.0,0.0,0.0,0.0,0.0,0.0,0.0,0.0,0.0,0.47,0.0,0.0,0.51,0.0,0.0,0.0,0.0,0.0,0.0,0.0,0.0,0.0,0.0,0.0,0.0,0.0,585.0,9.0,613
52202,0.01,0.0,0.0,0.0,0.0,0.0,0.0,0.0,0.0,0.0,0.0,0.0,0.0,0.0,0.0,0.0,0.0,0.0,0.0,0.0,0.0,0.0,0.47,0.0,0.0,0.51,0.0,0.0,0.0,0.0,0.0,0.0,0.0,0.0,0.0,0.0,0.0,0.0,0.0,592.0,8.0,613
52203,0.01,0.0,0.0,0.0,0.0,0.0,0.0,0.0,0.0,0.0,0.0,0.0,0.0,0.0,0.0,0.0,0.0,0.0,0.0,0.0,0.0,0.0,0.47,0.0,0.0,0.51,0.0,0.0,0.0,0.0,0.0,0.0,0.0,0.0,0.0,0.0,0.0,0.0,0.0,599.0,7.0,613
52204,0.01,0.0,0.0,0.0,0.0,0.0,0.0,0.0,0.0,0.0,0.0,0.0,0.0,0.0,0.0,0.0,0.0,0.0,0.0,0.0,0.0,0.0,0.47,0.0,0.0,0.51,0.0,0.0,0.0,0.0,0.0,0.0,0.0,0.0,0.0,0.0,0.0,0.0,0.0,719.0,2.0,613
52205,0.01,0.0,0.0,0.0,0.0,0.0,0.0,0.0,0.0,0.0,0.0,0.0,0.0,0.0,0.0,0.0,0.0,0.0,0.0,0.0,0.0,0.0,0.47,0.0,0.0,0.51,0.0,0.0,0.0,0.0,0.0,0.0,0.0,0.0,0.0,0.0,0.0,0.0,0.0,747.0,1.5,613
52206,0.01,0.0,0.0,0.0,0.0,0.0,0.0,0.0,0.0,0.0,0.0,0.0,0.0,0.0,0.0,0.0,0.0,0.0,0.0,0.0,0.0,0.0,0.47,0.0,0.0,0.51,0.0,0.0,0.0,0.0,0.0,0.0,0.0,0.0,0.0,0.0,0.0,0.0,0.0,799.0,1.0,613
52207,0.01,0.0,0.0,0.0,0.0,0.0,0.0,0.0,0.0,0.0,0.0,0.0,0.0,0.0,0.0,0.0,0.0,0.0,0.0,0.0,0.0,0.0,0.47,0.0,0.0,0.51,0.0,0.0,0.0,0.0,0.0,0.0,0.0,0.0,0.0,0.0,0.0,0.0,0.0,888.0,0.5,613
52208,0.03,0.0,0.0,0.0,0.0,0.0,0.0,0.0,0.0,0.0,0.0,0.0,0.0,0.0,0.0,0.0,0.0,0.0,0.0,0.0,0.0,0.0,0.44,0.0,0.0,0.53,0.0,0.0,0.0,0.0,0.0,0.0,0.0,0.0,0.0,0.0,0.0,0.0,0.0,580.0,12.0,614
52209,0.03,0.0,0.0,0.0,0.0,0.0,0.0,0.0,0.0,0.0,0.0,0.0,0.0,0.0,0.0,0.0,0.0,0.0,0.0,0.0,0.0,0.0,0.44,0.0,0.0,0.53,0.0,0.0,0.0,0.0,0.0,0.0,0.0,0.0,0.0,0.0,0.0,0.0,0.0,588.0,11.0,614
52210,0.03,0.0,0.0,0.0,0.0,0.0,0.0,0.0,0.0,0.0,0.0,0.0,0.0,0.0,0.0,0.0,0.0,0.0,0.0,0.0,0.0,0.0,0.44,0.0,0.0,0.53,0.0,0.0,0.0,0.0,0.0,0.0,0.0,0.0,0.0,0.0,0.0,0.0,0.0,597.0,10.0,614
52211,0.03,0.0,0.0,0.0,0.0,0.0,0.0,0.0,0.0,0.0,0.0,0.0,0.0,0.0,0.0,0.0,0.0,0.0,0.0,0.0,0.0,0.0,0.44,0.0,0.0,0.53,0.0,0.0,0.0,0.0,0.0,0.0,0.0,0.0,0.0,0.0,0.0,0.0,0.0,607.0,9.0,614
52212,0.03,0.0,0.0,0.0,0.0,0.0,0.0,0.0,0.0,0.0,0.0,0.0,0.0,0.0,0.0,0.0,0.0,0.0,0.0,0.0,0.0,0.0,0.44,0.0,0.0,0.53,0.0,0.0,0.0,0.0,0.0,0.0,0.0,0.0,0.0,0.0,0.0,0.0,0.0,616.0,8.0,614
52213,0.03,0.0,0.0,0.0,0.0,0.0,0.0,0.0,0.0,0.0,0.0,0.0,0.0,0.0,0.0,0.0,0.0,0.0,0.0,0.0,0.0,0.0,0.44,0.0,0.0,0.53,0.0,0.0,0.0,0.0,0.0,0.0,0.0,0.0,0.0,0.0,0.0,0.0,0.0,626.0,7.0,614
52214,0.03,0.0,0.0,0.0,0.0,0.0,0.0,0.0,0.0,0.0,0.0,0.0,0.0,0.0,0.0,0.0,0.0,0.0,0.0,0.0,0.0,0.0,0.44,0.0,0.0,0.53,0.0,0.0,0.0,0.0,0.0,0.0,0.0,0.0,0.0,0.0,0.0,0.0,0.0,700.0,2.5,614
52215,0.03,0.0,0.0,0.0,0.0,0.0,0.0,0.0,0.0,0.0,0.0,0.0,0.0,0.0,0.0,0.0,0.0,0.0,0.0,0.0,0.0,0.0,0.44,0.0,0.0,0.53,0.0,0.0,0.0,0.0,0.0,0.0,0.0,0.0,0.0,0.0,0.0,0.0,0.0,729.0,2.0,614
52216,0.03,0.0,0.0,0.0,0.0,0.0,0.0,0.0,0.0,0.0,0.0,0.0,0.0,0.0,0.0,0.0,0.0,0.0,0.0,0.0,0.0,0.0,0.44,0.0,0.0,0.53,0.0,0.0,0.0,0.0,0.0,0.0,0.0,0.0,0.0,0.0,0.0,0.0,0.0,750.0,1.75,614
52217,0.03,0.0,0.0,0.0,0.0,0.0,0.0,0.0,0.0,0.0,0.0,0.0,0.0,0.0,0.0,0.0,0.0,0.0,0.0,0.0,0.0,0.0,0.44,0.0,0.0,0.53,0.0,0.0,0.0,0.0,0.0,0.0,0.0,0.0,0.0,0.0,0.0,0.0,0.0,775.0,1.5,614
52218,0.03,0.0,0.0,0.0,0.0,0.0,0.0,0.0,0.0,0.0,0.0,0.0,0.0,0.0,0.0,0.0,0.0,0.0,0.0,0.0,0.0,0.0,0.44,0.0,0.0,0.53,0.0,0.0,0.0,0.0,0.0,0.0,0.0,0.0,0.0,0.0,0.0,0.0,0.0,803.0,1.25,614
52219,0.03,0.0,0.0,0.0,0.0,0.0,0.0,0.0,0.0,0.0,0.0,0.0,0.0,0.0,0.0,0.0,0.0,0.0,0.0,0.0,0.0,0.0,0.44,0.0,0.0,0.53,0.0,0.0,0.0,0.0,0.0,0.0,0.0,0.0,0.0,0.0,0.0,0.0,0.0,836.0,1.0,614
52220,0.03,0.0,0.0,0.0,0.0,0.0,0.0,0.0,0.0,0.0,0.0,0.0,0.0,0.0,0.0,0.0,0.0,0.0,0.0,0.0,0.0,0.0,0.44,0.0,0.0,0.53,0.0,0.0,0.0,0.0,0.0,0.0,0.0,0.0,0.0,0.0,0.0,0.0,0.0,873.0,0.75,614
52221,0.03,0.0,0.0,0.0,0.0,0.0,0.0,0.0,0.0,0.0,0.0,0.0,0.0,0.0,0.0,0.0,0.0,0.0,0.0,0.0,0.0,0.0,0.44,0.0,0.0,0.53,0.0,0.0,0.0,0.0,0.0,0.0,0.0,0.0,0.0,0.0,0.0,0.0,0.0,931.0,0.5,614
52222,0.19,0.0,0.0,0.0,0.0,0.0,0.0,0.0,0.0,0.0,0.0,0.0,0.0,0.0,0.0,0.0,0.0,0.0,0.0,0.0,0.0,0.0,0.12,0.0,0.0,0.69,0.0,0.0,0.0,0.0,0.0,0.0,0.0,0.0,0.0,0.0,0.0,0.0,0.0,814.0,12.0,615
52223,0.19,0.0,0.0,0.0,0.0,0.0,0.0,0.0,0.0,0.0,0.0,0.0,0.0,0.0,0.0,0.0,0.0,0.0,0.0,0.0,0.0,0.0,0.12,0.0,0.0,0.69,0.0,0.0,0.0,0.0,0.0,0.0,0.0,0.0,0.0,0.0,0.0,0.0,0.0,836.0,11.0,615
52225,0.19,0.0,0.0,0.0,0.0,0.0,0.0,0.0,0.0,0.0,0.0,0.0,0.0,0.0,0.0,0.0,0.0,0.0,0.0,0.0,0.0,0.0,0.12,0.0,0.0,0.69,0.0,0.0,0.0,0.0,0.0,0.0,0.0,0.0,0.0,0.0,0.0,0.0,0.0,883.0,9.0,615
52226,0.19,0.0,0.0,0.0,0.0,0.0,0.0,0.0,0.0,0.0,0.0,0.0,0.0,0.0,0.0,0.0,0.0,0.0,0.0,0.0,0.0,0.0,0.12,0.0,0.0,0.69,0.0,0.0,0.0,0.0,0.0,0.0,0.0,0.0,0.0,0.0,0.0,0.0,0.0,909.0,8.0,615
52227,0.19,0.0,0.0,0.0,0.0,0.0,0.0,0.0,0.0,0.0,0.0,0.0,0.0,0.0,0.0,0.0,0.0,0.0,0.0,0.0,0.0,0.0,0.12,0.0,0.0,0.69,0.0,0.0,0.0,0.0,0.0,0.0,0.0,0.0,0.0,0.0,0.0,0.0,0.0,940.0,7.0,615
52228,0.19,0.0,0.0,0.0,0.0,0.0,0.0,0.0,0.0,0.0,0.0,0.0,0.0,0.0,0.0,0.0,0.0,0.0,0.0,0.0,0.0,0.0,0.12,0.0,0.0,0.69,0.0,0.0,0.0,0.0,0.0,0.0,0.0,0.0,0.0,0.0,0.0,0.0,0.0,1101.0,3.5,615
52229,0.19,0.0,0.0,0.0,0.0,0.0,0.0,0.0,0.0,0.0,0.0,0.0,0.0,0.0,0.0,0.0,0.0,0.0,0.0,0.0,0.0,0.0,0.12,0.0,0.0,0.69,0.0,0.0,0.0,0.0,0.0,0.0,0.0,0.0,0.0,0.0,0.0,0.0,0.0,1131.0,3.0,615
52230,0.19,0.0,0.0,0.0,0.0,0.0,0.0,0.0,0.0,0.0,0.0,0.0,0.0,0.0,0.0,0.0,0.0,0.0,0.0,0.0,0.0,0.0,0.12,0.0,0.0,0.69,0.0,0.0,0.0,0.0,0.0,0.0,0.0,0.0,0.0,0.0,0.0,0.0,0.0,1163.0,2.5,615
52231,0.19,0.0,0.0,0.0,0.0,0.0,0.0,0.0,0.0,0.0,0.0,0.0,0.0,0.0,0.0,0.0,0.0,0.0,0.0,0.0,0.0,0.0,0.12,0.0,0.0,0.69,0.0,0.0,0.0,0.0,0.0,0.0,0.0,0.0,0.0,0.0,0.0,0.0,0.0,1195.0,2.0,615
52232,0.19,0.0,0.0,0.0,0.0,0.0,0.0,0.0,0.0,0.0,0.0,0.0,0.0,0.0,0.0,0.0,0.0,0.0,0.0,0.0,0.0,0.0,0.12,0.0,0.0,0.69,0.0,0.0,0.0,0.0,0.0,0.0,0.0,0.0,0.0,0.0,0.0,0.0,0.0,1241.0,1.5,615
52233,0.19,0.0,0.0,0.0,0.0,0.0,0.0,0.0,0.0,0.0,0.0,0.0,0.0,0.0,0.0,0.0,0.0,0.0,0.0,0.0,0.0,0.0,0.12,0.0,0.0,0.69,0.0,0.0,0.0,0.0,0.0,0.0,0.0,0.0,0.0,0.0,0.0,0.0,0.0,1303.0,1.0,615
52234,0.19,0.0,0.0,0.0,0.0,0.0,0.0,0.0,0.0,0.0,0.0,0.0,0.0,0.0,0.0,0.0,0.0,0.0,0.0,0.0,0.0,0.0,0.12,0.0,0.0,0.69,0.0,0.0,0.0,0.0,0.0,0.0,0.0,0.0,0.0,0.0,0.0,0.0,0.0,1413.0,0.5,615
52235,0.19,0.0,0.0,0.0,0.0,0.0,0.0,0.0,0.0,0.0,0.0,0.0,0.0,0.0,0.0,0.0,0.0,0.0,0.0,0.0,0.0,0.0,0.12,0.0,0.0,0.69,0.0,0.0,0.0,0.0,0.0,0.0,0.0,0.0,0.0,0.0,0.0,0.0,0.0,1590.0,0.0,615
52236,0.13,0.0,0.0,0.0,0.0,0.0,0.03,0.0,0.0,0.0,0.0,0.0,0.0,0.0,0.0,0.0,0.05,0.0,0.0,0.03,0.0,0.0,0.1,0.0,0.0,0.0,0.0,0.0,0.0,0.65,0.0,0.0,0.0,0.01,0.0,0.0,0.0,0.0,0.0,1816.0,1.92,616
52237,0.13,0.0,0.0,0.0,0.0,0.0,0.03,0.0,0.0,0.0,0.0,0.0,0.0,0.0,0.0,0.0,0.05,0.0,0.0,0.03,0.0,0.0,0.1,0.0,0.0,0.0,0.0,0.0,0.0,0.65,0.0,0.0,0.0,0.01,0.0,0.0,0.0,0.0,0.0,1766.0,2.12,616
52238,0.13,0.0,0.0,0.0,0.0,0.0,0.03,0.0,0.0,0.0,0.0,0.0,0.0,0.0,0.0,0.0,0.05,0.0,0.0,0.03,0.0,0.0,0.1,0.0,0.0,0.0,0.0,0.0,0.0,0.65,0.0,0.0,0.0,0.01,0.0,0.0,0.0,0.0,0.0,1722.0,2.33,616
52239,0.13,0.0,0.0,0.0,0.0,0.0,0.03,0.0,0.0,0.0,0.0,0.0,0.0,0.0,0.0,0.0,0.05,0.0,0.0,0.03,0.0,0.0,0.1,0.0,0.0,0.0,0.0,0.0,0.0,0.65,0.0,0.0,0.0,0.01,0.0,0.0,0.0,0.0,0.0,1669.0,2.57,616
52240,0.13,0.0,0.0,0.0,0.0,0.0,0.03,0.0,0.0,0.0,0.0,0.0,0.0,0.0,0.0,0.0,0.05,0.0,0.0,0.03,0.0,0.0,0.1,0.0,0.0,0.0,0.0,0.0,0.0,0.65,0.0,0.0,0.0,0.01,0.0,0.0,0.0,0.0,0.0,1617.0,2.86,616
52241,0.13,0.0,0.0,0.0,0.0,0.0,0.03,0.0,0.0,0.0,0.0,0.0,0.0,0.0,0.0,0.0,0.05,0.0,0.0,0.03,0.0,0.0,0.1,0.0,0.0,0.0,0.0,0.0,0.0,0.65,0.0,0.0,0.0,0.01,0.0,0.0,0.0,0.0,0.0,920.0,11.96,616
52242,0.13,0.0,0.0,0.0,0.0,0.0,0.03,0.0,0.0,0.0,0.0,0.0,0.0,0.0,0.0,0.0,0.05,0.0,0.0,0.03,0.0,0.0,0.1,0.0,0.0,0.0,0.0,0.0,0.0,0.65,0.0,0.0,0.0,0.01,0.0,0.0,0.0,0.0,0.0,932.0,11.55,616
52243,0.13,0.0,0.0,0.0,0.0,0.0,0.03,0.0,0.0,0.0,0.0,0.0,0.0,0.0,0.0,0.0,0.05,0.0,0.0,0.03,0.0,0.0,0.1,0.0,0.0,0.0,0.0,0.0,0.0,0.65,0.0,0.0,0.0,0.01,0.0,0.0,0.0,0.0,0.0,942.0,11.29,616
52244,0.13,0.0,0.0,0.0,0.0,0.0,0.03,0.0,0.0,0.0,0.0,0.0,0.0,0.0,0.0,0.0,0.05,0.0,0.0,0.03,0.0,0.0,0.1,0.0,0.0,0.0,0.0,0.0,0.0,0.65,0.0,0.0,0.0,0.01,0.0,0.0,0.0,0.0,0.0,952.0,10.94,616
52245,0.13,0.0,0.0,0.0,0.0,0.0,0.03,0.0,0.0,0.0,0.0,0.0,0.0,0.0,0.0,0.0,0.05,0.0,0.0,0.03,0.0,0.0,0.1,0.0,0.0,0.0,0.0,0.0,0.0,0.65,0.0,0.0,0.0,0.01,0.0,0.0,0.0,0.0,0.0,962.0,10.67,616
52246,0.13,0.0,0.0,0.0,0.0,0.0,0.03,0.0,0.0,0.0,0.0,0.0,0.0,0.0,0.0,0.0,0.05,0.0,0.0,0.03,0.0,0.0,0.1,0.0,0.0,0.0,0.0,0.0,0.0,0.65,0.0,0.0,0.0,0.01,0.0,0.0,0.0,0.0,0.0,973.0,10.39,616
52247,0.13,0.0,0.0,0.0,0.0,0.0,0.03,0.0,0.0,0.0,0.0,0.0,0.0,0.0,0.0,0.0,0.05,0.0,0.0,0.03,0.0,0.0,0.1,0.0,0.0,0.0,0.0,0.0,0.0,0.65,0.0,0.0,0.0,0.01,0.0,0.0,0.0,0.0,0.0,990.0,9.97,616
52248,0.13,0.0,0.0,0.0,0.0,0.0,0.03,0.0,0.0,0.0,0.0,0.0,0.0,0.0,0.0,0.0,0.05,0.0,0.0,0.03,0.0,0.0,0.1,0.0,0.0,0.0,0.0,0.0,0.0,0.65,0.0,0.0,0.0,0.01,0.0,0.0,0.0,0.0,0.0,1005.0,9.62,616
52249,0.13,0.0,0.0,0.0,0.0,0.0,0.03,0.0,0.0,0.0,0.0,0.0,0.0,0.0,0.0,0.0,0.05,0.0,0.0,0.03,0.0,0.0,0.1,0.0,0.0,0.0,0.0,0.0,0.0,0.65,0.0,0.0,0.0,0.01,0.0,0.0,0.0,0.0,0.0,1015.0,9.38,616
52250,0.13,0.0,0.0,0.0,0.0,0.0,0.03,0.0,0.0,0.0,0.0,0.0,0.0,0.0,0.0,0.0,0.05,0.0,0.0,0.03,0.0,0.0,0.1,0.0,0.0,0.0,0.0,0.0,0.0,0.65,0.0,0.0,0.0,0.01,0.0,0.0,0.0,0.0,0.0,1027.0,9.15,616
52251,0.13,0.0,0.0,0.0,0.0,0.0,0.03,0.0,0.0,0.0,0.0,0.0,0.0,0.0,0.0,0.0,0.05,0.0,0.0,0.03,0.0,0.0,0.1,0.0,0.0,0.0,0.0,0.0,0.0,0.65,0.0,0.0,0.0,0.01,0.0,0.0,0.0,0.0,0.0,1035.0,8.97,616
52252,0.13,0.0,0.0,0.0,0.0,0.0,0.03,0.0,0.0,0.0,0.0,0.0,0.0,0.0,0.0,0.0,0.05,0.0,0.0,0.03,0.0,0.0,0.1,0.0,0.0,0.0,0.0,0.0,0.0,0.65,0.0,0.0,0.0,0.01,0.0,0.0,0.0,0.0,0.0,1046.0,8.66,616
52253,0.11,0.0,0.0,0.0,0.0,0.0,0.06,0.0,0.0,0.0,0.0,0.0,0.0,0.0,0.0,0.0,0.02,0.0,0.0,0.05,0.0,0.0,0.07,0.0,0.0,0.0,0.0,0.0,0.0,0.69,0.0,0.0,0.0,0.0,0.0,0.0,0.0,0.0,0.0,1929.0,1.46,617
52254,0.11,0.0,0.0,0.0,0.0,0.0,0.06,0.0,0.0,0.0,0.0,0.0,0.0,0.0,0.0,0.0,0.02,0.0,0.0,0.05,0.0,0.0,0.07,0.0,0.0,0.0,0.0,0.0,0.0,0.69,0.0,0.0,0.0,0.0,0.0,0.0,0.0,0.0,0.0,1880.0,1.64,617
52255,0.11,0.0,0.0,0.0,0.0,0.0,0.06,0.0,0.0,0.0,0.0,0.0,0.0,0.0,0.0,0.0,0.02,0.0,0.0,0.05,0.0,0.0,0.07,0.0,0.0,0.0,0.0,0.0,0.0,0.69,0.0,0.0,0.0,0.0,0.0,0.0,0.0,0.0,0.0,1828.0,1.86,617
52256,0.11,0.0,0.0,0.0,0.0,0.0,0.06,0.0,0.0,0.0,0.0,0.0,0.0,0.0,0.0,0.0,0.02,0.0,0.0,0.05,0.0,0.0,0.07,0.0,0.0,0.0,0.0,0.0,0.0,0.69,0.0,0.0,0.0,0.0,0.0,0.0,0.0,0.0,0.0,1776.0,2.09,617
52257,0.11,0.0,0.0,0.0,0.0,0.0,0.06,0.0,0.0,0.0,0.0,0.0,0.0,0.0,0.0,0.0,0.02,0.0,0.0,0.05,0.0,0.0,0.07,0.0,0.0,0.0,0.0,0.0,0.0,0.69,0.0,0.0,0.0,0.0,0.0,0.0,0.0,0.0,0.0,1726.0,2.32,617
52258,0.11,0.0,0.0,0.0,0.0,0.0,0.06,0.0,0.0,0.0,0.0,0.0,0.0,0.0,0.0,0.0,0.02,0.0,0.0,0.05,0.0,0.0,0.07,0.0,0.0,0.0,0.0,0.0,0.0,0.69,0.0,0.0,0.0,0.0,0.0,0.0,0.0,0.0,0.0,1678.0,2.56,617
52259,0.11,0.0,0.0,0.0,0.0,0.0,0.06,0.0,0.0,0.0,0.0,0.0,0.0,0.0,0.0,0.0,0.02,0.0,0.0,0.05,0.0,0.0,0.07,0.0,0.0,0.0,0.0,0.0,0.0,0.69,0.0,0.0,0.0,0.0,0.0,0.0,0.0,0.0,0.0,1628.0,2.83,617
52260,0.11,0.0,0.0,0.0,0.0,0.0,0.06,0.0,0.0,0.0,0.0,0.0,0.0,0.0,0.0,0.0,0.02,0.0,0.0,0.05,0.0,0.0,0.07,0.0,0.0,0.0,0.0,0.0,0.0,0.69,0.0,0.0,0.0,0.0,0.0,0.0,0.0,0.0,0.0,1578.0,3.12,617
52261,0.11,0.0,0.0,0.0,0.0,0.0,0.06,0.0,0.0,0.0,0.0,0.0,0.0,0.0,0.0,0.0,0.02,0.0,0.0,0.05,0.0,0.0,0.07,0.0,0.0,0.0,0.0,0.0,0.0,0.69,0.0,0.0,0.0,0.0,0.0,0.0,0.0,0.0,0.0,1532.0,3.41,617
52262,0.11,0.0,0.0,0.0,0.0,0.0,0.06,0.0,0.0,0.0,0.0,0.0,0.0,0.0,0.0,0.0,0.02,0.0,0.0,0.05,0.0,0.0,0.07,0.0,0.0,0.0,0.0,0.0,0.0,0.69,0.0,0.0,0.0,0.0,0.0,0.0,0.0,0.0,0.0,973.0,11.96,617
52263,0.11,0.0,0.0,0.0,0.0,0.0,0.06,0.0,0.0,0.0,0.0,0.0,0.0,0.0,0.0,0.0,0.02,0.0,0.0,0.05,0.0,0.0,0.07,0.0,0.0,0.0,0.0,0.0,0.0,0.69,0.0,0.0,0.0,0.0,0.0,0.0,0.0,0.0,0.0,982.0,11.67,617
52264,0.11,0.0,0.0,0.0,0.0,0.0,0.06,0.0,0.0,0.0,0.0,0.0,0.0,0.0,0.0,0.0,0.02,0.0,0.0,0.05,0.0,0.0,0.07,0.0,0.0,0.0,0.0,0.0,0.0,0.69,0.0,0.0,0.0,0.0,0.0,0.0,0.0,0.0,0.0,994.0,11.23,617
52265,0.11,0.0,0.0,0.0,0.0,0.0,0.06,0.0,0.0,0.0,0.0,0.0,0.0,0.0,0.0,0.0,0.02,0.0,0.0,0.05,0.0,0.0,0.07,0.0,0.0,0.0,0.0,0.0,0.0,0.69,0.0,0.0,0.0,0.0,0.0,0.0,0.0,0.0,0.0,998.0,11.14,617
52266,0.11,0.0,0.0,0.0,0.0,0.0,0.06,0.0,0.0,0.0,0.0,0.0,0.0,0.0,0.0,0.0,0.02,0.0,0.0,0.05,0.0,0.0,0.07,0.0,0.0,0.0,0.0,0.0,0.0,0.69,0.0,0.0,0.0,0.0,0.0,0.0,0.0,0.0,0.0,999.0,11.09,617
52267,0.11,0.0,0.0,0.0,0.0,0.0,0.06,0.0,0.0,0.0,0.0,0.0,0.0,0.0,0.0,0.0,0.02,0.0,0.0,0.05,0.0,0.0,0.07,0.0,0.0,0.0,0.0,0.0,0.0,0.69,0.0,0.0,0.0,0.0,0.0,0.0,0.0,0.0,0.0,1015.0,10.59,617
52268,0.11,0.0,0.0,0.0,0.0,0.0,0.06,0.0,0.0,0.0,0.0,0.0,0.0,0.0,0.0,0.0,0.02,0.0,0.0,0.05,0.0,0.0,0.07,0.0,0.0,0.0,0.0,0.0,0.0,0.69,0.0,0.0,0.0,0.0,0.0,0.0,0.0,0.0,0.0,1036.0,10.04,617
52269,0.11,0.0,0.0,0.0,0.0,0.0,0.06,0.0,0.0,0.0,0.0,0.0,0.0,0.0,0.0,0.0,0.02,0.0,0.0,0.05,0.0,0.0,0.07,0.0,0.0,0.0,0.0,0.0,0.0,0.69,0.0,0.0,0.0,0.0,0.0,0.0,0.0,0.0,0.0,1045.0,9.82,617
52270,0.11,0.0,0.0,0.0,0.0,0.0,0.06,0.0,0.0,0.0,0.0,0.0,0.0,0.0,0.0,0.0,0.02,0.0,0.0,0.05,0.0,0.0,0.07,0.0,0.0,0.0,0.0,0.0,0.0,0.69,0.0,0.0,0.0,0.0,0.0,0.0,0.0,0.0,0.0,1057.0,9.53,617
52271,0.11,0.0,0.0,0.0,0.0,0.0,0.06,0.0,0.0,0.0,0.0,0.0,0.0,0.0,0.0,0.0,0.02,0.0,0.0,0.05,0.0,0.0,0.07,0.0,0.0,0.0,0.0,0.0,0.0,0.69,0.0,0.0,0.0,0.0,0.0,0.0,0.0,0.0,0.0,1066.0,9.34,617
52272,0.11,0.0,0.0,0.0,0.0,0.0,0.06,0.0,0.0,0.0,0.0,0.0,0.0,0.0,0.0,0.0,0.02,0.0,0.0,0.05,0.0,0.0,0.07,0.0,0.0,0.0,0.0,0.0,0.0,0.69,0.0,0.0,0.0,0.0,0.0,0.0,0.0,0.0,0.0,1083.0,8.99,617
52273,0.11,0.0,0.0,0.0,0.0,0.0,0.06,0.0,0.0,0.0,0.0,0.0,0.0,0.0,0.0,0.0,0.02,0.0,0.0,0.05,0.0,0.0,0.07,0.0,0.0,0.0,0.0,0.0,0.0,0.69,0.0,0.0,0.0,0.0,0.0,0.0,0.0,0.0,0.0,1092.0,8.81,617
52274,0.11,0.0,0.0,0.0,0.0,0.0,0.06,0.0,0.0,0.0,0.0,0.0,0.0,0.0,0.0,0.0,0.02,0.0,0.0,0.05,0.0,0.0,0.07,0.0,0.0,0.0,0.0,0.0,0.0,0.69,0.0,0.0,0.0,0.0,0.0,0.0,0.0,0.0,0.0,1103.0,8.58,617
52275,0.11,0.0,0.0,0.0,0.0,0.0,0.06,0.0,0.0,0.0,0.0,0.0,0.0,0.0,0.0,0.0,0.02,0.0,0.0,0.05,0.0,0.0,0.07,0.0,0.0,0.0,0.0,0.0,0.0,0.69,0.0,0.0,0.0,0.0,0.0,0.0,0.0,0.0,0.0,1114.0,8.37,617
52346,0.1,0.0,0.0,0.0,0.0,0.0,0.0,0.0,0.0,0.0,0.0,0.0,0.0,0.0,0.0,0.0,0.0,0.0,0.0,0.0,0.0,0.0,0.23,0.0,0.0,0.0,0.0,0.0,0.0,0.67,0.0,0.0,0.0,0.0,0.0,0.0,0.0,0.0,0.0,818.0,11.42,618
52347,0.1,0.0,0.0,0.0,0.0,0.0,0.0,0.0,0.0,0.0,0.0,0.0,0.0,0.0,0.0,0.0,0.0,0.0,0.0,0.0,0.0,0.0,0.23,0.0,0.0,0.0,0.0,0.0,0.0,0.67,0.0,0.0,0.0,0.0,0.0,0.0,0.0,0.0,0.0,834.0,10.79,618
52348,0.1,0.0,0.0,0.0,0.0,0.0,0.0,0.0,0.0,0.0,0.0,0.0,0.0,0.0,0.0,0.0,0.0,0.0,0.0,0.0,0.0,0.0,0.23,0.0,0.0,0.0,0.0,0.0,0.0,0.67,0.0,0.0,0.0,0.0,0.0,0.0,0.0,0.0,0.0,855.0,10.04,618
52349,0.1,0.0,0.0,0.0,0.0,0.0,0.0,0.0,0.0,0.0,0.0,0.0,0.0,0.0,0.0,0.0,0.0,0.0,0.0,0.0,0.0,0.0,0.23,0.0,0.0,0.0,0.0,0.0,0.0,0.67,0.0,0.0,0.0,0.0,0.0,0.0,0.0,0.0,0.0,872.0,9.56,618
55005,0.1,0.0,0.0,0.0,0.0,0.0,0.0,0.0,0.0,0.0,0.0,0.0,0.0,0.0,0.0,0.0,0.0,0.0,0.0,0.0,0.0,0.0,0.23,0.0,0.0,0.0,0.0,0.0,0.0,0.67,0.0,0.0,0.0,0.0,0.0,0.0,0.0,0.0,0.0,803.0,11.95,618
55006,0.1,0.0,0.0,0.0,0.0,0.0,0.0,0.0,0.0,0.0,0.0,0.0,0.0,0.0,0.0,0.0,0.0,0.0,0.0,0.0,0.0,0.0,0.23,0.0,0.0,0.0,0.0,0.0,0.0,0.67,0.0,0.0,0.0,0.0,0.0,0.0,0.0,0.0,0.0,836.0,10.9,618
55007,0.1,0.0,0.0,0.0,0.0,0.0,0.0,0.0,0.0,0.0,0.0,0.0,0.0,0.0,0.0,0.0,0.0,0.0,0.0,0.0,0.0,0.0,0.23,0.0,0.0,0.0,0.0,0.0,0.0,0.67,0.0,0.0,0.0,0.0,0.0,0.0,0.0,0.0,0.0,860.0,9.88,618
55008,0.1,0.0,0.0,0.0,0.0,0.0,0.0,0.0,0.0,0.0,0.0,0.0,0.0,0.0,0.0,0.0,0.0,0.0,0.0,0.0,0.0,0.0,0.23,0.0,0.0,0.0,0.0,0.0,0.0,0.67,0.0,0.0,0.0,0.0,0.0,0.0,0.0,0.0,0.0,891.0,8.93,618
55009,0.1,0.0,0.0,0.0,0.0,0.0,0.0,0.0,0.0,0.0,0.0,0.0,0.0,0.0,0.0,0.0,0.0,0.0,0.0,0.0,0.0,0.0,0.23,0.0,0.0,0.0,0.0,0.0,0.0,0.67,0.0,0.0,0.0,0.0,0.0,0.0,0.0,0.0,0.0,911.0,8.49,618
59397,0.1,0.0,0.0,0.0,0.0,0.0,0.0,0.0,0.0,0.0,0.0,0.0,0.0,0.0,0.0,0.0,0.0,0.0,0.0,0.0,0.0,0.0,0.23,0.0,0.0,0.0,0.0,0.0,0.0,0.67,0.0,0.0,0.0,0.0,0.0,0.0,0.0,0.0,0.0,805.0,12.0,618
92919,0.1,0.0,0.0,0.0,0.0,0.0,0.0,0.0,0.0,0.0,0.0,0.0,0.0,0.0,0.0,0.0,0.0,0.0,0.0,0.0,0.0,0.0,0.23,0.0,0.0,0.0,0.0,0.0,0.0,0.67,0.0,0.0,0.0,0.0,0.0,0.0,0.0,0.0,0.0,1023.0,6.12,618
92920,0.1,0.0,0.0,0.0,0.0,0.0,0.0,0.0,0.0,0.0,0.0,0.0,0.0,0.0,0.0,0.0,0.0,0.0,0.0,0.0,0.0,0.0,0.23,0.0,0.0,0.0,0.0,0.0,0.0,0.67,0.0,0.0,0.0,0.0,0.0,0.0,0.0,0.0,0.0,1173.0,4.32,618
92921,0.1,0.0,0.0,0.0,0.0,0.0,0.0,0.0,0.0,0.0,0.0,0.0,0.0,0.0,0.0,0.0,0.0,0.0,0.0,0.0,0.0,0.0,0.23,0.0,0.0,0.0,0.0,0.0,0.0,0.67,0.0,0.0,0.0,0.0,0.0,0.0,0.0,0.0,0.0,1373.0,2.82,618
92922,0.1,0.0,0.0,0.0,0.0,0.0,0.0,0.0,0.0,0.0,0.0,0.0,0.0,0.0,0.0,0.0,0.0,0.0,0.0,0.0,0.0,0.0,0.23,0.0,0.0,0.0,0.0,0.0,0.0,0.67,0.0,0.0,0.0,0.0,0.0,0.0,0.0,0.0,0.0,1573.0,1.85,618
92923,0.1,0.0,0.0,0.0,0.0,0.0,0.0,0.0,0.0,0.0,0.0,0.0,0.0,0.0,0.0,0.0,0.0,0.0,0.0,0.0,0.0,0.0,0.23,0.0,0.0,0.0,0.0,0.0,0.0,0.67,0.0,0.0,0.0,0.0,0.0,0.0,0.0,0.0,0.0,1773.0,1.21,618
52447,0.25,0.0,0.0,0.0,0.0,0.0,0.26,0.0,0.0,0.0,0.0,0.0,0.0,0.0,0.0,0.0,0.0,0.0,0.0,0.0,0.0,0.0,0.0,0.0,0.0,0.0,0.0,0.0,0.0,0.5,0.0,0.0,0.0,0.0,0.0,0.0,0.0,0.0,0.0,1180.0,9.72,619
52448,0.25,0.0,0.0,0.0,0.0,0.0,0.26,0.0,0.0,0.0,0.0,0.0,0.0,0.0,0.0,0.0,0.0,0.0,0.0,0.0,0.0,0.0,0.0,0.0,0.0,0.0,0.0,0.0,0.0,0.5,0.0,0.0,0.0,0.0,0.0,0.0,0.0,0.0,0.0,1193.0,9.29,619
52449,0.25,0.0,0.0,0.0,0.0,0.0,0.26,0.0,0.0,0.0,0.0,0.0,0.0,0.0,0.0,0.0,0.0,0.0,0.0,0.0,0.0,0.0,0.0,0.0,0.0,0.0,0.0,0.0,0.0,0.5,0.0,0.0,0.0,0.0,0.0,0.0,0.0,0.0,0.0,1203.0,8.97,619
52450,0.25,0.0,0.0,0.0,0.0,0.0,0.26,0.0,0.0,0.0,0.0,0.0,0.0,0.0,0.0,0.0,0.0,0.0,0.0,0.0,0.0,0.0,0.0,0.0,0.0,0.0,0.0,0.0,0.0,0.5,0.0,0.0,0.0,0.0,0.0,0.0,0.0,0.0,0.0,1213.0,8.52,619
52451,0.25,0.0,0.0,0.0,0.0,0.0,0.26,0.0,0.0,0.0,0.0,0.0,0.0,0.0,0.0,0.0,0.0,0.0,0.0,0.0,0.0,0.0,0.0,0.0,0.0,0.0,0.0,0.0,0.0,0.5,0.0,0.0,0.0,0.0,0.0,0.0,0.0,0.0,0.0,1232.0,7.92,619
52452,0.25,0.0,0.0,0.0,0.0,0.0,0.26,0.0,0.0,0.0,0.0,0.0,0.0,0.0,0.0,0.0,0.0,0.0,0.0,0.0,0.0,0.0,0.0,0.0,0.0,0.0,0.0,0.0,0.0,0.5,0.0,0.0,0.0,0.0,0.0,0.0,0.0,0.0,0.0,1728.0,0.88,619
52453,0.25,0.0,0.0,0.0,0.0,0.0,0.26,0.0,0.0,0.0,0.0,0.0,0.0,0.0,0.0,0.0,0.0,0.0,0.0,0.0,0.0,0.0,0.0,0.0,0.0,0.0,0.0,0.0,0.0,0.5,0.0,0.0,0.0,0.0,0.0,0.0,0.0,0.0,0.0,1752.0,0.76,619
52454,0.25,0.0,0.0,0.0,0.0,0.0,0.26,0.0,0.0,0.0,0.0,0.0,0.0,0.0,0.0,0.0,0.0,0.0,0.0,0.0,0.0,0.0,0.0,0.0,0.0,0.0,0.0,0.0,0.0,0.5,0.0,0.0,0.0,0.0,0.0,0.0,0.0,0.0,0.0,1776.0,0.63,619
52455,0.25,0.0,0.0,0.0,0.0,0.0,0.26,0.0,0.0,0.0,0.0,0.0,0.0,0.0,0.0,0.0,0.0,0.0,0.0,0.0,0.0,0.0,0.0,0.0,0.0,0.0,0.0,0.0,0.0,0.5,0.0,0.0,0.0,0.0,0.0,0.0,0.0,0.0,0.0,1801.0,0.52,619
52456,0.25,0.0,0.0,0.0,0.0,0.0,0.26,0.0,0.0,0.0,0.0,0.0,0.0,0.0,0.0,0.0,0.0,0.0,0.0,0.0,0.0,0.0,0.0,0.0,0.0,0.0,0.0,0.0,0.0,0.5,0.0,0.0,0.0,0.0,0.0,0.0,0.0,0.0,0.0,1825.0,0.42,619
52457,0.25,0.0,0.0,0.0,0.0,0.0,0.26,0.0,0.0,0.0,0.0,0.0,0.0,0.0,0.0,0.0,0.0,0.0,0.0,0.0,0.0,0.0,0.0,0.0,0.0,0.0,0.0,0.0,0.0,0.5,0.0,0.0,0.0,0.0,0.0,0.0,0.0,0.0,0.0,1849.0,0.32,619
52482,0.25,0.0,0.0,0.0,0.0,0.0,0.5,0.0,0.0,0.0,0.0,0.0,0.0,0.0,0.0,0.0,0.0,0.0,0.0,0.0,0.0,0.0,0.0,0.0,0.0,0.0,0.0,0.0,0.0,0.24,0.0,0.0,0.0,0.0,0.0,0.0,0.0,0.0,0.0,1127.0,10.95,620
52483,0.25,0.0,0.0,0.0,0.0,0.0,0.5,0.0,0.0,0.0,0.0,0.0,0.0,0.0,0.0,0.0,0.0,0.0,0.0,0.0,0.0,0.0,0.0,0.0,0.0,0.0,0.0,0.0,0.0,0.24,0.0,0.0,0.0,0.0,0.0,0.0,0.0,0.0,0.0,1150.0,9.7,620
52484,0.25,0.0,0.0,0.0,0.0,0.0,0.5,0.0,0.0,0.0,0.0,0.0,0.0,0.0,0.0,0.0,0.0,0.0,0.0,0.0,0.0,0.0,0.0,0.0,0.0,0.0,0.0,0.0,0.0,0.24,0.0,0.0,0.0,0.0,0.0,0.0,0.0,0.0,0.0,1167.0,9.04,620
52485,0.25,0.0,0.0,0.0,0.0,0.0,0.5,0.0,0.0,0.0,0.0,0.0,0.0,0.0,0.0,0.0,0.0,0.0,0.0,0.0,0.0,0.0,0.0,0.0,0.0,0.0,0.0,0.0,0.0,0.24,0.0,0.0,0.0,0.0,0.0,0.0,0.0,0.0,0.0,1179.0,8.6,620
52486,0.25,0.0,0.0,0.0,0.0,0.0,0.5,0.0,0.0,0.0,0.0,0.0,0.0,0.0,0.0,0.0,0.0,0.0,0.0,0.0,0.0,0.0,0.0,0.0,0.0,0.0,0.0,0.0,0.0,0.24,0.0,0.0,0.0,0.0,0.0,0.0,0.0,0.0,0.0,1188.0,8.26,620
52487,0.25,0.0,0.0,0.0,0.0,0.0,0.5,0.0,0.0,0.0,0.0,0.0,0.0,0.0,0.0,0.0,0.0,0.0,0.0,0.0,0.0,0.0,0.0,0.0,0.0,0.0,0.0,0.0,0.0,0.24,0.0,0.0,0.0,0.0,0.0,0.0,0.0,0.0,0.0,1801.0,-0.41,620
52488,0.25,0.0,0.0,0.0,0.0,0.0,0.5,0.0,0.0,0.0,0.0,0.0,0.0,0.0,0.0,0.0,0.0,0.0,0.0,0.0,0.0,0.0,0.0,0.0,0.0,0.0,0.0,0.0,0.0,0.24,0.0,0.0,0.0,0.0,0.0,0.0,0.0,0.0,0.0,1825.0,-0.5,620
52489,0.25,0.0,0.0,0.0,0.0,0.0,0.5,0.0,0.0,0.0,0.0,0.0,0.0,0.0,0.0,0.0,0.0,0.0,0.0,0.0,0.0,0.0,0.0,0.0,0.0,0.0,0.0,0.0,0.0,0.24,0.0,0.0,0.0,0.0,0.0,0.0,0.0,0.0,0.0,1849.0,-0.58,620
52490,0.25,0.0,0.0,0.0,0.0,0.0,0.5,0.0,0.0,0.0,0.0,0.0,0.0,0.0,0.0,0.0,0.0,0.0,0.0,0.0,0.0,0.0,0.0,0.0,0.0,0.0,0.0,0.0,0.0,0.24,0.0,0.0,0.0,0.0,0.0,0.0,0.0,0.0,0.0,1873.0,-0.66,620
52491,0.25,0.0,0.0,0.0,0.0,0.0,0.5,0.0,0.0,0.0,0.0,0.0,0.0,0.0,0.0,0.0,0.0,0.0,0.0,0.0,0.0,0.0,0.0,0.0,0.0,0.0,0.0,0.0,0.0,0.24,0.0,0.0,0.0,0.0,0.0,0.0,0.0,0.0,0.0,1898.0,-0.72,620
52597,0.17,0.0,0.0,0.0,0.0,0.0,0.17,0.0,0.0,0.0,0.0,0.0,0.0,0.0,0.0,0.0,0.0,0.0,0.0,0.0,0.0,0.0,0.0,0.0,0.0,0.0,0.0,0.0,0.0,0.67,0.0,0.0,0.0,0.0,0.0,0.0,0.0,0.0,0.0,1873.0,1.339,621
52598,0.17,0.0,0.0,0.0,0.0,0.0,0.17,0.0,0.0,0.0,0.0,0.0,0.0,0.0,0.0,0.0,0.0,0.0,0.0,0.0,0.0,0.0,0.0,0.0,0.0,0.0,0.0,0.0,0.0,0.67,0.0,0.0,0.0,0.0,0.0,0.0,0.0,0.0,0.0,1823.0,1.594,621
52599,0.17,0.0,0.0,0.0,0.0,0.0,0.17,0.0,0.0,0.0,0.0,0.0,0.0,0.0,0.0,0.0,0.0,0.0,0.0,0.0,0.0,0.0,0.0,0.0,0.0,0.0,0.0,0.0,0.0,0.67,0.0,0.0,0.0,0.0,0.0,0.0,0.0,0.0,0.0,1773.0,1.874,621
52600,0.17,0.0,0.0,0.0,0.0,0.0,0.17,0.0,0.0,0.0,0.0,0.0,0.0,0.0,0.0,0.0,0.0,0.0,0.0,0.0,0.0,0.0,0.0,0.0,0.0,0.0,0.0,0.0,0.0,0.67,0.0,0.0,0.0,0.0,0.0,0.0,0.0,0.0,0.0,1723.0,2.186,621
52601,0.17,0.0,0.0,0.0,0.0,0.0,0.17,0.0,0.0,0.0,0.0,0.0,0.0,0.0,0.0,0.0,0.0,0.0,0.0,0.0,0.0,0.0,0.0,0.0,0.0,0.0,0.0,0.0,0.0,0.67,0.0,0.0,0.0,0.0,0.0,0.0,0.0,0.0,0.0,1673.0,2.535,621
52602,0.17,0.0,0.0,0.0,0.0,0.0,0.17,0.0,0.0,0.0,0.0,0.0,0.0,0.0,0.0,0.0,0.0,0.0,0.0,0.0,0.0,0.0,0.0,0.0,0.0,0.0,0.0,0.0,0.0,0.67,0.0,0.0,0.0,0.0,0.0,0.0,0.0,0.0,0.0,1623.0,2.925,621
52603,0.17,0.0,0.0,0.0,0.0,0.0,0.17,0.0,0.0,0.0,0.0,0.0,0.0,0.0,0.0,0.0,0.0,0.0,0.0,0.0,0.0,0.0,0.0,0.0,0.0,0.0,0.0,0.0,0.0,0.67,0.0,0.0,0.0,0.0,0.0,0.0,0.0,0.0,0.0,1573.0,3.366,621
52604,0.17,0.0,0.0,0.0,0.0,0.0,0.17,0.0,0.0,0.0,0.0,0.0,0.0,0.0,0.0,0.0,0.0,0.0,0.0,0.0,0.0,0.0,0.0,0.0,0.0,0.0,0.0,0.0,0.0,0.67,0.0,0.0,0.0,0.0,0.0,0.0,0.0,0.0,0.0,1232.0,8.88,621
52605,0.17,0.0,0.0,0.0,0.0,0.0,0.17,0.0,0.0,0.0,0.0,0.0,0.0,0.0,0.0,0.0,0.0,0.0,0.0,0.0,0.0,0.0,0.0,0.0,0.0,0.0,0.0,0.0,0.0,0.67,0.0,0.0,0.0,0.0,0.0,0.0,0.0,0.0,0.0,1212.0,9.34,621
52606,0.17,0.0,0.0,0.0,0.0,0.0,0.17,0.0,0.0,0.0,0.0,0.0,0.0,0.0,0.0,0.0,0.0,0.0,0.0,0.0,0.0,0.0,0.0,0.0,0.0,0.0,0.0,0.0,0.0,0.67,0.0,0.0,0.0,0.0,0.0,0.0,0.0,0.0,0.0,1183.0,10.22,621
52607,0.17,0.0,0.0,0.0,0.0,0.0,0.17,0.0,0.0,0.0,0.0,0.0,0.0,0.0,0.0,0.0,0.0,0.0,0.0,0.0,0.0,0.0,0.0,0.0,0.0,0.0,0.0,0.0,0.0,0.67,0.0,0.0,0.0,0.0,0.0,0.0,0.0,0.0,0.0,1138.0,11.37,621
52650,0.21,0.0,0.0,0.0,0.0,0.0,0.28,0.0,0.0,0.0,0.0,0.0,0.0,0.0,0.0,0.0,0.0,0.0,0.0,0.0,0.0,0.0,0.0,0.0,0.0,0.0,0.0,0.0,0.0,0.5,0.0,0.0,0.0,0.0,0.0,0.0,0.0,0.0,0.0,1873.0,0.332,622
52651,0.21,0.0,0.0,0.0,0.0,0.0,0.28,0.0,0.0,0.0,0.0,0.0,0.0,0.0,0.0,0.0,0.0,0.0,0.0,0.0,0.0,0.0,0.0,0.0,0.0,0.0,0.0,0.0,0.0,0.5,0.0,0.0,0.0,0.0,0.0,0.0,0.0,0.0,0.0,1823.0,0.535,622
52652,0.21,0.0,0.0,0.0,0.0,0.0,0.28,0.0,0.0,0.0,0.0,0.0,0.0,0.0,0.0,0.0,0.0,0.0,0.0,0.0,0.0,0.0,0.0,0.0,0.0,0.0,0.0,0.0,0.0,0.5,0.0,0.0,0.0,0.0,0.0,0.0,0.0,0.0,0.0,1773.0,0.76,622
52653,0.21,0.0,0.0,0.0,0.0,0.0,0.28,0.0,0.0,0.0,0.0,0.0,0.0,0.0,0.0,0.0,0.0,0.0,0.0,0.0,0.0,0.0,0.0,0.0,0.0,0.0,0.0,0.0,0.0,0.5,0.0,0.0,0.0,0.0,0.0,0.0,0.0,0.0,0.0,1723.0,1.014,622
52654,0.21,0.0,0.0,0.0,0.0,0.0,0.28,0.0,0.0,0.0,0.0,0.0,0.0,0.0,0.0,0.0,0.0,0.0,0.0,0.0,0.0,0.0,0.0,0.0,0.0,0.0,0.0,0.0,0.0,0.5,0.0,0.0,0.0,0.0,0.0,0.0,0.0,0.0,0.0,1673.0,1.3,622
52655,0.21,0.0,0.0,0.0,0.0,0.0,0.28,0.0,0.0,0.0,0.0,0.0,0.0,0.0,0.0,0.0,0.0,0.0,0.0,0.0,0.0,0.0,0.0,0.0,0.0,0.0,0.0,0.0,0.0,0.5,0.0,0.0,0.0,0.0,0.0,0.0,0.0,0.0,0.0,1623.0,1.6340000000000001,622
52656,0.21,0.0,0.0,0.0,0.0,0.0,0.28,0.0,0.0,0.0,0.0,0.0,0.0,0.0,0.0,0.0,0.0,0.0,0.0,0.0,0.0,0.0,0.0,0.0,0.0,0.0,0.0,0.0,0.0,0.5,0.0,0.0,0.0,0.0,0.0,0.0,0.0,0.0,0.0,1573.0,2.0180000000000002,622
52657,0.21,0.0,0.0,0.0,0.0,0.0,0.28,0.0,0.0,0.0,0.0,0.0,0.0,0.0,0.0,0.0,0.0,0.0,0.0,0.0,0.0,0.0,0.0,0.0,0.0,0.0,0.0,0.0,0.0,0.5,0.0,0.0,0.0,0.0,0.0,0.0,0.0,0.0,0.0,1207.0,8.37,622
52658,0.21,0.0,0.0,0.0,0.0,0.0,0.28,0.0,0.0,0.0,0.0,0.0,0.0,0.0,0.0,0.0,0.0,0.0,0.0,0.0,0.0,0.0,0.0,0.0,0.0,0.0,0.0,0.0,0.0,0.5,0.0,0.0,0.0,0.0,0.0,0.0,0.0,0.0,0.0,1181.0,9.25,622
52659,0.21,0.0,0.0,0.0,0.0,0.0,0.28,0.0,0.0,0.0,0.0,0.0,0.0,0.0,0.0,0.0,0.0,0.0,0.0,0.0,0.0,0.0,0.0,0.0,0.0,0.0,0.0,0.0,0.0,0.5,0.0,0.0,0.0,0.0,0.0,0.0,0.0,0.0,0.0,1162.0,10.06,622
52660,0.21,0.0,0.0,0.0,0.0,0.0,0.28,0.0,0.0,0.0,0.0,0.0,0.0,0.0,0.0,0.0,0.0,0.0,0.0,0.0,0.0,0.0,0.0,0.0,0.0,0.0,0.0,0.0,0.0,0.5,0.0,0.0,0.0,0.0,0.0,0.0,0.0,0.0,0.0,1142.0,10.43,622
52661,0.21,0.0,0.0,0.0,0.0,0.0,0.28,0.0,0.0,0.0,0.0,0.0,0.0,0.0,0.0,0.0,0.0,0.0,0.0,0.0,0.0,0.0,0.0,0.0,0.0,0.0,0.0,0.0,0.0,0.5,0.0,0.0,0.0,0.0,0.0,0.0,0.0,0.0,0.0,1126.0,11.05,622
52710,0.27,0.0,0.0,0.0,0.0,0.0,0.22,0.0,0.0,0.0,0.0,0.0,0.0,0.0,0.0,0.0,0.0,0.0,0.0,0.0,0.0,0.0,0.0,0.0,0.0,0.0,0.0,0.0,0.0,0.51,0.0,0.0,0.0,0.0,0.0,0.0,0.0,0.0,0.0,1923.0,0.20199999999999999,623
52711,0.27,0.0,0.0,0.0,0.0,0.0,0.22,0.0,0.0,0.0,0.0,0.0,0.0,0.0,0.0,0.0,0.0,0.0,0.0,0.0,0.0,0.0,0.0,0.0,0.0,0.0,0.0,0.0,0.0,0.51,0.0,0.0,0.0,0.0,0.0,0.0,0.0,0.0,0.0,1898.0,0.29600000000000004,623
52712,0.27,0.0,0.0,0.0,0.0,0.0,0.22,0.0,0.0,0.0,0.0,0.0,0.0,0.0,0.0,0.0,0.0,0.0,0.0,0.0,0.0,0.0,0.0,0.0,0.0,0.0,0.0,0.0,0.0,0.51,0.0,0.0,0.0,0.0,0.0,0.0,0.0,0.0,0.0,1873.0,0.397,623
52713,0.27,0.0,0.0,0.0,0.0,0.0,0.22,0.0,0.0,0.0,0.0,0.0,0.0,0.0,0.0,0.0,0.0,0.0,0.0,0.0,0.0,0.0,0.0,0.0,0.0,0.0,0.0,0.0,0.0,0.51,0.0,0.0,0.0,0.0,0.0,0.0,0.0,0.0,0.0,1214.0,9.06,623
52714,0.27,0.0,0.0,0.0,0.0,0.0,0.22,0.0,0.0,0.0,0.0,0.0,0.0,0.0,0.0,0.0,0.0,0.0,0.0,0.0,0.0,0.0,0.0,0.0,0.0,0.0,0.0,0.0,0.0,0.51,0.0,0.0,0.0,0.0,0.0,0.0,0.0,0.0,0.0,1186.0,9.85,623
52715,0.27,0.0,0.0,0.0,0.0,0.0,0.22,0.0,0.0,0.0,0.0,0.0,0.0,0.0,0.0,0.0,0.0,0.0,0.0,0.0,0.0,0.0,0.0,0.0,0.0,0.0,0.0,0.0,0.0,0.51,0.0,0.0,0.0,0.0,0.0,0.0,0.0,0.0,0.0,1180.0,9.84,623
52716,0.27,0.0,0.0,0.0,0.0,0.0,0.22,0.0,0.0,0.0,0.0,0.0,0.0,0.0,0.0,0.0,0.0,0.0,0.0,0.0,0.0,0.0,0.0,0.0,0.0,0.0,0.0,0.0,0.0,0.51,0.0,0.0,0.0,0.0,0.0,0.0,0.0,0.0,0.0,1165.0,10.68,623
52717,0.27,0.0,0.0,0.0,0.0,0.0,0.22,0.0,0.0,0.0,0.0,0.0,0.0,0.0,0.0,0.0,0.0,0.0,0.0,0.0,0.0,0.0,0.0,0.0,0.0,0.0,0.0,0.0,0.0,0.51,0.0,0.0,0.0,0.0,0.0,0.0,0.0,0.0,0.0,1148.0,11.2,623
52791,0.21,0.0,0.0,0.0,0.0,0.0,0.0,0.0,0.0,0.0,0.0,0.0,0.0,0.0,0.0,0.0,0.0,0.0,0.0,0.26,0.0,0.0,0.0,0.0,0.0,0.0,0.0,0.0,0.0,0.53,0.0,0.0,0.0,0.0,0.0,0.0,0.0,0.0,0.0,1873.0,0.212,624
52792,0.21,0.0,0.0,0.0,0.0,0.0,0.0,0.0,0.0,0.0,0.0,0.0,0.0,0.0,0.0,0.0,0.0,0.0,0.0,0.26,0.0,0.0,0.0,0.0,0.0,0.0,0.0,0.0,0.0,0.53,0.0,0.0,0.0,0.0,0.0,0.0,0.0,0.0,0.0,1823.0,0.405,624
52793,0.21,0.0,0.0,0.0,0.0,0.0,0.0,0.0,0.0,0.0,0.0,0.0,0.0,0.0,0.0,0.0,0.0,0.0,0.0,0.26,0.0,0.0,0.0,0.0,0.0,0.0,0.0,0.0,0.0,0.53,0.0,0.0,0.0,0.0,0.0,0.0,0.0,0.0,0.0,1773.0,0.619,624
52794,0.21,0.0,0.0,0.0,0.0,0.0,0.0,0.0,0.0,0.0,0.0,0.0,0.0,0.0,0.0,0.0,0.0,0.0,0.0,0.26,0.0,0.0,0.0,0.0,0.0,0.0,0.0,0.0,0.0,0.53,0.0,0.0,0.0,0.0,0.0,0.0,0.0,0.0,0.0,1723.0,0.857,624
52795,0.21,0.0,0.0,0.0,0.0,0.0,0.0,0.0,0.0,0.0,0.0,0.0,0.0,0.0,0.0,0.0,0.0,0.0,0.0,0.26,0.0,0.0,0.0,0.0,0.0,0.0,0.0,0.0,0.0,0.53,0.0,0.0,0.0,0.0,0.0,0.0,0.0,0.0,0.0,1099.0,10.98,624
52796,0.21,0.0,0.0,0.0,0.0,0.0,0.0,0.0,0.0,0.0,0.0,0.0,0.0,0.0,0.0,0.0,0.0,0.0,0.0,0.26,0.0,0.0,0.0,0.0,0.0,0.0,0.0,0.0,0.0,0.53,0.0,0.0,0.0,0.0,0.0,0.0,0.0,0.0,0.0,1115.0,10.39,624
52797,0.21,0.0,0.0,0.0,0.0,0.0,0.0,0.0,0.0,0.0,0.0,0.0,0.0,0.0,0.0,0.0,0.0,0.0,0.0,0.26,0.0,0.0,0.0,0.0,0.0,0.0,0.0,0.0,0.0,0.53,0.0,0.0,0.0,0.0,0.0,0.0,0.0,0.0,0.0,1125.0,10.02,624
52798,0.21,0.0,0.0,0.0,0.0,0.0,0.0,0.0,0.0,0.0,0.0,0.0,0.0,0.0,0.0,0.0,0.0,0.0,0.0,0.26,0.0,0.0,0.0,0.0,0.0,0.0,0.0,0.0,0.0,0.53,0.0,0.0,0.0,0.0,0.0,0.0,0.0,0.0,0.0,1136.0,9.68,624
52799,0.23,0.0,0.0,0.0,0.0,0.0,0.0,0.0,0.0,0.0,0.0,0.0,0.0,0.0,0.0,0.0,0.0,0.0,0.0,0.25,0.0,0.0,0.0,0.0,0.0,0.0,0.0,0.0,0.0,0.52,0.0,0.0,0.0,0.0,0.0,0.0,0.0,0.0,0.0,1873.0,0.215,625
52800,0.23,0.0,0.0,0.0,0.0,0.0,0.0,0.0,0.0,0.0,0.0,0.0,0.0,0.0,0.0,0.0,0.0,0.0,0.0,0.25,0.0,0.0,0.0,0.0,0.0,0.0,0.0,0.0,0.0,0.52,0.0,0.0,0.0,0.0,0.0,0.0,0.0,0.0,0.0,1823.0,0.40299999999999997,625
52801,0.23,0.0,0.0,0.0,0.0,0.0,0.0,0.0,0.0,0.0,0.0,0.0,0.0,0.0,0.0,0.0,0.0,0.0,0.0,0.25,0.0,0.0,0.0,0.0,0.0,0.0,0.0,0.0,0.0,0.52,0.0,0.0,0.0,0.0,0.0,0.0,0.0,0.0,0.0,1773.0,0.623,625
52802,0.23,0.0,0.0,0.0,0.0,0.0,0.0,0.0,0.0,0.0,0.0,0.0,0.0,0.0,0.0,0.0,0.0,0.0,0.0,0.25,0.0,0.0,0.0,0.0,0.0,0.0,0.0,0.0,0.0,0.52,0.0,0.0,0.0,0.0,0.0,0.0,0.0,0.0,0.0,1748.0,0.74,625
52803,0.23,0.0,0.0,0.0,0.0,0.0,0.0,0.0,0.0,0.0,0.0,0.0,0.0,0.0,0.0,0.0,0.0,0.0,0.0,0.25,0.0,0.0,0.0,0.0,0.0,0.0,0.0,0.0,0.0,0.52,0.0,0.0,0.0,0.0,0.0,0.0,0.0,0.0,0.0,1723.0,0.862,625
52804,0.23,0.0,0.0,0.0,0.0,0.0,0.0,0.0,0.0,0.0,0.0,0.0,0.0,0.0,0.0,0.0,0.0,0.0,0.0,0.25,0.0,0.0,0.0,0.0,0.0,0.0,0.0,0.0,0.0,0.52,0.0,0.0,0.0,0.0,0.0,0.0,0.0,0.0,0.0,1146.0,9.5,625
52805,0.23,0.0,0.0,0.0,0.0,0.0,0.0,0.0,0.0,0.0,0.0,0.0,0.0,0.0,0.0,0.0,0.0,0.0,0.0,0.25,0.0,0.0,0.0,0.0,0.0,0.0,0.0,0.0,0.0,0.52,0.0,0.0,0.0,0.0,0.0,0.0,0.0,0.0,0.0,1136.0,9.83,625
52806,0.23,0.0,0.0,0.0,0.0,0.0,0.0,0.0,0.0,0.0,0.0,0.0,0.0,0.0,0.0,0.0,0.0,0.0,0.0,0.25,0.0,0.0,0.0,0.0,0.0,0.0,0.0,0.0,0.0,0.52,0.0,0.0,0.0,0.0,0.0,0.0,0.0,0.0,0.0,1120.0,10.41,625
52807,0.23,0.0,0.0,0.0,0.0,0.0,0.0,0.0,0.0,0.0,0.0,0.0,0.0,0.0,0.0,0.0,0.0,0.0,0.0,0.25,0.0,0.0,0.0,0.0,0.0,0.0,0.0,0.0,0.0,0.52,0.0,0.0,0.0,0.0,0.0,0.0,0.0,0.0,0.0,1109.0,10.78,625
52808,0.23,0.0,0.0,0.0,0.0,0.0,0.0,0.0,0.0,0.0,0.0,0.0,0.0,0.0,0.0,0.0,0.0,0.0,0.0,0.25,0.0,0.0,0.0,0.0,0.0,0.0,0.0,0.0,0.0,0.52,0.0,0.0,0.0,0.0,0.0,0.0,0.0,0.0,0.0,1099.0,11.18,625
53005,0.0,0.0,0.0,0.0,0.0,0.0,0.27,0.0,0.0,0.0,0.0,0.0,0.0,0.0,0.0,0.0,0.0,0.0,0.0,0.0,0.0,0.0,0.24,0.0,0.0,0.03,0.0,0.0,0.0,0.46,0.0,0.0,0.0,0.0,0.0,0.0,0.0,0.0,0.0,882.0,8.1,626
53704,0.0,0.0,0.0,0.0,0.0,0.0,0.27,0.0,0.0,0.0,0.0,0.0,0.0,0.0,0.0,0.0,0.0,0.0,0.0,0.0,0.0,0.0,0.24,0.0,0.0,0.03,0.0,0.0,0.0,0.46,0.0,0.0,0.0,0.0,0.0,0.0,0.0,0.0,0.0,874.0,8.2,626
53705,0.0,0.0,0.0,0.0,0.0,0.0,0.27,0.0,0.0,0.0,0.0,0.0,0.0,0.0,0.0,0.0,0.0,0.0,0.0,0.0,0.0,0.0,0.24,0.0,0.0,0.03,0.0,0.0,0.0,0.46,0.0,0.0,0.0,0.0,0.0,0.0,0.0,0.0,0.0,1562.0,-0.5,626
53706,0.0,0.0,0.0,0.0,0.0,0.0,0.27,0.0,0.0,0.0,0.0,0.0,0.0,0.0,0.0,0.0,0.0,0.0,0.0,0.0,0.0,0.0,0.24,0.0,0.0,0.03,0.0,0.0,0.0,0.46,0.0,0.0,0.0,0.0,0.0,0.0,0.0,0.0,0.0,1576.0,-0.6,626
53707,0.0,0.0,0.0,0.0,0.0,0.0,0.27,0.0,0.0,0.0,0.0,0.0,0.0,0.0,0.0,0.0,0.0,0.0,0.0,0.0,0.0,0.0,0.24,0.0,0.0,0.03,0.0,0.0,0.0,0.46,0.0,0.0,0.0,0.0,0.0,0.0,0.0,0.0,0.0,1608.0,-0.6,626
53708,0.0,0.0,0.0,0.0,0.0,0.0,0.27,0.0,0.0,0.0,0.0,0.0,0.0,0.0,0.0,0.0,0.0,0.0,0.0,0.0,0.0,0.0,0.24,0.0,0.0,0.03,0.0,0.0,0.0,0.46,0.0,0.0,0.0,0.0,0.0,0.0,0.0,0.0,0.0,1625.0,-0.7,626
53709,0.0,0.0,0.0,0.0,0.0,0.0,0.27,0.0,0.0,0.0,0.0,0.0,0.0,0.0,0.0,0.0,0.0,0.0,0.0,0.0,0.0,0.0,0.24,0.0,0.0,0.03,0.0,0.0,0.0,0.46,0.0,0.0,0.0,0.0,0.0,0.0,0.0,0.0,0.0,1641.0,-0.8,626
53710,0.0,0.0,0.0,0.0,0.0,0.0,0.27,0.0,0.0,0.0,0.0,0.0,0.0,0.0,0.0,0.0,0.0,0.0,0.0,0.0,0.0,0.0,0.24,0.0,0.0,0.03,0.0,0.0,0.0,0.46,0.0,0.0,0.0,0.0,0.0,0.0,0.0,0.0,0.0,1657.0,-0.8,626
