Repository: R3sten/glass_dynamics

# GlassDynamics: Ridge Regression for Glass Viscosity Prediction

## Bachelor's thesis in physics

### Università degli Studi di Trieste

The main goal of this project is to develop a reliable and interpretable predictive model for glass viscosity, moving beyond "black-box" machine learning to provide physically meaningful insights for materials science applications.


This repository implements a workflow that bridges the gap between empirical models and modern data science techniques.

File: data/viscosity_raw_data.csv (part 66 of 81)
,Al2O3,As2O3,B2O3,BaO,BeO,Bi2O3,CaO,CdO,CoO,Cs2O,CuO,Fe2O3,FeO,Ga2O3,GeO2,HfO2,K2O,La2O3,Li2O,MgO,MnO,MoO3,Na2O,Nb2O5,NiO,P2O5,PbO,Rb2O,Sb2O3,SiO2,SrO,Ta2O5,TeO2,TiO2,Tl2O,WO3,Y2O3,ZnO,ZrO2,T,log_visc,ID
62353,0.0,0.0,0.0,0.0,0.0,0.0,0.27,0.0,0.0,0.0,0.0,0.0,0.0,0.0,0.0,0.0,0.0,0.0,0.0,0.0,0.0,0.0,0.24,0.0,0.0,0.03,0.0,0.0,0.0,0.46,0.0,0.0,0.0,0.0,0.0,0.0,0.0,0.0,0.0,843.0,9.0,626
62354,0.0,0.0,0.0,0.0,0.0,0.0,0.27,0.0,0.0,0.0,0.0,0.0,0.0,0.0,0.0,0.0,0.0,0.0,0.0,0.0,0.0,0.0,0.24,0.0,0.0,0.03,0.0,0.0,0.0,0.46,0.0,0.0,0.0,0.0,0.0,0.0,0.0,0.0,0.0,881.0,8.1,626
62355,0.0,0.0,0.0,0.0,0.0,0.0,0.27,0.0,0.0,0.0,0.0,0.0,0.0,0.0,0.0,0.0,0.0,0.0,0.0,0.0,0.0,0.0,0.24,0.0,0.0,0.03,0.0,0.0,0.0,0.46,0.0,0.0,0.0,0.0,0.0,0.0,0.0,0.0,0.0,1566.0,-0.12,626
62356,0.0,0.0,0.0,0.0,0.0,0.0,0.27,0.0,0.0,0.0,0.0,0.0,0.0,0.0,0.0,0.0,0.0,0.0,0.0,0.0,0.0,0.0,0.24,0.0,0.0,0.03,0.0,0.0,0.0,0.46,0.0,0.0,0.0,0.0,0.0,0.0,0.0,0.0,0.0,1580.0,-0.17000000000000004,626
62357,0.0,0.0,0.0,0.0,0.0,0.0,0.27,0.0,0.0,0.0,0.0,0.0,0.0,0.0,0.0,0.0,0.0,0.0,0.0,0.0,0.0,0.0,0.24,0.0,0.0,0.03,0.0,0.0,0.0,0.46,0.0,0.0,0.0,0.0,0.0,0.0,0.0,0.0,0.0,1610.0,-0.28,626
62358,0.0,0.0,0.0,0.0,0.0,0.0,0.27,0.0,0.0,0.0,0.0,0.0,0.0,0.0,0.0,0.0,0.0,0.0,0.0,0.0,0.0,0.0,0.24,0.0,0.0,0.03,0.0,0.0,0.0,0.46,0.0,0.0,0.0,0.0,0.0,0.0,0.0,0.0,0.0,1631.0,-0.31999999999999995,626
62359,0.0,0.0,0.0,0.0,0.0,0.0,0.27,0.0,0.0,0.0,0.0,0.0,0.0,0.0,0.0,0.0,0.0,0.0,0.0,0.0,0.0,0.0,0.24,0.0,0.0,0.03,0.0,0.0,0.0,0.46,0.0,0.0,0.0,0.0,0.0,0.0,0.0,0.0,0.0,1645.0,-0.36,626
62360,0.0,0.0,0.0,0.0,0.0,0.0,0.27,0.0,0.0,0.0,0.0,0.0,0.0,0.0,0.0,0.0,0.0,0.0,0.0,0.0,0.0,0.0,0.24,0.0,0.0,0.03,0.0,0.0,0.0,0.46,0.0,0.0,0.0,0.0,0.0,0.0,0.0,0.0,0.0,1660.0,-0.4,626
76711,0.0,0.0,0.0,0.0,0.0,0.0,0.27,0.0,0.0,0.0,0.0,0.0,0.0,0.0,0.0,0.0,0.0,0.0,0.0,0.0,0.0,0.0,0.24,0.0,0.0,0.03,0.0,0.0,0.0,0.46,0.0,0.0,0.0,0.0,0.0,0.0,0.0,0.0,0.0,821.0,11.6,626
76712,0.0,0.0,0.0,0.0,0.0,0.0,0.27,0.0,0.0,0.0,0.0,0.0,0.0,0.0,0.0,0.0,0.0,0.0,0.0,0.0,0.0,0.0,0.24,0.0,0.0,0.03,0.0,0.0,0.0,0.46,0.0,0.0,0.0,0.0,0.0,0.0,0.0,0.0,0.0,846.0,10.3,626
76713,0.0,0.0,0.0,0.0,0.0,0.0,0.27,0.0,0.0,0.0,0.0,0.0,0.0,0.0,0.0,0.0,0.0,0.0,0.0,0.0,0.0,0.0,0.24,0.0,0.0,0.03,0.0,0.0,0.0,0.46,0.0,0.0,0.0,0.0,0.0,0.0,0.0,0.0,0.0,873.0,9.0,626
76714,0.0,0.0,0.0,0.0,0.0,0.0,0.27,0.0,0.0,0.0,0.0,0.0,0.0,0.0,0.0,0.0,0.0,0.0,0.0,0.0,0.0,0.0,0.24,0.0,0.0,0.03,0.0,0.0,0.0,0.46,0.0,0.0,0.0,0.0,0.0,0.0,0.0,0.0,0.0,1378.0,1.4,626
76715,0.0,0.0,0.0,0.0,0.0,0.0,0.27,0.0,0.0,0.0,0.0,0.0,0.0,0.0,0.0,0.0,0.0,0.0,0.0,0.0,0.0,0.0,0.24,0.0,0.0,0.03,0.0,0.0,0.0,0.46,0.0,0.0,0.0,0.0,0.0,0.0,0.0,0.0,0.0,1473.0,0.9,626
86955,0.0,0.0,0.0,0.0,0.0,0.0,0.27,0.0,0.0,0.0,0.0,0.0,0.0,0.0,0.0,0.0,0.0,0.0,0.0,0.0,0.0,0.0,0.24,0.0,0.0,0.03,0.0,0.0,0.0,0.46,0.0,0.0,0.0,0.0,0.0,0.0,0.0,0.0,0.0,879.0,8.0,626
86956,0.0,0.0,0.0,0.0,0.0,0.0,0.27,0.0,0.0,0.0,0.0,0.0,0.0,0.0,0.0,0.0,0.0,0.0,0.0,0.0,0.0,0.0,0.24,0.0,0.0,0.03,0.0,0.0,0.0,0.46,0.0,0.0,0.0,0.0,0.0,0.0,0.0,0.0,0.0,1568.0,-0.2,626
86957,0.0,0.0,0.0,0.0,0.0,0.0,0.27,0.0,0.0,0.0,0.0,0.0,0.0,0.0,0.0,0.0,0.0,0.0,0.0,0.0,0.0,0.0,0.24,0.0,0.0,0.03,0.0,0.0,0.0,0.46,0.0,0.0,0.0,0.0,0.0,0.0,0.0,0.0,0.0,1633.0,-0.4,626
86958,0.0,0.0,0.0,0.0,0.0,0.0,0.27,0.0,0.0,0.0,0.0,0.0,0.0,0.0,0.0,0.0,0.0,0.0,0.0,0.0,0.0,0.0,0.24,0.0,0.0,0.03,0.0,0.0,0.0,0.46,0.0,0.0,0.0,0.0,0.0,0.0,0.0,0.0,0.0,1658.0,-0.4,626
53006,0.0,0.0,0.0,0.0,0.0,0.0,0.22,0.0,0.0,0.0,0.0,0.0,0.0,0.0,0.0,0.0,0.0,0.0,0.0,0.0,0.0,0.0,0.23,0.0,0.0,0.02,0.0,0.0,0.0,0.54,0.0,0.0,0.0,0.0,0.0,0.0,0.0,0.0,0.0,878.0,8.1,627
53007,0.0,0.0,0.0,0.0,0.0,0.0,0.22,0.0,0.0,0.0,0.0,0.0,0.0,0.0,0.0,0.0,0.0,0.0,0.0,0.0,0.0,0.0,0.23,0.0,0.0,0.02,0.0,0.0,0.0,0.54,0.0,0.0,0.0,0.0,0.0,0.0,0.0,0.0,0.0,894.0,7.699999999999998,627
62361,0.0,0.0,0.0,0.0,0.0,0.0,0.22,0.0,0.0,0.0,0.0,0.0,0.0,0.0,0.0,0.0,0.0,0.0,0.0,0.0,0.0,0.0,0.23,0.0,0.0,0.02,0.0,0.0,0.0,0.54,0.0,0.0,0.0,0.0,0.0,0.0,0.0,0.0,0.0,860.0,9.0,627
62362,0.0,0.0,0.0,0.0,0.0,0.0,0.22,0.0,0.0,0.0,0.0,0.0,0.0,0.0,0.0,0.0,0.0,0.0,0.0,0.0,0.0,0.0,0.23,0.0,0.0,0.02,0.0,0.0,0.0,0.54,0.0,0.0,0.0,0.0,0.0,0.0,0.0,0.0,0.0,893.0,7.710000000000001,627
62363,0.0,0.0,0.0,0.0,0.0,0.0,0.22,0.0,0.0,0.0,0.0,0.0,0.0,0.0,0.0,0.0,0.0,0.0,0.0,0.0,0.0,0.0,0.23,0.0,0.0,0.02,0.0,0.0,0.0,0.54,0.0,0.0,0.0,0.0,0.0,0.0,0.0,0.0,0.0,907.0,7.3599999999999985,627
62364,0.0,0.0,0.0,0.0,0.0,0.0,0.22,0.0,0.0,0.0,0.0,0.0,0.0,0.0,0.0,0.0,0.0,0.0,0.0,0.0,0.0,0.0,0.23,0.0,0.0,0.02,0.0,0.0,0.0,0.54,0.0,0.0,0.0,0.0,0.0,0.0,0.0,0.0,0.0,1463.0,0.72,627
62365,0.0,0.0,0.0,0.0,0.0,0.0,0.22,0.0,0.0,0.0,0.0,0.0,0.0,0.0,0.0,0.0,0.0,0.0,0.0,0.0,0.0,0.0,0.23,0.0,0.0,0.02,0.0,0.0,0.0,0.54,0.0,0.0,0.0,0.0,0.0,0.0,0.0,0.0,0.0,1502.0,0.53,627
62366,0.0,0.0,0.0,0.0,0.0,0.0,0.22,0.0,0.0,0.0,0.0,0.0,0.0,0.0,0.0,0.0,0.0,0.0,0.0,0.0,0.0,0.0,0.23,0.0,0.0,0.02,0.0,0.0,0.0,0.54,0.0,0.0,0.0,0.0,0.0,0.0,0.0,0.0,0.0,1513.0,0.47,627
62367,0.0,0.0,0.0,0.0,0.0,0.0,0.22,0.0,0.0,0.0,0.0,0.0,0.0,0.0,0.0,0.0,0.0,0.0,0.0,0.0,0.0,0.0,0.23,0.0,0.0,0.02,0.0,0.0,0.0,0.54,0.0,0.0,0.0,0.0,0.0,0.0,0.0,0.0,0.0,1538.0,0.3600000000000001,627
62368,0.0,0.0,0.0,0.0,0.0,0.0,0.22,0.0,0.0,0.0,0.0,0.0,0.0,0.0,0.0,0.0,0.0,0.0,0.0,0.0,0.0,0.0,0.23,0.0,0.0,0.02,0.0,0.0,0.0,0.54,0.0,0.0,0.0,0.0,0.0,0.0,0.0,0.0,0.0,1555.0,0.28,627
62369,0.0,0.0,0.0,0.0,0.0,0.0,0.22,0.0,0.0,0.0,0.0,0.0,0.0,0.0,0.0,0.0,0.0,0.0,0.0,0.0,0.0,0.0,0.23,0.0,0.0,0.02,0.0,0.0,0.0,0.54,0.0,0.0,0.0,0.0,0.0,0.0,0.0,0.0,0.0,1581.0,0.16999999999999993,627
62370,0.0,0.0,0.0,0.0,0.0,0.0,0.22,0.0,0.0,0.0,0.0,0.0,0.0,0.0,0.0,0.0,0.0,0.0,0.0,0.0,0.0,0.0,0.23,0.0,0.0,0.02,0.0,0.0,0.0,0.54,0.0,0.0,0.0,0.0,0.0,0.0,0.0,0.0,0.0,1595.0,0.1200000000000001,627
62371,0.0,0.0,0.0,0.0,0.0,0.0,0.22,0.0,0.0,0.0,0.0,0.0,0.0,0.0,0.0,0.0,0.0,0.0,0.0,0.0,0.0,0.0,0.23,0.0,0.0,0.02,0.0,0.0,0.0,0.54,0.0,0.0,0.0,0.0,0.0,0.0,0.0,0.0,0.0,1615.0,0.030000000000000027,627
62372,0.0,0.0,0.0,0.0,0.0,0.0,0.22,0.0,0.0,0.0,0.0,0.0,0.0,0.0,0.0,0.0,0.0,0.0,0.0,0.0,0.0,0.0,0.23,0.0,0.0,0.02,0.0,0.0,0.0,0.54,0.0,0.0,0.0,0.0,0.0,0.0,0.0,0.0,0.0,1621.0,0.010000000000000007,627
62449,0.0,0.0,0.0,0.0,0.0,0.0,0.22,0.0,0.0,0.0,0.0,0.0,0.0,0.0,0.0,0.0,0.0,0.0,0.0,0.0,0.0,0.0,0.23,0.0,0.0,0.02,0.0,0.0,0.0,0.54,0.0,0.0,0.0,0.0,0.0,0.0,0.0,0.0,0.0,873.0,8.113943352306839,627
62451,0.0,0.0,0.0,0.0,0.0,0.0,0.22,0.0,0.0,0.0,0.0,0.0,0.0,0.0,0.0,0.0,0.0,0.0,0.0,0.0,0.0,0.0,0.23,0.0,0.0,0.02,0.0,0.0,0.0,0.54,0.0,0.0,0.0,0.0,0.0,0.0,0.0,0.0,0.0,883.0,7.361727836017593,627
67204,0.0,0.0,0.0,0.0,0.0,0.0,0.22,0.0,0.0,0.0,0.0,0.0,0.0,0.0,0.0,0.0,0.0,0.0,0.0,0.0,0.0,0.0,0.23,0.0,0.0,0.02,0.0,0.0,0.0,0.54,0.0,0.0,0.0,0.0,0.0,0.0,0.0,0.0,0.0,814.0,12.0,627
67205,0.0,0.0,0.0,0.0,0.0,0.0,0.22,0.0,0.0,0.0,0.0,0.0,0.0,0.0,0.0,0.0,0.0,0.0,0.0,0.0,0.0,0.0,0.23,0.0,0.0,0.02,0.0,0.0,0.0,0.54,0.0,0.0,0.0,0.0,0.0,0.0,0.0,0.0,0.0,879.0,8.55,627
67206,0.0,0.0,0.0,0.0,0.0,0.0,0.22,0.0,0.0,0.0,0.0,0.0,0.0,0.0,0.0,0.0,0.0,0.0,0.0,0.0,0.0,0.0,0.23,0.0,0.0,0.02,0.0,0.0,0.0,0.54,0.0,0.0,0.0,0.0,0.0,0.0,0.0,0.0,0.0,890.0,7.899999999999999,627
67207,0.0,0.0,0.0,0.0,0.0,0.0,0.22,0.0,0.0,0.0,0.0,0.0,0.0,0.0,0.0,0.0,0.0,0.0,0.0,0.0,0.0,0.0,0.23,0.0,0.0,0.02,0.0,0.0,0.0,0.54,0.0,0.0,0.0,0.0,0.0,0.0,0.0,0.0,0.0,906.0,7.800000000000002,627
67208,0.0,0.0,0.0,0.0,0.0,0.0,0.22,0.0,0.0,0.0,0.0,0.0,0.0,0.0,0.0,0.0,0.0,0.0,0.0,0.0,0.0,0.0,0.23,0.0,0.0,0.02,0.0,0.0,0.0,0.54,0.0,0.0,0.0,0.0,0.0,0.0,0.0,0.0,0.0,917.0,7.4,627
86959,0.0,0.0,0.0,0.0,0.0,0.0,0.22,0.0,0.0,0.0,0.0,0.0,0.0,0.0,0.0,0.0,0.0,0.0,0.0,0.0,0.0,0.0,0.23,0.0,0.0,0.02,0.0,0.0,0.0,0.54,0.0,0.0,0.0,0.0,0.0,0.0,0.0,0.0,0.0,1465.0,0.7,627
86960,0.0,0.0,0.0,0.0,0.0,0.0,0.22,0.0,0.0,0.0,0.0,0.0,0.0,0.0,0.0,0.0,0.0,0.0,0.0,0.0,0.0,0.0,0.23,0.0,0.0,0.02,0.0,0.0,0.0,0.54,0.0,0.0,0.0,0.0,0.0,0.0,0.0,0.0,0.0,1516.0,0.5,627
86961,0.0,0.0,0.0,0.0,0.0,0.0,0.22,0.0,0.0,0.0,0.0,0.0,0.0,0.0,0.0,0.0,0.0,0.0,0.0,0.0,0.0,0.0,0.23,0.0,0.0,0.02,0.0,0.0,0.0,0.54,0.0,0.0,0.0,0.0,0.0,0.0,0.0,0.0,0.0,1556.0,0.30000000000000004,627
86962,0.0,0.0,0.0,0.0,0.0,0.0,0.22,0.0,0.0,0.0,0.0,0.0,0.0,0.0,0.0,0.0,0.0,0.0,0.0,0.0,0.0,0.0,0.23,0.0,0.0,0.02,0.0,0.0,0.0,0.54,0.0,0.0,0.0,0.0,0.0,0.0,0.0,0.0,0.0,1622.0,0.0,627
53030,0.0,0.0,0.03,0.0,0.0,0.0,0.22,0.0,0.0,0.0,0.0,0.0,0.0,0.0,0.0,0.0,0.05,0.0,0.0,0.0,0.0,0.0,0.1,0.0,0.0,0.02,0.0,0.0,0.0,0.58,0.0,0.0,0.0,0.0,0.0,0.0,0.0,0.0,0.0,930.0,8.1,628
53031,0.0,0.0,0.03,0.0,0.0,0.0,0.22,0.0,0.0,0.0,0.0,0.0,0.0,0.0,0.0,0.0,0.05,0.0,0.0,0.0,0.0,0.0,0.1,0.0,0.0,0.02,0.0,0.0,0.0,0.58,0.0,0.0,0.0,0.0,0.0,0.0,0.0,0.0,0.0,939.0,7.699999999999998,628
53032,0.0,0.0,0.03,0.0,0.0,0.0,0.22,0.0,0.0,0.0,0.0,0.0,0.0,0.0,0.0,0.0,0.05,0.0,0.0,0.0,0.0,0.0,0.1,0.0,0.0,0.02,0.0,0.0,0.0,0.58,0.0,0.0,0.0,0.0,0.0,0.0,0.0,0.0,0.0,948.0,7.379999999999999,628
53033,0.0,0.0,0.03,0.0,0.0,0.0,0.22,0.0,0.0,0.0,0.0,0.0,0.0,0.0,0.0,0.0,0.05,0.0,0.0,0.0,0.0,0.0,0.1,0.0,0.0,0.02,0.0,0.0,0.0,0.58,0.0,0.0,0.0,0.0,0.0,0.0,0.0,0.0,0.0,963.0,6.8,628
53034,0.0,0.0,0.03,0.0,0.0,0.0,0.22,0.0,0.0,0.0,0.0,0.0,0.0,0.0,0.0,0.0,0.05,0.0,0.0,0.0,0.0,0.0,0.1,0.0,0.0,0.02,0.0,0.0,0.0,0.58,0.0,0.0,0.0,0.0,0.0,0.0,0.0,0.0,0.0,1011.0,5.5,628
53035,0.0,0.0,0.03,0.0,0.0,0.0,0.22,0.0,0.0,0.0,0.0,0.0,0.0,0.0,0.0,0.0,0.05,0.0,0.0,0.0,0.0,0.0,0.1,0.0,0.0,0.02,0.0,0.0,0.0,0.58,0.0,0.0,0.0,0.0,0.0,0.0,0.0,0.0,0.0,1035.0,5.1,628
53036,0.0,0.0,0.03,0.0,0.0,0.0,0.22,0.0,0.0,0.0,0.0,0.0,0.0,0.0,0.0,0.0,0.05,0.0,0.0,0.0,0.0,0.0,0.1,0.0,0.0,0.02,0.0,0.0,0.0,0.58,0.0,0.0,0.0,0.0,0.0,0.0,0.0,0.0,0.0,1045.0,5.0,628
53037,0.0,0.0,0.03,0.0,0.0,0.0,0.22,0.0,0.0,0.0,0.0,0.0,0.0,0.0,0.0,0.0,0.05,0.0,0.0,0.0,0.0,0.0,0.1,0.0,0.0,0.02,0.0,0.0,0.0,0.58,0.0,0.0,0.0,0.0,0.0,0.0,0.0,0.0,0.0,1057.0,4.8,628
53038,0.0,0.0,0.03,0.0,0.0,0.0,0.22,0.0,0.0,0.0,0.0,0.0,0.0,0.0,0.0,0.0,0.05,0.0,0.0,0.0,0.0,0.0,0.1,0.0,0.0,0.02,0.0,0.0,0.0,0.58,0.0,0.0,0.0,0.0,0.0,0.0,0.0,0.0,0.0,1073.0,4.7,628
62308,0.0,0.0,0.03,0.0,0.0,0.0,0.22,0.0,0.0,0.0,0.0,0.0,0.0,0.0,0.0,0.0,0.05,0.0,0.0,0.0,0.0,0.0,0.1,0.0,0.0,0.02,0.0,0.0,0.0,0.58,0.0,0.0,0.0,0.0,0.0,0.0,0.0,0.0,0.0,903.0,9.0,628
62309,0.0,0.0,0.03,0.0,0.0,0.0,0.22,0.0,0.0,0.0,0.0,0.0,0.0,0.0,0.0,0.0,0.05,0.0,0.0,0.0,0.0,0.0,0.1,0.0,0.0,0.02,0.0,0.0,0.0,0.58,0.0,0.0,0.0,0.0,0.0,0.0,0.0,0.0,0.0,923.0,8.1,628
62310,0.0,0.0,0.03,0.0,0.0,0.0,0.22,0.0,0.0,0.0,0.0,0.0,0.0,0.0,0.0,0.0,0.05,0.0,0.0,0.0,0.0,0.0,0.1,0.0,0.0,0.02,0.0,0.0,0.0,0.58,0.0,0.0,0.0,0.0,0.0,0.0,0.0,0.0,0.0,938.0,7.710000000000001,628
62311,0.0,0.0,0.03,0.0,0.0,0.0,0.22,0.0,0.0,0.0,0.0,0.0,0.0,0.0,0.0,0.0,0.05,0.0,0.0,0.0,0.0,0.0,0.1,0.0,0.0,0.02,0.0,0.0,0.0,0.58,0.0,0.0,0.0,0.0,0.0,0.0,0.0,0.0,0.0,1307.0,1.86,628
62312,0.0,0.0,0.03,0.0,0.0,0.0,0.22,0.0,0.0,0.0,0.0,0.0,0.0,0.0,0.0,0.0,0.05,0.0,0.0,0.0,0.0,0.0,0.1,0.0,0.0,0.02,0.0,0.0,0.0,0.58,0.0,0.0,0.0,0.0,0.0,0.0,0.0,0.0,0.0,1367.0,1.48,628
62313,0.0,0.0,0.03,0.0,0.0,0.0,0.22,0.0,0.0,0.0,0.0,0.0,0.0,0.0,0.0,0.0,0.05,0.0,0.0,0.0,0.0,0.0,0.1,0.0,0.0,0.02,0.0,0.0,0.0,0.58,0.0,0.0,0.0,0.0,0.0,0.0,0.0,0.0,0.0,1398.0,1.31,628
62314,0.0,0.0,0.03,0.0,0.0,0.0,0.22,0.0,0.0,0.0,0.0,0.0,0.0,0.0,0.0,0.0,0.05,0.0,0.0,0.0,0.0,0.0,0.1,0.0,0.0,0.02,0.0,0.0,0.0,0.58,0.0,0.0,0.0,0.0,0.0,0.0,0.0,0.0,0.0,1422.0,1.1800000000000002,628
62315,0.0,0.0,0.03,0.0,0.0,0.0,0.22,0.0,0.0,0.0,0.0,0.0,0.0,0.0,0.0,0.0,0.05,0.0,0.0,0.0,0.0,0.0,0.1,0.0,0.0,0.02,0.0,0.0,0.0,0.58,0.0,0.0,0.0,0.0,0.0,0.0,0.0,0.0,0.0,1443.0,1.0699999999999998,628
62316,0.0,0.0,0.03,0.0,0.0,0.0,0.22,0.0,0.0,0.0,0.0,0.0,0.0,0.0,0.0,0.0,0.05,0.0,0.0,0.0,0.0,0.0,0.1,0.0,0.0,0.02,0.0,0.0,0.0,0.58,0.0,0.0,0.0,0.0,0.0,0.0,0.0,0.0,0.0,1465.0,0.96,628
62317,0.0,0.0,0.03,0.0,0.0,0.0,0.22,0.0,0.0,0.0,0.0,0.0,0.0,0.0,0.0,0.0,0.05,0.0,0.0,0.0,0.0,0.0,0.1,0.0,0.0,0.02,0.0,0.0,0.0,0.58,0.0,0.0,0.0,0.0,0.0,0.0,0.0,0.0,0.0,1485.0,0.8700000000000001,628
62318,0.0,0.0,0.03,0.0,0.0,0.0,0.22,0.0,0.0,0.0,0.0,0.0,0.0,0.0,0.0,0.0,0.05,0.0,0.0,0.0,0.0,0.0,0.1,0.0,0.0,0.02,0.0,0.0,0.0,0.58,0.0,0.0,0.0,0.0,0.0,0.0,0.0,0.0,0.0,1495.0,0.8200000000000001,628
62319,0.0,0.0,0.03,0.0,0.0,0.0,0.22,0.0,0.0,0.0,0.0,0.0,0.0,0.0,0.0,0.0,0.05,0.0,0.0,0.0,0.0,0.0,0.1,0.0,0.0,0.02,0.0,0.0,0.0,0.58,0.0,0.0,0.0,0.0,0.0,0.0,0.0,0.0,0.0,1546.0,0.6000000000000001,628
62320,0.0,0.0,0.03,0.0,0.0,0.0,0.22,0.0,0.0,0.0,0.0,0.0,0.0,0.0,0.0,0.0,0.05,0.0,0.0,0.0,0.0,0.0,0.1,0.0,0.0,0.02,0.0,0.0,0.0,0.58,0.0,0.0,0.0,0.0,0.0,0.0,0.0,0.0,0.0,1577.0,0.48,628
62321,0.0,0.0,0.03,0.0,0.0,0.0,0.22,0.0,0.0,0.0,0.0,0.0,0.0,0.0,0.0,0.0,0.05,0.0,0.0,0.0,0.0,0.0,0.1,0.0,0.0,0.02,0.0,0.0,0.0,0.58,0.0,0.0,0.0,0.0,0.0,0.0,0.0,0.0,0.0,1599.0,0.3999999999999999,628
62322,0.0,0.0,0.03,0.0,0.0,0.0,0.22,0.0,0.0,0.0,0.0,0.0,0.0,0.0,0.0,0.0,0.05,0.0,0.0,0.0,0.0,0.0,0.1,0.0,0.0,0.02,0.0,0.0,0.0,0.58,0.0,0.0,0.0,0.0,0.0,0.0,0.0,0.0,0.0,1657.0,0.18999999999999995,628
53198,0.0,0.0,0.0,0.0,0.0,0.0,0.5,0.0,0.0,0.0,0.0,0.0,0.0,0.0,0.0,0.0,0.0,0.0,0.0,0.0,0.0,0.0,0.0,0.0,0.0,0.5,0.0,0.0,0.0,0.01,0.0,0.0,0.0,0.0,0.0,0.0,0.0,0.0,0.0,809.0,11.13,629
53199,0.0,0.0,0.0,0.0,0.0,0.0,0.5,0.0,0.0,0.0,0.0,0.0,0.0,0.0,0.0,0.0,0.0,0.0,0.0,0.0,0.0,0.0,0.0,0.0,0.0,0.5,0.0,0.0,0.0,0.01,0.0,0.0,0.0,0.0,0.0,0.0,0.0,0.0,0.0,815.0,10.66,629
53200,0.0,0.0,0.0,0.0,0.0,0.0,0.5,0.0,0.0,0.0,0.0,0.0,0.0,0.0,0.0,0.0,0.0,0.0,0.0,0.0,0.0,0.0,0.0,0.0,0.0,0.5,0.0,0.0,0.0,0.01,0.0,0.0,0.0,0.0,0.0,0.0,0.0,0.0,0.0,819.0,10.28,629
53201,0.0,0.0,0.0,0.0,0.0,0.0,0.5,0.0,0.0,0.0,0.0,0.0,0.0,0.0,0.0,0.0,0.0,0.0,0.0,0.0,0.0,0.0,0.0,0.0,0.0,0.5,0.0,0.0,0.0,0.01,0.0,0.0,0.0,0.0,0.0,0.0,0.0,0.0,0.0,823.0,9.98,629
53202,0.0,0.0,0.0,0.0,0.0,0.0,0.5,0.0,0.0,0.0,0.0,0.0,0.0,0.0,0.0,0.0,0.0,0.0,0.0,0.0,0.0,0.0,0.0,0.0,0.0,0.5,0.0,0.0,0.0,0.01,0.0,0.0,0.0,0.0,0.0,0.0,0.0,0.0,0.0,827.0,9.67,629
53203,0.0,0.0,0.0,0.0,0.0,0.0,0.5,0.0,0.0,0.0,0.0,0.0,0.0,0.0,0.0,0.0,0.0,0.0,0.0,0.0,0.0,0.0,0.0,0.0,0.0,0.5,0.0,0.0,0.0,0.01,0.0,0.0,0.0,0.0,0.0,0.0,0.0,0.0,0.0,832.0,9.36,629
53204,0.0,0.0,0.0,0.0,0.0,0.0,0.5,0.0,0.0,0.0,0.0,0.0,0.0,0.0,0.0,0.0,0.0,0.0,0.0,0.0,0.0,0.0,0.0,0.0,0.0,0.5,0.0,0.0,0.0,0.01,0.0,0.0,0.0,0.0,0.0,0.0,0.0,0.0,0.0,837.0,9.05,629
53205,0.0,0.0,0.0,0.0,0.0,0.0,0.5,0.0,0.0,0.0,0.0,0.0,0.0,0.0,0.0,0.0,0.0,0.0,0.0,0.0,0.0,0.0,0.0,0.0,0.0,0.5,0.0,0.0,0.0,0.01,0.0,0.0,0.0,0.0,0.0,0.0,0.0,0.0,0.0,841.0,8.79,629
53206,0.0,0.0,0.0,0.0,0.0,0.0,0.5,0.0,0.0,0.0,0.0,0.0,0.0,0.0,0.0,0.0,0.0,0.0,0.0,0.0,0.0,0.0,0.0,0.0,0.0,0.5,0.0,0.0,0.0,0.01,0.0,0.0,0.0,0.0,0.0,0.0,0.0,0.0,0.0,846.0,8.55,629
53207,0.0,0.0,0.0,0.0,0.0,0.0,0.5,0.0,0.0,0.0,0.0,0.0,0.0,0.0,0.0,0.0,0.0,0.0,0.0,0.0,0.0,0.0,0.0,0.0,0.0,0.5,0.0,0.0,0.0,0.01,0.0,0.0,0.0,0.0,0.0,0.0,0.0,0.0,0.0,851.0,8.31,629
53208,0.0,0.0,0.0,0.0,0.0,0.0,0.5,0.0,0.0,0.0,0.0,0.0,0.0,0.0,0.0,0.0,0.0,0.0,0.0,0.0,0.0,0.0,0.0,0.0,0.0,0.5,0.0,0.0,0.0,0.01,0.0,0.0,0.0,0.0,0.0,0.0,0.0,0.0,0.0,855.0,8.1,629
53209,0.0,0.0,0.0,0.0,0.0,0.0,0.5,0.0,0.0,0.0,0.0,0.0,0.0,0.0,0.0,0.0,0.0,0.0,0.0,0.0,0.0,0.0,0.0,0.0,0.0,0.5,0.0,0.0,0.0,0.01,0.0,0.0,0.0,0.0,0.0,0.0,0.0,0.0,0.0,859.0,7.93,629
53210,0.0,0.0,0.0,0.0,0.0,0.0,0.5,0.0,0.0,0.0,0.0,0.0,0.0,0.0,0.0,0.0,0.0,0.0,0.0,0.0,0.0,0.0,0.0,0.0,0.0,0.5,0.0,0.0,0.0,0.01,0.0,0.0,0.0,0.0,0.0,0.0,0.0,0.0,0.0,864.0,7.689999999999999,629
53211,0.0,0.0,0.0,0.0,0.0,0.0,0.5,0.0,0.0,0.0,0.0,0.0,0.0,0.0,0.0,0.0,0.0,0.0,0.0,0.0,0.0,0.0,0.0,0.0,0.0,0.5,0.0,0.0,0.0,0.01,0.0,0.0,0.0,0.0,0.0,0.0,0.0,0.0,0.0,869.0,7.52,629
53212,0.0,0.0,0.0,0.0,0.0,0.0,0.5,0.0,0.0,0.0,0.0,0.0,0.0,0.0,0.0,0.0,0.0,0.0,0.0,0.0,0.0,0.0,0.0,0.0,0.0,0.5,0.0,0.0,0.0,0.01,0.0,0.0,0.0,0.0,0.0,0.0,0.0,0.0,0.0,999.0,2.438,629
53213,0.0,0.0,0.0,0.0,0.0,0.0,0.5,0.0,0.0,0.0,0.0,0.0,0.0,0.0,0.0,0.0,0.0,0.0,0.0,0.0,0.0,0.0,0.0,0.0,0.0,0.5,0.0,0.0,0.0,0.01,0.0,0.0,0.0,0.0,0.0,0.0,0.0,0.0,0.0,1012.0,2.225,629
53214,0.0,0.0,0.0,0.0,0.0,0.0,0.5,0.0,0.0,0.0,0.0,0.0,0.0,0.0,0.0,0.0,0.0,0.0,0.0,0.0,0.0,0.0,0.0,0.0,0.0,0.5,0.0,0.0,0.0,0.01,0.0,0.0,0.0,0.0,0.0,0.0,0.0,0.0,0.0,1020.0,2.108,629
53215,0.0,0.0,0.0,0.0,0.0,0.0,0.5,0.0,0.0,0.0,0.0,0.0,0.0,0.0,0.0,0.0,0.0,0.0,0.0,0.0,0.0,0.0,0.0,0.0,0.0,0.5,0.0,0.0,0.0,0.01,0.0,0.0,0.0,0.0,0.0,0.0,0.0,0.0,0.0,1028.0,1.998,629
53216,0.0,0.0,0.0,0.0,0.0,0.0,0.5,0.0,0.0,0.0,0.0,0.0,0.0,0.0,0.0,0.0,0.0,0.0,0.0,0.0,0.0,0.0,0.0,0.0,0.0,0.5,0.0,0.0,0.0,0.01,0.0,0.0,0.0,0.0,0.0,0.0,0.0,0.0,0.0,1039.0,1.84,629
53217,0.0,0.0,0.0,0.0,0.0,0.0,0.5,0.0,0.0,0.0,0.0,0.0,0.0,0.0,0.0,0.0,0.0,0.0,0.0,0.0,0.0,0.0,0.0,0.0,0.0,0.5,0.0,0.0,0.0,0.01,0.0,0.0,0.0,0.0,0.0,0.0,0.0,0.0,0.0,1047.0,1.723,629
53218,0.0,0.0,0.0,0.0,0.0,0.0,0.5,0.0,0.0,0.0,0.0,0.0,0.0,0.0,0.0,0.0,0.0,0.0,0.0,0.0,0.0,0.0,0.0,0.0,0.0,0.5,0.0,0.0,0.0,0.01,0.0,0.0,0.0,0.0,0.0,0.0,0.0,0.0,0.0,1063.0,1.537,629
53219,0.0,0.0,0.0,0.0,0.0,0.0,0.5,0.0,0.0,0.0,0.0,0.0,0.0,0.0,0.0,0.0,0.0,0.0,0.0,0.0,0.0,0.0,0.0,0.0,0.0,0.5,0.0,0.0,0.0,0.01,0.0,0.0,0.0,0.0,0.0,0.0,0.0,0.0,0.0,1073.0,1.4340000000000002,629
53220,0.0,0.0,0.0,0.0,0.0,0.0,0.5,0.0,0.0,0.0,0.0,0.0,0.0,0.0,0.0,0.0,0.0,0.0,0.0,0.0,0.0,0.0,0.0,0.0,0.0,0.5,0.0,0.0,0.0,0.01,0.0,0.0,0.0,0.0,0.0,0.0,0.0,0.0,0.0,1082.0,1.331,629
53221,0.0,0.0,0.0,0.0,0.0,0.0,0.5,0.0,0.0,0.0,0.0,0.0,0.0,0.0,0.0,0.0,0.0,0.0,0.0,0.0,0.0,0.0,0.0,0.0,0.0,0.5,0.0,0.0,0.0,0.01,0.0,0.0,0.0,0.0,0.0,0.0,0.0,0.0,0.0,1096.0,1.207,629
53222,0.0,0.0,0.0,0.0,0.0,0.0,0.5,0.0,0.0,0.0,0.0,0.0,0.0,0.0,0.0,0.0,0.0,0.0,0.0,0.0,0.0,0.0,0.0,0.0,0.0,0.5,0.0,0.0,0.0,0.01,0.0,0.0,0.0,0.0,0.0,0.0,0.0,0.0,0.0,1107.0,1.097,629
53223,0.0,0.0,0.0,0.0,0.0,0.0,0.49,0.0,0.0,0.0,0.0,0.0,0.0,0.0,0.0,0.0,0.0,0.0,0.0,0.0,0.0,0.0,0.0,0.0,0.0,0.49,0.0,0.0,0.0,0.02,0.0,0.0,0.0,0.0,0.0,0.0,0.0,0.0,0.0,809.0,11.81,630
53224,0.0,0.0,0.0,0.0,0.0,0.0,0.49,0.0,0.0,0.0,0.0,0.0,0.0,0.0,0.0,0.0,0.0,0.0,0.0,0.0,0.0,0.0,0.0,0.0,0.0,0.49,0.0,0.0,0.0,0.02,0.0,0.0,0.0,0.0,0.0,0.0,0.0,0.0,0.0,814.0,11.35,630
53225,0.0,0.0,0.0,0.0,0.0,0.0,0.49,0.0,0.0,0.0,0.0,0.0,0.0,0.0,0.0,0.0,0.0,0.0,0.0,0.0,0.0,0.0,0.0,0.0,0.0,0.49,0.0,0.0,0.0,0.02,0.0,0.0,0.0,0.0,0.0,0.0,0.0,0.0,0.0,818.0,10.9,630
53226,0.0,0.0,0.0,0.0,0.0,0.0,0.49,0.0,0.0,0.0,0.0,0.0,0.0,0.0,0.0,0.0,0.0,0.0,0.0,0.0,0.0,0.0,0.0,0.0,0.0,0.49,0.0,0.0,0.0,0.02,0.0,0.0,0.0,0.0,0.0,0.0,0.0,0.0,0.0,823.0,10.559999999999999,630
53227,0.0,0.0,0.0,0.0,0.0,0.0,0.49,0.0,0.0,0.0,0.0,0.0,0.0,0.0,0.0,0.0,0.0,0.0,0.0,0.0,0.0,0.0,0.0,0.0,0.0,0.49,0.0,0.0,0.0,0.02,0.0,0.0,0.0,0.0,0.0,0.0,0.0,0.0,0.0,827.0,10.18,630
53228,0.0,0.0,0.0,0.0,0.0,0.0,0.49,0.0,0.0,0.0,0.0,0.0,0.0,0.0,0.0,0.0,0.0,0.0,0.0,0.0,0.0,0.0,0.0,0.0,0.0,0.49,0.0,0.0,0.0,0.02,0.0,0.0,0.0,0.0,0.0,0.0,0.0,0.0,0.0,830.0,9.9,630
53229,0.0,0.0,0.0,0.0,0.0,0.0,0.49,0.0,0.0,0.0,0.0,0.0,0.0,0.0,0.0,0.0,0.0,0.0,0.0,0.0,0.0,0.0,0.0,0.0,0.0,0.49,0.0,0.0,0.0,0.02,0.0,0.0,0.0,0.0,0.0,0.0,0.0,0.0,0.0,835.0,9.6,630
53230,0.0,0.0,0.0,0.0,0.0,0.0,0.49,0.0,0.0,0.0,0.0,0.0,0.0,0.0,0.0,0.0,0.0,0.0,0.0,0.0,0.0,0.0,0.0,0.0,0.0,0.49,0.0,0.0,0.0,0.02,0.0,0.0,0.0,0.0,0.0,0.0,0.0,0.0,0.0,839.0,9.29,630
53231,0.0,0.0,0.0,0.0,0.0,0.0,0.49,0.0,0.0,0.0,0.0,0.0,0.0,0.0,0.0,0.0,0.0,0.0,0.0,0.0,0.0,0.0,0.0,0.0,0.0,0.49,0.0,0.0,0.0,0.02,0.0,0.0,0.0,0.0,0.0,0.0,0.0,0.0,0.0,844.0,9.01,630
53232,0.0,0.0,0.0,0.0,0.0,0.0,0.49,0.0,0.0,0.0,0.0,0.0,0.0,0.0,0.0,0.0,0.0,0.0,0.0,0.0,0.0,0.0,0.0,0.0,0.0,0.49,0.0,0.0,0.0,0.02,0.0,0.0,0.0,0.0,0.0,0.0,0.0,0.0,0.0,849.0,8.75,630
53233,0.0,0.0,0.0,0.0,0.0,0.0,0.49,0.0,0.0,0.0,0.0,0.0,0.0,0.0,0.0,0.0,0.0,0.0,0.0,0.0,0.0,0.0,0.0,0.0,0.0,0.49,0.0,0.0,0.0,0.02,0.0,0.0,0.0,0.0,0.0,0.0,0.0,0.0,0.0,854.0,8.48,630
53234,0.0,0.0,0.0,0.0,0.0,0.0,0.49,0.0,0.0,0.0,0.0,0.0,0.0,0.0,0.0,0.0,0.0,0.0,0.0,0.0,0.0,0.0,0.0,0.0,0.0,0.49,0.0,0.0,0.0,0.02,0.0,0.0,0.0,0.0,0.0,0.0,0.0,0.0,0.0,858.0,8.24,630
53235,0.0,0.0,0.0,0.0,0.0,0.0,0.49,0.0,0.0,0.0,0.0,0.0,0.0,0.0,0.0,0.0,0.0,0.0,0.0,0.0,0.0,0.0,0.0,0.0,0.0,0.49,0.0,0.0,0.0,0.02,0.0,0.0,0.0,0.0,0.0,0.0,0.0,0.0,0.0,864.0,8.0,630
53236,0.0,0.0,0.0,0.0,0.0,0.0,0.49,0.0,0.0,0.0,0.0,0.0,0.0,0.0,0.0,0.0,0.0,0.0,0.0,0.0,0.0,0.0,0.0,0.0,0.0,0.49,0.0,0.0,0.0,0.02,0.0,0.0,0.0,0.0,0.0,0.0,0.0,0.0,0.0,869.0,7.789999999999999,630
53237,0.0,0.0,0.0,0.0,0.0,0.0,0.49,0.0,0.0,0.0,0.0,0.0,0.0,0.0,0.0,0.0,0.0,0.0,0.0,0.0,0.0,0.0,0.0,0.0,0.0,0.49,0.0,0.0,0.0,0.02,0.0,0.0,0.0,0.0,0.0,0.0,0.0,0.0,0.0,1003.0,2.431,630
53238,0.0,0.0,0.0,0.0,0.0,0.0,0.49,0.0,0.0,0.0,0.0,0.0,0.0,0.0,0.0,0.0,0.0,0.0,0.0,0.0,0.0,0.0,0.0,0.0,0.0,0.49,0.0,0.0,0.0,0.02,0.0,0.0,0.0,0.0,0.0,0.0,0.0,0.0,0.0,1013.0,2.286,630
53239,0.0,0.0,0.0,0.0,0.0,0.0,0.49,0.0,0.0,0.0,0.0,0.0,0.0,0.0,0.0,0.0,0.0,0.0,0.0,0.0,0.0,0.0,0.0,0.0,0.0,0.49,0.0,0.0,0.0,0.02,0.0,0.0,0.0,0.0,0.0,0.0,0.0,0.0,0.0,1020.0,2.176,630
53240,0.0,0.0,0.0,0.0,0.0,0.0,0.49,0.0,0.0,0.0,0.0,0.0,0.0,0.0,0.0,0.0,0.0,0.0,0.0,0.0,0.0,0.0,0.0,0.0,0.0,0.49,0.0,0.0,0.0,0.02,0.0,0.0,0.0,0.0,0.0,0.0,0.0,0.0,0.0,1028.0,2.06,630
53241,0.0,0.0,0.0,0.0,0.0,0.0,0.49,0.0,0.0,0.0,0.0,0.0,0.0,0.0,0.0,0.0,0.0,0.0,0.0,0.0,0.0,0.0,0.0,0.0,0.0,0.49,0.0,0.0,0.0,0.02,0.0,0.0,0.0,0.0,0.0,0.0,0.0,0.0,0.0,1036.0,1.936,630
53242,0.0,0.0,0.0,0.0,0.0,0.0,0.49,0.0,0.0,0.0,0.0,0.0,0.0,0.0,0.0,0.0,0.0,0.0,0.0,0.0,0.0,0.0,0.0,0.0,0.0,0.49,0.0,0.0,0.0,0.02,0.0,0.0,0.0,0.0,0.0,0.0,0.0,0.0,0.0,1046.0,1.819,630
53243,0.0,0.0,0.0,0.0,0.0,0.0,0.49,0.0,0.0,0.0,0.0,0.0,0.0,0.0,0.0,0.0,0.0,0.0,0.0,0.0,0.0,0.0,0.0,0.0,0.0,0.49,0.0,0.0,0.0,0.02,0.0,0.0,0.0,0.0,0.0,0.0,0.0,0.0,0.0,1054.0,1.7160000000000002,630
53244,0.0,0.0,0.0,0.0,0.0,0.0,0.49,0.0,0.0,0.0,0.0,0.0,0.0,0.0,0.0,0.0,0.0,0.0,0.0,0.0,0.0,0.0,0.0,0.0,0.0,0.49,0.0,0.0,0.0,0.02,0.0,0.0,0.0,0.0,0.0,0.0,0.0,0.0,0.0,1063.0,1.606,630
53245,0.0,0.0,0.0,0.0,0.0,0.0,0.49,0.0,0.0,0.0,0.0,0.0,0.0,0.0,0.0,0.0,0.0,0.0,0.0,0.0,0.0,0.0,0.0,0.0,0.0,0.49,0.0,0.0,0.0,0.02,0.0,0.0,0.0,0.0,0.0,0.0,0.0,0.0,0.0,1072.0,1.5099999999999998,630
53246,0.0,0.0,0.0,0.0,0.0,0.0,0.49,0.0,0.0,0.0,0.0,0.0,0.0,0.0,0.0,0.0,0.0,0.0,0.0,0.0,0.0,0.0,0.0,0.0,0.0,0.49,0.0,0.0,0.0,0.02,0.0,0.0,0.0,0.0,0.0,0.0,0.0,0.0,0.0,1082.0,1.4069999999999998,630
53247,0.0,0.0,0.0,0.0,0.0,0.0,0.49,0.0,0.0,0.0,0.0,0.0,0.0,0.0,0.0,0.0,0.0,0.0,0.0,0.0,0.0,0.0,0.0,0.0,0.0,0.49,0.0,0.0,0.0,0.02,0.0,0.0,0.0,0.0,0.0,0.0,0.0,0.0,0.0,1091.0,1.3239999999999998,630
53248,0.0,0.0,0.0,0.0,0.0,0.0,0.49,0.0,0.0,0.0,0.0,0.0,0.0,0.0,0.0,0.0,0.0,0.0,0.0,0.0,0.0,0.0,0.0,0.0,0.0,0.49,0.0,0.0,0.0,0.02,0.0,0.0,0.0,0.0,0.0,0.0,0.0,0.0,0.0,1100.0,1.2480000000000002,630
53249,0.0,0.0,0.0,0.0,0.0,0.0,0.49,0.0,0.0,0.0,0.0,0.0,0.0,0.0,0.0,0.0,0.0,0.0,0.0,0.0,0.0,0.0,0.0,0.0,0.0,0.49,0.0,0.0,0.0,0.02,0.0,0.0,0.0,0.0,0.0,0.0,0.0,0.0,0.0,1109.0,1.1720000000000002,630
53250,0.0,0.0,0.0,0.0,0.0,0.0,0.49,0.0,0.0,0.0,0.0,0.0,0.0,0.0,0.0,0.0,0.0,0.0,0.0,0.0,0.0,0.0,0.0,0.0,0.0,0.49,0.0,0.0,0.0,0.02,0.0,0.0,0.0,0.0,0.0,0.0,0.0,0.0,0.0,1119.0,1.104,630
55547,0.0,0.0,0.0,0.0,0.0,0.0,0.49,0.0,0.0,0.0,0.0,0.0,0.0,0.0,0.0,0.0,0.0,0.0,0.0,0.0,0.0,0.0,0.0,0.0,0.0,0.49,0.0,0.0,0.0,0.02,0.0,0.0,0.0,0.0,0.0,0.0,0.0,0.0,0.0,813.0,11.52,630
55548,0.0,0.0,0.0,0.0,0.0,0.0,0.49,0.0,0.0,0.0,0.0,0.0,0.0,0.0,0.0,0.0,0.0,0.0,0.0,0.0,0.0,0.0,0.0,0.0,0.0,0.49,0.0,0.0,0.0,0.02,0.0,0.0,0.0,0.0,0.0,0.0,0.0,0.0,0.0,833.0,9.9,630
55549,0.0,0.0,0.0,0.0,0.0,0.0,0.49,0.0,0.0,0.0,0.0,0.0,0.0,0.0,0.0,0.0,0.0,0.0,0.0,0.0,0.0,0.0,0.0,0.0,0.0,0.49,0.0,0.0,0.0,0.02,0.0,0.0,0.0,0.0,0.0,0.0,0.0,0.0,0.0,843.0,9.25,630
55550,0.0,0.0,0.0,0.0,0.0,0.0,0.49,0.0,0.0,0.0,0.0,0.0,0.0,0.0,0.0,0.0,0.0,0.0,0.0,0.0,0.0,0.0,0.0,0.0,0.0,0.49,0.0,0.0,0.0,0.02,0.0,0.0,0.0,0.0,0.0,0.0,0.0,0.0,0.0,853.0,8.7,630
55551,0.0,0.0,0.0,0.0,0.0,0.0,0.49,0.0,0.0,0.0,0.0,0.0,0.0,0.0,0.0,0.0,0.0,0.0,0.0,0.0,0.0,0.0,0.0,0.0,0.0,0.49,0.0,0.0,0.0,0.02,0.0,0.0,0.0,0.0,0.0,0.0,0.0,0.0,0.0,863.0,8.17,630
53380,0.0,0.0,0.1,0.0,0.0,0.0,0.0,0.0,0.0,0.0,0.0,0.0,0.0,0.0,0.0,0.0,0.0,0.0,0.0,0.0,0.0,0.0,0.16,0.0,0.0,0.0,0.0,0.0,0.0,0.74,0.0,0.0,0.0,0.0,0.0,0.0,0.0,0.0,0.0,826.0,11.5,631
53381,0.0,0.0,0.1,0.0,0.0,0.0,0.0,0.0,0.0,0.0,0.0,0.0,0.0,0.0,0.0,0.0,0.0,0.0,0.0,0.0,0.0,0.0,0.16,0.0,0.0,0.0,0.0,0.0,0.0,0.74,0.0,0.0,0.0,0.0,0.0,0.0,0.0,0.0,0.0,875.0,9.9,631
53382,0.0,0.0,0.1,0.0,0.0,0.0,0.0,0.0,0.0,0.0,0.0,0.0,0.0,0.0,0.0,0.0,0.0,0.0,0.0,0.0,0.0,0.0,0.16,0.0,0.0,0.0,0.0,0.0,0.0,0.74,0.0,0.0,0.0,0.0,0.0,0.0,0.0,0.0,0.0,877.0,9.76,631
53383,0.0,0.0,0.1,0.0,0.0,0.0,0.0,0.0,0.0,0.0,0.0,0.0,0.0,0.0,0.0,0.0,0.0,0.0,0.0,0.0,0.0,0.0,0.16,0.0,0.0,0.0,0.0,0.0,0.0,0.74,0.0,0.0,0.0,0.0,0.0,0.0,0.0,0.0,0.0,880.0,9.56,631
53384,0.0,0.0,0.1,0.0,0.0,0.0,0.0,0.0,0.0,0.0,0.0,0.0,0.0,0.0,0.0,0.0,0.0,0.0,0.0,0.0,0.0,0.0,0.16,0.0,0.0,0.0,0.0,0.0,0.0,0.74,0.0,0.0,0.0,0.0,0.0,0.0,0.0,0.0,0.0,883.0,9.42,631
53385,0.0,0.0,0.1,0.0,0.0,0.0,0.0,0.0,0.0,0.0,0.0,0.0,0.0,0.0,0.0,0.0,0.0,0.0,0.0,0.0,0.0,0.0,0.16,0.0,0.0,0.0,0.0,0.0,0.0,0.74,0.0,0.0,0.0,0.0,0.0,0.0,0.0,0.0,0.0,887.0,9.2,631
53386,0.0,0.0,0.1,0.0,0.0,0.0,0.0,0.0,0.0,0.0,0.0,0.0,0.0,0.0,0.0,0.0,0.0,0.0,0.0,0.0,0.0,0.0,0.16,0.0,0.0,0.0,0.0,0.0,0.0,0.74,0.0,0.0,0.0,0.0,0.0,0.0,0.0,0.0,0.0,890.0,9.02,631
53387,0.0,0.0,0.1,0.0,0.0,0.0,0.0,0.0,0.0,0.0,0.0,0.0,0.0,0.0,0.0,0.0,0.0,0.0,0.0,0.0,0.0,0.0,0.16,0.0,0.0,0.0,0.0,0.0,0.0,0.74,0.0,0.0,0.0,0.0,0.0,0.0,0.0,0.0,0.0,894.0,8.9,631
53388,0.0,0.0,0.1,0.0,0.0,0.0,0.0,0.0,0.0,0.0,0.0,0.0,0.0,0.0,0.0,0.0,0.0,0.0,0.0,0.0,0.0,0.0,0.16,0.0,0.0,0.0,0.0,0.0,0.0,0.74,0.0,0.0,0.0,0.0,0.0,0.0,0.0,0.0,0.0,896.0,8.79,631
53389,0.0,0.0,0.1,0.0,0.0,0.0,0.0,0.0,0.0,0.0,0.0,0.0,0.0,0.0,0.0,0.0,0.0,0.0,0.0,0.0,0.0,0.0,0.16,0.0,0.0,0.0,0.0,0.0,0.0,0.74,0.0,0.0,0.0,0.0,0.0,0.0,0.0,0.0,0.0,899.0,8.69,631
53390,0.0,0.0,0.1,0.0,0.0,0.0,0.0,0.0,0.0,0.0,0.0,0.0,0.0,0.0,0.0,0.0,0.0,0.0,0.0,0.0,0.0,0.0,0.16,0.0,0.0,0.0,0.0,0.0,0.0,0.74,0.0,0.0,0.0,0.0,0.0,0.0,0.0,0.0,0.0,901.0,8.58,631
53391,0.0,0.0,0.1,0.0,0.0,0.0,0.0,0.0,0.0,0.0,0.0,0.0,0.0,0.0,0.0,0.0,0.0,0.0,0.0,0.0,0.0,0.0,0.16,0.0,0.0,0.0,0.0,0.0,0.0,0.74,0.0,0.0,0.0,0.0,0.0,0.0,0.0,0.0,0.0,904.0,8.49,631
53392,0.0,0.0,0.1,0.0,0.0,0.0,0.0,0.0,0.0,0.0,0.0,0.0,0.0,0.0,0.0,0.0,0.0,0.0,0.0,0.0,0.0,0.0,0.16,0.0,0.0,0.0,0.0,0.0,0.0,0.74,0.0,0.0,0.0,0.0,0.0,0.0,0.0,0.0,0.0,907.0,8.4,631
53393,0.0,0.0,0.1,0.0,0.0,0.0,0.0,0.0,0.0,0.0,0.0,0.0,0.0,0.0,0.0,0.0,0.0,0.0,0.0,0.0,0.0,0.0,0.16,0.0,0.0,0.0,0.0,0.0,0.0,0.74,0.0,0.0,0.0,0.0,0.0,0.0,0.0,0.0,0.0,910.0,8.31,631
53394,0.0,0.0,0.1,0.0,0.0,0.0,0.0,0.0,0.0,0.0,0.0,0.0,0.0,0.0,0.0,0.0,0.0,0.0,0.0,0.0,0.0,0.0,0.16,0.0,0.0,0.0,0.0,0.0,0.0,0.74,0.0,0.0,0.0,0.0,0.0,0.0,0.0,0.0,0.0,912.0,8.2,631
53395,0.0,0.0,0.1,0.0,0.0,0.0,0.0,0.0,0.0,0.0,0.0,0.0,0.0,0.0,0.0,0.0,0.0,0.0,0.0,0.0,0.0,0.0,0.16,0.0,0.0,0.0,0.0,0.0,0.0,0.74,0.0,0.0,0.0,0.0,0.0,0.0,0.0,0.0,0.0,915.0,8.11,631
53396,0.0,0.0,0.1,0.0,0.0,0.0,0.0,0.0,0.0,0.0,0.0,0.0,0.0,0.0,0.0,0.0,0.0,0.0,0.0,0.0,0.0,0.0,0.16,0.0,0.0,0.0,0.0,0.0,0.0,0.74,0.0,0.0,0.0,0.0,0.0,0.0,0.0,0.0,0.0,918.0,8.06,631
53397,0.0,0.0,0.1,0.0,0.0,0.0,0.0,0.0,0.0,0.0,0.0,0.0,0.0,0.0,0.0,0.0,0.0,0.0,0.0,0.0,0.0,0.0,0.16,0.0,0.0,0.0,0.0,0.0,0.0,0.74,0.0,0.0,0.0,0.0,0.0,0.0,0.0,0.0,0.0,923.0,7.9,631
53398,0.0,0.0,0.1,0.0,0.0,0.0,0.0,0.0,0.0,0.0,0.0,0.0,0.0,0.0,0.0,0.0,0.0,0.0,0.0,0.0,0.0,0.0,0.16,0.0,0.0,0.0,0.0,0.0,0.0,0.74,0.0,0.0,0.0,0.0,0.0,0.0,0.0,0.0,0.0,928.0,7.75,631
53399,0.0,0.0,0.1,0.0,0.0,0.0,0.0,0.0,0.0,0.0,0.0,0.0,0.0,0.0,0.0,0.0,0.0,0.0,0.0,0.0,0.0,0.0,0.16,0.0,0.0,0.0,0.0,0.0,0.0,0.74,0.0,0.0,0.0,0.0,0.0,0.0,0.0,0.0,0.0,930.0,7.68,631
53400,0.0,0.0,0.1,0.0,0.0,0.0,0.0,0.0,0.0,0.0,0.0,0.0,0.0,0.0,0.0,0.0,0.0,0.0,0.0,0.0,0.0,0.0,0.16,0.0,0.0,0.0,0.0,0.0,0.0,0.74,0.0,0.0,0.0,0.0,0.0,0.0,0.0,0.0,0.0,932.0,7.6099999999999985,631
53401,0.0,0.0,0.1,0.0,0.0,0.0,0.0,0.0,0.0,0.0,0.0,0.0,0.0,0.0,0.0,0.0,0.0,0.0,0.0,0.0,0.0,0.0,0.16,0.0,0.0,0.0,0.0,0.0,0.0,0.74,0.0,0.0,0.0,0.0,0.0,0.0,0.0,0.0,0.0,935.0,7.5,631
53402,0.0,0.0,0.1,0.0,0.0,0.0,0.0,0.0,0.0,0.0,0.0,0.0,0.0,0.0,0.0,0.0,0.0,0.0,0.0,0.0,0.0,0.0,0.16,0.0,0.0,0.0,0.0,0.0,0.0,0.74,0.0,0.0,0.0,0.0,0.0,0.0,0.0,0.0,0.0,1228.0,3.05,631
53403,0.0,0.0,0.1,0.0,0.0,0.0,0.0,0.0,0.0,0.0,0.0,0.0,0.0,0.0,0.0,0.0,0.0,0.0,0.0,0.0,0.0,0.0,0.16,0.0,0.0,0.0,0.0,0.0,0.0,0.74,0.0,0.0,0.0,0.0,0.0,0.0,0.0,0.0,0.0,1240.0,2.96,631
53404,0.0,0.0,0.1,0.0,0.0,0.0,0.0,0.0,0.0,0.0,0.0,0.0,0.0,0.0,0.0,0.0,0.0,0.0,0.0,0.0,0.0,0.0,0.16,0.0,0.0,0.0,0.0,0.0,0.0,0.74,0.0,0.0,0.0,0.0,0.0,0.0,0.0,0.0,0.0,1253.0,2.87,631
53405,0.0,0.0,0.1,0.0,0.0,0.0,0.0,0.0,0.0,0.0,0.0,0.0,0.0,0.0,0.0,0.0,0.0,0.0,0.0,0.0,0.0,0.0,0.16,0.0,0.0,0.0,0.0,0.0,0.0,0.74,0.0,0.0,0.0,0.0,0.0,0.0,0.0,0.0,0.0,1264.0,2.75,631
53406,0.0,0.0,0.1,0.0,0.0,0.0,0.0,0.0,0.0,0.0,0.0,0.0,0.0,0.0,0.0,0.0,0.0,0.0,0.0,0.0,0.0,0.0,0.16,0.0,0.0,0.0,0.0,0.0,0.0,0.74,0.0,0.0,0.0,0.0,0.0,0.0,0.0,0.0,0.0,1274.0,2.63,631
53407,0.0,0.0,0.1,0.0,0.0,0.0,0.0,0.0,0.0,0.0,0.0,0.0,0.0,0.0,0.0,0.0,0.0,0.0,0.0,0.0,0.0,0.0,0.16,0.0,0.0,0.0,0.0,0.0,0.0,0.74,0.0,0.0,0.0,0.0,0.0,0.0,0.0,0.0,0.0,1283.0,2.59,631
53408,0.0,0.0,0.1,0.0,0.0,0.0,0.0,0.0,0.0,0.0,0.0,0.0,0.0,0.0,0.0,0.0,0.0,0.0,0.0,0.0,0.0,0.0,0.16,0.0,0.0,0.0,0.0,0.0,0.0,0.74,0.0,0.0,0.0,0.0,0.0,0.0,0.0,0.0,0.0,1294.0,2.52,631
53409,0.0,0.0,0.1,0.0,0.0,0.0,0.0,0.0,0.0,0.0,0.0,0.0,0.0,0.0,0.0,0.0,0.0,0.0,0.0,0.0,0.0,0.0,0.16,0.0,0.0,0.0,0.0,0.0,0.0,0.74,0.0,0.0,0.0,0.0,0.0,0.0,0.0,0.0,0.0,1305.0,2.45,631
53410,0.0,0.0,0.1,0.0,0.0,0.0,0.0,0.0,0.0,0.0,0.0,0.0,0.0,0.0,0.0,0.0,0.0,0.0,0.0,0.0,0.0,0.0,0.16,0.0,0.0,0.0,0.0,0.0,0.0,0.74,0.0,0.0,0.0,0.0,0.0,0.0,0.0,0.0,0.0,1315.0,2.38,631
53411,0.0,0.0,0.1,0.0,0.0,0.0,0.0,0.0,0.0,0.0,0.0,0.0,0.0,0.0,0.0,0.0,0.0,0.0,0.0,0.0,0.0,0.0,0.16,0.0,0.0,0.0,0.0,0.0,0.0,0.74,0.0,0.0,0.0,0.0,0.0,0.0,0.0,0.0,0.0,1328.0,2.29,631
53412,0.0,0.0,0.1,0.0,0.0,0.0,0.0,0.0,0.0,0.0,0.0,0.0,0.0,0.0,0.0,0.0,0.0,0.0,0.0,0.0,0.0,0.0,0.16,0.0,0.0,0.0,0.0,0.0,0.0,0.74,0.0,0.0,0.0,0.0,0.0,0.0,0.0,0.0,0.0,1337.0,2.22,631
53413,0.0,0.0,0.1,0.0,0.0,0.0,0.0,0.0,0.0,0.0,0.0,0.0,0.0,0.0,0.0,0.0,0.0,0.0,0.0,0.0,0.0,0.0,0.16,0.0,0.0,0.0,0.0,0.0,0.0,0.74,0.0,0.0,0.0,0.0,0.0,0.0,0.0,0.0,0.0,1349.0,2.15,631
53414,0.0,0.0,0.1,0.0,0.0,0.0,0.0,0.0,0.0,0.0,0.0,0.0,0.0,0.0,0.0,0.0,0.0,0.0,0.0,0.0,0.0,0.0,0.16,0.0,0.0,0.0,0.0,0.0,0.0,0.74,0.0,0.0,0.0,0.0,0.0,0.0,0.0,0.0,0.0,1360.0,2.1,631
53415,0.0,0.0,0.1,0.0,0.0,0.0,0.0,0.0,0.0,0.0,0.0,0.0,0.0,0.0,0.0,0.0,0.0,0.0,0.0,0.0,0.0,0.0,0.16,0.0,0.0,0.0,0.0,0.0,0.0,0.74,0.0,0.0,0.0,0.0,0.0,0.0,0.0,0.0,0.0,1369.0,2.01,631
53416,0.0,0.0,0.1,0.0,0.0,0.0,0.0,0.0,0.0,0.0,0.0,0.0,0.0,0.0,0.0,0.0,0.0,0.0,0.0,0.0,0.0,0.0,0.16,0.0,0.0,0.0,0.0,0.0,0.0,0.74,0.0,0.0,0.0,0.0,0.0,0.0,0.0,0.0,0.0,1381.0,1.96,631
53417,0.0,0.0,0.1,0.0,0.0,0.0,0.0,0.0,0.0,0.0,0.0,0.0,0.0,0.0,0.0,0.0,0.0,0.0,0.0,0.0,0.0,0.0,0.16,0.0,0.0,0.0,0.0,0.0,0.0,0.74,0.0,0.0,0.0,0.0,0.0,0.0,0.0,0.0,0.0,1392.0,1.89,631
53418,0.0,0.0,0.1,0.0,0.0,0.0,0.0,0.0,0.0,0.0,0.0,0.0,0.0,0.0,0.0,0.0,0.0,0.0,0.0,0.0,0.0,0.0,0.16,0.0,0.0,0.0,0.0,0.0,0.0,0.74,0.0,0.0,0.0,0.0,0.0,0.0,0.0,0.0,0.0,1401.0,1.82,631
53419,0.0,0.0,0.1,0.0,0.0,0.0,0.0,0.0,0.0,0.0,0.0,0.0,0.0,0.0,0.0,0.0,0.0,0.0,0.0,0.0,0.0,0.0,0.16,0.0,0.0,0.0,0.0,0.0,0.0,0.74,0.0,0.0,0.0,0.0,0.0,0.0,0.0,0.0,0.0,1414.0,1.77,631
53420,0.0,0.0,0.1,0.0,0.0,0.0,0.0,0.0,0.0,0.0,0.0,0.0,0.0,0.0,0.0,0.0,0.0,0.0,0.0,0.0,0.0,0.0,0.16,0.0,0.0,0.0,0.0,0.0,0.0,0.74,0.0,0.0,0.0,0.0,0.0,0.0,0.0,0.0,0.0,1424.0,1.73,631
53421,0.0,0.0,0.1,0.0,0.0,0.0,0.0,0.0,0.0,0.0,0.0,0.0,0.0,0.0,0.0,0.0,0.0,0.0,0.0,0.0,0.0,0.0,0.16,0.0,0.0,0.0,0.0,0.0,0.0,0.74,0.0,0.0,0.0,0.0,0.0,0.0,0.0,0.0,0.0,1435.0,1.66,631
53422,0.0,0.0,0.1,0.0,0.0,0.0,0.0,0.0,0.0,0.0,0.0,0.0,0.0,0.0,0.0,0.0,0.0,0.0,0.0,0.0,0.0,0.0,0.16,0.0,0.0,0.0,0.0,0.0,0.0,0.74,0.0,0.0,0.0,0.0,0.0,0.0,0.0,0.0,0.0,1446.0,1.61,631
53423,0.0,0.0,0.1,0.0,0.0,0.0,0.0,0.0,0.0,0.0,0.0,0.0,0.0,0.0,0.0,0.0,0.0,0.0,0.0,0.0,0.0,0.0,0.16,0.0,0.0,0.0,0.0,0.0,0.0,0.74,0.0,0.0,0.0,0.0,0.0,0.0,0.0,0.0,0.0,1456.0,1.52,631
53424,0.0,0.0,0.1,0.0,0.0,0.0,0.0,0.0,0.0,0.0,0.0,0.0,0.0,0.0,0.0,0.0,0.0,0.0,0.0,0.0,0.0,0.0,0.16,0.0,0.0,0.0,0.0,0.0,0.0,0.74,0.0,0.0,0.0,0.0,0.0,0.0,0.0,0.0,0.0,1465.0,1.4900000000000002,631
53425,0.0,0.0,0.1,0.0,0.0,0.0,0.0,0.0,0.0,0.0,0.0,0.0,0.0,0.0,0.0,0.0,0.0,0.0,0.0,0.0,0.0,0.0,0.16,0.0,0.0,0.0,0.0,0.0,0.0,0.74,0.0,0.0,0.0,0.0,0.0,0.0,0.0,0.0,0.0,1474.0,1.4500000000000002,631
53426,0.0,0.0,0.1,0.0,0.0,0.0,0.0,0.0,0.0,0.0,0.0,0.0,0.0,0.0,0.0,0.0,0.0,0.0,0.0,0.0,0.0,0.0,0.16,0.0,0.0,0.0,0.0,0.0,0.0,0.74,0.0,0.0,0.0,0.0,0.0,0.0,0.0,0.0,0.0,1488.0,1.4,631
53427,0.0,0.0,0.1,0.0,0.0,0.0,0.0,0.0,0.0,0.0,0.0,0.0,0.0,0.0,0.0,0.0,0.0,0.0,0.0,0.0,0.0,0.0,0.16,0.0,0.0,0.0,0.0,0.0,0.0,0.74,0.0,0.0,0.0,0.0,0.0,0.0,0.0,0.0,0.0,1501.0,1.33,631
53428,0.0,0.0,0.1,0.0,0.0,0.0,0.0,0.0,0.0,0.0,0.0,0.0,0.0,0.0,0.0,0.0,0.0,0.0,0.0,0.0,0.0,0.0,0.16,0.0,0.0,0.0,0.0,0.0,0.0,0.74,0.0,0.0,0.0,0.0,0.0,0.0,0.0,0.0,0.0,1512.0,1.2799999999999998,631
53429,0.0,0.0,0.1,0.0,0.0,0.0,0.0,0.0,0.0,0.0,0.0,0.0,0.0,0.0,0.0,0.0,0.0,0.0,0.0,0.0,0.0,0.0,0.16,0.0,0.0,0.0,0.0,0.0,0.0,0.74,0.0,0.0,0.0,0.0,0.0,0.0,0.0,0.0,0.0,1523.0,1.21,631
53430,0.0,0.0,0.1,0.0,0.0,0.0,0.0,0.0,0.0,0.0,0.0,0.0,0.0,0.0,0.0,0.0,0.0,0.0,0.0,0.0,0.0,0.0,0.16,0.0,0.0,0.0,0.0,0.0,0.0,0.74,0.0,0.0,0.0,0.0,0.0,0.0,0.0,0.0,0.0,1538.0,1.14,631
53431,0.0,0.0,0.1,0.0,0.0,0.0,0.0,0.0,0.0,0.0,0.0,0.0,0.0,0.0,0.0,0.0,0.0,0.0,0.0,0.0,0.0,0.0,0.16,0.0,0.0,0.0,0.0,0.0,0.0,0.74,0.0,0.0,0.0,0.0,0.0,0.0,0.0,0.0,0.0,1551.0,1.1,631
53432,0.0,0.0,0.1,0.0,0.0,0.0,0.0,0.0,0.0,0.0,0.0,0.0,0.0,0.0,0.0,0.0,0.0,0.0,0.0,0.0,0.0,0.0,0.16,0.0,0.0,0.0,0.0,0.0,0.0,0.74,0.0,0.0,0.0,0.0,0.0,0.0,0.0,0.0,0.0,1563.0,1.0499999999999998,631
53433,0.0,0.0,0.1,0.0,0.0,0.0,0.0,0.0,0.0,0.0,0.0,0.0,0.0,0.0,0.0,0.0,0.0,0.0,0.0,0.0,0.0,0.0,0.16,0.0,0.0,0.0,0.0,0.0,0.0,0.74,0.0,0.0,0.0,0.0,0.0,0.0,0.0,0.0,0.0,1576.0,1.98,631
53434,0.0,0.0,0.1,0.0,0.0,0.0,0.0,0.0,0.0,0.0,0.0,0.0,0.0,0.0,0.0,0.0,0.0,0.0,0.0,0.0,0.0,0.0,0.16,0.0,0.0,0.0,0.0,0.0,0.0,0.74,0.0,0.0,0.0,0.0,0.0,0.0,0.0,0.0,0.0,1587.0,0.96,631
53435,0.0,0.0,0.1,0.0,0.0,0.0,0.0,0.0,0.0,0.0,0.0,0.0,0.0,0.0,0.0,0.0,0.0,0.0,0.0,0.0,0.0,0.0,0.16,0.0,0.0,0.0,0.0,0.0,0.0,0.74,0.0,0.0,0.0,0.0,0.0,0.0,0.0,0.0,0.0,1600.0,0.8899999999999999,631
53436,0.0,0.0,0.1,0.0,0.0,0.0,0.0,0.0,0.0,0.0,0.0,0.0,0.0,0.0,0.0,0.0,0.0,0.0,0.0,0.0,0.0,0.0,0.16,0.0,0.0,0.0,0.0,0.0,0.0,0.74,0.0,0.0,0.0,0.0,0.0,0.0,0.0,0.0,0.0,1611.0,0.8700000000000001,631
53437,0.0,0.0,0.1,0.0,0.0,0.0,0.0,0.0,0.0,0.0,0.0,0.0,0.0,0.0,0.0,0.0,0.0,0.0,0.0,0.0,0.0,0.0,0.16,0.0,0.0,0.0,0.0,0.0,0.0,0.74,0.0,0.0,0.0,0.0,0.0,0.0,0.0,0.0,0.0,1624.0,0.8400000000000001,631
53438,0.0,0.0,0.1,0.0,0.0,0.0,0.0,0.0,0.0,0.0,0.0,0.0,0.0,0.0,0.0,0.0,0.0,0.0,0.0,0.0,0.0,0.0,0.16,0.0,0.0,0.0,0.0,0.0,0.0,0.74,0.0,0.0,0.0,0.0,0.0,0.0,0.0,0.0,0.0,1636.0,0.8,631
53439,0.0,0.0,0.1,0.0,0.0,0.0,0.0,0.0,0.0,0.0,0.0,0.0,0.0,0.0,0.0,0.0,0.0,0.0,0.0,0.0,0.0,0.0,0.16,0.0,0.0,0.0,0.0,0.0,0.0,0.74,0.0,0.0,0.0,0.0,0.0,0.0,0.0,0.0,0.0,1647.0,0.75,631
53440,0.0,0.0,0.1,0.0,0.0,0.0,0.0,0.0,0.0,0.0,0.0,0.0,0.0,0.0,0.0,0.0,0.0,0.0,0.0,0.0,0.0,0.0,0.16,0.0,0.0,0.0,0.0,0.0,0.0,0.74,0.0,0.0,0.0,0.0,0.0,0.0,0.0,0.0,0.0,1660.0,0.7,631
53441,0.0,0.0,0.1,0.0,0.0,0.0,0.0,0.0,0.0,0.0,0.0,0.0,0.0,0.0,0.0,0.0,0.0,0.0,0.0,0.0,0.0,0.0,0.16,0.0,0.0,0.0,0.0,0.0,0.0,0.74,0.0,0.0,0.0,0.0,0.0,0.0,0.0,0.0,0.0,1669.0,0.6799999999999999,631
53442,0.0,0.0,0.1,0.0,0.0,0.0,0.0,0.0,0.0,0.0,0.0,0.0,0.0,0.0,0.0,0.0,0.0,0.0,0.0,0.0,0.0,0.0,0.16,0.0,0.0,0.0,0.0,0.0,0.0,0.74,0.0,0.0,0.0,0.0,0.0,0.0,0.0,0.0,0.0,1681.0,0.6299999999999999,631
53593,0.0,0.0,0.0,0.0,0.0,0.0,0.0,0.0,0.0,0.0,0.0,0.0,0.0,0.0,0.0,0.0,0.0,0.0,0.0,0.0,0.0,0.0,0.2,0.0,0.0,0.0,0.0,0.0,0.0,0.5,0.0,0.0,0.0,0.0,0.0,0.0,0.0,0.3,0.0,805.0,12.0,632
66783,0.0,0.0,0.0,0.0,0.0,0.0,0.0,0.0,0.0,0.0,0.0,0.0,0.0,0.0,0.0,0.0,0.0,0.0,0.0,0.0,0.0,0.0,0.2,0.0,0.0,0.0,0.0,0.0,0.0,0.5,0.0,0.0,0.0,0.0,0.0,0.0,0.0,0.3,0.0,814.0,11.8,632
66784,0.0,0.0,0.0,0.0,0.0,0.0,0.0,0.0,0.0,0.0,0.0,0.0,0.0,0.0,0.0,0.0,0.0,0.0,0.0,0.0,0.0,0.0,0.2,0.0,0.0,0.0,0.0,0.0,0.0,0.5,0.0,0.0,0.0,0.0,0.0,0.0,0.0,0.3,0.0,831.0,10.5,632
66785,0.0,0.0,0.0,0.0,0.0,0.0,0.0,0.0,0.0,0.0,0.0,0.0,0.0,0.0,0.0,0.0,0.0,0.0,0.0,0.0,0.0,0.0,0.2,0.0,0.0,0.0,0.0,0.0,0.0,0.5,0.0,0.0,0.0,0.0,0.0,0.0,0.0,0.3,0.0,845.0,9.6,632
66786,0.0,0.0,0.0,0.0,0.0,0.0,0.0,0.0,0.0,0.0,0.0,0.0,0.0,0.0,0.0,0.0,0.0,0.0,0.0,0.0,0.0,0.0,0.2,0.0,0.0,0.0,0.0,0.0,0.0,0.5,0.0,0.0,0.0,0.0,0.0,0.0,0.0,0.3,0.0,855.0,9.1,632
66787,0.0,0.0,0.0,0.0,0.0,0.0,0.0,0.0,0.0,0.0,0.0,0.0,0.0,0.0,0.0,0.0,0.0,0.0,0.0,0.0,0.0,0.0,0.2,0.0,0.0,0.0,0.0,0.0,0.0,0.5,0.0,0.0,0.0,0.0,0.0,0.0,0.0,0.3,0.0,878.0,8.1,632
66788,0.0,0.0,0.0,0.0,0.0,0.0,0.0,0.0,0.0,0.0,0.0,0.0,0.0,0.0,0.0,0.0,0.0,0.0,0.0,0.0,0.0,0.0,0.2,0.0,0.0,0.0,0.0,0.0,0.0,0.5,0.0,0.0,0.0,0.0,0.0,0.0,0.0,0.3,0.0,1169.0,2.5,632
66789,0.0,0.0,0.0,0.0,0.0,0.0,0.0,0.0,0.0,0.0,0.0,0.0,0.0,0.0,0.0,0.0,0.0,0.0,0.0,0.0,0.0,0.0,0.2,0.0,0.0,0.0,0.0,0.0,0.0,0.5,0.0,0.0,0.0,0.0,0.0,0.0,0.0,0.3,0.0,1279.0,1.7000000000000002,632
66790,0.0,0.0,0.0,0.0,0.0,0.0,0.0,0.0,0.0,0.0,0.0,0.0,0.0,0.0,0.0,0.0,0.0,0.0,0.0,0.0,0.0,0.0,0.2,0.0,0.0,0.0,0.0,0.0,0.0,0.5,0.0,0.0,0.0,0.0,0.0,0.0,0.0,0.3,0.0,1307.0,1.2999999999999998,632
66791,0.0,0.0,0.0,0.0,0.0,0.0,0.0,0.0,0.0,0.0,0.0,0.0,0.0,0.0,0.0,0.0,0.0,0.0,0.0,0.0,0.0,0.0,0.2,0.0,0.0,0.0,0.0,0.0,0.0,0.5,0.0,0.0,0.0,0.0,0.0,0.0,0.0,0.3,0.0,1427.0,0.8999999999999999,632
66792,0.0,0.0,0.0,0.0,0.0,0.0,0.0,0.0,0.0,0.0,0.0,0.0,0.0,0.0,0.0,0.0,0.0,0.0,0.0,0.0,0.0,0.0,0.2,0.0,0.0,0.0,0.0,0.0,0.0,0.5,0.0,0.0,0.0,0.0,0.0,0.0,0.0,0.3,0.0,1598.0,0.5,632
66793,0.0,0.0,0.0,0.0,0.0,0.0,0.0,0.0,0.0,0.0,0.0,0.0,0.0,0.0,0.0,0.0,0.0,0.0,0.0,0.0,0.0,0.0,0.2,0.0,0.0,0.0,0.0,0.0,0.0,0.5,0.0,0.0,0.0,0.0,0.0,0.0,0.0,0.3,0.0,1103.0,3.0,632
66794,0.0,0.0,0.0,0.0,0.0,0.0,0.0,0.0,0.0,0.0,0.0,0.0,0.0,0.0,0.0,0.0,0.0,0.0,0.0,0.0,0.0,0.0,0.2,0.0,0.0,0.0,0.0,0.0,0.0,0.5,0.0,0.0,0.0,0.0,0.0,0.0,0.0,0.3,0.0,1388.0,1.0,632
53619,0.04,0.0,0.02,0.0,0.0,0.0,0.04,0.0,0.0,0.0,0.0,0.0,0.0,0.0,0.0,0.0,0.03,0.0,0.0,0.01,0.0,0.0,0.23,0.0,0.0,0.0,0.0,0.0,0.0,0.62,0.0,0.0,0.0,0.0,0.0,0.0,0.0,0.01,0.0,673.0,10.4,633
53620,0.04,0.0,0.02,0.0,0.0,0.0,0.04,0.0,0.0,0.0,0.0,0.0,0.0,0.0,0.0,0.0,0.03,0.0,0.0,0.01,0.0,0.0,0.23,0.0,0.0,0.0,0.0,0.0,0.0,0.62,0.0,0.0,0.0,0.0,0.0,0.0,0.0,0.01,0.0,693.0,10.0,633
53621,0.04,0.0,0.02,0.0,0.0,0.0,0.04,0.0,0.0,0.0,0.0,0.0,0.0,0.0,0.0,0.0,0.03,0.0,0.0,0.01,0.0,0.0,0.23,0.0,0.0,0.0,0.0,0.0,0.0,0.62,0.0,0.0,0.0,0.0,0.0,0.0,0.0,0.01,0.0,733.0,9.0,633
53622,0.04,0.0,0.02,0.0,0.0,0.0,0.04,0.0,0.0,0.0,0.0,0.0,0.0,0.0,0.0,0.0,0.03,0.0,0.0,0.01,0.0,0.0,0.23,0.0,0.0,0.0,0.0,0.0,0.0,0.62,0.0,0.0,0.0,0.0,0.0,0.0,0.0,0.01,0.0,773.0,8.0,633
53623,0.04,0.0,0.02,0.0,0.0,0.0,0.04,0.0,0.0,0.0,0.0,0.0,0.0,0.0,0.0,0.0,0.03,0.0,0.0,0.01,0.0,0.0,0.23,0.0,0.0,0.0,0.0,0.0,0.0,0.62,0.0,0.0,0.0,0.0,0.0,0.0,0.0,0.01,0.0,813.0,7.0,633
53624,0.04,0.0,0.02,0.0,0.0,0.0,0.04,0.0,0.0,0.0,0.0,0.0,0.0,0.0,0.0,0.0,0.03,0.0,0.0,0.01,0.0,0.0,0.23,0.0,0.0,0.0,0.0,0.0,0.0,0.62,0.0,0.0,0.0,0.0,0.0,0.0,0.0,0.01,0.0,843.0,6.0,633
53625,0.04,0.0,0.02,0.0,0.0,0.0,0.04,0.0,0.0,0.0,0.0,0.0,0.0,0.0,0.0,0.0,0.03,0.0,0.0,0.01,0.0,0.0,0.23,0.0,0.0,0.0,0.0,0.0,0.0,0.62,0.0,0.0,0.0,0.0,0.0,0.0,0.0,0.01,0.0,893.0,5.0,633
53626,0.04,0.0,0.02,0.0,0.0,0.0,0.04,0.0,0.0,0.0,0.0,0.0,0.0,0.0,0.0,0.0,0.03,0.0,0.0,0.01,0.0,0.0,0.23,0.0,0.0,0.0,0.0,0.0,0.0,0.62,0.0,0.0,0.0,0.0,0.0,0.0,0.0,0.01,0.0,963.0,4.0,633
53627,0.04,0.0,0.02,0.0,0.0,0.0,0.04,0.0,0.0,0.0,0.0,0.0,0.0,0.0,0.0,0.0,0.03,0.0,0.0,0.01,0.0,0.0,0.23,0.0,0.0,0.0,0.0,0.0,0.0,0.62,0.0,0.0,0.0,0.0,0.0,0.0,0.0,0.01,0.0,1063.0,3.0,633
53628,0.04,0.0,0.02,0.0,0.0,0.0,0.04,0.0,0.0,0.0,0.0,0.0,0.0,0.0,0.0,0.0,0.03,0.0,0.0,0.01,0.0,0.0,0.23,0.0,0.0,0.0,0.0,0.0,0.0,0.62,0.0,0.0,0.0,0.0,0.0,0.0,0.0,0.01,0.0,1153.0,2.0,633
53629,0.03,0.0,0.09,0.0,0.0,0.0,0.02,0.0,0.0,0.0,0.0,0.0,0.0,0.0,0.0,0.0,0.01,0.0,0.0,0.0,0.0,0.0,0.07,0.0,0.0,0.0,0.0,0.0,0.0,0.78,0.0,0.0,0.0,0.0,0.0,0.0,0.0,0.0,0.0,809.0,12.0,634
53630,0.03,0.0,0.09,0.0,0.0,0.0,0.02,0.0,0.0,0.0,0.0,0.0,0.0,0.0,0.0,0.0,0.01,0.0,0.0,0.0,0.0,0.0,0.07,0.0,0.0,0.0,0.0,0.0,0.0,0.78,0.0,0.0,0.0,0.0,0.0,0.0,0.0,0.0,0.0,848.0,11.1,634
53631,0.03,0.0,0.09,0.0,0.0,0.0,0.02,0.0,0.0,0.0,0.0,0.0,0.0,0.0,0.0,0.0,0.01,0.0,0.0,0.0,0.0,0.0,0.07,0.0,0.0,0.0,0.0,0.0,0.0,0.78,0.0,0.0,0.0,0.0,0.0,0.0,0.0,0.0,0.0,892.0,10.2,634
53632,0.03,0.0,0.09,0.0,0.0,0.0,0.02,0.0,0.0,0.0,0.0,0.0,0.0,0.0,0.0,0.0,0.01,0.0,0.0,0.0,0.0,0.0,0.07,0.0,0.0,0.0,0.0,0.0,0.0,0.78,0.0,0.0,0.0,0.0,0.0,0.0,0.0,0.0,0.0,932.0,9.1,634
53633,0.03,0.0,0.09,0.0,0.0,0.0,0.02,0.0,0.0,0.0,0.0,0.0,0.0,0.0,0.0,0.0,0.01,0.0,0.0,0.0,0.0,0.0,0.07,0.0,0.0,0.0,0.0,0.0,0.0,0.78,0.0,0.0,0.0,0.0,0.0,0.0,0.0,0.0,0.0,975.0,8.1,634
53634,0.03,0.0,0.09,0.0,0.0,0.0,0.02,0.0,0.0,0.0,0.0,0.0,0.0,0.0,0.0,0.0,0.01,0.0,0.0,0.0,0.0,0.0,0.07,0.0,0.0,0.0,0.0,0.0,0.0,0.78,0.0,0.0,0.0,0.0,0.0,0.0,0.0,0.0,0.0,1014.0,7.1,634
53635,0.03,0.0,0.09,0.0,0.0,0.0,0.02,0.0,0.0,0.0,0.0,0.0,0.0,0.0,0.0,0.0,0.01,0.0,0.0,0.0,0.0,0.0,0.07,0.0,0.0,0.0,0.0,0.0,0.0,0.78,0.0,0.0,0.0,0.0,0.0,0.0,0.0,0.0,0.0,1057.0,6.1,634
