Repository: R3sten/glass_dynamics

# GlassDynamics: Ridge Regression for Glass Viscosity Prediction

## Bachelor's thesis in physics

### Università degli Studi di Trieste

The main goal of this project is to develop a reliable and interpretable predictive model for glass viscosity, moving beyond "black-box" machine learning to provide physically meaningful insights for materials science applications.


This repository implements a workflow that bridges the gap between empirical models and modern data science techniques.

File: data/viscosity_raw_data.csv (part 67 of 81)
,Al2O3,As2O3,B2O3,BaO,BeO,Bi2O3,CaO,CdO,CoO,Cs2O,CuO,Fe2O3,FeO,Ga2O3,GeO2,HfO2,K2O,La2O3,Li2O,MgO,MnO,MoO3,Na2O,Nb2O5,NiO,P2O5,PbO,Rb2O,Sb2O3,SiO2,SrO,Ta2O5,TeO2,TiO2,Tl2O,WO3,Y2O3,ZnO,ZrO2,T,log_visc,ID
53636,0.03,0.0,0.09,0.0,0.0,0.0,0.02,0.0,0.0,0.0,0.0,0.0,0.0,0.0,0.0,0.0,0.01,0.0,0.0,0.0,0.0,0.0,0.07,0.0,0.0,0.0,0.0,0.0,0.0,0.78,0.0,0.0,0.0,0.0,0.0,0.0,0.0,0.0,0.0,1087.0,5.6,634
53637,0.03,0.0,0.09,0.0,0.0,0.0,0.02,0.0,0.0,0.0,0.0,0.0,0.0,0.0,0.0,0.0,0.01,0.0,0.0,0.0,0.0,0.0,0.07,0.0,0.0,0.0,0.0,0.0,0.0,0.78,0.0,0.0,0.0,0.0,0.0,0.0,0.0,0.0,0.0,1127.0,5.1,634
53638,0.03,0.0,0.09,0.0,0.0,0.0,0.02,0.0,0.0,0.0,0.0,0.0,0.0,0.0,0.0,0.0,0.01,0.0,0.0,0.0,0.0,0.0,0.07,0.0,0.0,0.0,0.0,0.0,0.0,0.78,0.0,0.0,0.0,0.0,0.0,0.0,0.0,0.0,0.0,1177.0,4.6,634
53639,0.03,0.0,0.09,0.0,0.0,0.0,0.02,0.0,0.0,0.0,0.0,0.0,0.0,0.0,0.0,0.0,0.01,0.0,0.0,0.0,0.0,0.0,0.07,0.0,0.0,0.0,0.0,0.0,0.0,0.78,0.0,0.0,0.0,0.0,0.0,0.0,0.0,0.0,0.0,1244.0,4.0,634
53640,0.03,0.0,0.09,0.0,0.0,0.0,0.02,0.0,0.0,0.0,0.0,0.0,0.0,0.0,0.0,0.0,0.01,0.0,0.0,0.0,0.0,0.0,0.07,0.0,0.0,0.0,0.0,0.0,0.0,0.78,0.0,0.0,0.0,0.0,0.0,0.0,0.0,0.0,0.0,1320.0,3.5,634
53641,0.03,0.0,0.09,0.0,0.0,0.0,0.02,0.0,0.0,0.0,0.0,0.0,0.0,0.0,0.0,0.0,0.01,0.0,0.0,0.0,0.0,0.0,0.07,0.0,0.0,0.0,0.0,0.0,0.0,0.78,0.0,0.0,0.0,0.0,0.0,0.0,0.0,0.0,0.0,1399.0,3.0,634
53686,0.0,0.0,0.95,0.0,0.0,0.0,0.0,0.0,0.0,0.0,0.0,0.0,0.0,0.0,0.0,0.0,0.0,0.0,0.0,0.0,0.0,0.0,0.0,0.0,0.0,0.0,0.0,0.05,0.0,0.0,0.0,0.0,0.0,0.0,0.0,0.0,0.0,0.0,0.0,547.0,12.0,635
53687,0.0,0.0,0.95,0.0,0.0,0.0,0.0,0.0,0.0,0.0,0.0,0.0,0.0,0.0,0.0,0.0,0.0,0.0,0.0,0.0,0.0,0.0,0.0,0.0,0.0,0.0,0.0,0.05,0.0,0.0,0.0,0.0,0.0,0.0,0.0,0.0,0.0,0.0,0.0,561.0,11.0,635
53688,0.0,0.0,0.95,0.0,0.0,0.0,0.0,0.0,0.0,0.0,0.0,0.0,0.0,0.0,0.0,0.0,0.0,0.0,0.0,0.0,0.0,0.0,0.0,0.0,0.0,0.0,0.0,0.05,0.0,0.0,0.0,0.0,0.0,0.0,0.0,0.0,0.0,0.0,0.0,576.0,10.0,635
83990,0.0,0.0,0.95,0.0,0.0,0.0,0.0,0.0,0.0,0.0,0.0,0.0,0.0,0.0,0.0,0.0,0.0,0.0,0.0,0.0,0.0,0.0,0.0,0.0,0.0,0.0,0.0,0.05,0.0,0.0,0.0,0.0,0.0,0.0,0.0,0.0,0.0,0.0,0.0,1111.0,0.6000000000000001,635
83991,0.0,0.0,0.95,0.0,0.0,0.0,0.0,0.0,0.0,0.0,0.0,0.0,0.0,0.0,0.0,0.0,0.0,0.0,0.0,0.0,0.0,0.0,0.0,0.0,0.0,0.0,0.0,0.05,0.0,0.0,0.0,0.0,0.0,0.0,0.0,0.0,0.0,0.0,0.0,978.0,1.19,635
83992,0.0,0.0,0.95,0.0,0.0,0.0,0.0,0.0,0.0,0.0,0.0,0.0,0.0,0.0,0.0,0.0,0.0,0.0,0.0,0.0,0.0,0.0,0.0,0.0,0.0,0.0,0.0,0.05,0.0,0.0,0.0,0.0,0.0,0.0,0.0,0.0,0.0,0.0,0.0,935.0,1.5099999999999998,635
83993,0.0,0.0,0.95,0.0,0.0,0.0,0.0,0.0,0.0,0.0,0.0,0.0,0.0,0.0,0.0,0.0,0.0,0.0,0.0,0.0,0.0,0.0,0.0,0.0,0.0,0.0,0.0,0.05,0.0,0.0,0.0,0.0,0.0,0.0,0.0,0.0,0.0,0.0,0.0,873.0,2.04,635
83994,0.0,0.0,0.95,0.0,0.0,0.0,0.0,0.0,0.0,0.0,0.0,0.0,0.0,0.0,0.0,0.0,0.0,0.0,0.0,0.0,0.0,0.0,0.0,0.0,0.0,0.0,0.0,0.05,0.0,0.0,0.0,0.0,0.0,0.0,0.0,0.0,0.0,0.0,0.0,828.0,2.62,635
83995,0.0,0.0,0.95,0.0,0.0,0.0,0.0,0.0,0.0,0.0,0.0,0.0,0.0,0.0,0.0,0.0,0.0,0.0,0.0,0.0,0.0,0.0,0.0,0.0,0.0,0.0,0.0,0.05,0.0,0.0,0.0,0.0,0.0,0.0,0.0,0.0,0.0,0.0,0.0,799.0,3.1100000000000003,635
53711,0.0,0.0,0.02,0.0,0.0,0.0,0.26,0.0,0.0,0.0,0.0,0.0,0.0,0.0,0.0,0.0,0.0,0.0,0.0,0.09,0.0,0.0,0.14,0.0,0.0,0.0,0.0,0.0,0.0,0.49,0.0,0.0,0.0,0.0,0.0,0.0,0.0,0.0,0.0,903.0,8.1,636
53712,0.0,0.0,0.02,0.0,0.0,0.0,0.26,0.0,0.0,0.0,0.0,0.0,0.0,0.0,0.0,0.0,0.0,0.0,0.0,0.09,0.0,0.0,0.14,0.0,0.0,0.0,0.0,0.0,0.0,0.49,0.0,0.0,0.0,0.0,0.0,0.0,0.0,0.0,0.0,917.0,7.699999999999998,636
53713,0.0,0.0,0.02,0.0,0.0,0.0,0.26,0.0,0.0,0.0,0.0,0.0,0.0,0.0,0.0,0.0,0.0,0.0,0.0,0.09,0.0,0.0,0.14,0.0,0.0,0.0,0.0,0.0,0.0,0.49,0.0,0.0,0.0,0.0,0.0,0.0,0.0,0.0,0.0,948.0,7.0,636
53714,0.0,0.0,0.02,0.0,0.0,0.0,0.26,0.0,0.0,0.0,0.0,0.0,0.0,0.0,0.0,0.0,0.0,0.0,0.0,0.09,0.0,0.0,0.14,0.0,0.0,0.0,0.0,0.0,0.0,0.49,0.0,0.0,0.0,0.0,0.0,0.0,0.0,0.0,0.0,1408.0,0.3999999999999999,636
53715,0.0,0.0,0.02,0.0,0.0,0.0,0.26,0.0,0.0,0.0,0.0,0.0,0.0,0.0,0.0,0.0,0.0,0.0,0.0,0.09,0.0,0.0,0.14,0.0,0.0,0.0,0.0,0.0,0.0,0.49,0.0,0.0,0.0,0.0,0.0,0.0,0.0,0.0,0.0,1455.0,0.2,636
53716,0.0,0.0,0.02,0.0,0.0,0.0,0.26,0.0,0.0,0.0,0.0,0.0,0.0,0.0,0.0,0.0,0.0,0.0,0.0,0.09,0.0,0.0,0.14,0.0,0.0,0.0,0.0,0.0,0.0,0.49,0.0,0.0,0.0,0.0,0.0,0.0,0.0,0.0,0.0,1479.0,0.0,636
53717,0.0,0.0,0.02,0.0,0.0,0.0,0.26,0.0,0.0,0.0,0.0,0.0,0.0,0.0,0.0,0.0,0.0,0.0,0.0,0.09,0.0,0.0,0.14,0.0,0.0,0.0,0.0,0.0,0.0,0.49,0.0,0.0,0.0,0.0,0.0,0.0,0.0,0.0,0.0,1511.0,-0.09999999999999998,636
53718,0.0,0.0,0.02,0.0,0.0,0.0,0.26,0.0,0.0,0.0,0.0,0.0,0.0,0.0,0.0,0.0,0.0,0.0,0.0,0.09,0.0,0.0,0.14,0.0,0.0,0.0,0.0,0.0,0.0,0.49,0.0,0.0,0.0,0.0,0.0,0.0,0.0,0.0,0.0,1542.0,-0.30000000000000004,636
53719,0.0,0.0,0.02,0.0,0.0,0.0,0.26,0.0,0.0,0.0,0.0,0.0,0.0,0.0,0.0,0.0,0.0,0.0,0.0,0.09,0.0,0.0,0.14,0.0,0.0,0.0,0.0,0.0,0.0,0.49,0.0,0.0,0.0,0.0,0.0,0.0,0.0,0.0,0.0,1565.0,-0.30000000000000004,636
53720,0.0,0.0,0.02,0.0,0.0,0.0,0.26,0.0,0.0,0.0,0.0,0.0,0.0,0.0,0.0,0.0,0.0,0.0,0.0,0.09,0.0,0.0,0.14,0.0,0.0,0.0,0.0,0.0,0.0,0.49,0.0,0.0,0.0,0.0,0.0,0.0,0.0,0.0,0.0,1595.0,-0.5,636
53785,0.0,0.0,0.05,0.0,0.0,0.0,0.05,0.0,0.0,0.0,0.0,0.0,0.0,0.0,0.0,0.0,0.0,0.0,0.0,0.0,0.0,0.0,0.25,0.0,0.0,0.0,0.0,0.0,0.0,0.65,0.0,0.0,0.0,0.0,0.0,0.0,0.0,0.0,0.0,1273.0,1.9,637
53786,0.0,0.0,0.05,0.0,0.0,0.0,0.05,0.0,0.0,0.0,0.0,0.0,0.0,0.0,0.0,0.0,0.0,0.0,0.0,0.0,0.0,0.0,0.25,0.0,0.0,0.0,0.0,0.0,0.0,0.65,0.0,0.0,0.0,0.0,0.0,0.0,0.0,0.0,0.0,1173.0,2.5,637
53787,0.0,0.0,0.05,0.0,0.0,0.0,0.05,0.0,0.0,0.0,0.0,0.0,0.0,0.0,0.0,0.0,0.0,0.0,0.0,0.0,0.0,0.0,0.25,0.0,0.0,0.0,0.0,0.0,0.0,0.65,0.0,0.0,0.0,0.0,0.0,0.0,0.0,0.0,0.0,1073.0,3.4400000000000004,637
53788,0.0,0.0,0.05,0.0,0.0,0.0,0.05,0.0,0.0,0.0,0.0,0.0,0.0,0.0,0.0,0.0,0.0,0.0,0.0,0.0,0.0,0.0,0.25,0.0,0.0,0.0,0.0,0.0,0.0,0.65,0.0,0.0,0.0,0.0,0.0,0.0,0.0,0.0,0.0,973.0,4.97,637
53789,0.0,0.0,0.05,0.0,0.0,0.0,0.05,0.0,0.0,0.0,0.0,0.0,0.0,0.0,0.0,0.0,0.0,0.0,0.0,0.0,0.0,0.0,0.25,0.0,0.0,0.0,0.0,0.0,0.0,0.65,0.0,0.0,0.0,0.0,0.0,0.0,0.0,0.0,0.0,923.0,5.9,637
53790,0.0,0.0,0.05,0.0,0.0,0.0,0.05,0.0,0.0,0.0,0.0,0.0,0.0,0.0,0.0,0.0,0.0,0.0,0.0,0.0,0.0,0.0,0.25,0.0,0.0,0.0,0.0,0.0,0.0,0.65,0.0,0.0,0.0,0.0,0.0,0.0,0.0,0.0,0.0,873.0,7.300000000000002,637
53791,0.0,0.0,0.05,0.0,0.0,0.0,0.05,0.0,0.0,0.0,0.0,0.0,0.0,0.0,0.0,0.0,0.0,0.0,0.0,0.0,0.0,0.0,0.25,0.0,0.0,0.0,0.0,0.0,0.0,0.65,0.0,0.0,0.0,0.0,0.0,0.0,0.0,0.0,0.0,823.0,9.4,637
53792,0.0,0.0,0.05,0.0,0.0,0.0,0.05,0.0,0.0,0.0,0.0,0.0,0.0,0.0,0.0,0.0,0.0,0.0,0.0,0.0,0.0,0.0,0.25,0.0,0.0,0.0,0.0,0.0,0.0,0.65,0.0,0.0,0.0,0.0,0.0,0.0,0.0,0.0,0.0,773.0,11.6,637
54176,0.0,0.0,0.0,0.0,0.0,0.0,0.07,0.0,0.0,0.0,0.0,0.0,0.0,0.0,0.0,0.0,0.01,0.0,0.0,0.04,0.0,0.0,0.14,0.0,0.0,0.0,0.0,0.0,0.0,0.72,0.0,0.0,0.0,0.0,0.0,0.0,0.0,0.0,0.0,844.0,10.0,638
54177,0.0,0.0,0.0,0.0,0.0,0.0,0.07,0.0,0.0,0.0,0.0,0.0,0.0,0.0,0.0,0.0,0.01,0.0,0.0,0.04,0.0,0.0,0.14,0.0,0.0,0.0,0.0,0.0,0.0,0.72,0.0,0.0,0.0,0.0,0.0,0.0,0.0,0.0,0.0,877.0,8.8201,638
54178,0.0,0.0,0.0,0.0,0.0,0.0,0.07,0.0,0.0,0.0,0.0,0.0,0.0,0.0,0.0,0.0,0.01,0.0,0.0,0.04,0.0,0.0,0.14,0.0,0.0,0.0,0.0,0.0,0.0,0.72,0.0,0.0,0.0,0.0,0.0,0.0,0.0,0.0,0.0,883.0,8.6115,638
54179,0.0,0.0,0.0,0.0,0.0,0.0,0.07,0.0,0.0,0.0,0.0,0.0,0.0,0.0,0.0,0.0,0.01,0.0,0.0,0.04,0.0,0.0,0.14,0.0,0.0,0.0,0.0,0.0,0.0,0.72,0.0,0.0,0.0,0.0,0.0,0.0,0.0,0.0,0.0,889.0,8.4137,638
54180,0.0,0.0,0.0,0.0,0.0,0.0,0.07,0.0,0.0,0.0,0.0,0.0,0.0,0.0,0.0,0.0,0.01,0.0,0.0,0.04,0.0,0.0,0.14,0.0,0.0,0.0,0.0,0.0,0.0,0.72,0.0,0.0,0.0,0.0,0.0,0.0,0.0,0.0,0.0,895.0,8.2257,638
54181,0.0,0.0,0.0,0.0,0.0,0.0,0.07,0.0,0.0,0.0,0.0,0.0,0.0,0.0,0.0,0.0,0.01,0.0,0.0,0.04,0.0,0.0,0.14,0.0,0.0,0.0,0.0,0.0,0.0,0.72,0.0,0.0,0.0,0.0,0.0,0.0,0.0,0.0,0.0,901.0,8.0468,638
54182,0.0,0.0,0.0,0.0,0.0,0.0,0.07,0.0,0.0,0.0,0.0,0.0,0.0,0.0,0.0,0.0,0.01,0.0,0.0,0.04,0.0,0.0,0.14,0.0,0.0,0.0,0.0,0.0,0.0,0.72,0.0,0.0,0.0,0.0,0.0,0.0,0.0,0.0,0.0,907.0,7.8765,638
54183,0.0,0.0,0.0,0.0,0.0,0.0,0.07,0.0,0.0,0.0,0.0,0.0,0.0,0.0,0.0,0.0,0.01,0.0,0.0,0.04,0.0,0.0,0.14,0.0,0.0,0.0,0.0,0.0,0.0,0.72,0.0,0.0,0.0,0.0,0.0,0.0,0.0,0.0,0.0,913.0,7.7139999999999995,638
54184,0.0,0.0,0.0,0.0,0.0,0.0,0.07,0.0,0.0,0.0,0.0,0.0,0.0,0.0,0.0,0.0,0.01,0.0,0.0,0.04,0.0,0.0,0.14,0.0,0.0,0.0,0.0,0.0,0.0,0.72,0.0,0.0,0.0,0.0,0.0,0.0,0.0,0.0,0.0,919.0,7.5589,638
54185,0.0,0.0,0.0,0.0,0.0,0.0,0.07,0.0,0.0,0.0,0.0,0.0,0.0,0.0,0.0,0.0,0.01,0.0,0.0,0.04,0.0,0.0,0.14,0.0,0.0,0.0,0.0,0.0,0.0,0.72,0.0,0.0,0.0,0.0,0.0,0.0,0.0,0.0,0.0,925.0,7.4107,638
54186,0.0,0.0,0.0,0.0,0.0,0.0,0.07,0.0,0.0,0.0,0.0,0.0,0.0,0.0,0.0,0.0,0.01,0.0,0.0,0.04,0.0,0.0,0.14,0.0,0.0,0.0,0.0,0.0,0.0,0.72,0.0,0.0,0.0,0.0,0.0,0.0,0.0,0.0,0.0,931.0,7.269,638
54187,0.0,0.0,0.0,0.0,0.0,0.0,0.07,0.0,0.0,0.0,0.0,0.0,0.0,0.0,0.0,0.0,0.01,0.0,0.0,0.04,0.0,0.0,0.14,0.0,0.0,0.0,0.0,0.0,0.0,0.72,0.0,0.0,0.0,0.0,0.0,0.0,0.0,0.0,0.0,937.0,7.1332,638
54188,0.0,0.0,0.0,0.0,0.0,0.0,0.07,0.0,0.0,0.0,0.0,0.0,0.0,0.0,0.0,0.0,0.01,0.0,0.0,0.04,0.0,0.0,0.14,0.0,0.0,0.0,0.0,0.0,0.0,0.72,0.0,0.0,0.0,0.0,0.0,0.0,0.0,0.0,0.0,943.0,7.0032,638
54189,0.0,0.0,0.0,0.0,0.0,0.0,0.07,0.0,0.0,0.0,0.0,0.0,0.0,0.0,0.0,0.0,0.01,0.0,0.0,0.04,0.0,0.0,0.14,0.0,0.0,0.0,0.0,0.0,0.0,0.72,0.0,0.0,0.0,0.0,0.0,0.0,0.0,0.0,0.0,949.0,6.8784,638
54190,0.0,0.0,0.0,0.0,0.0,0.0,0.07,0.0,0.0,0.0,0.0,0.0,0.0,0.0,0.0,0.0,0.01,0.0,0.0,0.04,0.0,0.0,0.14,0.0,0.0,0.0,0.0,0.0,0.0,0.72,0.0,0.0,0.0,0.0,0.0,0.0,0.0,0.0,0.0,955.0,6.7586,638
54191,0.0,0.0,0.0,0.0,0.0,0.0,0.07,0.0,0.0,0.0,0.0,0.0,0.0,0.0,0.0,0.0,0.01,0.0,0.0,0.04,0.0,0.0,0.14,0.0,0.0,0.0,0.0,0.0,0.0,0.72,0.0,0.0,0.0,0.0,0.0,0.0,0.0,0.0,0.0,961.0,6.6434,638
54192,0.0,0.0,0.0,0.0,0.0,0.0,0.07,0.0,0.0,0.0,0.0,0.0,0.0,0.0,0.0,0.0,0.01,0.0,0.0,0.04,0.0,0.0,0.14,0.0,0.0,0.0,0.0,0.0,0.0,0.72,0.0,0.0,0.0,0.0,0.0,0.0,0.0,0.0,0.0,967.0,6.5327,638
54193,0.0,0.0,0.0,0.0,0.0,0.0,0.07,0.0,0.0,0.0,0.0,0.0,0.0,0.0,0.0,0.0,0.01,0.0,0.0,0.04,0.0,0.0,0.14,0.0,0.0,0.0,0.0,0.0,0.0,0.72,0.0,0.0,0.0,0.0,0.0,0.0,0.0,0.0,0.0,973.0,6.4262,638
54194,0.0,0.0,0.0,0.0,0.0,0.0,0.07,0.0,0.0,0.0,0.0,0.0,0.0,0.0,0.0,0.0,0.01,0.0,0.0,0.04,0.0,0.0,0.14,0.0,0.0,0.0,0.0,0.0,0.0,0.72,0.0,0.0,0.0,0.0,0.0,0.0,0.0,0.0,0.0,979.0,6.3236,638
54195,0.0,0.0,0.0,0.0,0.0,0.0,0.07,0.0,0.0,0.0,0.0,0.0,0.0,0.0,0.0,0.0,0.01,0.0,0.0,0.04,0.0,0.0,0.14,0.0,0.0,0.0,0.0,0.0,0.0,0.72,0.0,0.0,0.0,0.0,0.0,0.0,0.0,0.0,0.0,985.0,6.2248,638
54196,0.0,0.0,0.0,0.0,0.0,0.0,0.07,0.0,0.0,0.0,0.0,0.0,0.0,0.0,0.0,0.0,0.01,0.0,0.0,0.04,0.0,0.0,0.14,0.0,0.0,0.0,0.0,0.0,0.0,0.72,0.0,0.0,0.0,0.0,0.0,0.0,0.0,0.0,0.0,991.0,6.1294,638
54197,0.0,0.0,0.0,0.0,0.0,0.0,0.07,0.0,0.0,0.0,0.0,0.0,0.0,0.0,0.0,0.0,0.01,0.0,0.0,0.04,0.0,0.0,0.14,0.0,0.0,0.0,0.0,0.0,0.0,0.72,0.0,0.0,0.0,0.0,0.0,0.0,0.0,0.0,0.0,997.0,6.0374,638
54198,0.0,0.0,0.0,0.0,0.0,0.0,0.07,0.0,0.0,0.0,0.0,0.0,0.0,0.0,0.0,0.0,0.01,0.0,0.0,0.04,0.0,0.0,0.14,0.0,0.0,0.0,0.0,0.0,0.0,0.72,0.0,0.0,0.0,0.0,0.0,0.0,0.0,0.0,0.0,1003.0,5.9486,638
54199,0.0,0.0,0.0,0.0,0.0,0.0,0.07,0.0,0.0,0.0,0.0,0.0,0.0,0.0,0.0,0.0,0.01,0.0,0.0,0.04,0.0,0.0,0.14,0.0,0.0,0.0,0.0,0.0,0.0,0.72,0.0,0.0,0.0,0.0,0.0,0.0,0.0,0.0,0.0,1009.0,5.8628,638
54200,0.0,0.0,0.0,0.0,0.0,0.0,0.07,0.0,0.0,0.0,0.0,0.0,0.0,0.0,0.0,0.0,0.01,0.0,0.0,0.04,0.0,0.0,0.14,0.0,0.0,0.0,0.0,0.0,0.0,0.72,0.0,0.0,0.0,0.0,0.0,0.0,0.0,0.0,0.0,1015.0,5.7798,638
54201,0.0,0.0,0.0,0.0,0.0,0.0,0.07,0.0,0.0,0.0,0.0,0.0,0.0,0.0,0.0,0.0,0.01,0.0,0.0,0.04,0.0,0.0,0.14,0.0,0.0,0.0,0.0,0.0,0.0,0.72,0.0,0.0,0.0,0.0,0.0,0.0,0.0,0.0,0.0,1021.0,5.6995,638
54202,0.0,0.0,0.0,0.0,0.0,0.0,0.07,0.0,0.0,0.0,0.0,0.0,0.0,0.0,0.0,0.0,0.01,0.0,0.0,0.04,0.0,0.0,0.14,0.0,0.0,0.0,0.0,0.0,0.0,0.72,0.0,0.0,0.0,0.0,0.0,0.0,0.0,0.0,0.0,1023.0,5.6734,638
54203,0.0,0.0,0.0,0.0,0.0,0.0,0.07,0.0,0.0,0.0,0.0,0.0,0.0,0.0,0.0,0.0,0.01,0.0,0.0,0.04,0.0,0.0,0.14,0.0,0.0,0.0,0.0,0.0,0.0,0.72,0.0,0.0,0.0,0.0,0.0,0.0,0.0,0.0,0.0,1371.0,2.3579,638
54204,0.0,0.0,0.0,0.0,0.0,0.0,0.07,0.0,0.0,0.0,0.0,0.0,0.0,0.0,0.0,0.0,0.01,0.0,0.0,0.04,0.0,0.0,0.14,0.0,0.0,0.0,0.0,0.0,0.0,0.72,0.0,0.0,0.0,0.0,0.0,0.0,0.0,0.0,0.0,1468.0,1.8719999999999999,638
54205,0.0,0.0,0.0,0.0,0.0,0.0,0.07,0.0,0.0,0.0,0.0,0.0,0.0,0.0,0.0,0.0,0.01,0.0,0.0,0.04,0.0,0.0,0.14,0.0,0.0,0.0,0.0,0.0,0.0,0.72,0.0,0.0,0.0,0.0,0.0,0.0,0.0,0.0,0.0,1568.0,1.4553,638
54206,0.0,0.0,0.0,0.0,0.0,0.0,0.07,0.0,0.0,0.0,0.0,0.0,0.0,0.0,0.0,0.0,0.01,0.0,0.0,0.04,0.0,0.0,0.14,0.0,0.0,0.0,0.0,0.0,0.0,0.72,0.0,0.0,0.0,0.0,0.0,0.0,0.0,0.0,0.0,1669.0,1.3714,638
54207,0.0,0.0,0.0,0.0,0.0,0.0,0.1,0.0,0.0,0.0,0.0,0.0,0.0,0.0,0.0,0.0,0.01,0.0,0.0,0.04,0.0,0.0,0.15,0.0,0.0,0.0,0.0,0.0,0.0,0.69,0.0,0.0,0.0,0.01,0.0,0.0,0.0,0.0,0.0,856.0,10.0,639
54208,0.0,0.0,0.0,0.0,0.0,0.0,0.1,0.0,0.0,0.0,0.0,0.0,0.0,0.0,0.0,0.0,0.01,0.0,0.0,0.04,0.0,0.0,0.15,0.0,0.0,0.0,0.0,0.0,0.0,0.69,0.0,0.0,0.0,0.01,0.0,0.0,0.0,0.0,0.0,887.0,8.8217,639
54209,0.0,0.0,0.0,0.0,0.0,0.0,0.1,0.0,0.0,0.0,0.0,0.0,0.0,0.0,0.0,0.0,0.01,0.0,0.0,0.04,0.0,0.0,0.15,0.0,0.0,0.0,0.0,0.0,0.0,0.69,0.0,0.0,0.0,0.01,0.0,0.0,0.0,0.0,0.0,893.0,8.5967,639
54210,0.0,0.0,0.0,0.0,0.0,0.0,0.1,0.0,0.0,0.0,0.0,0.0,0.0,0.0,0.0,0.0,0.01,0.0,0.0,0.04,0.0,0.0,0.15,0.0,0.0,0.0,0.0,0.0,0.0,0.69,0.0,0.0,0.0,0.01,0.0,0.0,0.0,0.0,0.0,899.0,8.3842,639
54211,0.0,0.0,0.0,0.0,0.0,0.0,0.1,0.0,0.0,0.0,0.0,0.0,0.0,0.0,0.0,0.0,0.01,0.0,0.0,0.04,0.0,0.0,0.15,0.0,0.0,0.0,0.0,0.0,0.0,0.69,0.0,0.0,0.0,0.01,0.0,0.0,0.0,0.0,0.0,905.0,8.183,639
54212,0.0,0.0,0.0,0.0,0.0,0.0,0.1,0.0,0.0,0.0,0.0,0.0,0.0,0.0,0.0,0.0,0.01,0.0,0.0,0.04,0.0,0.0,0.15,0.0,0.0,0.0,0.0,0.0,0.0,0.69,0.0,0.0,0.0,0.01,0.0,0.0,0.0,0.0,0.0,911.0,7.9924,639
54213,0.0,0.0,0.0,0.0,0.0,0.0,0.1,0.0,0.0,0.0,0.0,0.0,0.0,0.0,0.0,0.0,0.01,0.0,0.0,0.04,0.0,0.0,0.15,0.0,0.0,0.0,0.0,0.0,0.0,0.69,0.0,0.0,0.0,0.01,0.0,0.0,0.0,0.0,0.0,917.0,7.8115,639
54214,0.0,0.0,0.0,0.0,0.0,0.0,0.1,0.0,0.0,0.0,0.0,0.0,0.0,0.0,0.0,0.0,0.01,0.0,0.0,0.04,0.0,0.0,0.15,0.0,0.0,0.0,0.0,0.0,0.0,0.69,0.0,0.0,0.0,0.01,0.0,0.0,0.0,0.0,0.0,923.0,7.6396,639
54215,0.0,0.0,0.0,0.0,0.0,0.0,0.1,0.0,0.0,0.0,0.0,0.0,0.0,0.0,0.0,0.0,0.01,0.0,0.0,0.04,0.0,0.0,0.15,0.0,0.0,0.0,0.0,0.0,0.0,0.69,0.0,0.0,0.0,0.01,0.0,0.0,0.0,0.0,0.0,929.0,7.4761,639
54216,0.0,0.0,0.0,0.0,0.0,0.0,0.1,0.0,0.0,0.0,0.0,0.0,0.0,0.0,0.0,0.0,0.01,0.0,0.0,0.04,0.0,0.0,0.15,0.0,0.0,0.0,0.0,0.0,0.0,0.69,0.0,0.0,0.0,0.01,0.0,0.0,0.0,0.0,0.0,935.0,7.3203,639
54217,0.0,0.0,0.0,0.0,0.0,0.0,0.1,0.0,0.0,0.0,0.0,0.0,0.0,0.0,0.0,0.0,0.01,0.0,0.0,0.04,0.0,0.0,0.15,0.0,0.0,0.0,0.0,0.0,0.0,0.69,0.0,0.0,0.0,0.01,0.0,0.0,0.0,0.0,0.0,941.0,7.1717,639
54218,0.0,0.0,0.0,0.0,0.0,0.0,0.1,0.0,0.0,0.0,0.0,0.0,0.0,0.0,0.0,0.0,0.01,0.0,0.0,0.04,0.0,0.0,0.15,0.0,0.0,0.0,0.0,0.0,0.0,0.69,0.0,0.0,0.0,0.01,0.0,0.0,0.0,0.0,0.0,947.0,7.0298,639
54219,0.0,0.0,0.0,0.0,0.0,0.0,0.1,0.0,0.0,0.0,0.0,0.0,0.0,0.0,0.0,0.0,0.01,0.0,0.0,0.04,0.0,0.0,0.15,0.0,0.0,0.0,0.0,0.0,0.0,0.69,0.0,0.0,0.0,0.01,0.0,0.0,0.0,0.0,0.0,953.0,6.8942,639
54220,0.0,0.0,0.0,0.0,0.0,0.0,0.1,0.0,0.0,0.0,0.0,0.0,0.0,0.0,0.0,0.0,0.01,0.0,0.0,0.04,0.0,0.0,0.15,0.0,0.0,0.0,0.0,0.0,0.0,0.69,0.0,0.0,0.0,0.01,0.0,0.0,0.0,0.0,0.0,959.0,6.7645,639
54221,0.0,0.0,0.0,0.0,0.0,0.0,0.1,0.0,0.0,0.0,0.0,0.0,0.0,0.0,0.0,0.0,0.01,0.0,0.0,0.04,0.0,0.0,0.15,0.0,0.0,0.0,0.0,0.0,0.0,0.69,0.0,0.0,0.0,0.01,0.0,0.0,0.0,0.0,0.0,965.0,6.6402,639
54222,0.0,0.0,0.0,0.0,0.0,0.0,0.1,0.0,0.0,0.0,0.0,0.0,0.0,0.0,0.0,0.0,0.01,0.0,0.0,0.04,0.0,0.0,0.15,0.0,0.0,0.0,0.0,0.0,0.0,0.69,0.0,0.0,0.0,0.01,0.0,0.0,0.0,0.0,0.0,971.0,6.5212,639
54223,0.0,0.0,0.0,0.0,0.0,0.0,0.1,0.0,0.0,0.0,0.0,0.0,0.0,0.0,0.0,0.0,0.01,0.0,0.0,0.04,0.0,0.0,0.15,0.0,0.0,0.0,0.0,0.0,0.0,0.69,0.0,0.0,0.0,0.01,0.0,0.0,0.0,0.0,0.0,977.0,6.4069,639
54224,0.0,0.0,0.0,0.0,0.0,0.0,0.1,0.0,0.0,0.0,0.0,0.0,0.0,0.0,0.0,0.0,0.01,0.0,0.0,0.04,0.0,0.0,0.15,0.0,0.0,0.0,0.0,0.0,0.0,0.69,0.0,0.0,0.0,0.01,0.0,0.0,0.0,0.0,0.0,983.0,6.2972,639
54225,0.0,0.0,0.0,0.0,0.0,0.0,0.1,0.0,0.0,0.0,0.0,0.0,0.0,0.0,0.0,0.0,0.01,0.0,0.0,0.04,0.0,0.0,0.15,0.0,0.0,0.0,0.0,0.0,0.0,0.69,0.0,0.0,0.0,0.01,0.0,0.0,0.0,0.0,0.0,989.0,6.1918,639
54226,0.0,0.0,0.0,0.0,0.0,0.0,0.1,0.0,0.0,0.0,0.0,0.0,0.0,0.0,0.0,0.0,0.01,0.0,0.0,0.04,0.0,0.0,0.15,0.0,0.0,0.0,0.0,0.0,0.0,0.69,0.0,0.0,0.0,0.01,0.0,0.0,0.0,0.0,0.0,995.0,6.0904,639
54227,0.0,0.0,0.0,0.0,0.0,0.0,0.1,0.0,0.0,0.0,0.0,0.0,0.0,0.0,0.0,0.0,0.01,0.0,0.0,0.04,0.0,0.0,0.15,0.0,0.0,0.0,0.0,0.0,0.0,0.69,0.0,0.0,0.0,0.01,0.0,0.0,0.0,0.0,0.0,1001.0,5.9929,639
54228,0.0,0.0,0.0,0.0,0.0,0.0,0.1,0.0,0.0,0.0,0.0,0.0,0.0,0.0,0.0,0.0,0.01,0.0,0.0,0.04,0.0,0.0,0.15,0.0,0.0,0.0,0.0,0.0,0.0,0.69,0.0,0.0,0.0,0.01,0.0,0.0,0.0,0.0,0.0,1007.0,5.8989,639
54229,0.0,0.0,0.0,0.0,0.0,0.0,0.1,0.0,0.0,0.0,0.0,0.0,0.0,0.0,0.0,0.0,0.01,0.0,0.0,0.04,0.0,0.0,0.15,0.0,0.0,0.0,0.0,0.0,0.0,0.69,0.0,0.0,0.0,0.01,0.0,0.0,0.0,0.0,0.0,1013.0,5.8083,639
54230,0.0,0.0,0.0,0.0,0.0,0.0,0.1,0.0,0.0,0.0,0.0,0.0,0.0,0.0,0.0,0.0,0.01,0.0,0.0,0.04,0.0,0.0,0.15,0.0,0.0,0.0,0.0,0.0,0.0,0.69,0.0,0.0,0.0,0.01,0.0,0.0,0.0,0.0,0.0,1019.0,5.721,639
54231,0.0,0.0,0.0,0.0,0.0,0.0,0.1,0.0,0.0,0.0,0.0,0.0,0.0,0.0,0.0,0.0,0.01,0.0,0.0,0.04,0.0,0.0,0.15,0.0,0.0,0.0,0.0,0.0,0.0,0.69,0.0,0.0,0.0,0.01,0.0,0.0,0.0,0.0,0.0,1378.0,2.2074,639
54232,0.0,0.0,0.0,0.0,0.0,0.0,0.1,0.0,0.0,0.0,0.0,0.0,0.0,0.0,0.0,0.0,0.01,0.0,0.0,0.04,0.0,0.0,0.15,0.0,0.0,0.0,0.0,0.0,0.0,0.69,0.0,0.0,0.0,0.01,0.0,0.0,0.0,0.0,0.0,1474.0,1.7048,639
54233,0.0,0.0,0.0,0.0,0.0,0.0,0.1,0.0,0.0,0.0,0.0,0.0,0.0,0.0,0.0,0.0,0.01,0.0,0.0,0.04,0.0,0.0,0.15,0.0,0.0,0.0,0.0,0.0,0.0,0.69,0.0,0.0,0.0,0.01,0.0,0.0,0.0,0.0,0.0,1572.0,1.2772,639
54234,0.0,0.0,0.0,0.0,0.0,0.0,0.1,0.0,0.0,0.0,0.0,0.0,0.0,0.0,0.0,0.0,0.01,0.0,0.0,0.04,0.0,0.0,0.15,0.0,0.0,0.0,0.0,0.0,0.0,0.69,0.0,0.0,0.0,0.01,0.0,0.0,0.0,0.0,0.0,1673.0,0.9063,639
54239,0.01,0.0,0.0,0.0,0.0,0.0,0.1,0.0,0.0,0.0,0.0,0.01,0.0,0.0,0.0,0.0,0.0,0.0,0.0,0.06,0.0,0.0,0.15,0.0,0.0,0.0,0.0,0.0,0.0,0.68,0.0,0.0,0.0,0.0,0.0,0.0,0.0,0.0,0.0,866.0,10.0,640
54240,0.01,0.0,0.0,0.0,0.0,0.0,0.1,0.0,0.0,0.0,0.0,0.01,0.0,0.0,0.0,0.0,0.0,0.0,0.0,0.06,0.0,0.0,0.15,0.0,0.0,0.0,0.0,0.0,0.0,0.68,0.0,0.0,0.0,0.0,0.0,0.0,0.0,0.0,0.0,897.0,8.89,640
54241,0.01,0.0,0.0,0.0,0.0,0.0,0.1,0.0,0.0,0.0,0.0,0.01,0.0,0.0,0.0,0.0,0.0,0.0,0.0,0.06,0.0,0.0,0.15,0.0,0.0,0.0,0.0,0.0,0.0,0.68,0.0,0.0,0.0,0.0,0.0,0.0,0.0,0.0,0.0,903.0,8.6691,640
54242,0.01,0.0,0.0,0.0,0.0,0.0,0.1,0.0,0.0,0.0,0.0,0.01,0.0,0.0,0.0,0.0,0.0,0.0,0.0,0.06,0.0,0.0,0.15,0.0,0.0,0.0,0.0,0.0,0.0,0.68,0.0,0.0,0.0,0.0,0.0,0.0,0.0,0.0,0.0,909.0,8.4595,640
54243,0.01,0.0,0.0,0.0,0.0,0.0,0.1,0.0,0.0,0.0,0.0,0.01,0.0,0.0,0.0,0.0,0.0,0.0,0.0,0.06,0.0,0.0,0.15,0.0,0.0,0.0,0.0,0.0,0.0,0.68,0.0,0.0,0.0,0.0,0.0,0.0,0.0,0.0,0.0,915.0,8.2605,640
54244,0.01,0.0,0.0,0.0,0.0,0.0,0.1,0.0,0.0,0.0,0.0,0.01,0.0,0.0,0.0,0.0,0.0,0.0,0.0,0.06,0.0,0.0,0.15,0.0,0.0,0.0,0.0,0.0,0.0,0.68,0.0,0.0,0.0,0.0,0.0,0.0,0.0,0.0,0.0,921.0,8.0713,640
54245,0.01,0.0,0.0,0.0,0.0,0.0,0.1,0.0,0.0,0.0,0.0,0.01,0.0,0.0,0.0,0.0,0.0,0.0,0.0,0.06,0.0,0.0,0.15,0.0,0.0,0.0,0.0,0.0,0.0,0.68,0.0,0.0,0.0,0.0,0.0,0.0,0.0,0.0,0.0,927.0,7.891,640
54246,0.01,0.0,0.0,0.0,0.0,0.0,0.1,0.0,0.0,0.0,0.0,0.01,0.0,0.0,0.0,0.0,0.0,0.0,0.0,0.06,0.0,0.0,0.15,0.0,0.0,0.0,0.0,0.0,0.0,0.68,0.0,0.0,0.0,0.0,0.0,0.0,0.0,0.0,0.0,933.0,7.7192,640
54247,0.01,0.0,0.0,0.0,0.0,0.0,0.1,0.0,0.0,0.0,0.0,0.01,0.0,0.0,0.0,0.0,0.0,0.0,0.0,0.06,0.0,0.0,0.15,0.0,0.0,0.0,0.0,0.0,0.0,0.68,0.0,0.0,0.0,0.0,0.0,0.0,0.0,0.0,0.0,939.0,7.5553,640
54248,0.01,0.0,0.0,0.0,0.0,0.0,0.1,0.0,0.0,0.0,0.0,0.01,0.0,0.0,0.0,0.0,0.0,0.0,0.0,0.06,0.0,0.0,0.15,0.0,0.0,0.0,0.0,0.0,0.0,0.68,0.0,0.0,0.0,0.0,0.0,0.0,0.0,0.0,0.0,945.0,7.3986,640
54249,0.01,0.0,0.0,0.0,0.0,0.0,0.1,0.0,0.0,0.0,0.0,0.01,0.0,0.0,0.0,0.0,0.0,0.0,0.0,0.06,0.0,0.0,0.15,0.0,0.0,0.0,0.0,0.0,0.0,0.68,0.0,0.0,0.0,0.0,0.0,0.0,0.0,0.0,0.0,951.0,7.2488,640
54250,0.01,0.0,0.0,0.0,0.0,0.0,0.1,0.0,0.0,0.0,0.0,0.01,0.0,0.0,0.0,0.0,0.0,0.0,0.0,0.06,0.0,0.0,0.15,0.0,0.0,0.0,0.0,0.0,0.0,0.68,0.0,0.0,0.0,0.0,0.0,0.0,0.0,0.0,0.0,957.0,7.1054,640
54251,0.01,0.0,0.0,0.0,0.0,0.0,0.1,0.0,0.0,0.0,0.0,0.01,0.0,0.0,0.0,0.0,0.0,0.0,0.0,0.06,0.0,0.0,0.15,0.0,0.0,0.0,0.0,0.0,0.0,0.68,0.0,0.0,0.0,0.0,0.0,0.0,0.0,0.0,0.0,963.0,6.9679,640
54252,0.01,0.0,0.0,0.0,0.0,0.0,0.1,0.0,0.0,0.0,0.0,0.01,0.0,0.0,0.0,0.0,0.0,0.0,0.0,0.06,0.0,0.0,0.15,0.0,0.0,0.0,0.0,0.0,0.0,0.68,0.0,0.0,0.0,0.0,0.0,0.0,0.0,0.0,0.0,969.0,6.8362,640
54253,0.01,0.0,0.0,0.0,0.0,0.0,0.1,0.0,0.0,0.0,0.0,0.01,0.0,0.0,0.0,0.0,0.0,0.0,0.0,0.06,0.0,0.0,0.15,0.0,0.0,0.0,0.0,0.0,0.0,0.68,0.0,0.0,0.0,0.0,0.0,0.0,0.0,0.0,0.0,975.0,6.7096,640
54254,0.01,0.0,0.0,0.0,0.0,0.0,0.1,0.0,0.0,0.0,0.0,0.01,0.0,0.0,0.0,0.0,0.0,0.0,0.0,0.06,0.0,0.0,0.15,0.0,0.0,0.0,0.0,0.0,0.0,0.68,0.0,0.0,0.0,0.0,0.0,0.0,0.0,0.0,0.0,981.0,6.5881,640
54255,0.01,0.0,0.0,0.0,0.0,0.0,0.1,0.0,0.0,0.0,0.0,0.01,0.0,0.0,0.0,0.0,0.0,0.0,0.0,0.06,0.0,0.0,0.15,0.0,0.0,0.0,0.0,0.0,0.0,0.68,0.0,0.0,0.0,0.0,0.0,0.0,0.0,0.0,0.0,987.0,6.4713,640
54256,0.01,0.0,0.0,0.0,0.0,0.0,0.1,0.0,0.0,0.0,0.0,0.01,0.0,0.0,0.0,0.0,0.0,0.0,0.0,0.06,0.0,0.0,0.15,0.0,0.0,0.0,0.0,0.0,0.0,0.68,0.0,0.0,0.0,0.0,0.0,0.0,0.0,0.0,0.0,993.0,6.3589,640
54257,0.01,0.0,0.0,0.0,0.0,0.0,0.1,0.0,0.0,0.0,0.0,0.01,0.0,0.0,0.0,0.0,0.0,0.0,0.0,0.06,0.0,0.0,0.15,0.0,0.0,0.0,0.0,0.0,0.0,0.68,0.0,0.0,0.0,0.0,0.0,0.0,0.0,0.0,0.0,999.0,6.2506,640
54258,0.01,0.0,0.0,0.0,0.0,0.0,0.1,0.0,0.0,0.0,0.0,0.01,0.0,0.0,0.0,0.0,0.0,0.0,0.0,0.06,0.0,0.0,0.15,0.0,0.0,0.0,0.0,0.0,0.0,0.68,0.0,0.0,0.0,0.0,0.0,0.0,0.0,0.0,0.0,1005.0,6.1463,640
54259,0.01,0.0,0.0,0.0,0.0,0.0,0.1,0.0,0.0,0.0,0.0,0.01,0.0,0.0,0.0,0.0,0.0,0.0,0.0,0.06,0.0,0.0,0.15,0.0,0.0,0.0,0.0,0.0,0.0,0.68,0.0,0.0,0.0,0.0,0.0,0.0,0.0,0.0,0.0,1011.0,6.0458,640
54260,0.01,0.0,0.0,0.0,0.0,0.0,0.1,0.0,0.0,0.0,0.0,0.01,0.0,0.0,0.0,0.0,0.0,0.0,0.0,0.06,0.0,0.0,0.15,0.0,0.0,0.0,0.0,0.0,0.0,0.68,0.0,0.0,0.0,0.0,0.0,0.0,0.0,0.0,0.0,1017.0,5.9487,640
54261,0.01,0.0,0.0,0.0,0.0,0.0,0.1,0.0,0.0,0.0,0.0,0.01,0.0,0.0,0.0,0.0,0.0,0.0,0.0,0.06,0.0,0.0,0.15,0.0,0.0,0.0,0.0,0.0,0.0,0.68,0.0,0.0,0.0,0.0,0.0,0.0,0.0,0.0,0.0,1023.0,5.8551,640
54262,0.01,0.0,0.0,0.0,0.0,0.0,0.1,0.0,0.0,0.0,0.0,0.01,0.0,0.0,0.0,0.0,0.0,0.0,0.0,0.06,0.0,0.0,0.15,0.0,0.0,0.0,0.0,0.0,0.0,0.68,0.0,0.0,0.0,0.0,0.0,0.0,0.0,0.0,0.0,1029.0,5.7646,640
54263,0.01,0.0,0.0,0.0,0.0,0.0,0.1,0.0,0.0,0.0,0.0,0.01,0.0,0.0,0.0,0.0,0.0,0.0,0.0,0.06,0.0,0.0,0.15,0.0,0.0,0.0,0.0,0.0,0.0,0.68,0.0,0.0,0.0,0.0,0.0,0.0,0.0,0.0,0.0,1035.0,5.6771,640
54264,0.01,0.0,0.0,0.0,0.0,0.0,0.1,0.0,0.0,0.0,0.0,0.01,0.0,0.0,0.0,0.0,0.0,0.0,0.0,0.06,0.0,0.0,0.15,0.0,0.0,0.0,0.0,0.0,0.0,0.68,0.0,0.0,0.0,0.0,0.0,0.0,0.0,0.0,0.0,1041.0,5.5926,640
54265,0.01,0.0,0.0,0.0,0.0,0.0,0.1,0.0,0.0,0.0,0.0,0.01,0.0,0.0,0.0,0.0,0.0,0.0,0.0,0.06,0.0,0.0,0.15,0.0,0.0,0.0,0.0,0.0,0.0,0.68,0.0,0.0,0.0,0.0,0.0,0.0,0.0,0.0,0.0,1043.0,5.565,640
54266,0.01,0.0,0.0,0.0,0.0,0.0,0.1,0.0,0.0,0.0,0.0,0.01,0.0,0.0,0.0,0.0,0.0,0.0,0.0,0.06,0.0,0.0,0.15,0.0,0.0,0.0,0.0,0.0,0.0,0.68,0.0,0.0,0.0,0.0,0.0,0.0,0.0,0.0,0.0,1282.0,2.8735,640
54267,0.01,0.0,0.0,0.0,0.0,0.0,0.1,0.0,0.0,0.0,0.0,0.01,0.0,0.0,0.0,0.0,0.0,0.0,0.0,0.06,0.0,0.0,0.15,0.0,0.0,0.0,0.0,0.0,0.0,0.68,0.0,0.0,0.0,0.0,0.0,0.0,0.0,0.0,0.0,1374.0,2.2464,640
54268,0.01,0.0,0.0,0.0,0.0,0.0,0.1,0.0,0.0,0.0,0.0,0.01,0.0,0.0,0.0,0.0,0.0,0.0,0.0,0.06,0.0,0.0,0.15,0.0,0.0,0.0,0.0,0.0,0.0,0.68,0.0,0.0,0.0,0.0,0.0,0.0,0.0,0.0,0.0,1474.0,1.7263,640
54269,0.01,0.0,0.0,0.0,0.0,0.0,0.1,0.0,0.0,0.0,0.0,0.01,0.0,0.0,0.0,0.0,0.0,0.0,0.0,0.06,0.0,0.0,0.15,0.0,0.0,0.0,0.0,0.0,0.0,0.68,0.0,0.0,0.0,0.0,0.0,0.0,0.0,0.0,0.0,1573.0,1.2982,640
54270,0.01,0.0,0.0,0.0,0.0,0.0,0.1,0.0,0.0,0.0,0.0,0.01,0.0,0.0,0.0,0.0,0.0,0.0,0.0,0.04,0.0,0.0,0.15,0.0,0.0,0.0,0.0,0.0,0.0,0.68,0.0,0.0,0.0,0.01,0.0,0.0,0.0,0.0,0.0,866.0,10.0,641
54271,0.01,0.0,0.0,0.0,0.0,0.0,0.1,0.0,0.0,0.0,0.0,0.01,0.0,0.0,0.0,0.0,0.0,0.0,0.0,0.04,0.0,0.0,0.15,0.0,0.0,0.0,0.0,0.0,0.0,0.68,0.0,0.0,0.0,0.01,0.0,0.0,0.0,0.0,0.0,897.0,8.8064,641
54272,0.01,0.0,0.0,0.0,0.0,0.0,0.1,0.0,0.0,0.0,0.0,0.01,0.0,0.0,0.0,0.0,0.0,0.0,0.0,0.04,0.0,0.0,0.15,0.0,0.0,0.0,0.0,0.0,0.0,0.68,0.0,0.0,0.0,0.01,0.0,0.0,0.0,0.0,0.0,903.0,8.6047,641
54273,0.01,0.0,0.0,0.0,0.0,0.0,0.1,0.0,0.0,0.0,0.0,0.01,0.0,0.0,0.0,0.0,0.0,0.0,0.0,0.04,0.0,0.0,0.15,0.0,0.0,0.0,0.0,0.0,0.0,0.68,0.0,0.0,0.0,0.01,0.0,0.0,0.0,0.0,0.0,909.0,8.4097,641
54274,0.01,0.0,0.0,0.0,0.0,0.0,0.1,0.0,0.0,0.0,0.0,0.01,0.0,0.0,0.0,0.0,0.0,0.0,0.0,0.04,0.0,0.0,0.15,0.0,0.0,0.0,0.0,0.0,0.0,0.68,0.0,0.0,0.0,0.01,0.0,0.0,0.0,0.0,0.0,915.0,8.2208,641
54275,0.01,0.0,0.0,0.0,0.0,0.0,0.1,0.0,0.0,0.0,0.0,0.01,0.0,0.0,0.0,0.0,0.0,0.0,0.0,0.04,0.0,0.0,0.15,0.0,0.0,0.0,0.0,0.0,0.0,0.68,0.0,0.0,0.0,0.01,0.0,0.0,0.0,0.0,0.0,921.0,8.038,641
54276,0.01,0.0,0.0,0.0,0.0,0.0,0.1,0.0,0.0,0.0,0.0,0.01,0.0,0.0,0.0,0.0,0.0,0.0,0.0,0.04,0.0,0.0,0.15,0.0,0.0,0.0,0.0,0.0,0.0,0.68,0.0,0.0,0.0,0.01,0.0,0.0,0.0,0.0,0.0,927.0,7.8608,641
54277,0.01,0.0,0.0,0.0,0.0,0.0,0.1,0.0,0.0,0.0,0.0,0.01,0.0,0.0,0.0,0.0,0.0,0.0,0.0,0.04,0.0,0.0,0.15,0.0,0.0,0.0,0.0,0.0,0.0,0.68,0.0,0.0,0.0,0.01,0.0,0.0,0.0,0.0,0.0,933.0,7.6891,641
54278,0.01,0.0,0.0,0.0,0.0,0.0,0.1,0.0,0.0,0.0,0.0,0.01,0.0,0.0,0.0,0.0,0.0,0.0,0.0,0.04,0.0,0.0,0.15,0.0,0.0,0.0,0.0,0.0,0.0,0.68,0.0,0.0,0.0,0.01,0.0,0.0,0.0,0.0,0.0,939.0,7.5225,641
54279,0.01,0.0,0.0,0.0,0.0,0.0,0.1,0.0,0.0,0.0,0.0,0.01,0.0,0.0,0.0,0.0,0.0,0.0,0.0,0.04,0.0,0.0,0.15,0.0,0.0,0.0,0.0,0.0,0.0,0.68,0.0,0.0,0.0,0.01,0.0,0.0,0.0,0.0,0.0,945.0,7.3609,641
54280,0.01,0.0,0.0,0.0,0.0,0.0,0.1,0.0,0.0,0.0,0.0,0.01,0.0,0.0,0.0,0.0,0.0,0.0,0.0,0.04,0.0,0.0,0.15,0.0,0.0,0.0,0.0,0.0,0.0,0.68,0.0,0.0,0.0,0.01,0.0,0.0,0.0,0.0,0.0,951.0,7.204,641
54281,0.01,0.0,0.0,0.0,0.0,0.0,0.1,0.0,0.0,0.0,0.0,0.01,0.0,0.0,0.0,0.0,0.0,0.0,0.0,0.04,0.0,0.0,0.15,0.0,0.0,0.0,0.0,0.0,0.0,0.68,0.0,0.0,0.0,0.01,0.0,0.0,0.0,0.0,0.0,957.0,7.0516,641
54282,0.01,0.0,0.0,0.0,0.0,0.0,0.1,0.0,0.0,0.0,0.0,0.01,0.0,0.0,0.0,0.0,0.0,0.0,0.0,0.04,0.0,0.0,0.15,0.0,0.0,0.0,0.0,0.0,0.0,0.68,0.0,0.0,0.0,0.01,0.0,0.0,0.0,0.0,0.0,963.0,6.9036,641
54283,0.01,0.0,0.0,0.0,0.0,0.0,0.1,0.0,0.0,0.0,0.0,0.01,0.0,0.0,0.0,0.0,0.0,0.0,0.0,0.04,0.0,0.0,0.15,0.0,0.0,0.0,0.0,0.0,0.0,0.68,0.0,0.0,0.0,0.01,0.0,0.0,0.0,0.0,0.0,969.0,6.7597,641
54284,0.01,0.0,0.0,0.0,0.0,0.0,0.1,0.0,0.0,0.0,0.0,0.01,0.0,0.0,0.0,0.0,0.0,0.0,0.0,0.04,0.0,0.0,0.15,0.0,0.0,0.0,0.0,0.0,0.0,0.68,0.0,0.0,0.0,0.01,0.0,0.0,0.0,0.0,0.0,1376.0,2.2768,641
54285,0.01,0.0,0.0,0.0,0.0,0.0,0.1,0.0,0.0,0.0,0.0,0.01,0.0,0.0,0.0,0.0,0.0,0.0,0.0,0.04,0.0,0.0,0.15,0.0,0.0,0.0,0.0,0.0,0.0,0.68,0.0,0.0,0.0,0.01,0.0,0.0,0.0,0.0,0.0,1470.0,1.7374,641
54286,0.01,0.0,0.0,0.0,0.0,0.0,0.1,0.0,0.0,0.0,0.0,0.01,0.0,0.0,0.0,0.0,0.0,0.0,0.0,0.04,0.0,0.0,0.15,0.0,0.0,0.0,0.0,0.0,0.0,0.68,0.0,0.0,0.0,0.01,0.0,0.0,0.0,0.0,0.0,1571.0,1.3139,641
54287,0.01,0.0,0.0,0.0,0.0,0.0,0.1,0.0,0.0,0.0,0.0,0.01,0.0,0.0,0.0,0.0,0.0,0.0,0.0,0.04,0.0,0.0,0.15,0.0,0.0,0.0,0.0,0.0,0.0,0.68,0.0,0.0,0.0,0.01,0.0,0.0,0.0,0.0,0.0,1671.0,0.9513,641
54288,0.0,0.0,0.0,0.0,0.0,0.0,0.08,0.0,0.0,0.0,0.0,0.01,0.0,0.0,0.0,0.0,0.01,0.0,0.0,0.06,0.0,0.0,0.15,0.0,0.0,0.0,0.0,0.0,0.0,0.69,0.0,0.0,0.0,0.01,0.0,0.0,0.0,0.0,0.0,848.0,10.0,642
54289,0.0,0.0,0.0,0.0,0.0,0.0,0.08,0.0,0.0,0.0,0.0,0.01,0.0,0.0,0.0,0.0,0.01,0.0,0.0,0.06,0.0,0.0,0.15,0.0,0.0,0.0,0.0,0.0,0.0,0.69,0.0,0.0,0.0,0.01,0.0,0.0,0.0,0.0,0.0,873.0,9.0614,642
54290,0.0,0.0,0.0,0.0,0.0,0.0,0.08,0.0,0.0,0.0,0.0,0.01,0.0,0.0,0.0,0.0,0.01,0.0,0.0,0.06,0.0,0.0,0.15,0.0,0.0,0.0,0.0,0.0,0.0,0.69,0.0,0.0,0.0,0.01,0.0,0.0,0.0,0.0,0.0,879.0,8.84,642
54291,0.0,0.0,0.0,0.0,0.0,0.0,0.08,0.0,0.0,0.0,0.0,0.01,0.0,0.0,0.0,0.0,0.01,0.0,0.0,0.06,0.0,0.0,0.15,0.0,0.0,0.0,0.0,0.0,0.0,0.69,0.0,0.0,0.0,0.01,0.0,0.0,0.0,0.0,0.0,885.0,8.6293,642
54292,0.0,0.0,0.0,0.0,0.0,0.0,0.08,0.0,0.0,0.0,0.0,0.01,0.0,0.0,0.0,0.0,0.01,0.0,0.0,0.06,0.0,0.0,0.15,0.0,0.0,0.0,0.0,0.0,0.0,0.69,0.0,0.0,0.0,0.01,0.0,0.0,0.0,0.0,0.0,891.0,8.4286,642
54293,0.0,0.0,0.0,0.0,0.0,0.0,0.08,0.0,0.0,0.0,0.0,0.01,0.0,0.0,0.0,0.0,0.01,0.0,0.0,0.06,0.0,0.0,0.15,0.0,0.0,0.0,0.0,0.0,0.0,0.69,0.0,0.0,0.0,0.01,0.0,0.0,0.0,0.0,0.0,897.0,8.2371,642
54294,0.0,0.0,0.0,0.0,0.0,0.0,0.08,0.0,0.0,0.0,0.0,0.01,0.0,0.0,0.0,0.0,0.01,0.0,0.0,0.06,0.0,0.0,0.15,0.0,0.0,0.0,0.0,0.0,0.0,0.69,0.0,0.0,0.0,0.01,0.0,0.0,0.0,0.0,0.0,903.0,8.0542,642
54295,0.0,0.0,0.0,0.0,0.0,0.0,0.08,0.0,0.0,0.0,0.0,0.01,0.0,0.0,0.0,0.0,0.01,0.0,0.0,0.06,0.0,0.0,0.15,0.0,0.0,0.0,0.0,0.0,0.0,0.69,0.0,0.0,0.0,0.01,0.0,0.0,0.0,0.0,0.0,909.0,7.8794,642
54296,0.0,0.0,0.0,0.0,0.0,0.0,0.08,0.0,0.0,0.0,0.0,0.01,0.0,0.0,0.0,0.0,0.01,0.0,0.0,0.06,0.0,0.0,0.15,0.0,0.0,0.0,0.0,0.0,0.0,0.69,0.0,0.0,0.0,0.01,0.0,0.0,0.0,0.0,0.0,915.0,7.7121,642
54297,0.0,0.0,0.0,0.0,0.0,0.0,0.08,0.0,0.0,0.0,0.0,0.01,0.0,0.0,0.0,0.0,0.01,0.0,0.0,0.06,0.0,0.0,0.15,0.0,0.0,0.0,0.0,0.0,0.0,0.69,0.0,0.0,0.0,0.01,0.0,0.0,0.0,0.0,0.0,921.0,7.5519,642
54298,0.0,0.0,0.0,0.0,0.0,0.0,0.08,0.0,0.0,0.0,0.0,0.01,0.0,0.0,0.0,0.0,0.01,0.0,0.0,0.06,0.0,0.0,0.15,0.0,0.0,0.0,0.0,0.0,0.0,0.69,0.0,0.0,0.0,0.01,0.0,0.0,0.0,0.0,0.0,927.0,7.3983,642
54299,0.0,0.0,0.0,0.0,0.0,0.0,0.08,0.0,0.0,0.0,0.0,0.01,0.0,0.0,0.0,0.0,0.01,0.0,0.0,0.06,0.0,0.0,0.15,0.0,0.0,0.0,0.0,0.0,0.0,0.69,0.0,0.0,0.0,0.01,0.0,0.0,0.0,0.0,0.0,933.0,7.2509,642
54300,0.0,0.0,0.0,0.0,0.0,0.0,0.08,0.0,0.0,0.0,0.0,0.01,0.0,0.0,0.0,0.0,0.01,0.0,0.0,0.06,0.0,0.0,0.15,0.0,0.0,0.0,0.0,0.0,0.0,0.69,0.0,0.0,0.0,0.01,0.0,0.0,0.0,0.0,0.0,939.0,7.1094,642
54301,0.0,0.0,0.0,0.0,0.0,0.0,0.08,0.0,0.0,0.0,0.0,0.01,0.0,0.0,0.0,0.0,0.01,0.0,0.0,0.06,0.0,0.0,0.15,0.0,0.0,0.0,0.0,0.0,0.0,0.69,0.0,0.0,0.0,0.01,0.0,0.0,0.0,0.0,0.0,945.0,6.9733,642
54302,0.0,0.0,0.0,0.0,0.0,0.0,0.08,0.0,0.0,0.0,0.0,0.01,0.0,0.0,0.0,0.0,0.01,0.0,0.0,0.06,0.0,0.0,0.15,0.0,0.0,0.0,0.0,0.0,0.0,0.69,0.0,0.0,0.0,0.01,0.0,0.0,0.0,0.0,0.0,951.0,6.8425,642
54303,0.0,0.0,0.0,0.0,0.0,0.0,0.08,0.0,0.0,0.0,0.0,0.01,0.0,0.0,0.0,0.0,0.01,0.0,0.0,0.06,0.0,0.0,0.15,0.0,0.0,0.0,0.0,0.0,0.0,0.69,0.0,0.0,0.0,0.01,0.0,0.0,0.0,0.0,0.0,957.0,6.7165,642
54304,0.0,0.0,0.0,0.0,0.0,0.0,0.08,0.0,0.0,0.0,0.0,0.01,0.0,0.0,0.0,0.0,0.01,0.0,0.0,0.06,0.0,0.0,0.15,0.0,0.0,0.0,0.0,0.0,0.0,0.69,0.0,0.0,0.0,0.01,0.0,0.0,0.0,0.0,0.0,963.0,6.5952,642
54305,0.0,0.0,0.0,0.0,0.0,0.0,0.08,0.0,0.0,0.0,0.0,0.01,0.0,0.0,0.0,0.0,0.01,0.0,0.0,0.06,0.0,0.0,0.15,0.0,0.0,0.0,0.0,0.0,0.0,0.69,0.0,0.0,0.0,0.01,0.0,0.0,0.0,0.0,0.0,969.0,6.4783,642
54306,0.0,0.0,0.0,0.0,0.0,0.0,0.08,0.0,0.0,0.0,0.0,0.01,0.0,0.0,0.0,0.0,0.01,0.0,0.0,0.06,0.0,0.0,0.15,0.0,0.0,0.0,0.0,0.0,0.0,0.69,0.0,0.0,0.0,0.01,0.0,0.0,0.0,0.0,0.0,975.0,6.3655,642
54307,0.0,0.0,0.0,0.0,0.0,0.0,0.08,0.0,0.0,0.0,0.0,0.01,0.0,0.0,0.0,0.0,0.01,0.0,0.0,0.06,0.0,0.0,0.15,0.0,0.0,0.0,0.0,0.0,0.0,0.69,0.0,0.0,0.0,0.01,0.0,0.0,0.0,0.0,0.0,981.0,6.2566,642
54308,0.0,0.0,0.0,0.0,0.0,0.0,0.08,0.0,0.0,0.0,0.0,0.01,0.0,0.0,0.0,0.0,0.01,0.0,0.0,0.06,0.0,0.0,0.15,0.0,0.0,0.0,0.0,0.0,0.0,0.69,0.0,0.0,0.0,0.01,0.0,0.0,0.0,0.0,0.0,987.0,6.1515,642
54309,0.0,0.0,0.0,0.0,0.0,0.0,0.08,0.0,0.0,0.0,0.0,0.01,0.0,0.0,0.0,0.0,0.01,0.0,0.0,0.06,0.0,0.0,0.15,0.0,0.0,0.0,0.0,0.0,0.0,0.69,0.0,0.0,0.0,0.01,0.0,0.0,0.0,0.0,0.0,993.0,6.0499,642
54310,0.0,0.0,0.0,0.0,0.0,0.0,0.08,0.0,0.0,0.0,0.0,0.01,0.0,0.0,0.0,0.0,0.01,0.0,0.0,0.06,0.0,0.0,0.15,0.0,0.0,0.0,0.0,0.0,0.0,0.69,0.0,0.0,0.0,0.01,0.0,0.0,0.0,0.0,0.0,999.0,5.9516,642
54311,0.0,0.0,0.0,0.0,0.0,0.0,0.08,0.0,0.0,0.0,0.0,0.01,0.0,0.0,0.0,0.0,0.01,0.0,0.0,0.06,0.0,0.0,0.15,0.0,0.0,0.0,0.0,0.0,0.0,0.69,0.0,0.0,0.0,0.01,0.0,0.0,0.0,0.0,0.0,1005.0,5.8566,642
54312,0.0,0.0,0.0,0.0,0.0,0.0,0.08,0.0,0.0,0.0,0.0,0.01,0.0,0.0,0.0,0.0,0.01,0.0,0.0,0.06,0.0,0.0,0.15,0.0,0.0,0.0,0.0,0.0,0.0,0.69,0.0,0.0,0.0,0.01,0.0,0.0,0.0,0.0,0.0,1011.0,5.7646,642
54313,0.0,0.0,0.0,0.0,0.0,0.0,0.08,0.0,0.0,0.0,0.0,0.01,0.0,0.0,0.0,0.0,0.01,0.0,0.0,0.06,0.0,0.0,0.15,0.0,0.0,0.0,0.0,0.0,0.0,0.69,0.0,0.0,0.0,0.01,0.0,0.0,0.0,0.0,0.0,1374.0,2.1887,642
54314,0.0,0.0,0.0,0.0,0.0,0.0,0.08,0.0,0.0,0.0,0.0,0.01,0.0,0.0,0.0,0.0,0.01,0.0,0.0,0.06,0.0,0.0,0.15,0.0,0.0,0.0,0.0,0.0,0.0,0.69,0.0,0.0,0.0,0.01,0.0,0.0,0.0,0.0,0.0,1470.0,1.672,642
54315,0.0,0.0,0.0,0.0,0.0,0.0,0.08,0.0,0.0,0.0,0.0,0.01,0.0,0.0,0.0,0.0,0.01,0.0,0.0,0.06,0.0,0.0,0.15,0.0,0.0,0.0,0.0,0.0,0.0,0.69,0.0,0.0,0.0,0.01,0.0,0.0,0.0,0.0,0.0,1569.0,1.2636,642
54316,0.0,0.0,0.0,0.0,0.0,0.0,0.08,0.0,0.0,0.0,0.0,0.01,0.0,0.0,0.0,0.0,0.01,0.0,0.0,0.06,0.0,0.0,0.15,0.0,0.0,0.0,0.0,0.0,0.0,0.69,0.0,0.0,0.0,0.01,0.0,0.0,0.0,0.0,0.0,1670.0,0.9179999999999999,642
54317,0.0,0.0,0.0,0.0,0.0,0.0,0.1,0.0,0.0,0.0,0.0,0.0,0.0,0.0,0.0,0.0,0.0,0.0,0.0,0.06,0.0,0.0,0.11,0.0,0.0,0.0,0.0,0.0,0.0,0.72,0.0,0.0,0.0,0.01,0.0,0.0,0.0,0.0,0.0,889.0,10.0,643
54318,0.0,0.0,0.0,0.0,0.0,0.0,0.1,0.0,0.0,0.0,0.0,0.0,0.0,0.0,0.0,0.0,0.0,0.0,0.0,0.06,0.0,0.0,0.11,0.0,0.0,0.0,0.0,0.0,0.0,0.72,0.0,0.0,0.0,0.01,0.0,0.0,0.0,0.0,0.0,915.0,9.02,643
54319,0.0,0.0,0.0,0.0,0.0,0.0,0.1,0.0,0.0,0.0,0.0,0.0,0.0,0.0,0.0,0.0,0.0,0.0,0.0,0.06,0.0,0.0,0.11,0.0,0.0,0.0,0.0,0.0,0.0,0.72,0.0,0.0,0.0,0.01,0.0,0.0,0.0,0.0,0.0,921.0,8.8115,643
54320,0.0,0.0,0.0,0.0,0.0,0.0,0.1,0.0,0.0,0.0,0.0,0.0,0.0,0.0,0.0,0.0,0.0,0.0,0.0,0.06,0.0,0.0,0.11,0.0,0.0,0.0,0.0,0.0,0.0,0.72,0.0,0.0,0.0,0.01,0.0,0.0,0.0,0.0,0.0,927.0,8.6125,643
54321,0.0,0.0,0.0,0.0,0.0,0.0,0.1,0.0,0.0,0.0,0.0,0.0,0.0,0.0,0.0,0.0,0.0,0.0,0.0,0.06,0.0,0.0,0.11,0.0,0.0,0.0,0.0,0.0,0.0,0.72,0.0,0.0,0.0,0.01,0.0,0.0,0.0,0.0,0.0,933.0,8.4225,643
54322,0.0,0.0,0.0,0.0,0.0,0.0,0.1,0.0,0.0,0.0,0.0,0.0,0.0,0.0,0.0,0.0,0.0,0.0,0.0,0.06,0.0,0.0,0.11,0.0,0.0,0.0,0.0,0.0,0.0,0.72,0.0,0.0,0.0,0.01,0.0,0.0,0.0,0.0,0.0,939.0,8.2408,643
54323,0.0,0.0,0.0,0.0,0.0,0.0,0.1,0.0,0.0,0.0,0.0,0.0,0.0,0.0,0.0,0.0,0.0,0.0,0.0,0.06,0.0,0.0,0.11,0.0,0.0,0.0,0.0,0.0,0.0,0.72,0.0,0.0,0.0,0.01,0.0,0.0,0.0,0.0,0.0,945.0,8.067,643
54324,0.0,0.0,0.0,0.0,0.0,0.0,0.1,0.0,0.0,0.0,0.0,0.0,0.0,0.0,0.0,0.0,0.0,0.0,0.0,0.06,0.0,0.0,0.11,0.0,0.0,0.0,0.0,0.0,0.0,0.72,0.0,0.0,0.0,0.01,0.0,0.0,0.0,0.0,0.0,951.0,7.9004,643
54325,0.0,0.0,0.0,0.0,0.0,0.0,0.1,0.0,0.0,0.0,0.0,0.0,0.0,0.0,0.0,0.0,0.0,0.0,0.0,0.06,0.0,0.0,0.11,0.0,0.0,0.0,0.0,0.0,0.0,0.72,0.0,0.0,0.0,0.01,0.0,0.0,0.0,0.0,0.0,957.0,7.7408,643
54326,0.0,0.0,0.0,0.0,0.0,0.0,0.1,0.0,0.0,0.0,0.0,0.0,0.0,0.0,0.0,0.0,0.0,0.0,0.0,0.06,0.0,0.0,0.11,0.0,0.0,0.0,0.0,0.0,0.0,0.72,0.0,0.0,0.0,0.01,0.0,0.0,0.0,0.0,0.0,963.0,7.5875,643
54327,0.0,0.0,0.0,0.0,0.0,0.0,0.1,0.0,0.0,0.0,0.0,0.0,0.0,0.0,0.0,0.0,0.0,0.0,0.0,0.06,0.0,0.0,0.11,0.0,0.0,0.0,0.0,0.0,0.0,0.72,0.0,0.0,0.0,0.01,0.0,0.0,0.0,0.0,0.0,969.0,7.4404,643
54328,0.0,0.0,0.0,0.0,0.0,0.0,0.1,0.0,0.0,0.0,0.0,0.0,0.0,0.0,0.0,0.0,0.0,0.0,0.0,0.06,0.0,0.0,0.11,0.0,0.0,0.0,0.0,0.0,0.0,0.72,0.0,0.0,0.0,0.01,0.0,0.0,0.0,0.0,0.0,975.0,7.2989,643
54329,0.0,0.0,0.0,0.0,0.0,0.0,0.1,0.0,0.0,0.0,0.0,0.0,0.0,0.0,0.0,0.0,0.0,0.0,0.0,0.06,0.0,0.0,0.11,0.0,0.0,0.0,0.0,0.0,0.0,0.72,0.0,0.0,0.0,0.01,0.0,0.0,0.0,0.0,0.0,981.0,7.1628,643
54330,0.0,0.0,0.0,0.0,0.0,0.0,0.1,0.0,0.0,0.0,0.0,0.0,0.0,0.0,0.0,0.0,0.0,0.0,0.0,0.06,0.0,0.0,0.11,0.0,0.0,0.0,0.0,0.0,0.0,0.72,0.0,0.0,0.0,0.01,0.0,0.0,0.0,0.0,0.0,987.0,7.0318,643
54331,0.0,0.0,0.0,0.0,0.0,0.0,0.1,0.0,0.0,0.0,0.0,0.0,0.0,0.0,0.0,0.0,0.0,0.0,0.0,0.06,0.0,0.0,0.11,0.0,0.0,0.0,0.0,0.0,0.0,0.72,0.0,0.0,0.0,0.01,0.0,0.0,0.0,0.0,0.0,993.0,6.9057,643
54332,0.0,0.0,0.0,0.0,0.0,0.0,0.1,0.0,0.0,0.0,0.0,0.0,0.0,0.0,0.0,0.0,0.0,0.0,0.0,0.06,0.0,0.0,0.11,0.0,0.0,0.0,0.0,0.0,0.0,0.72,0.0,0.0,0.0,0.01,0.0,0.0,0.0,0.0,0.0,999.0,6.784,643
54333,0.0,0.0,0.0,0.0,0.0,0.0,0.1,0.0,0.0,0.0,0.0,0.0,0.0,0.0,0.0,0.0,0.0,0.0,0.0,0.06,0.0,0.0,0.11,0.0,0.0,0.0,0.0,0.0,0.0,0.72,0.0,0.0,0.0,0.01,0.0,0.0,0.0,0.0,0.0,1005.0,6.6667,643
54334,0.0,0.0,0.0,0.0,0.0,0.0,0.1,0.0,0.0,0.0,0.0,0.0,0.0,0.0,0.0,0.0,0.0,0.0,0.0,0.06,0.0,0.0,0.11,0.0,0.0,0.0,0.0,0.0,0.0,0.72,0.0,0.0,0.0,0.01,0.0,0.0,0.0,0.0,0.0,1011.0,6.5534,643
54335,0.0,0.0,0.0,0.0,0.0,0.0,0.1,0.0,0.0,0.0,0.0,0.0,0.0,0.0,0.0,0.0,0.0,0.0,0.0,0.06,0.0,0.0,0.11,0.0,0.0,0.0,0.0,0.0,0.0,0.72,0.0,0.0,0.0,0.01,0.0,0.0,0.0,0.0,0.0,1017.0,6.444,643
54336,0.0,0.0,0.0,0.0,0.0,0.0,0.1,0.0,0.0,0.0,0.0,0.0,0.0,0.0,0.0,0.0,0.0,0.0,0.0,0.06,0.0,0.0,0.11,0.0,0.0,0.0,0.0,0.0,0.0,0.72,0.0,0.0,0.0,0.01,0.0,0.0,0.0,0.0,0.0,1023.0,6.3383,643
54337,0.0,0.0,0.0,0.0,0.0,0.0,0.1,0.0,0.0,0.0,0.0,0.0,0.0,0.0,0.0,0.0,0.0,0.0,0.0,0.06,0.0,0.0,0.11,0.0,0.0,0.0,0.0,0.0,0.0,0.72,0.0,0.0,0.0,0.01,0.0,0.0,0.0,0.0,0.0,1029.0,6.2361,643
54338,0.0,0.0,0.0,0.0,0.0,0.0,0.1,0.0,0.0,0.0,0.0,0.0,0.0,0.0,0.0,0.0,0.0,0.0,0.0,0.06,0.0,0.0,0.11,0.0,0.0,0.0,0.0,0.0,0.0,0.72,0.0,0.0,0.0,0.01,0.0,0.0,0.0,0.0,0.0,1035.0,6.1372,643
54339,0.0,0.0,0.0,0.0,0.0,0.0,0.1,0.0,0.0,0.0,0.0,0.0,0.0,0.0,0.0,0.0,0.0,0.0,0.0,0.06,0.0,0.0,0.11,0.0,0.0,0.0,0.0,0.0,0.0,0.72,0.0,0.0,0.0,0.01,0.0,0.0,0.0,0.0,0.0,1041.0,6.0415,643
54340,0.0,0.0,0.0,0.0,0.0,0.0,0.1,0.0,0.0,0.0,0.0,0.0,0.0,0.0,0.0,0.0,0.0,0.0,0.0,0.06,0.0,0.0,0.11,0.0,0.0,0.0,0.0,0.0,0.0,0.72,0.0,0.0,0.0,0.01,0.0,0.0,0.0,0.0,0.0,1047.0,5.9487,643
54341,0.0,0.0,0.0,0.0,0.0,0.0,0.1,0.0,0.0,0.0,0.0,0.0,0.0,0.0,0.0,0.0,0.0,0.0,0.0,0.06,0.0,0.0,0.11,0.0,0.0,0.0,0.0,0.0,0.0,0.72,0.0,0.0,0.0,0.01,0.0,0.0,0.0,0.0,0.0,1053.0,5.8589,643
54342,0.0,0.0,0.0,0.0,0.0,0.0,0.1,0.0,0.0,0.0,0.0,0.0,0.0,0.0,0.0,0.0,0.0,0.0,0.0,0.06,0.0,0.0,0.11,0.0,0.0,0.0,0.0,0.0,0.0,0.72,0.0,0.0,0.0,0.01,0.0,0.0,0.0,0.0,0.0,1059.0,5.7718,643
54343,0.0,0.0,0.0,0.0,0.0,0.0,0.1,0.0,0.0,0.0,0.0,0.0,0.0,0.0,0.0,0.0,0.0,0.0,0.0,0.06,0.0,0.0,0.11,0.0,0.0,0.0,0.0,0.0,0.0,0.72,0.0,0.0,0.0,0.01,0.0,0.0,0.0,0.0,0.0,1065.0,5.6873,643
54344,0.0,0.0,0.0,0.0,0.0,0.0,0.1,0.0,0.0,0.0,0.0,0.0,0.0,0.0,0.0,0.0,0.0,0.0,0.0,0.06,0.0,0.0,0.11,0.0,0.0,0.0,0.0,0.0,0.0,0.72,0.0,0.0,0.0,0.01,0.0,0.0,0.0,0.0,0.0,1069.0,5.6324,643
54345,0.0,0.0,0.0,0.0,0.0,0.0,0.1,0.0,0.0,0.0,0.0,0.0,0.0,0.0,0.0,0.0,0.0,0.0,0.0,0.06,0.0,0.0,0.11,0.0,0.0,0.0,0.0,0.0,0.0,0.72,0.0,0.0,0.0,0.01,0.0,0.0,0.0,0.0,0.0,1073.0,5.5785,643
54346,0.0,0.0,0.0,0.0,0.0,0.0,0.1,0.0,0.0,0.0,0.0,0.0,0.0,0.0,0.0,0.0,0.0,0.0,0.0,0.06,0.0,0.0,0.11,0.0,0.0,0.0,0.0,0.0,0.0,0.72,0.0,0.0,0.0,0.01,0.0,0.0,0.0,0.0,0.0,1375.0,2.6155,643
54347,0.0,0.0,0.0,0.0,0.0,0.0,0.1,0.0,0.0,0.0,0.0,0.0,0.0,0.0,0.0,0.0,0.0,0.0,0.0,0.06,0.0,0.0,0.11,0.0,0.0,0.0,0.0,0.0,0.0,0.72,0.0,0.0,0.0,0.01,0.0,0.0,0.0,0.0,0.0,1472.0,2.0380000000000003,643
54348,0.0,0.0,0.0,0.0,0.0,0.0,0.1,0.0,0.0,0.0,0.0,0.0,0.0,0.0,0.0,0.0,0.0,0.0,0.0,0.06,0.0,0.0,0.11,0.0,0.0,0.0,0.0,0.0,0.0,0.72,0.0,0.0,0.0,0.01,0.0,0.0,0.0,0.0,0.0,1571.0,1.5708,643
54349,0.0,0.0,0.0,0.0,0.0,0.0,0.1,0.0,0.0,0.0,0.0,0.0,0.0,0.0,0.0,0.0,0.0,0.0,0.0,0.06,0.0,0.0,0.11,0.0,0.0,0.0,0.0,0.0,0.0,0.72,0.0,0.0,0.0,0.01,0.0,0.0,0.0,0.0,0.0,1671.0,1.1664,643
54350,0.01,0.0,0.0,0.0,0.0,0.0,0.08,0.0,0.0,0.0,0.0,0.01,0.0,0.0,0.0,0.0,0.01,0.0,0.0,0.05,0.0,0.0,0.12,0.0,0.0,0.0,0.0,0.0,0.0,0.73,0.0,0.0,0.0,0.0,0.0,0.0,0.0,0.0,0.0,873.0,10.0,644
54351,0.01,0.0,0.0,0.0,0.0,0.0,0.08,0.0,0.0,0.0,0.0,0.01,0.0,0.0,0.0,0.0,0.01,0.0,0.0,0.05,0.0,0.0,0.12,0.0,0.0,0.0,0.0,0.0,0.0,0.73,0.0,0.0,0.0,0.0,0.0,0.0,0.0,0.0,0.0,905.0,9.0071,644
54352,0.01,0.0,0.0,0.0,0.0,0.0,0.08,0.0,0.0,0.0,0.0,0.01,0.0,0.0,0.0,0.0,0.01,0.0,0.0,0.05,0.0,0.0,0.12,0.0,0.0,0.0,0.0,0.0,0.0,0.73,0.0,0.0,0.0,0.0,0.0,0.0,0.0,0.0,0.0,911.0,8.8106,644
54353,0.01,0.0,0.0,0.0,0.0,0.0,0.08,0.0,0.0,0.0,0.0,0.01,0.0,0.0,0.0,0.0,0.01,0.0,0.0,0.05,0.0,0.0,0.12,0.0,0.0,0.0,0.0,0.0,0.0,0.73,0.0,0.0,0.0,0.0,0.0,0.0,0.0,0.0,0.0,917.0,8.623,644
54354,0.01,0.0,0.0,0.0,0.0,0.0,0.08,0.0,0.0,0.0,0.0,0.01,0.0,0.0,0.0,0.0,0.01,0.0,0.0,0.05,0.0,0.0,0.12,0.0,0.0,0.0,0.0,0.0,0.0,0.73,0.0,0.0,0.0,0.0,0.0,0.0,0.0,0.0,0.0,923.0,8.4435,644
54355,0.01,0.0,0.0,0.0,0.0,0.0,0.08,0.0,0.0,0.0,0.0,0.01,0.0,0.0,0.0,0.0,0.01,0.0,0.0,0.05,0.0,0.0,0.12,0.0,0.0,0.0,0.0,0.0,0.0,0.73,0.0,0.0,0.0,0.0,0.0,0.0,0.0,0.0,0.0,929.0,8.2718,644
54356,0.01,0.0,0.0,0.0,0.0,0.0,0.08,0.0,0.0,0.0,0.0,0.01,0.0,0.0,0.0,0.0,0.01,0.0,0.0,0.05,0.0,0.0,0.12,0.0,0.0,0.0,0.0,0.0,0.0,0.73,0.0,0.0,0.0,0.0,0.0,0.0,0.0,0.0,0.0,935.0,8.1072,644
54357,0.01,0.0,0.0,0.0,0.0,0.0,0.08,0.0,0.0,0.0,0.0,0.01,0.0,0.0,0.0,0.0,0.01,0.0,0.0,0.05,0.0,0.0,0.12,0.0,0.0,0.0,0.0,0.0,0.0,0.73,0.0,0.0,0.0,0.0,0.0,0.0,0.0,0.0,0.0,941.0,7.9495,644
54358,0.01,0.0,0.0,0.0,0.0,0.0,0.08,0.0,0.0,0.0,0.0,0.01,0.0,0.0,0.0,0.0,0.01,0.0,0.0,0.05,0.0,0.0,0.12,0.0,0.0,0.0,0.0,0.0,0.0,0.73,0.0,0.0,0.0,0.0,0.0,0.0,0.0,0.0,0.0,947.0,7.797999999999999,644
54359,0.01,0.0,0.0,0.0,0.0,0.0,0.08,0.0,0.0,0.0,0.0,0.01,0.0,0.0,0.0,0.0,0.01,0.0,0.0,0.05,0.0,0.0,0.12,0.0,0.0,0.0,0.0,0.0,0.0,0.73,0.0,0.0,0.0,0.0,0.0,0.0,0.0,0.0,0.0,953.0,7.6526,644
54360,0.01,0.0,0.0,0.0,0.0,0.0,0.08,0.0,0.0,0.0,0.0,0.01,0.0,0.0,0.0,0.0,0.01,0.0,0.0,0.05,0.0,0.0,0.12,0.0,0.0,0.0,0.0,0.0,0.0,0.73,0.0,0.0,0.0,0.0,0.0,0.0,0.0,0.0,0.0,959.0,7.5127,644
54361,0.01,0.0,0.0,0.0,0.0,0.0,0.08,0.0,0.0,0.0,0.0,0.01,0.0,0.0,0.0,0.0,0.01,0.0,0.0,0.05,0.0,0.0,0.12,0.0,0.0,0.0,0.0,0.0,0.0,0.73,0.0,0.0,0.0,0.0,0.0,0.0,0.0,0.0,0.0,965.0,7.3782,644
54362,0.01,0.0,0.0,0.0,0.0,0.0,0.08,0.0,0.0,0.0,0.0,0.01,0.0,0.0,0.0,0.0,0.01,0.0,0.0,0.05,0.0,0.0,0.12,0.0,0.0,0.0,0.0,0.0,0.0,0.73,0.0,0.0,0.0,0.0,0.0,0.0,0.0,0.0,0.0,971.0,7.2487,644
