Repository: R3sten/glass_dynamics

# GlassDynamics: Ridge Regression for Glass Viscosity Prediction

## Bachelor's thesis in physics

### Università degli Studi di Trieste

The main goal of this project is to develop a reliable and interpretable predictive model for glass viscosity, moving beyond "black-box" machine learning to provide physically meaningful insights for materials science applications.


This repository implements a workflow that bridges the gap between empirical models and modern data science techniques.

File: data/viscosity_raw_data.csv (part 68 of 81)
,Al2O3,As2O3,B2O3,BaO,BeO,Bi2O3,CaO,CdO,CoO,Cs2O,CuO,Fe2O3,FeO,Ga2O3,GeO2,HfO2,K2O,La2O3,Li2O,MgO,MnO,MoO3,Na2O,Nb2O5,NiO,P2O5,PbO,Rb2O,Sb2O3,SiO2,SrO,Ta2O5,TeO2,TiO2,Tl2O,WO3,Y2O3,ZnO,ZrO2,T,log_visc,ID
54363,0.01,0.0,0.0,0.0,0.0,0.0,0.08,0.0,0.0,0.0,0.0,0.01,0.0,0.0,0.0,0.0,0.01,0.0,0.0,0.05,0.0,0.0,0.12,0.0,0.0,0.0,0.0,0.0,0.0,0.73,0.0,0.0,0.0,0.0,0.0,0.0,0.0,0.0,0.0,977.0,7.1239,644
54364,0.01,0.0,0.0,0.0,0.0,0.0,0.08,0.0,0.0,0.0,0.0,0.01,0.0,0.0,0.0,0.0,0.01,0.0,0.0,0.05,0.0,0.0,0.12,0.0,0.0,0.0,0.0,0.0,0.0,0.73,0.0,0.0,0.0,0.0,0.0,0.0,0.0,0.0,0.0,983.0,7.0036,644
54365,0.01,0.0,0.0,0.0,0.0,0.0,0.08,0.0,0.0,0.0,0.0,0.01,0.0,0.0,0.0,0.0,0.01,0.0,0.0,0.05,0.0,0.0,0.12,0.0,0.0,0.0,0.0,0.0,0.0,0.73,0.0,0.0,0.0,0.0,0.0,0.0,0.0,0.0,0.0,989.0,6.8875,644
54366,0.01,0.0,0.0,0.0,0.0,0.0,0.08,0.0,0.0,0.0,0.0,0.01,0.0,0.0,0.0,0.0,0.01,0.0,0.0,0.05,0.0,0.0,0.12,0.0,0.0,0.0,0.0,0.0,0.0,0.73,0.0,0.0,0.0,0.0,0.0,0.0,0.0,0.0,0.0,995.0,6.7755,644
54367,0.01,0.0,0.0,0.0,0.0,0.0,0.08,0.0,0.0,0.0,0.0,0.01,0.0,0.0,0.0,0.0,0.01,0.0,0.0,0.05,0.0,0.0,0.12,0.0,0.0,0.0,0.0,0.0,0.0,0.73,0.0,0.0,0.0,0.0,0.0,0.0,0.0,0.0,0.0,1001.0,6.6673,644
54368,0.01,0.0,0.0,0.0,0.0,0.0,0.08,0.0,0.0,0.0,0.0,0.01,0.0,0.0,0.0,0.0,0.01,0.0,0.0,0.05,0.0,0.0,0.12,0.0,0.0,0.0,0.0,0.0,0.0,0.73,0.0,0.0,0.0,0.0,0.0,0.0,0.0,0.0,0.0,1007.0,6.5627,644
54369,0.01,0.0,0.0,0.0,0.0,0.0,0.08,0.0,0.0,0.0,0.0,0.01,0.0,0.0,0.0,0.0,0.01,0.0,0.0,0.05,0.0,0.0,0.12,0.0,0.0,0.0,0.0,0.0,0.0,0.73,0.0,0.0,0.0,0.0,0.0,0.0,0.0,0.0,0.0,1013.0,6.4616,644
54370,0.01,0.0,0.0,0.0,0.0,0.0,0.08,0.0,0.0,0.0,0.0,0.01,0.0,0.0,0.0,0.0,0.01,0.0,0.0,0.05,0.0,0.0,0.12,0.0,0.0,0.0,0.0,0.0,0.0,0.73,0.0,0.0,0.0,0.0,0.0,0.0,0.0,0.0,0.0,1019.0,6.3637,644
54371,0.01,0.0,0.0,0.0,0.0,0.0,0.08,0.0,0.0,0.0,0.0,0.01,0.0,0.0,0.0,0.0,0.01,0.0,0.0,0.05,0.0,0.0,0.12,0.0,0.0,0.0,0.0,0.0,0.0,0.73,0.0,0.0,0.0,0.0,0.0,0.0,0.0,0.0,0.0,1025.0,6.269,644
54372,0.01,0.0,0.0,0.0,0.0,0.0,0.08,0.0,0.0,0.0,0.0,0.01,0.0,0.0,0.0,0.0,0.01,0.0,0.0,0.05,0.0,0.0,0.12,0.0,0.0,0.0,0.0,0.0,0.0,0.73,0.0,0.0,0.0,0.0,0.0,0.0,0.0,0.0,0.0,1031.0,6.1772,644
54373,0.01,0.0,0.0,0.0,0.0,0.0,0.08,0.0,0.0,0.0,0.0,0.01,0.0,0.0,0.0,0.0,0.01,0.0,0.0,0.05,0.0,0.0,0.12,0.0,0.0,0.0,0.0,0.0,0.0,0.73,0.0,0.0,0.0,0.0,0.0,0.0,0.0,0.0,0.0,1037.0,6.0883,644
54374,0.01,0.0,0.0,0.0,0.0,0.0,0.08,0.0,0.0,0.0,0.0,0.01,0.0,0.0,0.0,0.0,0.01,0.0,0.0,0.05,0.0,0.0,0.12,0.0,0.0,0.0,0.0,0.0,0.0,0.73,0.0,0.0,0.0,0.0,0.0,0.0,0.0,0.0,0.0,1043.0,6.0021,644
54375,0.01,0.0,0.0,0.0,0.0,0.0,0.08,0.0,0.0,0.0,0.0,0.01,0.0,0.0,0.0,0.0,0.01,0.0,0.0,0.05,0.0,0.0,0.12,0.0,0.0,0.0,0.0,0.0,0.0,0.73,0.0,0.0,0.0,0.0,0.0,0.0,0.0,0.0,0.0,1049.0,5.9184,644
54376,0.01,0.0,0.0,0.0,0.0,0.0,0.08,0.0,0.0,0.0,0.0,0.01,0.0,0.0,0.0,0.0,0.01,0.0,0.0,0.05,0.0,0.0,0.12,0.0,0.0,0.0,0.0,0.0,0.0,0.73,0.0,0.0,0.0,0.0,0.0,0.0,0.0,0.0,0.0,1055.0,5.8373,644
54377,0.01,0.0,0.0,0.0,0.0,0.0,0.08,0.0,0.0,0.0,0.0,0.01,0.0,0.0,0.0,0.0,0.01,0.0,0.0,0.05,0.0,0.0,0.12,0.0,0.0,0.0,0.0,0.0,0.0,0.73,0.0,0.0,0.0,0.0,0.0,0.0,0.0,0.0,0.0,1059.0,5.7845,644
54378,0.01,0.0,0.0,0.0,0.0,0.0,0.08,0.0,0.0,0.0,0.0,0.01,0.0,0.0,0.0,0.0,0.01,0.0,0.0,0.05,0.0,0.0,0.12,0.0,0.0,0.0,0.0,0.0,0.0,0.73,0.0,0.0,0.0,0.0,0.0,0.0,0.0,0.0,0.0,1065.0,5.7072,644
54379,0.01,0.0,0.0,0.0,0.0,0.0,0.08,0.0,0.0,0.0,0.0,0.01,0.0,0.0,0.0,0.0,0.01,0.0,0.0,0.05,0.0,0.0,0.12,0.0,0.0,0.0,0.0,0.0,0.0,0.73,0.0,0.0,0.0,0.0,0.0,0.0,0.0,0.0,0.0,1069.0,5.6569,644
54380,0.01,0.0,0.0,0.0,0.0,0.0,0.08,0.0,0.0,0.0,0.0,0.01,0.0,0.0,0.0,0.0,0.01,0.0,0.0,0.05,0.0,0.0,0.12,0.0,0.0,0.0,0.0,0.0,0.0,0.73,0.0,0.0,0.0,0.0,0.0,0.0,0.0,0.0,0.0,1381.0,2.6719999999999997,644
54381,0.01,0.0,0.0,0.0,0.0,0.0,0.08,0.0,0.0,0.0,0.0,0.01,0.0,0.0,0.0,0.0,0.01,0.0,0.0,0.05,0.0,0.0,0.12,0.0,0.0,0.0,0.0,0.0,0.0,0.73,0.0,0.0,0.0,0.0,0.0,0.0,0.0,0.0,0.0,1474.0,2.1507,644
54382,0.01,0.0,0.0,0.0,0.0,0.0,0.08,0.0,0.0,0.0,0.0,0.01,0.0,0.0,0.0,0.0,0.01,0.0,0.0,0.05,0.0,0.0,0.12,0.0,0.0,0.0,0.0,0.0,0.0,0.73,0.0,0.0,0.0,0.0,0.0,0.0,0.0,0.0,0.0,1573.0,1.7018,644
54383,0.01,0.0,0.0,0.0,0.0,0.0,0.08,0.0,0.0,0.0,0.0,0.01,0.0,0.0,0.0,0.0,0.01,0.0,0.0,0.05,0.0,0.0,0.12,0.0,0.0,0.0,0.0,0.0,0.0,0.73,0.0,0.0,0.0,0.0,0.0,0.0,0.0,0.0,0.0,1674.0,1.3109,644
54384,0.0,0.0,0.0,0.0,0.0,0.0,0.07,0.0,0.0,0.0,0.0,0.01,0.0,0.0,0.0,0.0,0.0,0.0,0.0,0.06,0.0,0.0,0.12,0.0,0.0,0.0,0.0,0.0,0.0,0.74,0.0,0.0,0.0,0.0,0.0,0.0,0.0,0.0,0.0,877.0,10.0,645
54385,0.0,0.0,0.0,0.0,0.0,0.0,0.07,0.0,0.0,0.0,0.0,0.01,0.0,0.0,0.0,0.0,0.0,0.0,0.0,0.06,0.0,0.0,0.12,0.0,0.0,0.0,0.0,0.0,0.0,0.74,0.0,0.0,0.0,0.0,0.0,0.0,0.0,0.0,0.0,905.0,9.1231,645
54386,0.0,0.0,0.0,0.0,0.0,0.0,0.07,0.0,0.0,0.0,0.0,0.01,0.0,0.0,0.0,0.0,0.0,0.0,0.0,0.06,0.0,0.0,0.12,0.0,0.0,0.0,0.0,0.0,0.0,0.74,0.0,0.0,0.0,0.0,0.0,0.0,0.0,0.0,0.0,911.0,8.9203,645
54387,0.0,0.0,0.0,0.0,0.0,0.0,0.07,0.0,0.0,0.0,0.0,0.01,0.0,0.0,0.0,0.0,0.0,0.0,0.0,0.06,0.0,0.0,0.12,0.0,0.0,0.0,0.0,0.0,0.0,0.74,0.0,0.0,0.0,0.0,0.0,0.0,0.0,0.0,0.0,917.0,8.7274,645
54388,0.0,0.0,0.0,0.0,0.0,0.0,0.07,0.0,0.0,0.0,0.0,0.01,0.0,0.0,0.0,0.0,0.0,0.0,0.0,0.06,0.0,0.0,0.12,0.0,0.0,0.0,0.0,0.0,0.0,0.74,0.0,0.0,0.0,0.0,0.0,0.0,0.0,0.0,0.0,923.0,8.5437,645
54389,0.0,0.0,0.0,0.0,0.0,0.0,0.07,0.0,0.0,0.0,0.0,0.01,0.0,0.0,0.0,0.0,0.0,0.0,0.0,0.06,0.0,0.0,0.12,0.0,0.0,0.0,0.0,0.0,0.0,0.74,0.0,0.0,0.0,0.0,0.0,0.0,0.0,0.0,0.0,929.0,8.3684,645
54390,0.0,0.0,0.0,0.0,0.0,0.0,0.07,0.0,0.0,0.0,0.0,0.01,0.0,0.0,0.0,0.0,0.0,0.0,0.0,0.06,0.0,0.0,0.12,0.0,0.0,0.0,0.0,0.0,0.0,0.74,0.0,0.0,0.0,0.0,0.0,0.0,0.0,0.0,0.0,935.0,8.2011,645
54391,0.0,0.0,0.0,0.0,0.0,0.0,0.07,0.0,0.0,0.0,0.0,0.01,0.0,0.0,0.0,0.0,0.0,0.0,0.0,0.06,0.0,0.0,0.12,0.0,0.0,0.0,0.0,0.0,0.0,0.74,0.0,0.0,0.0,0.0,0.0,0.0,0.0,0.0,0.0,941.0,8.0412,645
54392,0.0,0.0,0.0,0.0,0.0,0.0,0.07,0.0,0.0,0.0,0.0,0.01,0.0,0.0,0.0,0.0,0.0,0.0,0.0,0.06,0.0,0.0,0.12,0.0,0.0,0.0,0.0,0.0,0.0,0.74,0.0,0.0,0.0,0.0,0.0,0.0,0.0,0.0,0.0,947.0,7.8882,645
54393,0.0,0.0,0.0,0.0,0.0,0.0,0.07,0.0,0.0,0.0,0.0,0.01,0.0,0.0,0.0,0.0,0.0,0.0,0.0,0.06,0.0,0.0,0.12,0.0,0.0,0.0,0.0,0.0,0.0,0.74,0.0,0.0,0.0,0.0,0.0,0.0,0.0,0.0,0.0,953.0,7.7417,645
54394,0.0,0.0,0.0,0.0,0.0,0.0,0.07,0.0,0.0,0.0,0.0,0.01,0.0,0.0,0.0,0.0,0.0,0.0,0.0,0.06,0.0,0.0,0.12,0.0,0.0,0.0,0.0,0.0,0.0,0.74,0.0,0.0,0.0,0.0,0.0,0.0,0.0,0.0,0.0,959.0,7.6013,645
54395,0.0,0.0,0.0,0.0,0.0,0.0,0.07,0.0,0.0,0.0,0.0,0.01,0.0,0.0,0.0,0.0,0.0,0.0,0.0,0.06,0.0,0.0,0.12,0.0,0.0,0.0,0.0,0.0,0.0,0.74,0.0,0.0,0.0,0.0,0.0,0.0,0.0,0.0,0.0,965.0,7.4666,645
54396,0.0,0.0,0.0,0.0,0.0,0.0,0.07,0.0,0.0,0.0,0.0,0.01,0.0,0.0,0.0,0.0,0.0,0.0,0.0,0.06,0.0,0.0,0.12,0.0,0.0,0.0,0.0,0.0,0.0,0.74,0.0,0.0,0.0,0.0,0.0,0.0,0.0,0.0,0.0,971.0,7.3373,645
54397,0.0,0.0,0.0,0.0,0.0,0.0,0.07,0.0,0.0,0.0,0.0,0.01,0.0,0.0,0.0,0.0,0.0,0.0,0.0,0.06,0.0,0.0,0.12,0.0,0.0,0.0,0.0,0.0,0.0,0.74,0.0,0.0,0.0,0.0,0.0,0.0,0.0,0.0,0.0,977.0,7.212999999999999,645
54398,0.0,0.0,0.0,0.0,0.0,0.0,0.07,0.0,0.0,0.0,0.0,0.01,0.0,0.0,0.0,0.0,0.0,0.0,0.0,0.06,0.0,0.0,0.12,0.0,0.0,0.0,0.0,0.0,0.0,0.74,0.0,0.0,0.0,0.0,0.0,0.0,0.0,0.0,0.0,983.0,7.0935,645
54399,0.0,0.0,0.0,0.0,0.0,0.0,0.07,0.0,0.0,0.0,0.0,0.01,0.0,0.0,0.0,0.0,0.0,0.0,0.0,0.06,0.0,0.0,0.12,0.0,0.0,0.0,0.0,0.0,0.0,0.74,0.0,0.0,0.0,0.0,0.0,0.0,0.0,0.0,0.0,989.0,6.9785,645
54400,0.0,0.0,0.0,0.0,0.0,0.0,0.07,0.0,0.0,0.0,0.0,0.01,0.0,0.0,0.0,0.0,0.0,0.0,0.0,0.06,0.0,0.0,0.12,0.0,0.0,0.0,0.0,0.0,0.0,0.74,0.0,0.0,0.0,0.0,0.0,0.0,0.0,0.0,0.0,995.0,6.8677,645
54401,0.0,0.0,0.0,0.0,0.0,0.0,0.07,0.0,0.0,0.0,0.0,0.01,0.0,0.0,0.0,0.0,0.0,0.0,0.0,0.06,0.0,0.0,0.12,0.0,0.0,0.0,0.0,0.0,0.0,0.74,0.0,0.0,0.0,0.0,0.0,0.0,0.0,0.0,0.0,1001.0,6.7609,645
54402,0.0,0.0,0.0,0.0,0.0,0.0,0.07,0.0,0.0,0.0,0.0,0.01,0.0,0.0,0.0,0.0,0.0,0.0,0.0,0.06,0.0,0.0,0.12,0.0,0.0,0.0,0.0,0.0,0.0,0.74,0.0,0.0,0.0,0.0,0.0,0.0,0.0,0.0,0.0,1007.0,6.6579999999999995,645
54403,0.0,0.0,0.0,0.0,0.0,0.0,0.07,0.0,0.0,0.0,0.0,0.01,0.0,0.0,0.0,0.0,0.0,0.0,0.0,0.06,0.0,0.0,0.12,0.0,0.0,0.0,0.0,0.0,0.0,0.74,0.0,0.0,0.0,0.0,0.0,0.0,0.0,0.0,0.0,1013.0,6.5586,645
54404,0.0,0.0,0.0,0.0,0.0,0.0,0.07,0.0,0.0,0.0,0.0,0.01,0.0,0.0,0.0,0.0,0.0,0.0,0.0,0.06,0.0,0.0,0.12,0.0,0.0,0.0,0.0,0.0,0.0,0.74,0.0,0.0,0.0,0.0,0.0,0.0,0.0,0.0,0.0,1019.0,6.4627,645
54405,0.0,0.0,0.0,0.0,0.0,0.0,0.07,0.0,0.0,0.0,0.0,0.01,0.0,0.0,0.0,0.0,0.0,0.0,0.0,0.06,0.0,0.0,0.12,0.0,0.0,0.0,0.0,0.0,0.0,0.74,0.0,0.0,0.0,0.0,0.0,0.0,0.0,0.0,0.0,1025.0,6.37,645
54406,0.0,0.0,0.0,0.0,0.0,0.0,0.07,0.0,0.0,0.0,0.0,0.01,0.0,0.0,0.0,0.0,0.0,0.0,0.0,0.06,0.0,0.0,0.12,0.0,0.0,0.0,0.0,0.0,0.0,0.74,0.0,0.0,0.0,0.0,0.0,0.0,0.0,0.0,0.0,1031.0,6.2804,645
54407,0.0,0.0,0.0,0.0,0.0,0.0,0.07,0.0,0.0,0.0,0.0,0.01,0.0,0.0,0.0,0.0,0.0,0.0,0.0,0.06,0.0,0.0,0.12,0.0,0.0,0.0,0.0,0.0,0.0,0.74,0.0,0.0,0.0,0.0,0.0,0.0,0.0,0.0,0.0,1037.0,6.1937,645
54408,0.0,0.0,0.0,0.0,0.0,0.0,0.07,0.0,0.0,0.0,0.0,0.01,0.0,0.0,0.0,0.0,0.0,0.0,0.0,0.06,0.0,0.0,0.12,0.0,0.0,0.0,0.0,0.0,0.0,0.74,0.0,0.0,0.0,0.0,0.0,0.0,0.0,0.0,0.0,1043.0,6.1098,645
54409,0.0,0.0,0.0,0.0,0.0,0.0,0.07,0.0,0.0,0.0,0.0,0.01,0.0,0.0,0.0,0.0,0.0,0.0,0.0,0.06,0.0,0.0,0.12,0.0,0.0,0.0,0.0,0.0,0.0,0.74,0.0,0.0,0.0,0.0,0.0,0.0,0.0,0.0,0.0,1049.0,6.0286,645
54410,0.0,0.0,0.0,0.0,0.0,0.0,0.07,0.0,0.0,0.0,0.0,0.01,0.0,0.0,0.0,0.0,0.0,0.0,0.0,0.06,0.0,0.0,0.12,0.0,0.0,0.0,0.0,0.0,0.0,0.74,0.0,0.0,0.0,0.0,0.0,0.0,0.0,0.0,0.0,1055.0,5.9499,645
54411,0.0,0.0,0.0,0.0,0.0,0.0,0.07,0.0,0.0,0.0,0.0,0.01,0.0,0.0,0.0,0.0,0.0,0.0,0.0,0.06,0.0,0.0,0.12,0.0,0.0,0.0,0.0,0.0,0.0,0.74,0.0,0.0,0.0,0.0,0.0,0.0,0.0,0.0,0.0,1059.0,5.8988,645
54412,0.0,0.0,0.0,0.0,0.0,0.0,0.07,0.0,0.0,0.0,0.0,0.01,0.0,0.0,0.0,0.0,0.0,0.0,0.0,0.06,0.0,0.0,0.12,0.0,0.0,0.0,0.0,0.0,0.0,0.74,0.0,0.0,0.0,0.0,0.0,0.0,0.0,0.0,0.0,1065.0,5.824,645
54413,0.0,0.0,0.0,0.0,0.0,0.0,0.07,0.0,0.0,0.0,0.0,0.01,0.0,0.0,0.0,0.0,0.0,0.0,0.0,0.06,0.0,0.0,0.12,0.0,0.0,0.0,0.0,0.0,0.0,0.74,0.0,0.0,0.0,0.0,0.0,0.0,0.0,0.0,0.0,1378.0,2.6883,645
54414,0.0,0.0,0.0,0.0,0.0,0.0,0.07,0.0,0.0,0.0,0.0,0.01,0.0,0.0,0.0,0.0,0.0,0.0,0.0,0.06,0.0,0.0,0.12,0.0,0.0,0.0,0.0,0.0,0.0,0.74,0.0,0.0,0.0,0.0,0.0,0.0,0.0,0.0,0.0,1473.0,2.1511,645
54415,0.0,0.0,0.0,0.0,0.0,0.0,0.07,0.0,0.0,0.0,0.0,0.01,0.0,0.0,0.0,0.0,0.0,0.0,0.0,0.06,0.0,0.0,0.12,0.0,0.0,0.0,0.0,0.0,0.0,0.74,0.0,0.0,0.0,0.0,0.0,0.0,0.0,0.0,0.0,1572.0,1.6985,645
54416,0.0,0.0,0.0,0.0,0.0,0.0,0.07,0.0,0.0,0.0,0.0,0.01,0.0,0.0,0.0,0.0,0.0,0.0,0.0,0.06,0.0,0.0,0.12,0.0,0.0,0.0,0.0,0.0,0.0,0.74,0.0,0.0,0.0,0.0,0.0,0.0,0.0,0.0,0.0,1673.0,1.2896,645
54417,0.0,0.0,0.0,0.0,0.0,0.0,0.07,0.0,0.0,0.0,0.0,0.0,0.0,0.0,0.0,0.0,0.0,0.0,0.0,0.04,0.0,0.0,0.11,0.0,0.0,0.0,0.0,0.0,0.0,0.76,0.0,0.0,0.0,0.0,0.0,0.0,0.0,0.0,0.0,880.0,10.0,646
54418,0.0,0.0,0.0,0.0,0.0,0.0,0.07,0.0,0.0,0.0,0.0,0.0,0.0,0.0,0.0,0.0,0.0,0.0,0.0,0.04,0.0,0.0,0.11,0.0,0.0,0.0,0.0,0.0,0.0,0.76,0.0,0.0,0.0,0.0,0.0,0.0,0.0,0.0,0.0,909.0,8.9782,646
54419,0.0,0.0,0.0,0.0,0.0,0.0,0.07,0.0,0.0,0.0,0.0,0.0,0.0,0.0,0.0,0.0,0.0,0.0,0.0,0.04,0.0,0.0,0.11,0.0,0.0,0.0,0.0,0.0,0.0,0.76,0.0,0.0,0.0,0.0,0.0,0.0,0.0,0.0,0.0,915.0,8.7851,646
54420,0.0,0.0,0.0,0.0,0.0,0.0,0.07,0.0,0.0,0.0,0.0,0.0,0.0,0.0,0.0,0.0,0.0,0.0,0.0,0.04,0.0,0.0,0.11,0.0,0.0,0.0,0.0,0.0,0.0,0.76,0.0,0.0,0.0,0.0,0.0,0.0,0.0,0.0,0.0,921.0,8.6003,646
54421,0.0,0.0,0.0,0.0,0.0,0.0,0.07,0.0,0.0,0.0,0.0,0.0,0.0,0.0,0.0,0.0,0.0,0.0,0.0,0.04,0.0,0.0,0.11,0.0,0.0,0.0,0.0,0.0,0.0,0.76,0.0,0.0,0.0,0.0,0.0,0.0,0.0,0.0,0.0,927.0,8.4234,646
54422,0.0,0.0,0.0,0.0,0.0,0.0,0.07,0.0,0.0,0.0,0.0,0.0,0.0,0.0,0.0,0.0,0.0,0.0,0.0,0.04,0.0,0.0,0.11,0.0,0.0,0.0,0.0,0.0,0.0,0.76,0.0,0.0,0.0,0.0,0.0,0.0,0.0,0.0,0.0,933.0,8.2539,646
54423,0.0,0.0,0.0,0.0,0.0,0.0,0.07,0.0,0.0,0.0,0.0,0.0,0.0,0.0,0.0,0.0,0.0,0.0,0.0,0.04,0.0,0.0,0.11,0.0,0.0,0.0,0.0,0.0,0.0,0.76,0.0,0.0,0.0,0.0,0.0,0.0,0.0,0.0,0.0,939.0,8.0913,646
54424,0.0,0.0,0.0,0.0,0.0,0.0,0.07,0.0,0.0,0.0,0.0,0.0,0.0,0.0,0.0,0.0,0.0,0.0,0.0,0.04,0.0,0.0,0.11,0.0,0.0,0.0,0.0,0.0,0.0,0.76,0.0,0.0,0.0,0.0,0.0,0.0,0.0,0.0,0.0,945.0,7.9352,646
54425,0.0,0.0,0.0,0.0,0.0,0.0,0.07,0.0,0.0,0.0,0.0,0.0,0.0,0.0,0.0,0.0,0.0,0.0,0.0,0.04,0.0,0.0,0.11,0.0,0.0,0.0,0.0,0.0,0.0,0.76,0.0,0.0,0.0,0.0,0.0,0.0,0.0,0.0,0.0,951.0,7.7853,646
54426,0.0,0.0,0.0,0.0,0.0,0.0,0.07,0.0,0.0,0.0,0.0,0.0,0.0,0.0,0.0,0.0,0.0,0.0,0.0,0.04,0.0,0.0,0.11,0.0,0.0,0.0,0.0,0.0,0.0,0.76,0.0,0.0,0.0,0.0,0.0,0.0,0.0,0.0,0.0,957.0,7.6411,646
54427,0.0,0.0,0.0,0.0,0.0,0.0,0.07,0.0,0.0,0.0,0.0,0.0,0.0,0.0,0.0,0.0,0.0,0.0,0.0,0.04,0.0,0.0,0.11,0.0,0.0,0.0,0.0,0.0,0.0,0.76,0.0,0.0,0.0,0.0,0.0,0.0,0.0,0.0,0.0,963.0,7.5023,646
54428,0.0,0.0,0.0,0.0,0.0,0.0,0.07,0.0,0.0,0.0,0.0,0.0,0.0,0.0,0.0,0.0,0.0,0.0,0.0,0.04,0.0,0.0,0.11,0.0,0.0,0.0,0.0,0.0,0.0,0.76,0.0,0.0,0.0,0.0,0.0,0.0,0.0,0.0,0.0,969.0,7.3687,646
54429,0.0,0.0,0.0,0.0,0.0,0.0,0.07,0.0,0.0,0.0,0.0,0.0,0.0,0.0,0.0,0.0,0.0,0.0,0.0,0.04,0.0,0.0,0.11,0.0,0.0,0.0,0.0,0.0,0.0,0.76,0.0,0.0,0.0,0.0,0.0,0.0,0.0,0.0,0.0,975.0,7.24,646
54430,0.0,0.0,0.0,0.0,0.0,0.0,0.07,0.0,0.0,0.0,0.0,0.0,0.0,0.0,0.0,0.0,0.0,0.0,0.0,0.04,0.0,0.0,0.11,0.0,0.0,0.0,0.0,0.0,0.0,0.76,0.0,0.0,0.0,0.0,0.0,0.0,0.0,0.0,0.0,981.0,7.1158,646
54431,0.0,0.0,0.0,0.0,0.0,0.0,0.07,0.0,0.0,0.0,0.0,0.0,0.0,0.0,0.0,0.0,0.0,0.0,0.0,0.04,0.0,0.0,0.11,0.0,0.0,0.0,0.0,0.0,0.0,0.76,0.0,0.0,0.0,0.0,0.0,0.0,0.0,0.0,0.0,987.0,6.996,646
54432,0.0,0.0,0.0,0.0,0.0,0.0,0.07,0.0,0.0,0.0,0.0,0.0,0.0,0.0,0.0,0.0,0.0,0.0,0.0,0.04,0.0,0.0,0.11,0.0,0.0,0.0,0.0,0.0,0.0,0.76,0.0,0.0,0.0,0.0,0.0,0.0,0.0,0.0,0.0,993.0,6.8803,646
54433,0.0,0.0,0.0,0.0,0.0,0.0,0.07,0.0,0.0,0.0,0.0,0.0,0.0,0.0,0.0,0.0,0.0,0.0,0.0,0.04,0.0,0.0,0.11,0.0,0.0,0.0,0.0,0.0,0.0,0.76,0.0,0.0,0.0,0.0,0.0,0.0,0.0,0.0,0.0,999.0,6.7686,646
54434,0.0,0.0,0.0,0.0,0.0,0.0,0.07,0.0,0.0,0.0,0.0,0.0,0.0,0.0,0.0,0.0,0.0,0.0,0.0,0.04,0.0,0.0,0.11,0.0,0.0,0.0,0.0,0.0,0.0,0.76,0.0,0.0,0.0,0.0,0.0,0.0,0.0,0.0,0.0,1005.0,6.6606,646
54435,0.0,0.0,0.0,0.0,0.0,0.0,0.07,0.0,0.0,0.0,0.0,0.0,0.0,0.0,0.0,0.0,0.0,0.0,0.0,0.04,0.0,0.0,0.11,0.0,0.0,0.0,0.0,0.0,0.0,0.76,0.0,0.0,0.0,0.0,0.0,0.0,0.0,0.0,0.0,1011.0,6.5561,646
54436,0.0,0.0,0.0,0.0,0.0,0.0,0.07,0.0,0.0,0.0,0.0,0.0,0.0,0.0,0.0,0.0,0.0,0.0,0.0,0.04,0.0,0.0,0.11,0.0,0.0,0.0,0.0,0.0,0.0,0.76,0.0,0.0,0.0,0.0,0.0,0.0,0.0,0.0,0.0,1017.0,6.455,646
54437,0.0,0.0,0.0,0.0,0.0,0.0,0.07,0.0,0.0,0.0,0.0,0.0,0.0,0.0,0.0,0.0,0.0,0.0,0.0,0.04,0.0,0.0,0.11,0.0,0.0,0.0,0.0,0.0,0.0,0.76,0.0,0.0,0.0,0.0,0.0,0.0,0.0,0.0,0.0,1023.0,6.3571,646
54438,0.0,0.0,0.0,0.0,0.0,0.0,0.07,0.0,0.0,0.0,0.0,0.0,0.0,0.0,0.0,0.0,0.0,0.0,0.0,0.04,0.0,0.0,0.11,0.0,0.0,0.0,0.0,0.0,0.0,0.76,0.0,0.0,0.0,0.0,0.0,0.0,0.0,0.0,0.0,1029.0,6.2623,646
54439,0.0,0.0,0.0,0.0,0.0,0.0,0.07,0.0,0.0,0.0,0.0,0.0,0.0,0.0,0.0,0.0,0.0,0.0,0.0,0.04,0.0,0.0,0.11,0.0,0.0,0.0,0.0,0.0,0.0,0.76,0.0,0.0,0.0,0.0,0.0,0.0,0.0,0.0,0.0,1035.0,6.1704,646
54440,0.0,0.0,0.0,0.0,0.0,0.0,0.07,0.0,0.0,0.0,0.0,0.0,0.0,0.0,0.0,0.0,0.0,0.0,0.0,0.04,0.0,0.0,0.11,0.0,0.0,0.0,0.0,0.0,0.0,0.76,0.0,0.0,0.0,0.0,0.0,0.0,0.0,0.0,0.0,1041.0,6.0812,646
54441,0.0,0.0,0.0,0.0,0.0,0.0,0.07,0.0,0.0,0.0,0.0,0.0,0.0,0.0,0.0,0.0,0.0,0.0,0.0,0.04,0.0,0.0,0.11,0.0,0.0,0.0,0.0,0.0,0.0,0.76,0.0,0.0,0.0,0.0,0.0,0.0,0.0,0.0,0.0,1047.0,5.9948,646
54442,0.0,0.0,0.0,0.0,0.0,0.0,0.07,0.0,0.0,0.0,0.0,0.0,0.0,0.0,0.0,0.0,0.0,0.0,0.0,0.04,0.0,0.0,0.11,0.0,0.0,0.0,0.0,0.0,0.0,0.76,0.0,0.0,0.0,0.0,0.0,0.0,0.0,0.0,0.0,1053.0,5.9108,646
54443,0.0,0.0,0.0,0.0,0.0,0.0,0.07,0.0,0.0,0.0,0.0,0.0,0.0,0.0,0.0,0.0,0.0,0.0,0.0,0.04,0.0,0.0,0.11,0.0,0.0,0.0,0.0,0.0,0.0,0.76,0.0,0.0,0.0,0.0,0.0,0.0,0.0,0.0,0.0,1059.0,5.8293,646
54444,0.0,0.0,0.0,0.0,0.0,0.0,0.07,0.0,0.0,0.0,0.0,0.0,0.0,0.0,0.0,0.0,0.0,0.0,0.0,0.04,0.0,0.0,0.11,0.0,0.0,0.0,0.0,0.0,0.0,0.76,0.0,0.0,0.0,0.0,0.0,0.0,0.0,0.0,0.0,1063.0,5.7763,646
54445,0.0,0.0,0.0,0.0,0.0,0.0,0.07,0.0,0.0,0.0,0.0,0.0,0.0,0.0,0.0,0.0,0.0,0.0,0.0,0.04,0.0,0.0,0.11,0.0,0.0,0.0,0.0,0.0,0.0,0.76,0.0,0.0,0.0,0.0,0.0,0.0,0.0,0.0,0.0,1067.0,5.7243,646
54446,0.0,0.0,0.0,0.0,0.0,0.0,0.07,0.0,0.0,0.0,0.0,0.0,0.0,0.0,0.0,0.0,0.0,0.0,0.0,0.04,0.0,0.0,0.11,0.0,0.0,0.0,0.0,0.0,0.0,0.76,0.0,0.0,0.0,0.0,0.0,0.0,0.0,0.0,0.0,1468.0,2.3515,646
54447,0.0,0.0,0.0,0.0,0.0,0.0,0.07,0.0,0.0,0.0,0.0,0.0,0.0,0.0,0.0,0.0,0.0,0.0,0.0,0.04,0.0,0.0,0.11,0.0,0.0,0.0,0.0,0.0,0.0,0.76,0.0,0.0,0.0,0.0,0.0,0.0,0.0,0.0,0.0,1569.0,1.8133,646
54448,0.0,0.0,0.0,0.0,0.0,0.0,0.07,0.0,0.0,0.0,0.0,0.0,0.0,0.0,0.0,0.0,0.0,0.0,0.0,0.04,0.0,0.0,0.11,0.0,0.0,0.0,0.0,0.0,0.0,0.76,0.0,0.0,0.0,0.0,0.0,0.0,0.0,0.0,0.0,1667.0,1.396,646
54449,0.0,0.0,0.0,0.0,0.0,0.0,0.07,0.0,0.0,0.0,0.0,0.0,0.0,0.0,0.0,0.0,0.0,0.0,0.0,0.04,0.0,0.0,0.11,0.0,0.0,0.0,0.0,0.0,0.0,0.76,0.0,0.0,0.0,0.0,0.0,0.0,0.0,0.0,0.0,1768.0,1.0588,646
54620,0.04,0.0,0.08,0.0,0.0,0.0,0.12,0.0,0.0,0.0,0.0,0.0,0.0,0.0,0.0,0.0,0.0,0.0,0.0,0.02,0.0,0.0,0.17,0.0,0.0,0.0,0.0,0.0,0.0,0.57,0.0,0.0,0.0,0.0,0.0,0.0,0.0,0.0,0.0,860.0,10.0,647
54621,0.04,0.0,0.08,0.0,0.0,0.0,0.12,0.0,0.0,0.0,0.0,0.0,0.0,0.0,0.0,0.0,0.0,0.0,0.0,0.02,0.0,0.0,0.17,0.0,0.0,0.0,0.0,0.0,0.0,0.57,0.0,0.0,0.0,0.0,0.0,0.0,0.0,0.0,0.0,867.0,9.2309,647
54622,0.04,0.0,0.08,0.0,0.0,0.0,0.12,0.0,0.0,0.0,0.0,0.0,0.0,0.0,0.0,0.0,0.0,0.0,0.0,0.02,0.0,0.0,0.17,0.0,0.0,0.0,0.0,0.0,0.0,0.57,0.0,0.0,0.0,0.0,0.0,0.0,0.0,0.0,0.0,873.0,8.9233,647
54623,0.04,0.0,0.08,0.0,0.0,0.0,0.12,0.0,0.0,0.0,0.0,0.0,0.0,0.0,0.0,0.0,0.0,0.0,0.0,0.02,0.0,0.0,0.17,0.0,0.0,0.0,0.0,0.0,0.0,0.57,0.0,0.0,0.0,0.0,0.0,0.0,0.0,0.0,0.0,875.0,8.8249,647
54624,0.04,0.0,0.08,0.0,0.0,0.0,0.12,0.0,0.0,0.0,0.0,0.0,0.0,0.0,0.0,0.0,0.0,0.0,0.0,0.02,0.0,0.0,0.17,0.0,0.0,0.0,0.0,0.0,0.0,0.57,0.0,0.0,0.0,0.0,0.0,0.0,0.0,0.0,0.0,881.0,8.5411,647
54625,0.04,0.0,0.08,0.0,0.0,0.0,0.12,0.0,0.0,0.0,0.0,0.0,0.0,0.0,0.0,0.0,0.0,0.0,0.0,0.02,0.0,0.0,0.17,0.0,0.0,0.0,0.0,0.0,0.0,0.57,0.0,0.0,0.0,0.0,0.0,0.0,0.0,0.0,0.0,887.0,8.2735,647
54626,0.04,0.0,0.08,0.0,0.0,0.0,0.12,0.0,0.0,0.0,0.0,0.0,0.0,0.0,0.0,0.0,0.0,0.0,0.0,0.02,0.0,0.0,0.17,0.0,0.0,0.0,0.0,0.0,0.0,0.57,0.0,0.0,0.0,0.0,0.0,0.0,0.0,0.0,0.0,893.0,8.0208,647
54627,0.04,0.0,0.08,0.0,0.0,0.0,0.12,0.0,0.0,0.0,0.0,0.0,0.0,0.0,0.0,0.0,0.0,0.0,0.0,0.02,0.0,0.0,0.17,0.0,0.0,0.0,0.0,0.0,0.0,0.57,0.0,0.0,0.0,0.0,0.0,0.0,0.0,0.0,0.0,899.0,7.7816,647
54628,0.04,0.0,0.08,0.0,0.0,0.0,0.12,0.0,0.0,0.0,0.0,0.0,0.0,0.0,0.0,0.0,0.0,0.0,0.0,0.02,0.0,0.0,0.17,0.0,0.0,0.0,0.0,0.0,0.0,0.57,0.0,0.0,0.0,0.0,0.0,0.0,0.0,0.0,0.0,909.0,7.4104,647
54629,0.04,0.0,0.08,0.0,0.0,0.0,0.12,0.0,0.0,0.0,0.0,0.0,0.0,0.0,0.0,0.0,0.0,0.0,0.0,0.02,0.0,0.0,0.17,0.0,0.0,0.0,0.0,0.0,0.0,0.57,0.0,0.0,0.0,0.0,0.0,0.0,0.0,0.0,0.0,919.0,7.0698,647
54630,0.04,0.0,0.08,0.0,0.0,0.0,0.12,0.0,0.0,0.0,0.0,0.0,0.0,0.0,0.0,0.0,0.0,0.0,0.0,0.02,0.0,0.0,0.17,0.0,0.0,0.0,0.0,0.0,0.0,0.57,0.0,0.0,0.0,0.0,0.0,0.0,0.0,0.0,0.0,925.0,6.8786,647
54631,0.04,0.0,0.08,0.0,0.0,0.0,0.12,0.0,0.0,0.0,0.0,0.0,0.0,0.0,0.0,0.0,0.0,0.0,0.0,0.02,0.0,0.0,0.17,0.0,0.0,0.0,0.0,0.0,0.0,0.57,0.0,0.0,0.0,0.0,0.0,0.0,0.0,0.0,0.0,931.0,6.6964,647
54632,0.04,0.0,0.08,0.0,0.0,0.0,0.12,0.0,0.0,0.0,0.0,0.0,0.0,0.0,0.0,0.0,0.0,0.0,0.0,0.02,0.0,0.0,0.17,0.0,0.0,0.0,0.0,0.0,0.0,0.57,0.0,0.0,0.0,0.0,0.0,0.0,0.0,0.0,0.0,937.0,6.5226,647
54633,0.04,0.0,0.08,0.0,0.0,0.0,0.12,0.0,0.0,0.0,0.0,0.0,0.0,0.0,0.0,0.0,0.0,0.0,0.0,0.02,0.0,0.0,0.17,0.0,0.0,0.0,0.0,0.0,0.0,0.57,0.0,0.0,0.0,0.0,0.0,0.0,0.0,0.0,0.0,943.0,6.3565,647
54634,0.04,0.0,0.08,0.0,0.0,0.0,0.12,0.0,0.0,0.0,0.0,0.0,0.0,0.0,0.0,0.0,0.0,0.0,0.0,0.02,0.0,0.0,0.17,0.0,0.0,0.0,0.0,0.0,0.0,0.57,0.0,0.0,0.0,0.0,0.0,0.0,0.0,0.0,0.0,949.0,6.1978,647
54635,0.04,0.0,0.08,0.0,0.0,0.0,0.12,0.0,0.0,0.0,0.0,0.0,0.0,0.0,0.0,0.0,0.0,0.0,0.0,0.02,0.0,0.0,0.17,0.0,0.0,0.0,0.0,0.0,0.0,0.57,0.0,0.0,0.0,0.0,0.0,0.0,0.0,0.0,0.0,955.0,6.046,647
54636,0.04,0.0,0.08,0.0,0.0,0.0,0.12,0.0,0.0,0.0,0.0,0.0,0.0,0.0,0.0,0.0,0.0,0.0,0.0,0.02,0.0,0.0,0.17,0.0,0.0,0.0,0.0,0.0,0.0,0.57,0.0,0.0,0.0,0.0,0.0,0.0,0.0,0.0,0.0,961.0,5.9005,647
54637,0.04,0.0,0.08,0.0,0.0,0.0,0.12,0.0,0.0,0.0,0.0,0.0,0.0,0.0,0.0,0.0,0.0,0.0,0.0,0.02,0.0,0.0,0.17,0.0,0.0,0.0,0.0,0.0,0.0,0.57,0.0,0.0,0.0,0.0,0.0,0.0,0.0,0.0,0.0,973.0,5.6272,647
54638,0.04,0.0,0.08,0.0,0.0,0.0,0.12,0.0,0.0,0.0,0.0,0.0,0.0,0.0,0.0,0.0,0.0,0.0,0.0,0.02,0.0,0.0,0.17,0.0,0.0,0.0,0.0,0.0,0.0,0.57,0.0,0.0,0.0,0.0,0.0,0.0,0.0,0.0,0.0,979.0,5.4987,647
54639,0.04,0.0,0.08,0.0,0.0,0.0,0.12,0.0,0.0,0.0,0.0,0.0,0.0,0.0,0.0,0.0,0.0,0.0,0.0,0.02,0.0,0.0,0.17,0.0,0.0,0.0,0.0,0.0,0.0,0.57,0.0,0.0,0.0,0.0,0.0,0.0,0.0,0.0,0.0,987.0,5.335,647
54640,0.04,0.0,0.08,0.0,0.0,0.0,0.12,0.0,0.0,0.0,0.0,0.0,0.0,0.0,0.0,0.0,0.0,0.0,0.0,0.02,0.0,0.0,0.17,0.0,0.0,0.0,0.0,0.0,0.0,0.57,0.0,0.0,0.0,0.0,0.0,0.0,0.0,0.0,0.0,1253.0,1.9856,647
54641,0.04,0.0,0.08,0.0,0.0,0.0,0.12,0.0,0.0,0.0,0.0,0.0,0.0,0.0,0.0,0.0,0.0,0.0,0.0,0.02,0.0,0.0,0.17,0.0,0.0,0.0,0.0,0.0,0.0,0.57,0.0,0.0,0.0,0.0,0.0,0.0,0.0,0.0,0.0,1428.0,1.0390000000000001,647
54642,0.04,0.0,0.08,0.0,0.0,0.0,0.12,0.0,0.0,0.0,0.0,0.0,0.0,0.0,0.0,0.0,0.0,0.0,0.0,0.02,0.0,0.0,0.17,0.0,0.0,0.0,0.0,0.0,0.0,0.57,0.0,0.0,0.0,0.0,0.0,0.0,0.0,0.0,0.0,1600.0,0.4487,647
54643,0.04,0.0,0.08,0.0,0.0,0.0,0.12,0.0,0.0,0.0,0.0,0.0,0.0,0.0,0.0,0.0,0.0,0.0,0.0,0.02,0.0,0.0,0.17,0.0,0.0,0.0,0.0,0.0,0.0,0.57,0.0,0.0,0.0,0.0,0.0,0.0,0.0,0.0,0.0,1773.0,0.0453,647
54741,0.0,0.0,0.0,0.0,0.0,0.0,0.1,0.0,0.0,0.0,0.0,0.0,0.0,0.0,0.0,0.0,0.16,0.0,0.0,0.0,0.0,0.0,0.0,0.0,0.0,0.0,0.0,0.0,0.0,0.74,0.0,0.0,0.0,0.0,0.0,0.0,0.0,0.0,0.0,1685.0,1.1,648
54742,0.0,0.0,0.0,0.0,0.0,0.0,0.1,0.0,0.0,0.0,0.0,0.0,0.0,0.0,0.0,0.0,0.16,0.0,0.0,0.0,0.0,0.0,0.0,0.0,0.0,0.0,0.0,0.0,0.0,0.74,0.0,0.0,0.0,0.0,0.0,0.0,0.0,0.0,0.0,1659.0,1.2000000000000002,648
54743,0.0,0.0,0.0,0.0,0.0,0.0,0.1,0.0,0.0,0.0,0.0,0.0,0.0,0.0,0.0,0.0,0.16,0.0,0.0,0.0,0.0,0.0,0.0,0.0,0.0,0.0,0.0,0.0,0.0,0.74,0.0,0.0,0.0,0.0,0.0,0.0,0.0,0.0,0.0,1615.0,1.4,648
54744,0.0,0.0,0.0,0.0,0.0,0.0,0.1,0.0,0.0,0.0,0.0,0.0,0.0,0.0,0.0,0.0,0.16,0.0,0.0,0.0,0.0,0.0,0.0,0.0,0.0,0.0,0.0,0.0,0.0,0.74,0.0,0.0,0.0,0.0,0.0,0.0,0.0,0.0,0.0,1568.0,1.6,648
54745,0.0,0.0,0.0,0.0,0.0,0.0,0.1,0.0,0.0,0.0,0.0,0.0,0.0,0.0,0.0,0.0,0.16,0.0,0.0,0.0,0.0,0.0,0.0,0.0,0.0,0.0,0.0,0.0,0.0,0.74,0.0,0.0,0.0,0.0,0.0,0.0,0.0,0.0,0.0,1511.0,1.9,648
54746,0.0,0.0,0.0,0.0,0.0,0.0,0.1,0.0,0.0,0.0,0.0,0.0,0.0,0.0,0.0,0.0,0.16,0.0,0.0,0.0,0.0,0.0,0.0,0.0,0.0,0.0,0.0,0.0,0.0,0.74,0.0,0.0,0.0,0.0,0.0,0.0,0.0,0.0,0.0,1463.0,2.2,648
54747,0.0,0.0,0.0,0.0,0.0,0.0,0.1,0.0,0.0,0.0,0.0,0.0,0.0,0.0,0.0,0.0,0.16,0.0,0.0,0.0,0.0,0.0,0.0,0.0,0.0,0.0,0.0,0.0,0.0,0.74,0.0,0.0,0.0,0.0,0.0,0.0,0.0,0.0,0.0,1426.0,2.4,648
54748,0.0,0.0,0.0,0.0,0.0,0.0,0.1,0.0,0.0,0.0,0.0,0.0,0.0,0.0,0.0,0.0,0.16,0.0,0.0,0.0,0.0,0.0,0.0,0.0,0.0,0.0,0.0,0.0,0.0,0.74,0.0,0.0,0.0,0.0,0.0,0.0,0.0,0.0,0.0,1393.0,2.6,648
54749,0.0,0.0,0.0,0.0,0.0,0.0,0.1,0.0,0.0,0.0,0.0,0.0,0.0,0.0,0.0,0.0,0.16,0.0,0.0,0.0,0.0,0.0,0.0,0.0,0.0,0.0,0.0,0.0,0.0,0.74,0.0,0.0,0.0,0.0,0.0,0.0,0.0,0.0,0.0,953.0,9.8,648
54750,0.0,0.0,0.0,0.0,0.0,0.0,0.1,0.0,0.0,0.0,0.0,0.0,0.0,0.0,0.0,0.0,0.16,0.0,0.0,0.0,0.0,0.0,0.0,0.0,0.0,0.0,0.0,0.0,0.0,0.74,0.0,0.0,0.0,0.0,0.0,0.0,0.0,0.0,0.0,942.0,10.2,648
54751,0.0,0.0,0.0,0.0,0.0,0.0,0.1,0.0,0.0,0.0,0.0,0.0,0.0,0.0,0.0,0.0,0.16,0.0,0.0,0.0,0.0,0.0,0.0,0.0,0.0,0.0,0.0,0.0,0.0,0.74,0.0,0.0,0.0,0.0,0.0,0.0,0.0,0.0,0.0,933.0,10.6,648
54752,0.0,0.0,0.0,0.0,0.0,0.0,0.1,0.0,0.0,0.0,0.0,0.0,0.0,0.0,0.0,0.0,0.16,0.0,0.0,0.0,0.0,0.0,0.0,0.0,0.0,0.0,0.0,0.0,0.0,0.74,0.0,0.0,0.0,0.0,0.0,0.0,0.0,0.0,0.0,927.0,10.9,648
54753,0.0,0.0,0.0,0.0,0.0,0.0,0.1,0.0,0.0,0.0,0.0,0.0,0.0,0.0,0.0,0.0,0.16,0.0,0.0,0.0,0.0,0.0,0.0,0.0,0.0,0.0,0.0,0.0,0.0,0.74,0.0,0.0,0.0,0.0,0.0,0.0,0.0,0.0,0.0,923.0,11.2,648
54754,0.0,0.0,0.0,0.0,0.0,0.0,0.1,0.0,0.0,0.0,0.0,0.0,0.0,0.0,0.0,0.0,0.16,0.0,0.0,0.0,0.0,0.0,0.0,0.0,0.0,0.0,0.0,0.0,0.0,0.74,0.0,0.0,0.0,0.0,0.0,0.0,0.0,0.0,0.0,918.0,11.5,648
54755,0.0,0.0,0.0,0.0,0.0,0.0,0.1,0.0,0.0,0.0,0.0,0.0,0.0,0.0,0.0,0.0,0.16,0.0,0.0,0.0,0.0,0.0,0.0,0.0,0.0,0.0,0.0,0.0,0.0,0.74,0.0,0.0,0.0,0.0,0.0,0.0,0.0,0.0,0.0,915.0,11.7,648
54756,0.0,0.0,0.0,0.0,0.0,0.0,0.1,0.0,0.0,0.0,0.0,0.0,0.0,0.0,0.0,0.0,0.16,0.0,0.0,0.0,0.0,0.0,0.0,0.0,0.0,0.0,0.0,0.0,0.0,0.74,0.0,0.0,0.0,0.0,0.0,0.0,0.0,0.0,0.0,910.0,11.9,648
55199,0.1,0.0,0.0,0.0,0.0,0.0,0.0,0.0,0.0,0.0,0.0,0.0,0.0,0.0,0.0,0.0,0.0,0.0,0.0,0.0,0.0,0.0,0.2,0.0,0.0,0.0,0.0,0.0,0.0,0.7,0.0,0.0,0.0,0.0,0.0,0.0,0.0,0.0,0.0,828.0,11.92,649
55200,0.1,0.0,0.0,0.0,0.0,0.0,0.0,0.0,0.0,0.0,0.0,0.0,0.0,0.0,0.0,0.0,0.0,0.0,0.0,0.0,0.0,0.0,0.2,0.0,0.0,0.0,0.0,0.0,0.0,0.7,0.0,0.0,0.0,0.0,0.0,0.0,0.0,0.0,0.0,838.0,11.53,649
55201,0.1,0.0,0.0,0.0,0.0,0.0,0.0,0.0,0.0,0.0,0.0,0.0,0.0,0.0,0.0,0.0,0.0,0.0,0.0,0.0,0.0,0.0,0.2,0.0,0.0,0.0,0.0,0.0,0.0,0.7,0.0,0.0,0.0,0.0,0.0,0.0,0.0,0.0,0.0,848.0,11.07,649
55202,0.1,0.0,0.0,0.0,0.0,0.0,0.0,0.0,0.0,0.0,0.0,0.0,0.0,0.0,0.0,0.0,0.0,0.0,0.0,0.0,0.0,0.0,0.2,0.0,0.0,0.0,0.0,0.0,0.0,0.7,0.0,0.0,0.0,0.0,0.0,0.0,0.0,0.0,0.0,859.0,10.73,649
55203,0.1,0.0,0.0,0.0,0.0,0.0,0.0,0.0,0.0,0.0,0.0,0.0,0.0,0.0,0.0,0.0,0.0,0.0,0.0,0.0,0.0,0.0,0.2,0.0,0.0,0.0,0.0,0.0,0.0,0.7,0.0,0.0,0.0,0.0,0.0,0.0,0.0,0.0,0.0,869.0,10.35,649
55204,0.1,0.0,0.0,0.0,0.0,0.0,0.0,0.0,0.0,0.0,0.0,0.0,0.0,0.0,0.0,0.0,0.0,0.0,0.0,0.0,0.0,0.0,0.2,0.0,0.0,0.0,0.0,0.0,0.0,0.7,0.0,0.0,0.0,0.0,0.0,0.0,0.0,0.0,0.0,879.0,9.99,649
55205,0.1,0.0,0.0,0.0,0.0,0.0,0.0,0.0,0.0,0.0,0.0,0.0,0.0,0.0,0.0,0.0,0.0,0.0,0.0,0.0,0.0,0.0,0.2,0.0,0.0,0.0,0.0,0.0,0.0,0.7,0.0,0.0,0.0,0.0,0.0,0.0,0.0,0.0,0.0,889.0,9.66,649
55206,0.1,0.0,0.0,0.0,0.0,0.0,0.0,0.0,0.0,0.0,0.0,0.0,0.0,0.0,0.0,0.0,0.0,0.0,0.0,0.0,0.0,0.0,0.2,0.0,0.0,0.0,0.0,0.0,0.0,0.7,0.0,0.0,0.0,0.0,0.0,0.0,0.0,0.0,0.0,900.0,9.575,649
55207,0.1,0.0,0.0,0.0,0.0,0.0,0.0,0.0,0.0,0.0,0.0,0.0,0.0,0.0,0.0,0.0,0.0,0.0,0.0,0.0,0.0,0.0,0.2,0.0,0.0,0.0,0.0,0.0,0.0,0.7,0.0,0.0,0.0,0.0,0.0,0.0,0.0,0.0,0.0,910.0,9.100000000000001,649
55208,0.1,0.0,0.0,0.0,0.0,0.0,0.0,0.0,0.0,0.0,0.0,0.0,0.0,0.0,0.0,0.0,0.0,0.0,0.0,0.0,0.0,0.0,0.2,0.0,0.0,0.0,0.0,0.0,0.0,0.7,0.0,0.0,0.0,0.0,0.0,0.0,0.0,0.0,0.0,920.0,8.844999999999999,649
81791,0.1,0.0,0.0,0.0,0.0,0.0,0.0,0.0,0.0,0.0,0.0,0.0,0.0,0.0,0.0,0.0,0.0,0.0,0.0,0.0,0.0,0.0,0.2,0.0,0.0,0.0,0.0,0.0,0.0,0.7,0.0,0.0,0.0,0.0,0.0,0.0,0.0,0.0,0.0,938.0,8.69,649
81792,0.1,0.0,0.0,0.0,0.0,0.0,0.0,0.0,0.0,0.0,0.0,0.0,0.0,0.0,0.0,0.0,0.0,0.0,0.0,0.0,0.0,0.0,0.2,0.0,0.0,0.0,0.0,0.0,0.0,0.7,0.0,0.0,0.0,0.0,0.0,0.0,0.0,0.0,0.0,972.0,7.939999999999999,649
81793,0.1,0.0,0.0,0.0,0.0,0.0,0.0,0.0,0.0,0.0,0.0,0.0,0.0,0.0,0.0,0.0,0.0,0.0,0.0,0.0,0.0,0.0,0.2,0.0,0.0,0.0,0.0,0.0,0.0,0.7,0.0,0.0,0.0,0.0,0.0,0.0,0.0,0.0,0.0,978.0,7.789999999999999,649
81794,0.1,0.0,0.0,0.0,0.0,0.0,0.0,0.0,0.0,0.0,0.0,0.0,0.0,0.0,0.0,0.0,0.0,0.0,0.0,0.0,0.0,0.0,0.2,0.0,0.0,0.0,0.0,0.0,0.0,0.7,0.0,0.0,0.0,0.0,0.0,0.0,0.0,0.0,0.0,1021.0,6.99,649
81795,0.1,0.0,0.0,0.0,0.0,0.0,0.0,0.0,0.0,0.0,0.0,0.0,0.0,0.0,0.0,0.0,0.0,0.0,0.0,0.0,0.0,0.0,0.2,0.0,0.0,0.0,0.0,0.0,0.0,0.7,0.0,0.0,0.0,0.0,0.0,0.0,0.0,0.0,0.0,1068.0,6.18,649
81796,0.1,0.0,0.0,0.0,0.0,0.0,0.0,0.0,0.0,0.0,0.0,0.0,0.0,0.0,0.0,0.0,0.0,0.0,0.0,0.0,0.0,0.0,0.2,0.0,0.0,0.0,0.0,0.0,0.0,0.7,0.0,0.0,0.0,0.0,0.0,0.0,0.0,0.0,0.0,1073.0,6.18,649
81797,0.1,0.0,0.0,0.0,0.0,0.0,0.0,0.0,0.0,0.0,0.0,0.0,0.0,0.0,0.0,0.0,0.0,0.0,0.0,0.0,0.0,0.0,0.2,0.0,0.0,0.0,0.0,0.0,0.0,0.7,0.0,0.0,0.0,0.0,0.0,0.0,0.0,0.0,0.0,1372.0,3.91,649
81798,0.1,0.0,0.0,0.0,0.0,0.0,0.0,0.0,0.0,0.0,0.0,0.0,0.0,0.0,0.0,0.0,0.0,0.0,0.0,0.0,0.0,0.0,0.2,0.0,0.0,0.0,0.0,0.0,0.0,0.7,0.0,0.0,0.0,0.0,0.0,0.0,0.0,0.0,0.0,1423.0,3.58,649
81799,0.1,0.0,0.0,0.0,0.0,0.0,0.0,0.0,0.0,0.0,0.0,0.0,0.0,0.0,0.0,0.0,0.0,0.0,0.0,0.0,0.0,0.0,0.2,0.0,0.0,0.0,0.0,0.0,0.0,0.7,0.0,0.0,0.0,0.0,0.0,0.0,0.0,0.0,0.0,1481.0,3.3200000000000003,649
81800,0.1,0.0,0.0,0.0,0.0,0.0,0.0,0.0,0.0,0.0,0.0,0.0,0.0,0.0,0.0,0.0,0.0,0.0,0.0,0.0,0.0,0.0,0.2,0.0,0.0,0.0,0.0,0.0,0.0,0.7,0.0,0.0,0.0,0.0,0.0,0.0,0.0,0.0,0.0,1521.0,3.1100000000000003,649
81801,0.1,0.0,0.0,0.0,0.0,0.0,0.0,0.0,0.0,0.0,0.0,0.0,0.0,0.0,0.0,0.0,0.0,0.0,0.0,0.0,0.0,0.0,0.2,0.0,0.0,0.0,0.0,0.0,0.0,0.7,0.0,0.0,0.0,0.0,0.0,0.0,0.0,0.0,0.0,1568.0,2.93,649
81802,0.1,0.0,0.0,0.0,0.0,0.0,0.0,0.0,0.0,0.0,0.0,0.0,0.0,0.0,0.0,0.0,0.0,0.0,0.0,0.0,0.0,0.0,0.2,0.0,0.0,0.0,0.0,0.0,0.0,0.7,0.0,0.0,0.0,0.0,0.0,0.0,0.0,0.0,0.0,1622.0,2.64,649
92232,0.1,0.0,0.0,0.0,0.0,0.0,0.0,0.0,0.0,0.0,0.0,0.0,0.0,0.0,0.0,0.0,0.0,0.0,0.0,0.0,0.0,0.0,0.2,0.0,0.0,0.0,0.0,0.0,0.0,0.7,0.0,0.0,0.0,0.0,0.0,0.0,0.0,0.0,0.0,1832.0,1.34,649
92233,0.1,0.0,0.0,0.0,0.0,0.0,0.0,0.0,0.0,0.0,0.0,0.0,0.0,0.0,0.0,0.0,0.0,0.0,0.0,0.0,0.0,0.0,0.2,0.0,0.0,0.0,0.0,0.0,0.0,0.7,0.0,0.0,0.0,0.0,0.0,0.0,0.0,0.0,0.0,1815.0,1.38,649
92234,0.1,0.0,0.0,0.0,0.0,0.0,0.0,0.0,0.0,0.0,0.0,0.0,0.0,0.0,0.0,0.0,0.0,0.0,0.0,0.0,0.0,0.0,0.2,0.0,0.0,0.0,0.0,0.0,0.0,0.7,0.0,0.0,0.0,0.0,0.0,0.0,0.0,0.0,0.0,1779.0,1.42,649
55439,0.0,0.0,0.0,0.0,0.0,0.0,0.09,0.0,0.0,0.0,0.0,0.0,0.0,0.0,0.0,0.0,0.0,0.0,0.0,0.06,0.0,0.0,0.13,0.0,0.0,0.0,0.0,0.0,0.0,0.71,0.0,0.0,0.0,0.0,0.0,0.0,0.0,0.0,0.0,829.0,11.63,650
55440,0.0,0.0,0.0,0.0,0.0,0.0,0.09,0.0,0.0,0.0,0.0,0.0,0.0,0.0,0.0,0.0,0.0,0.0,0.0,0.06,0.0,0.0,0.13,0.0,0.0,0.0,0.0,0.0,0.0,0.71,0.0,0.0,0.0,0.0,0.0,0.0,0.0,0.0,0.0,841.0,11.12,650
55441,0.0,0.0,0.0,0.0,0.0,0.0,0.09,0.0,0.0,0.0,0.0,0.0,0.0,0.0,0.0,0.0,0.0,0.0,0.0,0.06,0.0,0.0,0.13,0.0,0.0,0.0,0.0,0.0,0.0,0.71,0.0,0.0,0.0,0.0,0.0,0.0,0.0,0.0,0.0,845.0,10.92,650
55442,0.0,0.0,0.0,0.0,0.0,0.0,0.09,0.0,0.0,0.0,0.0,0.0,0.0,0.0,0.0,0.0,0.0,0.0,0.0,0.06,0.0,0.0,0.13,0.0,0.0,0.0,0.0,0.0,0.0,0.71,0.0,0.0,0.0,0.0,0.0,0.0,0.0,0.0,0.0,850.0,10.74,650
55443,0.0,0.0,0.0,0.0,0.0,0.0,0.09,0.0,0.0,0.0,0.0,0.0,0.0,0.0,0.0,0.0,0.0,0.0,0.0,0.06,0.0,0.0,0.13,0.0,0.0,0.0,0.0,0.0,0.0,0.71,0.0,0.0,0.0,0.0,0.0,0.0,0.0,0.0,0.0,852.0,10.66,650
55444,0.0,0.0,0.0,0.0,0.0,0.0,0.09,0.0,0.0,0.0,0.0,0.0,0.0,0.0,0.0,0.0,0.0,0.0,0.0,0.06,0.0,0.0,0.13,0.0,0.0,0.0,0.0,0.0,0.0,0.71,0.0,0.0,0.0,0.0,0.0,0.0,0.0,0.0,0.0,862.0,10.27,650
55445,0.0,0.0,0.0,0.0,0.0,0.0,0.09,0.0,0.0,0.0,0.0,0.0,0.0,0.0,0.0,0.0,0.0,0.0,0.0,0.06,0.0,0.0,0.13,0.0,0.0,0.0,0.0,0.0,0.0,0.71,0.0,0.0,0.0,0.0,0.0,0.0,0.0,0.0,0.0,865.0,10.12,650
55446,0.0,0.0,0.0,0.0,0.0,0.0,0.09,0.0,0.0,0.0,0.0,0.0,0.0,0.0,0.0,0.0,0.0,0.0,0.0,0.06,0.0,0.0,0.13,0.0,0.0,0.0,0.0,0.0,0.0,0.71,0.0,0.0,0.0,0.0,0.0,0.0,0.0,0.0,0.0,871.0,9.94,650
55447,0.0,0.0,0.0,0.0,0.0,0.0,0.09,0.0,0.0,0.0,0.0,0.0,0.0,0.0,0.0,0.0,0.0,0.0,0.0,0.06,0.0,0.0,0.13,0.0,0.0,0.0,0.0,0.0,0.0,0.71,0.0,0.0,0.0,0.0,0.0,0.0,0.0,0.0,0.0,875.0,9.76,650
55448,0.0,0.0,0.0,0.0,0.0,0.0,0.09,0.0,0.0,0.0,0.0,0.0,0.0,0.0,0.0,0.0,0.0,0.0,0.0,0.06,0.0,0.0,0.13,0.0,0.0,0.0,0.0,0.0,0.0,0.71,0.0,0.0,0.0,0.0,0.0,0.0,0.0,0.0,0.0,882.0,9.59,650
55449,0.0,0.0,0.0,0.0,0.0,0.0,0.09,0.0,0.0,0.0,0.0,0.0,0.0,0.0,0.0,0.0,0.0,0.0,0.0,0.06,0.0,0.0,0.13,0.0,0.0,0.0,0.0,0.0,0.0,0.71,0.0,0.0,0.0,0.0,0.0,0.0,0.0,0.0,0.0,892.0,9.28,650
55450,0.0,0.0,0.0,0.0,0.0,0.0,0.09,0.0,0.0,0.0,0.0,0.0,0.0,0.0,0.0,0.0,0.0,0.0,0.0,0.06,0.0,0.0,0.13,0.0,0.0,0.0,0.0,0.0,0.0,0.71,0.0,0.0,0.0,0.0,0.0,0.0,0.0,0.0,0.0,904.0,8.83,650
55451,0.0,0.0,0.0,0.0,0.0,0.0,0.09,0.0,0.0,0.0,0.0,0.0,0.0,0.0,0.0,0.0,0.0,0.0,0.0,0.06,0.0,0.0,0.13,0.0,0.0,0.0,0.0,0.0,0.0,0.71,0.0,0.0,0.0,0.0,0.0,0.0,0.0,0.0,0.0,1179.0,3.94,650
55452,0.0,0.0,0.0,0.0,0.0,0.0,0.09,0.0,0.0,0.0,0.0,0.0,0.0,0.0,0.0,0.0,0.0,0.0,0.0,0.06,0.0,0.0,0.13,0.0,0.0,0.0,0.0,0.0,0.0,0.71,0.0,0.0,0.0,0.0,0.0,0.0,0.0,0.0,0.0,1275.0,3.11,650
55453,0.0,0.0,0.0,0.0,0.0,0.0,0.09,0.0,0.0,0.0,0.0,0.0,0.0,0.0,0.0,0.0,0.0,0.0,0.0,0.06,0.0,0.0,0.13,0.0,0.0,0.0,0.0,0.0,0.0,0.71,0.0,0.0,0.0,0.0,0.0,0.0,0.0,0.0,0.0,1374.0,2.44,650
55454,0.0,0.0,0.0,0.0,0.0,0.0,0.09,0.0,0.0,0.0,0.0,0.0,0.0,0.0,0.0,0.0,0.0,0.0,0.0,0.06,0.0,0.0,0.13,0.0,0.0,0.0,0.0,0.0,0.0,0.71,0.0,0.0,0.0,0.0,0.0,0.0,0.0,0.0,0.0,1473.0,1.91,650
55455,0.0,0.0,0.0,0.0,0.0,0.0,0.09,0.0,0.0,0.0,0.0,0.0,0.0,0.0,0.0,0.0,0.0,0.0,0.0,0.06,0.0,0.0,0.13,0.0,0.0,0.0,0.0,0.0,0.0,0.71,0.0,0.0,0.0,0.0,0.0,0.0,0.0,0.0,0.0,1570.0,1.49,650
55456,0.0,0.0,0.0,0.0,0.0,0.0,0.09,0.0,0.0,0.0,0.0,0.0,0.0,0.0,0.0,0.0,0.0,0.0,0.0,0.06,0.0,0.0,0.13,0.0,0.0,0.0,0.0,0.0,0.0,0.71,0.0,0.0,0.0,0.0,0.0,0.0,0.0,0.0,0.0,1671.0,1.09,650
55490,0.0,0.0,0.0,0.0,0.0,0.0,0.1,0.0,0.0,0.0,0.0,0.0,0.0,0.0,0.0,0.0,0.0,0.0,0.0,0.0,0.0,0.0,0.15,0.0,0.0,0.0,0.0,0.0,0.0,0.7,0.0,0.0,0.0,0.0,0.0,0.0,0.0,0.0,0.05,1030.0,7.300000000000002,651
55491,0.0,0.0,0.0,0.0,0.0,0.0,0.1,0.0,0.0,0.0,0.0,0.0,0.0,0.0,0.0,0.0,0.0,0.0,0.0,0.0,0.0,0.0,0.15,0.0,0.0,0.0,0.0,0.0,0.0,0.7,0.0,0.0,0.0,0.0,0.0,0.0,0.0,0.0,0.05,1012.0,7.800000000000002,651
55492,0.0,0.0,0.0,0.0,0.0,0.0,0.1,0.0,0.0,0.0,0.0,0.0,0.0,0.0,0.0,0.0,0.0,0.0,0.0,0.0,0.0,0.0,0.15,0.0,0.0,0.0,0.0,0.0,0.0,0.7,0.0,0.0,0.0,0.0,0.0,0.0,0.0,0.0,0.05,995.0,8.3,651
55493,0.0,0.0,0.0,0.0,0.0,0.0,0.1,0.0,0.0,0.0,0.0,0.0,0.0,0.0,0.0,0.0,0.0,0.0,0.0,0.0,0.0,0.0,0.15,0.0,0.0,0.0,0.0,0.0,0.0,0.7,0.0,0.0,0.0,0.0,0.0,0.0,0.0,0.0,0.05,975.0,8.8,651
55494,0.0,0.0,0.0,0.0,0.0,0.0,0.1,0.0,0.0,0.0,0.0,0.0,0.0,0.0,0.0,0.0,0.0,0.0,0.0,0.0,0.0,0.0,0.15,0.0,0.0,0.0,0.0,0.0,0.0,0.7,0.0,0.0,0.0,0.0,0.0,0.0,0.0,0.0,0.05,958.0,9.4,651
55495,0.0,0.0,0.0,0.0,0.0,0.0,0.1,0.0,0.0,0.0,0.0,0.0,0.0,0.0,0.0,0.0,0.0,0.0,0.0,0.0,0.0,0.0,0.15,0.0,0.0,0.0,0.0,0.0,0.0,0.7,0.0,0.0,0.0,0.0,0.0,0.0,0.0,0.0,0.05,948.0,9.7,651
67827,0.0,0.0,0.0,0.0,0.0,0.0,0.1,0.0,0.0,0.0,0.0,0.0,0.0,0.0,0.0,0.0,0.0,0.0,0.0,0.0,0.0,0.0,0.15,0.0,0.0,0.0,0.0,0.0,0.0,0.7,0.0,0.0,0.0,0.0,0.0,0.0,0.0,0.0,0.05,1735.0,1.0,651
67828,0.0,0.0,0.0,0.0,0.0,0.0,0.1,0.0,0.0,0.0,0.0,0.0,0.0,0.0,0.0,0.0,0.0,0.0,0.0,0.0,0.0,0.0,0.15,0.0,0.0,0.0,0.0,0.0,0.0,0.7,0.0,0.0,0.0,0.0,0.0,0.0,0.0,0.0,0.05,1353.0,3.0,651
67829,0.0,0.0,0.0,0.0,0.0,0.0,0.1,0.0,0.0,0.0,0.0,0.0,0.0,0.0,0.0,0.0,0.0,0.0,0.0,0.0,0.0,0.0,0.15,0.0,0.0,0.0,0.0,0.0,0.0,0.7,0.0,0.0,0.0,0.0,0.0,0.0,0.0,0.0,0.05,1244.0,4.0,651
67830,0.0,0.0,0.0,0.0,0.0,0.0,0.1,0.0,0.0,0.0,0.0,0.0,0.0,0.0,0.0,0.0,0.0,0.0,0.0,0.0,0.0,0.0,0.15,0.0,0.0,0.0,0.0,0.0,0.0,0.7,0.0,0.0,0.0,0.0,0.0,0.0,0.0,0.0,0.05,1063.0,6.65,651
67831,0.0,0.0,0.0,0.0,0.0,0.0,0.1,0.0,0.0,0.0,0.0,0.0,0.0,0.0,0.0,0.0,0.0,0.0,0.0,0.0,0.0,0.0,0.15,0.0,0.0,0.0,0.0,0.0,0.0,0.7,0.0,0.0,0.0,0.0,0.0,0.0,0.0,0.0,0.05,893.0,12.0,651
55514,0.0,0.0,0.0,0.0,0.0,0.0,0.1,0.0,0.0,0.0,0.0,0.0,0.0,0.0,0.0,0.0,0.15,0.0,0.0,0.0,0.0,0.0,0.0,0.0,0.0,0.0,0.0,0.0,0.0,0.7,0.0,0.0,0.0,0.0,0.0,0.0,0.0,0.0,0.05,1048.0,8.7,652
55515,0.0,0.0,0.0,0.0,0.0,0.0,0.1,0.0,0.0,0.0,0.0,0.0,0.0,0.0,0.0,0.0,0.15,0.0,0.0,0.0,0.0,0.0,0.0,0.0,0.0,0.0,0.0,0.0,0.0,0.7,0.0,0.0,0.0,0.0,0.0,0.0,0.0,0.0,0.05,1036.0,9.1,652
55516,0.0,0.0,0.0,0.0,0.0,0.0,0.1,0.0,0.0,0.0,0.0,0.0,0.0,0.0,0.0,0.0,0.15,0.0,0.0,0.0,0.0,0.0,0.0,0.0,0.0,0.0,0.0,0.0,0.0,0.7,0.0,0.0,0.0,0.0,0.0,0.0,0.0,0.0,0.05,1027.0,9.4,652
55517,0.0,0.0,0.0,0.0,0.0,0.0,0.1,0.0,0.0,0.0,0.0,0.0,0.0,0.0,0.0,0.0,0.15,0.0,0.0,0.0,0.0,0.0,0.0,0.0,0.0,0.0,0.0,0.0,0.0,0.7,0.0,0.0,0.0,0.0,0.0,0.0,0.0,0.0,0.05,1017.0,9.8,652
55518,0.0,0.0,0.0,0.0,0.0,0.0,0.1,0.0,0.0,0.0,0.0,0.0,0.0,0.0,0.0,0.0,0.15,0.0,0.0,0.0,0.0,0.0,0.0,0.0,0.0,0.0,0.0,0.0,0.0,0.7,0.0,0.0,0.0,0.0,0.0,0.0,0.0,0.0,0.05,1009.0,10.1,652
55519,0.0,0.0,0.0,0.0,0.0,0.0,0.1,0.0,0.0,0.0,0.0,0.0,0.0,0.0,0.0,0.0,0.15,0.0,0.0,0.0,0.0,0.0,0.0,0.0,0.0,0.0,0.0,0.0,0.0,0.7,0.0,0.0,0.0,0.0,0.0,0.0,0.0,0.0,0.05,999.0,10.5,652
67852,0.0,0.0,0.0,0.0,0.0,0.0,0.1,0.0,0.0,0.0,0.0,0.0,0.0,0.0,0.0,0.0,0.15,0.0,0.0,0.0,0.0,0.0,0.0,0.0,0.0,0.0,0.0,0.0,0.0,0.7,0.0,0.0,0.0,0.0,0.0,0.0,0.0,0.0,0.05,1771.0,1.0,652
67853,0.0,0.0,0.0,0.0,0.0,0.0,0.1,0.0,0.0,0.0,0.0,0.0,0.0,0.0,0.0,0.0,0.15,0.0,0.0,0.0,0.0,0.0,0.0,0.0,0.0,0.0,0.0,0.0,0.0,0.7,0.0,0.0,0.0,0.0,0.0,0.0,0.0,0.0,0.05,1407.0,3.0,652
67854,0.0,0.0,0.0,0.0,0.0,0.0,0.1,0.0,0.0,0.0,0.0,0.0,0.0,0.0,0.0,0.0,0.15,0.0,0.0,0.0,0.0,0.0,0.0,0.0,0.0,0.0,0.0,0.0,0.0,0.7,0.0,0.0,0.0,0.0,0.0,0.0,0.0,0.0,0.05,1302.0,4.0,652
67855,0.0,0.0,0.0,0.0,0.0,0.0,0.1,0.0,0.0,0.0,0.0,0.0,0.0,0.0,0.0,0.0,0.15,0.0,0.0,0.0,0.0,0.0,0.0,0.0,0.0,0.0,0.0,0.0,0.0,0.7,0.0,0.0,0.0,0.0,0.0,0.0,0.0,0.0,0.05,1129.0,6.65,652
67856,0.0,0.0,0.0,0.0,0.0,0.0,0.1,0.0,0.0,0.0,0.0,0.0,0.0,0.0,0.0,0.0,0.15,0.0,0.0,0.0,0.0,0.0,0.0,0.0,0.0,0.0,0.0,0.0,0.0,0.7,0.0,0.0,0.0,0.0,0.0,0.0,0.0,0.0,0.05,966.0,12.0,652
55997,0.05,0.0,0.0,0.01,0.0,0.0,0.04,0.0,0.0,0.0,0.0,0.0,0.0,0.0,0.0,0.0,0.08,0.0,0.0,0.06,0.0,0.0,0.01,0.0,0.0,0.0,0.0,0.0,0.0,0.69,0.04,0.0,0.0,0.0,0.0,0.0,0.0,0.0,0.02,1367.0,4.3,653
55998,0.05,0.0,0.0,0.01,0.0,0.0,0.04,0.0,0.0,0.0,0.0,0.0,0.0,0.0,0.0,0.0,0.08,0.0,0.0,0.06,0.0,0.0,0.01,0.0,0.0,0.0,0.0,0.0,0.0,0.69,0.04,0.0,0.0,0.0,0.0,0.0,0.0,0.0,0.02,1039.0,10.0,653
55999,0.05,0.0,0.0,0.01,0.0,0.0,0.04,0.0,0.0,0.0,0.0,0.0,0.0,0.0,0.0,0.0,0.08,0.0,0.0,0.06,0.0,0.0,0.01,0.0,0.0,0.0,0.0,0.0,0.0,0.69,0.04,0.0,0.0,0.0,0.0,0.0,0.0,0.0,0.02,1078.0,9.0,653
56000,0.05,0.0,0.0,0.01,0.0,0.0,0.04,0.0,0.0,0.0,0.0,0.0,0.0,0.0,0.0,0.0,0.08,0.0,0.0,0.06,0.0,0.0,0.01,0.0,0.0,0.0,0.0,0.0,0.0,0.69,0.04,0.0,0.0,0.0,0.0,0.0,0.0,0.0,0.02,1195.0,6.65,653
56001,0.05,0.0,0.0,0.01,0.0,0.0,0.04,0.0,0.0,0.0,0.0,0.0,0.0,0.0,0.0,0.0,0.08,0.0,0.0,0.06,0.0,0.0,0.01,0.0,0.0,0.0,0.0,0.0,0.0,0.69,0.04,0.0,0.0,0.0,0.0,0.0,0.0,0.0,0.02,1526.0,3.0,653
56002,0.05,0.0,0.0,0.01,0.0,0.0,0.04,0.0,0.0,0.0,0.0,0.0,0.0,0.0,0.0,0.0,0.08,0.0,0.0,0.06,0.0,0.0,0.01,0.0,0.0,0.0,0.0,0.0,0.0,0.69,0.04,0.0,0.0,0.0,0.0,0.0,0.0,0.0,0.02,1810.0,1.5,653
56009,0.05,0.0,0.0,0.01,0.0,0.0,0.04,0.0,0.0,0.0,0.0,0.0,0.0,0.0,0.0,0.0,0.08,0.0,0.0,0.06,0.0,0.0,0.01,0.0,0.0,0.0,0.0,0.0,0.0,0.69,0.04,0.0,0.0,0.0,0.0,0.0,0.0,0.0,0.02,1383.0,4.3,653
56010,0.05,0.0,0.0,0.01,0.0,0.0,0.04,0.0,0.0,0.0,0.0,0.0,0.0,0.0,0.0,0.0,0.08,0.0,0.0,0.06,0.0,0.0,0.01,0.0,0.0,0.0,0.0,0.0,0.0,0.69,0.04,0.0,0.0,0.0,0.0,0.0,0.0,0.0,0.02,1045.0,10.0,653
56011,0.05,0.0,0.0,0.01,0.0,0.0,0.04,0.0,0.0,0.0,0.0,0.0,0.0,0.0,0.0,0.0,0.08,0.0,0.0,0.06,0.0,0.0,0.01,0.0,0.0,0.0,0.0,0.0,0.0,0.69,0.04,0.0,0.0,0.0,0.0,0.0,0.0,0.0,0.02,1086.0,9.0,653
56012,0.05,0.0,0.0,0.01,0.0,0.0,0.04,0.0,0.0,0.0,0.0,0.0,0.0,0.0,0.0,0.0,0.08,0.0,0.0,0.06,0.0,0.0,0.01,0.0,0.0,0.0,0.0,0.0,0.0,0.69,0.04,0.0,0.0,0.0,0.0,0.0,0.0,0.0,0.02,1204.0,6.65,653
56013,0.05,0.0,0.0,0.01,0.0,0.0,0.04,0.0,0.0,0.0,0.0,0.0,0.0,0.0,0.0,0.0,0.08,0.0,0.0,0.06,0.0,0.0,0.01,0.0,0.0,0.0,0.0,0.0,0.0,0.69,0.04,0.0,0.0,0.0,0.0,0.0,0.0,0.0,0.02,1535.0,3.0,653
56014,0.05,0.0,0.0,0.01,0.0,0.0,0.04,0.0,0.0,0.0,0.0,0.0,0.0,0.0,0.0,0.0,0.08,0.0,0.0,0.06,0.0,0.0,0.01,0.0,0.0,0.0,0.0,0.0,0.0,0.69,0.04,0.0,0.0,0.0,0.0,0.0,0.0,0.0,0.02,1830.0,1.5,653
59069,0.0,0.0,0.0,0.0,0.0,0.0,0.0,0.0,0.0,0.0,0.0,0.0,0.0,0.0,0.0,0.0,0.0,0.0,0.0,0.0,0.0,0.0,0.15,0.0,0.0,0.0,0.0,0.0,0.0,0.75,0.0,0.0,0.0,0.0,0.0,0.0,0.0,0.1,0.0,954.0,7.199999999999998,654
59070,0.0,0.0,0.0,0.0,0.0,0.0,0.0,0.0,0.0,0.0,0.0,0.0,0.0,0.0,0.0,0.0,0.0,0.0,0.0,0.0,0.0,0.0,0.15,0.0,0.0,0.0,0.0,0.0,0.0,0.75,0.0,0.0,0.0,0.0,0.0,0.0,0.0,0.1,0.0,941.0,7.6,654
59071,0.0,0.0,0.0,0.0,0.0,0.0,0.0,0.0,0.0,0.0,0.0,0.0,0.0,0.0,0.0,0.0,0.0,0.0,0.0,0.0,0.0,0.0,0.15,0.0,0.0,0.0,0.0,0.0,0.0,0.75,0.0,0.0,0.0,0.0,0.0,0.0,0.0,0.1,0.0,927.0,8.0,654
59072,0.0,0.0,0.0,0.0,0.0,0.0,0.0,0.0,0.0,0.0,0.0,0.0,0.0,0.0,0.0,0.0,0.0,0.0,0.0,0.0,0.0,0.0,0.15,0.0,0.0,0.0,0.0,0.0,0.0,0.75,0.0,0.0,0.0,0.0,0.0,0.0,0.0,0.1,0.0,912.0,8.3,654
59073,0.0,0.0,0.0,0.0,0.0,0.0,0.0,0.0,0.0,0.0,0.0,0.0,0.0,0.0,0.0,0.0,0.0,0.0,0.0,0.0,0.0,0.0,0.15,0.0,0.0,0.0,0.0,0.0,0.0,0.75,0.0,0.0,0.0,0.0,0.0,0.0,0.0,0.1,0.0,898.0,8.6,654
59074,0.0,0.0,0.0,0.0,0.0,0.0,0.0,0.0,0.0,0.0,0.0,0.0,0.0,0.0,0.0,0.0,0.0,0.0,0.0,0.0,0.0,0.0,0.15,0.0,0.0,0.0,0.0,0.0,0.0,0.75,0.0,0.0,0.0,0.0,0.0,0.0,0.0,0.1,0.0,885.0,9.0,654
59075,0.0,0.0,0.0,0.0,0.0,0.0,0.0,0.0,0.0,0.0,0.0,0.0,0.0,0.0,0.0,0.0,0.0,0.0,0.0,0.0,0.0,0.0,0.15,0.0,0.0,0.0,0.0,0.0,0.0,0.75,0.0,0.0,0.0,0.0,0.0,0.0,0.0,0.1,0.0,870.0,9.4,654
59076,0.0,0.0,0.0,0.0,0.0,0.0,0.0,0.0,0.0,0.0,0.0,0.0,0.0,0.0,0.0,0.0,0.0,0.0,0.0,0.0,0.0,0.0,0.15,0.0,0.0,0.0,0.0,0.0,0.0,0.75,0.0,0.0,0.0,0.0,0.0,0.0,0.0,0.1,0.0,855.0,9.9,654
59077,0.0,0.0,0.0,0.0,0.0,0.0,0.0,0.0,0.0,0.0,0.0,0.0,0.0,0.0,0.0,0.0,0.0,0.0,0.0,0.0,0.0,0.0,0.15,0.0,0.0,0.0,0.0,0.0,0.0,0.75,0.0,0.0,0.0,0.0,0.0,0.0,0.0,0.1,0.0,842.0,10.4,654
67857,0.0,0.0,0.0,0.0,0.0,0.0,0.0,0.0,0.0,0.0,0.0,0.0,0.0,0.0,0.0,0.0,0.0,0.0,0.0,0.0,0.0,0.0,0.15,0.0,0.0,0.0,0.0,0.0,0.0,0.75,0.0,0.0,0.0,0.0,0.0,0.0,0.0,0.1,0.0,1791.0,1.0,654
67858,0.0,0.0,0.0,0.0,0.0,0.0,0.0,0.0,0.0,0.0,0.0,0.0,0.0,0.0,0.0,0.0,0.0,0.0,0.0,0.0,0.0,0.0,0.15,0.0,0.0,0.0,0.0,0.0,0.0,0.75,0.0,0.0,0.0,0.0,0.0,0.0,0.0,0.1,0.0,1319.0,3.0,654
67859,0.0,0.0,0.0,0.0,0.0,0.0,0.0,0.0,0.0,0.0,0.0,0.0,0.0,0.0,0.0,0.0,0.0,0.0,0.0,0.0,0.0,0.0,0.15,0.0,0.0,0.0,0.0,0.0,0.0,0.75,0.0,0.0,0.0,0.0,0.0,0.0,0.0,0.1,0.0,1192.0,4.0,654
67860,0.0,0.0,0.0,0.0,0.0,0.0,0.0,0.0,0.0,0.0,0.0,0.0,0.0,0.0,0.0,0.0,0.0,0.0,0.0,0.0,0.0,0.0,0.15,0.0,0.0,0.0,0.0,0.0,0.0,0.75,0.0,0.0,0.0,0.0,0.0,0.0,0.0,0.1,0.0,992.0,6.65,654
67861,0.0,0.0,0.0,0.0,0.0,0.0,0.0,0.0,0.0,0.0,0.0,0.0,0.0,0.0,0.0,0.0,0.0,0.0,0.0,0.0,0.0,0.0,0.15,0.0,0.0,0.0,0.0,0.0,0.0,0.75,0.0,0.0,0.0,0.0,0.0,0.0,0.0,0.1,0.0,802.0,12.0,654
