Repository: R3sten/glass_dynamics

# GlassDynamics: Ridge Regression for Glass Viscosity Prediction

## Bachelor's thesis in physics

### Università degli Studi di Trieste

The main goal of this project is to develop a reliable and interpretable predictive model for glass viscosity, moving beyond "black-box" machine learning to provide physically meaningful insights for materials science applications.


This repository implements a workflow that bridges the gap between empirical models and modern data science techniques.

File: data/viscosity_raw_data.csv (part 69 of 81)
,Al2O3,As2O3,B2O3,BaO,BeO,Bi2O3,CaO,CdO,CoO,Cs2O,CuO,Fe2O3,FeO,Ga2O3,GeO2,HfO2,K2O,La2O3,Li2O,MgO,MnO,MoO3,Na2O,Nb2O5,NiO,P2O5,PbO,Rb2O,Sb2O3,SiO2,SrO,Ta2O5,TeO2,TiO2,Tl2O,WO3,Y2O3,ZnO,ZrO2,T,log_visc,ID
59126,0.0,0.0,0.0,0.0,0.0,0.0,0.0,0.0,0.0,0.0,0.0,0.0,0.0,0.0,0.0,0.0,0.15,0.0,0.0,0.0,0.0,0.0,0.0,0.0,0.0,0.0,0.0,0.0,0.0,0.74,0.0,0.0,0.0,0.0,0.0,0.0,0.0,0.1,0.01,1074.0,7.4,655
59127,0.0,0.0,0.0,0.0,0.0,0.0,0.0,0.0,0.0,0.0,0.0,0.0,0.0,0.0,0.0,0.0,0.15,0.0,0.0,0.0,0.0,0.0,0.0,0.0,0.0,0.0,0.0,0.0,0.0,0.74,0.0,0.0,0.0,0.0,0.0,0.0,0.0,0.1,0.01,1060.0,7.6,655
59128,0.0,0.0,0.0,0.0,0.0,0.0,0.0,0.0,0.0,0.0,0.0,0.0,0.0,0.0,0.0,0.0,0.15,0.0,0.0,0.0,0.0,0.0,0.0,0.0,0.0,0.0,0.0,0.0,0.0,0.74,0.0,0.0,0.0,0.0,0.0,0.0,0.0,0.1,0.01,1046.0,7.800000000000002,655
59129,0.0,0.0,0.0,0.0,0.0,0.0,0.0,0.0,0.0,0.0,0.0,0.0,0.0,0.0,0.0,0.0,0.15,0.0,0.0,0.0,0.0,0.0,0.0,0.0,0.0,0.0,0.0,0.0,0.0,0.74,0.0,0.0,0.0,0.0,0.0,0.0,0.0,0.1,0.01,1032.0,8.1,655
59130,0.0,0.0,0.0,0.0,0.0,0.0,0.0,0.0,0.0,0.0,0.0,0.0,0.0,0.0,0.0,0.0,0.15,0.0,0.0,0.0,0.0,0.0,0.0,0.0,0.0,0.0,0.0,0.0,0.0,0.74,0.0,0.0,0.0,0.0,0.0,0.0,0.0,0.1,0.01,1018.0,8.4,655
59131,0.0,0.0,0.0,0.0,0.0,0.0,0.0,0.0,0.0,0.0,0.0,0.0,0.0,0.0,0.0,0.0,0.15,0.0,0.0,0.0,0.0,0.0,0.0,0.0,0.0,0.0,0.0,0.0,0.0,0.74,0.0,0.0,0.0,0.0,0.0,0.0,0.0,0.1,0.01,1004.0,8.8,655
59132,0.0,0.0,0.0,0.0,0.0,0.0,0.0,0.0,0.0,0.0,0.0,0.0,0.0,0.0,0.0,0.0,0.15,0.0,0.0,0.0,0.0,0.0,0.0,0.0,0.0,0.0,0.0,0.0,0.0,0.74,0.0,0.0,0.0,0.0,0.0,0.0,0.0,0.1,0.01,990.0,9.1,655
59133,0.0,0.0,0.0,0.0,0.0,0.0,0.0,0.0,0.0,0.0,0.0,0.0,0.0,0.0,0.0,0.0,0.15,0.0,0.0,0.0,0.0,0.0,0.0,0.0,0.0,0.0,0.0,0.0,0.0,0.74,0.0,0.0,0.0,0.0,0.0,0.0,0.0,0.1,0.01,975.0,9.5,655
59134,0.0,0.0,0.0,0.0,0.0,0.0,0.0,0.0,0.0,0.0,0.0,0.0,0.0,0.0,0.0,0.0,0.15,0.0,0.0,0.0,0.0,0.0,0.0,0.0,0.0,0.0,0.0,0.0,0.0,0.74,0.0,0.0,0.0,0.0,0.0,0.0,0.0,0.1,0.01,962.0,9.9,655
59135,0.0,0.0,0.0,0.0,0.0,0.0,0.0,0.0,0.0,0.0,0.0,0.0,0.0,0.0,0.0,0.0,0.15,0.0,0.0,0.0,0.0,0.0,0.0,0.0,0.0,0.0,0.0,0.0,0.0,0.74,0.0,0.0,0.0,0.0,0.0,0.0,0.0,0.1,0.01,948.0,10.4,655
67887,0.0,0.0,0.0,0.0,0.0,0.0,0.0,0.0,0.0,0.0,0.0,0.0,0.0,0.0,0.0,0.0,0.15,0.0,0.0,0.0,0.0,0.0,0.0,0.0,0.0,0.0,0.0,0.0,0.0,0.74,0.0,0.0,0.0,0.0,0.0,0.0,0.0,0.1,0.01,1818.0,1.0,655
67888,0.0,0.0,0.0,0.0,0.0,0.0,0.0,0.0,0.0,0.0,0.0,0.0,0.0,0.0,0.0,0.0,0.15,0.0,0.0,0.0,0.0,0.0,0.0,0.0,0.0,0.0,0.0,0.0,0.0,0.74,0.0,0.0,0.0,0.0,0.0,0.0,0.0,0.1,0.01,1437.0,3.0,655
67889,0.0,0.0,0.0,0.0,0.0,0.0,0.0,0.0,0.0,0.0,0.0,0.0,0.0,0.0,0.0,0.0,0.15,0.0,0.0,0.0,0.0,0.0,0.0,0.0,0.0,0.0,0.0,0.0,0.0,0.74,0.0,0.0,0.0,0.0,0.0,0.0,0.0,0.1,0.01,1318.0,4.0,655
67890,0.0,0.0,0.0,0.0,0.0,0.0,0.0,0.0,0.0,0.0,0.0,0.0,0.0,0.0,0.0,0.0,0.15,0.0,0.0,0.0,0.0,0.0,0.0,0.0,0.0,0.0,0.0,0.0,0.0,0.74,0.0,0.0,0.0,0.0,0.0,0.0,0.0,0.1,0.01,1110.0,6.65,655
67891,0.0,0.0,0.0,0.0,0.0,0.0,0.0,0.0,0.0,0.0,0.0,0.0,0.0,0.0,0.0,0.0,0.15,0.0,0.0,0.0,0.0,0.0,0.0,0.0,0.0,0.0,0.0,0.0,0.0,0.74,0.0,0.0,0.0,0.0,0.0,0.0,0.0,0.1,0.01,899.0,12.0,655
59286,0.0,0.0,0.0,0.0,0.0,0.0,0.25,0.0,0.0,0.0,0.0,0.0,0.0,0.0,0.0,0.0,0.0,0.0,0.0,0.24,0.0,0.0,0.0,0.0,0.0,0.0,0.0,0.0,0.0,0.5,0.0,0.0,0.0,0.0,0.0,0.0,0.0,0.0,0.0,1831.0,-0.4,656
59287,0.0,0.0,0.0,0.0,0.0,0.0,0.25,0.0,0.0,0.0,0.0,0.0,0.0,0.0,0.0,0.0,0.0,0.0,0.0,0.24,0.0,0.0,0.0,0.0,0.0,0.0,0.0,0.0,0.0,0.5,0.0,0.0,0.0,0.0,0.0,0.0,0.0,0.0,0.0,1775.0,-0.30000000000000004,656
59288,0.0,0.0,0.0,0.0,0.0,0.0,0.25,0.0,0.0,0.0,0.0,0.0,0.0,0.0,0.0,0.0,0.0,0.0,0.0,0.24,0.0,0.0,0.0,0.0,0.0,0.0,0.0,0.0,0.0,0.5,0.0,0.0,0.0,0.0,0.0,0.0,0.0,0.0,0.0,1755.0,-0.2,656
59289,0.0,0.0,0.0,0.0,0.0,0.0,0.25,0.0,0.0,0.0,0.0,0.0,0.0,0.0,0.0,0.0,0.0,0.0,0.0,0.24,0.0,0.0,0.0,0.0,0.0,0.0,0.0,0.0,0.0,0.5,0.0,0.0,0.0,0.0,0.0,0.0,0.0,0.0,0.0,1711.0,0.0,656
59290,0.0,0.0,0.0,0.0,0.0,0.0,0.25,0.0,0.0,0.0,0.0,0.0,0.0,0.0,0.0,0.0,0.0,0.0,0.0,0.24,0.0,0.0,0.0,0.0,0.0,0.0,0.0,0.0,0.0,0.5,0.0,0.0,0.0,0.0,0.0,0.0,0.0,0.0,0.0,1684.0,0.0,656
59291,0.0,0.0,0.0,0.0,0.0,0.0,0.25,0.0,0.0,0.0,0.0,0.0,0.0,0.0,0.0,0.0,0.0,0.0,0.0,0.24,0.0,0.0,0.0,0.0,0.0,0.0,0.0,0.0,0.0,0.5,0.0,0.0,0.0,0.0,0.0,0.0,0.0,0.0,0.0,1645.0,0.2,656
59292,0.0,0.0,0.0,0.0,0.0,0.0,0.25,0.0,0.0,0.0,0.0,0.0,0.0,0.0,0.0,0.0,0.0,0.0,0.0,0.24,0.0,0.0,0.0,0.0,0.0,0.0,0.0,0.0,0.0,0.5,0.0,0.0,0.0,0.0,0.0,0.0,0.0,0.0,0.0,1009.0,10.6,656
59293,0.0,0.0,0.0,0.0,0.0,0.0,0.25,0.0,0.0,0.0,0.0,0.0,0.0,0.0,0.0,0.0,0.0,0.0,0.0,0.24,0.0,0.0,0.0,0.0,0.0,0.0,0.0,0.0,0.0,0.5,0.0,0.0,0.0,0.0,0.0,0.0,0.0,0.0,0.0,1004.0,10.8,656
59294,0.0,0.0,0.0,0.0,0.0,0.0,0.25,0.0,0.0,0.0,0.0,0.0,0.0,0.0,0.0,0.0,0.0,0.0,0.0,0.24,0.0,0.0,0.0,0.0,0.0,0.0,0.0,0.0,0.0,0.5,0.0,0.0,0.0,0.0,0.0,0.0,0.0,0.0,0.0,999.0,10.9,656
59295,0.0,0.0,0.0,0.0,0.0,0.0,0.25,0.0,0.0,0.0,0.0,0.0,0.0,0.0,0.0,0.0,0.0,0.0,0.0,0.24,0.0,0.0,0.0,0.0,0.0,0.0,0.0,0.0,0.0,0.5,0.0,0.0,0.0,0.0,0.0,0.0,0.0,0.0,0.0,995.0,11.1,656
59296,0.0,0.0,0.0,0.0,0.0,0.0,0.25,0.0,0.0,0.0,0.0,0.0,0.0,0.0,0.0,0.0,0.0,0.0,0.0,0.24,0.0,0.0,0.0,0.0,0.0,0.0,0.0,0.0,0.0,0.5,0.0,0.0,0.0,0.0,0.0,0.0,0.0,0.0,0.0,992.0,11.4,656
59297,0.0,0.0,0.0,0.0,0.0,0.0,0.25,0.0,0.0,0.0,0.0,0.0,0.0,0.0,0.0,0.0,0.0,0.0,0.0,0.24,0.0,0.0,0.0,0.0,0.0,0.0,0.0,0.0,0.0,0.5,0.0,0.0,0.0,0.0,0.0,0.0,0.0,0.0,0.0,986.0,11.6,656
59298,0.0,0.0,0.0,0.0,0.0,0.0,0.25,0.0,0.0,0.0,0.0,0.0,0.0,0.0,0.0,0.0,0.0,0.0,0.0,0.24,0.0,0.0,0.0,0.0,0.0,0.0,0.0,0.0,0.0,0.5,0.0,0.0,0.0,0.0,0.0,0.0,0.0,0.0,0.0,985.0,11.7,656
59299,0.0,0.0,0.0,0.0,0.0,0.0,0.25,0.0,0.0,0.0,0.0,0.0,0.0,0.0,0.0,0.0,0.0,0.0,0.0,0.24,0.0,0.0,0.0,0.0,0.0,0.0,0.0,0.0,0.0,0.5,0.0,0.0,0.0,0.0,0.0,0.0,0.0,0.0,0.0,979.0,11.9,656
59340,0.0,0.0,0.75,0.0,0.0,0.0,0.0,0.0,0.0,0.0,0.0,0.0,0.0,0.0,0.0,0.0,0.0,0.25,0.0,0.0,0.0,0.0,0.0,0.0,0.0,0.0,0.0,0.0,0.0,0.0,0.0,0.0,0.0,0.0,0.0,0.0,0.0,0.0,0.0,961.0,11.0,657
59341,0.0,0.0,0.75,0.0,0.0,0.0,0.0,0.0,0.0,0.0,0.0,0.0,0.0,0.0,0.0,0.0,0.0,0.25,0.0,0.0,0.0,0.0,0.0,0.0,0.0,0.0,0.0,0.0,0.0,0.0,0.0,0.0,0.0,0.0,0.0,0.0,0.0,0.0,0.0,965.0,10.0,657
59342,0.0,0.0,0.75,0.0,0.0,0.0,0.0,0.0,0.0,0.0,0.0,0.0,0.0,0.0,0.0,0.0,0.0,0.25,0.0,0.0,0.0,0.0,0.0,0.0,0.0,0.0,0.0,0.0,0.0,0.0,0.0,0.0,0.0,0.0,0.0,0.0,0.0,0.0,0.0,976.0,9.0,657
59343,0.0,0.0,0.75,0.0,0.0,0.0,0.0,0.0,0.0,0.0,0.0,0.0,0.0,0.0,0.0,0.0,0.0,0.25,0.0,0.0,0.0,0.0,0.0,0.0,0.0,0.0,0.0,0.0,0.0,0.0,0.0,0.0,0.0,0.0,0.0,0.0,0.0,0.0,0.0,992.0,8.0,657
59344,0.0,0.0,0.75,0.0,0.0,0.0,0.0,0.0,0.0,0.0,0.0,0.0,0.0,0.0,0.0,0.0,0.0,0.25,0.0,0.0,0.0,0.0,0.0,0.0,0.0,0.0,0.0,0.0,0.0,0.0,0.0,0.0,0.0,0.0,0.0,0.0,0.0,0.0,0.0,1008.0,7.0,657
59345,0.0,0.0,0.75,0.0,0.0,0.0,0.0,0.0,0.0,0.0,0.0,0.0,0.0,0.0,0.0,0.0,0.0,0.25,0.0,0.0,0.0,0.0,0.0,0.0,0.0,0.0,0.0,0.0,0.0,0.0,0.0,0.0,0.0,0.0,0.0,0.0,0.0,0.0,0.0,1098.0,3.0,657
59346,0.0,0.0,0.75,0.0,0.0,0.0,0.0,0.0,0.0,0.0,0.0,0.0,0.0,0.0,0.0,0.0,0.0,0.25,0.0,0.0,0.0,0.0,0.0,0.0,0.0,0.0,0.0,0.0,0.0,0.0,0.0,0.0,0.0,0.0,0.0,0.0,0.0,0.0,0.0,1273.0,1.0,657
85898,0.0,0.0,0.75,0.0,0.0,0.0,0.0,0.0,0.0,0.0,0.0,0.0,0.0,0.0,0.0,0.0,0.0,0.25,0.0,0.0,0.0,0.0,0.0,0.0,0.0,0.0,0.0,0.0,0.0,0.0,0.0,0.0,0.0,0.0,0.0,0.0,0.0,0.0,0.0,1007.0,7.0,657
85899,0.0,0.0,0.75,0.0,0.0,0.0,0.0,0.0,0.0,0.0,0.0,0.0,0.0,0.0,0.0,0.0,0.0,0.25,0.0,0.0,0.0,0.0,0.0,0.0,0.0,0.0,0.0,0.0,0.0,0.0,0.0,0.0,0.0,0.0,0.0,0.0,0.0,0.0,0.0,995.0,7.5,657
85900,0.0,0.0,0.75,0.0,0.0,0.0,0.0,0.0,0.0,0.0,0.0,0.0,0.0,0.0,0.0,0.0,0.0,0.25,0.0,0.0,0.0,0.0,0.0,0.0,0.0,0.0,0.0,0.0,0.0,0.0,0.0,0.0,0.0,0.0,0.0,0.0,0.0,0.0,0.0,989.0,8.0,657
85901,0.0,0.0,0.75,0.0,0.0,0.0,0.0,0.0,0.0,0.0,0.0,0.0,0.0,0.0,0.0,0.0,0.0,0.25,0.0,0.0,0.0,0.0,0.0,0.0,0.0,0.0,0.0,0.0,0.0,0.0,0.0,0.0,0.0,0.0,0.0,0.0,0.0,0.0,0.0,983.0,8.5,657
85902,0.0,0.0,0.75,0.0,0.0,0.0,0.0,0.0,0.0,0.0,0.0,0.0,0.0,0.0,0.0,0.0,0.0,0.25,0.0,0.0,0.0,0.0,0.0,0.0,0.0,0.0,0.0,0.0,0.0,0.0,0.0,0.0,0.0,0.0,0.0,0.0,0.0,0.0,0.0,977.0,9.0,657
85903,0.0,0.0,0.75,0.0,0.0,0.0,0.0,0.0,0.0,0.0,0.0,0.0,0.0,0.0,0.0,0.0,0.0,0.25,0.0,0.0,0.0,0.0,0.0,0.0,0.0,0.0,0.0,0.0,0.0,0.0,0.0,0.0,0.0,0.0,0.0,0.0,0.0,0.0,0.0,971.0,9.5,657
85904,0.0,0.0,0.75,0.0,0.0,0.0,0.0,0.0,0.0,0.0,0.0,0.0,0.0,0.0,0.0,0.0,0.0,0.25,0.0,0.0,0.0,0.0,0.0,0.0,0.0,0.0,0.0,0.0,0.0,0.0,0.0,0.0,0.0,0.0,0.0,0.0,0.0,0.0,0.0,959.0,10.5,657
85905,0.0,0.0,0.75,0.0,0.0,0.0,0.0,0.0,0.0,0.0,0.0,0.0,0.0,0.0,0.0,0.0,0.0,0.25,0.0,0.0,0.0,0.0,0.0,0.0,0.0,0.0,0.0,0.0,0.0,0.0,0.0,0.0,0.0,0.0,0.0,0.0,0.0,0.0,0.0,953.0,11.0,657
85906,0.0,0.0,0.75,0.0,0.0,0.0,0.0,0.0,0.0,0.0,0.0,0.0,0.0,0.0,0.0,0.0,0.0,0.25,0.0,0.0,0.0,0.0,0.0,0.0,0.0,0.0,0.0,0.0,0.0,0.0,0.0,0.0,0.0,0.0,0.0,0.0,0.0,0.0,0.0,948.0,11.5,657
85907,0.0,0.0,0.75,0.0,0.0,0.0,0.0,0.0,0.0,0.0,0.0,0.0,0.0,0.0,0.0,0.0,0.0,0.25,0.0,0.0,0.0,0.0,0.0,0.0,0.0,0.0,0.0,0.0,0.0,0.0,0.0,0.0,0.0,0.0,0.0,0.0,0.0,0.0,0.0,943.0,12.0,657
88464,0.0,0.0,0.75,0.0,0.0,0.0,0.0,0.0,0.0,0.0,0.0,0.0,0.0,0.0,0.0,0.0,0.0,0.25,0.0,0.0,0.0,0.0,0.0,0.0,0.0,0.0,0.0,0.0,0.0,0.0,0.0,0.0,0.0,0.0,0.0,0.0,0.0,0.0,0.0,1001.0,7.0,657
88465,0.0,0.0,0.75,0.0,0.0,0.0,0.0,0.0,0.0,0.0,0.0,0.0,0.0,0.0,0.0,0.0,0.0,0.25,0.0,0.0,0.0,0.0,0.0,0.0,0.0,0.0,0.0,0.0,0.0,0.0,0.0,0.0,0.0,0.0,0.0,0.0,0.0,0.0,0.0,988.0,8.0,657
88466,0.0,0.0,0.75,0.0,0.0,0.0,0.0,0.0,0.0,0.0,0.0,0.0,0.0,0.0,0.0,0.0,0.0,0.25,0.0,0.0,0.0,0.0,0.0,0.0,0.0,0.0,0.0,0.0,0.0,0.0,0.0,0.0,0.0,0.0,0.0,0.0,0.0,0.0,0.0,975.0,9.0,657
88467,0.0,0.0,0.75,0.0,0.0,0.0,0.0,0.0,0.0,0.0,0.0,0.0,0.0,0.0,0.0,0.0,0.0,0.25,0.0,0.0,0.0,0.0,0.0,0.0,0.0,0.0,0.0,0.0,0.0,0.0,0.0,0.0,0.0,0.0,0.0,0.0,0.0,0.0,0.0,963.0,10.0,657
88468,0.0,0.0,0.75,0.0,0.0,0.0,0.0,0.0,0.0,0.0,0.0,0.0,0.0,0.0,0.0,0.0,0.0,0.25,0.0,0.0,0.0,0.0,0.0,0.0,0.0,0.0,0.0,0.0,0.0,0.0,0.0,0.0,0.0,0.0,0.0,0.0,0.0,0.0,0.0,950.0,11.0,657
88469,0.0,0.0,0.75,0.0,0.0,0.0,0.0,0.0,0.0,0.0,0.0,0.0,0.0,0.0,0.0,0.0,0.0,0.25,0.0,0.0,0.0,0.0,0.0,0.0,0.0,0.0,0.0,0.0,0.0,0.0,0.0,0.0,0.0,0.0,0.0,0.0,0.0,0.0,0.0,938.0,12.0,657
93111,0.0,0.0,0.75,0.0,0.0,0.0,0.0,0.0,0.0,0.0,0.0,0.0,0.0,0.0,0.0,0.0,0.0,0.25,0.0,0.0,0.0,0.0,0.0,0.0,0.0,0.0,0.0,0.0,0.0,0.0,0.0,0.0,0.0,0.0,0.0,0.0,0.0,0.0,0.0,952.0,11.0,657
95841,0.0,0.0,0.75,0.0,0.0,0.0,0.0,0.0,0.0,0.0,0.0,0.0,0.0,0.0,0.0,0.0,0.0,0.25,0.0,0.0,0.0,0.0,0.0,0.0,0.0,0.0,0.0,0.0,0.0,0.0,0.0,0.0,0.0,0.0,0.0,0.0,0.0,0.0,0.0,1498.0,-0.5700000000000001,657
95842,0.0,0.0,0.75,0.0,0.0,0.0,0.0,0.0,0.0,0.0,0.0,0.0,0.0,0.0,0.0,0.0,0.0,0.25,0.0,0.0,0.0,0.0,0.0,0.0,0.0,0.0,0.0,0.0,0.0,0.0,0.0,0.0,0.0,0.0,0.0,0.0,0.0,0.0,0.0,1431.0,-0.37,657
95843,0.0,0.0,0.75,0.0,0.0,0.0,0.0,0.0,0.0,0.0,0.0,0.0,0.0,0.0,0.0,0.0,0.0,0.25,0.0,0.0,0.0,0.0,0.0,0.0,0.0,0.0,0.0,0.0,0.0,0.0,0.0,0.0,0.0,0.0,0.0,0.0,0.0,0.0,0.0,1370.0,-0.29000000000000004,657
95844,0.0,0.0,0.75,0.0,0.0,0.0,0.0,0.0,0.0,0.0,0.0,0.0,0.0,0.0,0.0,0.0,0.0,0.25,0.0,0.0,0.0,0.0,0.0,0.0,0.0,0.0,0.0,0.0,0.0,0.0,0.0,0.0,0.0,0.0,0.0,0.0,0.0,0.0,0.0,1332.0,0.1200000000000001,657
95845,0.0,0.0,0.75,0.0,0.0,0.0,0.0,0.0,0.0,0.0,0.0,0.0,0.0,0.0,0.0,0.0,0.0,0.25,0.0,0.0,0.0,0.0,0.0,0.0,0.0,0.0,0.0,0.0,0.0,0.0,0.0,0.0,0.0,0.0,0.0,0.0,0.0,0.0,0.0,1279.0,0.5700000000000001,657
95846,0.0,0.0,0.75,0.0,0.0,0.0,0.0,0.0,0.0,0.0,0.0,0.0,0.0,0.0,0.0,0.0,0.0,0.25,0.0,0.0,0.0,0.0,0.0,0.0,0.0,0.0,0.0,0.0,0.0,0.0,0.0,0.0,0.0,0.0,0.0,0.0,0.0,0.0,0.0,1245.0,1.02,657
95847,0.0,0.0,0.75,0.0,0.0,0.0,0.0,0.0,0.0,0.0,0.0,0.0,0.0,0.0,0.0,0.0,0.0,0.25,0.0,0.0,0.0,0.0,0.0,0.0,0.0,0.0,0.0,0.0,0.0,0.0,0.0,0.0,0.0,0.0,0.0,0.0,0.0,0.0,0.0,1199.0,1.7599999999999998,657
95848,0.0,0.0,0.75,0.0,0.0,0.0,0.0,0.0,0.0,0.0,0.0,0.0,0.0,0.0,0.0,0.0,0.0,0.25,0.0,0.0,0.0,0.0,0.0,0.0,0.0,0.0,0.0,0.0,0.0,0.0,0.0,0.0,0.0,0.0,0.0,0.0,0.0,0.0,0.0,1170.0,2.18,657
95849,0.0,0.0,0.75,0.0,0.0,0.0,0.0,0.0,0.0,0.0,0.0,0.0,0.0,0.0,0.0,0.0,0.0,0.25,0.0,0.0,0.0,0.0,0.0,0.0,0.0,0.0,0.0,0.0,0.0,0.0,0.0,0.0,0.0,0.0,0.0,0.0,0.0,0.0,0.0,1142.0,2.63,657
95850,0.0,0.0,0.75,0.0,0.0,0.0,0.0,0.0,0.0,0.0,0.0,0.0,0.0,0.0,0.0,0.0,0.0,0.25,0.0,0.0,0.0,0.0,0.0,0.0,0.0,0.0,0.0,0.0,0.0,0.0,0.0,0.0,0.0,0.0,0.0,0.0,0.0,0.0,0.0,1115.0,3.08,657
95851,0.0,0.0,0.75,0.0,0.0,0.0,0.0,0.0,0.0,0.0,0.0,0.0,0.0,0.0,0.0,0.0,0.0,0.25,0.0,0.0,0.0,0.0,0.0,0.0,0.0,0.0,0.0,0.0,0.0,0.0,0.0,0.0,0.0,0.0,0.0,0.0,0.0,0.0,0.0,1090.0,3.5700000000000003,657
59413,0.0,0.0,0.68,0.0,0.0,0.0,0.0,0.0,0.0,0.0,0.0,0.0,0.0,0.0,0.0,0.0,0.0,0.0,0.0,0.0,0.0,0.0,0.32,0.0,0.0,0.0,0.0,0.0,0.0,0.0,0.0,0.0,0.0,0.0,0.0,0.0,0.0,0.0,0.0,734.0,11.82,658
59414,0.0,0.0,0.68,0.0,0.0,0.0,0.0,0.0,0.0,0.0,0.0,0.0,0.0,0.0,0.0,0.0,0.0,0.0,0.0,0.0,0.0,0.0,0.32,0.0,0.0,0.0,0.0,0.0,0.0,0.0,0.0,0.0,0.0,0.0,0.0,0.0,0.0,0.0,0.0,736.0,11.47,658
59415,0.0,0.0,0.68,0.0,0.0,0.0,0.0,0.0,0.0,0.0,0.0,0.0,0.0,0.0,0.0,0.0,0.0,0.0,0.0,0.0,0.0,0.0,0.32,0.0,0.0,0.0,0.0,0.0,0.0,0.0,0.0,0.0,0.0,0.0,0.0,0.0,0.0,0.0,0.0,740.0,11.25,658
59416,0.0,0.0,0.68,0.0,0.0,0.0,0.0,0.0,0.0,0.0,0.0,0.0,0.0,0.0,0.0,0.0,0.0,0.0,0.0,0.0,0.0,0.0,0.32,0.0,0.0,0.0,0.0,0.0,0.0,0.0,0.0,0.0,0.0,0.0,0.0,0.0,0.0,0.0,0.0,746.0,10.74,658
59417,0.0,0.0,0.68,0.0,0.0,0.0,0.0,0.0,0.0,0.0,0.0,0.0,0.0,0.0,0.0,0.0,0.0,0.0,0.0,0.0,0.0,0.0,0.32,0.0,0.0,0.0,0.0,0.0,0.0,0.0,0.0,0.0,0.0,0.0,0.0,0.0,0.0,0.0,0.0,752.0,10.24,658
59418,0.0,0.0,0.68,0.0,0.0,0.0,0.0,0.0,0.0,0.0,0.0,0.0,0.0,0.0,0.0,0.0,0.0,0.0,0.0,0.0,0.0,0.0,0.32,0.0,0.0,0.0,0.0,0.0,0.0,0.0,0.0,0.0,0.0,0.0,0.0,0.0,0.0,0.0,0.0,758.0,9.86,658
59419,0.0,0.0,0.68,0.0,0.0,0.0,0.0,0.0,0.0,0.0,0.0,0.0,0.0,0.0,0.0,0.0,0.0,0.0,0.0,0.0,0.0,0.0,0.32,0.0,0.0,0.0,0.0,0.0,0.0,0.0,0.0,0.0,0.0,0.0,0.0,0.0,0.0,0.0,0.0,1117.0,0.64,658
59420,0.0,0.0,0.68,0.0,0.0,0.0,0.0,0.0,0.0,0.0,0.0,0.0,0.0,0.0,0.0,0.0,0.0,0.0,0.0,0.0,0.0,0.0,0.32,0.0,0.0,0.0,0.0,0.0,0.0,0.0,0.0,0.0,0.0,0.0,0.0,0.0,0.0,0.0,0.0,1134.0,0.51,658
59421,0.0,0.0,0.68,0.0,0.0,0.0,0.0,0.0,0.0,0.0,0.0,0.0,0.0,0.0,0.0,0.0,0.0,0.0,0.0,0.0,0.0,0.0,0.32,0.0,0.0,0.0,0.0,0.0,0.0,0.0,0.0,0.0,0.0,0.0,0.0,0.0,0.0,0.0,0.0,1141.0,0.46,658
59422,0.0,0.0,0.68,0.0,0.0,0.0,0.0,0.0,0.0,0.0,0.0,0.0,0.0,0.0,0.0,0.0,0.0,0.0,0.0,0.0,0.0,0.0,0.32,0.0,0.0,0.0,0.0,0.0,0.0,0.0,0.0,0.0,0.0,0.0,0.0,0.0,0.0,0.0,0.0,1171.0,0.28,658
59423,0.0,0.0,0.68,0.0,0.0,0.0,0.0,0.0,0.0,0.0,0.0,0.0,0.0,0.0,0.0,0.0,0.0,0.0,0.0,0.0,0.0,0.0,0.32,0.0,0.0,0.0,0.0,0.0,0.0,0.0,0.0,0.0,0.0,0.0,0.0,0.0,0.0,0.0,0.0,1197.0,0.1,658
90096,0.0,0.0,0.68,0.0,0.0,0.0,0.0,0.0,0.0,0.0,0.0,0.0,0.0,0.0,0.0,0.0,0.0,0.0,0.0,0.0,0.0,0.0,0.32,0.0,0.0,0.0,0.0,0.0,0.0,0.0,0.0,0.0,0.0,0.0,0.0,0.0,0.0,0.0,0.0,766.0,10.0,658
90097,0.0,0.0,0.68,0.0,0.0,0.0,0.0,0.0,0.0,0.0,0.0,0.0,0.0,0.0,0.0,0.0,0.0,0.0,0.0,0.0,0.0,0.0,0.32,0.0,0.0,0.0,0.0,0.0,0.0,0.0,0.0,0.0,0.0,0.0,0.0,0.0,0.0,0.0,0.0,756.0,11.0,658
59427,0.0,0.0,0.54,0.0,0.0,0.0,0.0,0.0,0.0,0.0,0.0,0.0,0.0,0.0,0.0,0.0,0.0,0.0,0.0,0.0,0.0,0.0,0.21,0.0,0.0,0.0,0.0,0.0,0.0,0.25,0.0,0.0,0.0,0.0,0.0,0.0,0.0,0.0,0.0,764.0,11.98,659
59428,0.0,0.0,0.54,0.0,0.0,0.0,0.0,0.0,0.0,0.0,0.0,0.0,0.0,0.0,0.0,0.0,0.0,0.0,0.0,0.0,0.0,0.0,0.21,0.0,0.0,0.0,0.0,0.0,0.0,0.25,0.0,0.0,0.0,0.0,0.0,0.0,0.0,0.0,0.0,767.0,11.68,659
59429,0.0,0.0,0.54,0.0,0.0,0.0,0.0,0.0,0.0,0.0,0.0,0.0,0.0,0.0,0.0,0.0,0.0,0.0,0.0,0.0,0.0,0.0,0.21,0.0,0.0,0.0,0.0,0.0,0.0,0.25,0.0,0.0,0.0,0.0,0.0,0.0,0.0,0.0,0.0,774.0,11.25,659
59430,0.0,0.0,0.54,0.0,0.0,0.0,0.0,0.0,0.0,0.0,0.0,0.0,0.0,0.0,0.0,0.0,0.0,0.0,0.0,0.0,0.0,0.0,0.21,0.0,0.0,0.0,0.0,0.0,0.0,0.25,0.0,0.0,0.0,0.0,0.0,0.0,0.0,0.0,0.0,780.0,10.83,659
59431,0.0,0.0,0.54,0.0,0.0,0.0,0.0,0.0,0.0,0.0,0.0,0.0,0.0,0.0,0.0,0.0,0.0,0.0,0.0,0.0,0.0,0.0,0.21,0.0,0.0,0.0,0.0,0.0,0.0,0.25,0.0,0.0,0.0,0.0,0.0,0.0,0.0,0.0,0.0,782.0,10.58,659
59432,0.0,0.0,0.54,0.0,0.0,0.0,0.0,0.0,0.0,0.0,0.0,0.0,0.0,0.0,0.0,0.0,0.0,0.0,0.0,0.0,0.0,0.0,0.21,0.0,0.0,0.0,0.0,0.0,0.0,0.25,0.0,0.0,0.0,0.0,0.0,0.0,0.0,0.0,0.0,789.0,10.2,659
59433,0.0,0.0,0.54,0.0,0.0,0.0,0.0,0.0,0.0,0.0,0.0,0.0,0.0,0.0,0.0,0.0,0.0,0.0,0.0,0.0,0.0,0.0,0.21,0.0,0.0,0.0,0.0,0.0,0.0,0.25,0.0,0.0,0.0,0.0,0.0,0.0,0.0,0.0,0.0,797.0,9.69,659
59434,0.0,0.0,0.54,0.0,0.0,0.0,0.0,0.0,0.0,0.0,0.0,0.0,0.0,0.0,0.0,0.0,0.0,0.0,0.0,0.0,0.0,0.0,0.21,0.0,0.0,0.0,0.0,0.0,0.0,0.25,0.0,0.0,0.0,0.0,0.0,0.0,0.0,0.0,0.0,991.0,2.47,659
59435,0.0,0.0,0.54,0.0,0.0,0.0,0.0,0.0,0.0,0.0,0.0,0.0,0.0,0.0,0.0,0.0,0.0,0.0,0.0,0.0,0.0,0.0,0.21,0.0,0.0,0.0,0.0,0.0,0.0,0.25,0.0,0.0,0.0,0.0,0.0,0.0,0.0,0.0,0.0,1023.0,1.98,659
59436,0.0,0.0,0.54,0.0,0.0,0.0,0.0,0.0,0.0,0.0,0.0,0.0,0.0,0.0,0.0,0.0,0.0,0.0,0.0,0.0,0.0,0.0,0.21,0.0,0.0,0.0,0.0,0.0,0.0,0.25,0.0,0.0,0.0,0.0,0.0,0.0,0.0,0.0,0.0,1076.0,1.3,659
59437,0.0,0.0,0.54,0.0,0.0,0.0,0.0,0.0,0.0,0.0,0.0,0.0,0.0,0.0,0.0,0.0,0.0,0.0,0.0,0.0,0.0,0.0,0.21,0.0,0.0,0.0,0.0,0.0,0.0,0.25,0.0,0.0,0.0,0.0,0.0,0.0,0.0,0.0,0.0,1122.0,0.87,659
59438,0.0,0.0,0.54,0.0,0.0,0.0,0.0,0.0,0.0,0.0,0.0,0.0,0.0,0.0,0.0,0.0,0.0,0.0,0.0,0.0,0.0,0.0,0.21,0.0,0.0,0.0,0.0,0.0,0.0,0.25,0.0,0.0,0.0,0.0,0.0,0.0,0.0,0.0,0.0,1168.0,0.47,659
59439,0.0,0.0,0.39,0.0,0.0,0.0,0.0,0.0,0.0,0.0,0.0,0.0,0.0,0.0,0.0,0.0,0.0,0.0,0.0,0.0,0.0,0.0,0.2,0.0,0.0,0.0,0.0,0.0,0.0,0.41,0.0,0.0,0.0,0.0,0.0,0.0,0.0,0.0,0.0,792.0,11.77,660
59440,0.0,0.0,0.39,0.0,0.0,0.0,0.0,0.0,0.0,0.0,0.0,0.0,0.0,0.0,0.0,0.0,0.0,0.0,0.0,0.0,0.0,0.0,0.2,0.0,0.0,0.0,0.0,0.0,0.0,0.41,0.0,0.0,0.0,0.0,0.0,0.0,0.0,0.0,0.0,797.0,11.58,660
59441,0.0,0.0,0.39,0.0,0.0,0.0,0.0,0.0,0.0,0.0,0.0,0.0,0.0,0.0,0.0,0.0,0.0,0.0,0.0,0.0,0.0,0.0,0.2,0.0,0.0,0.0,0.0,0.0,0.0,0.41,0.0,0.0,0.0,0.0,0.0,0.0,0.0,0.0,0.0,805.0,11.01,660
59442,0.0,0.0,0.39,0.0,0.0,0.0,0.0,0.0,0.0,0.0,0.0,0.0,0.0,0.0,0.0,0.0,0.0,0.0,0.0,0.0,0.0,0.0,0.2,0.0,0.0,0.0,0.0,0.0,0.0,0.41,0.0,0.0,0.0,0.0,0.0,0.0,0.0,0.0,0.0,809.0,10.62,660
59443,0.0,0.0,0.39,0.0,0.0,0.0,0.0,0.0,0.0,0.0,0.0,0.0,0.0,0.0,0.0,0.0,0.0,0.0,0.0,0.0,0.0,0.0,0.2,0.0,0.0,0.0,0.0,0.0,0.0,0.41,0.0,0.0,0.0,0.0,0.0,0.0,0.0,0.0,0.0,816.0,10.16,660
59444,0.0,0.0,0.39,0.0,0.0,0.0,0.0,0.0,0.0,0.0,0.0,0.0,0.0,0.0,0.0,0.0,0.0,0.0,0.0,0.0,0.0,0.0,0.2,0.0,0.0,0.0,0.0,0.0,0.0,0.41,0.0,0.0,0.0,0.0,0.0,0.0,0.0,0.0,0.0,818.0,10.05,660
59445,0.0,0.0,0.39,0.0,0.0,0.0,0.0,0.0,0.0,0.0,0.0,0.0,0.0,0.0,0.0,0.0,0.0,0.0,0.0,0.0,0.0,0.0,0.2,0.0,0.0,0.0,0.0,0.0,0.0,0.41,0.0,0.0,0.0,0.0,0.0,0.0,0.0,0.0,0.0,829.0,9.48,660
59446,0.0,0.0,0.39,0.0,0.0,0.0,0.0,0.0,0.0,0.0,0.0,0.0,0.0,0.0,0.0,0.0,0.0,0.0,0.0,0.0,0.0,0.0,0.2,0.0,0.0,0.0,0.0,0.0,0.0,0.41,0.0,0.0,0.0,0.0,0.0,0.0,0.0,0.0,0.0,836.0,9.11,660
59447,0.0,0.0,0.39,0.0,0.0,0.0,0.0,0.0,0.0,0.0,0.0,0.0,0.0,0.0,0.0,0.0,0.0,0.0,0.0,0.0,0.0,0.0,0.2,0.0,0.0,0.0,0.0,0.0,0.0,0.41,0.0,0.0,0.0,0.0,0.0,0.0,0.0,0.0,0.0,838.0,9.06,660
59448,0.0,0.0,0.39,0.0,0.0,0.0,0.0,0.0,0.0,0.0,0.0,0.0,0.0,0.0,0.0,0.0,0.0,0.0,0.0,0.0,0.0,0.0,0.2,0.0,0.0,0.0,0.0,0.0,0.0,0.41,0.0,0.0,0.0,0.0,0.0,0.0,0.0,0.0,0.0,1085.0,2.33,660
59449,0.0,0.0,0.39,0.0,0.0,0.0,0.0,0.0,0.0,0.0,0.0,0.0,0.0,0.0,0.0,0.0,0.0,0.0,0.0,0.0,0.0,0.0,0.2,0.0,0.0,0.0,0.0,0.0,0.0,0.41,0.0,0.0,0.0,0.0,0.0,0.0,0.0,0.0,0.0,1114.0,1.98,660
59450,0.0,0.0,0.39,0.0,0.0,0.0,0.0,0.0,0.0,0.0,0.0,0.0,0.0,0.0,0.0,0.0,0.0,0.0,0.0,0.0,0.0,0.0,0.2,0.0,0.0,0.0,0.0,0.0,0.0,0.41,0.0,0.0,0.0,0.0,0.0,0.0,0.0,0.0,0.0,1139.0,1.67,660
59451,0.0,0.0,0.39,0.0,0.0,0.0,0.0,0.0,0.0,0.0,0.0,0.0,0.0,0.0,0.0,0.0,0.0,0.0,0.0,0.0,0.0,0.0,0.2,0.0,0.0,0.0,0.0,0.0,0.0,0.41,0.0,0.0,0.0,0.0,0.0,0.0,0.0,0.0,0.0,1165.0,1.48,660
59452,0.0,0.0,0.39,0.0,0.0,0.0,0.0,0.0,0.0,0.0,0.0,0.0,0.0,0.0,0.0,0.0,0.0,0.0,0.0,0.0,0.0,0.0,0.2,0.0,0.0,0.0,0.0,0.0,0.0,0.41,0.0,0.0,0.0,0.0,0.0,0.0,0.0,0.0,0.0,1198.0,1.22,660
59453,0.0,0.0,0.39,0.0,0.0,0.0,0.0,0.0,0.0,0.0,0.0,0.0,0.0,0.0,0.0,0.0,0.0,0.0,0.0,0.0,0.0,0.0,0.2,0.0,0.0,0.0,0.0,0.0,0.0,0.41,0.0,0.0,0.0,0.0,0.0,0.0,0.0,0.0,0.0,1222.0,1.04,660
59454,0.0,0.0,0.26,0.0,0.0,0.0,0.0,0.0,0.0,0.0,0.0,0.0,0.0,0.0,0.0,0.0,0.0,0.0,0.0,0.0,0.0,0.0,0.2,0.0,0.0,0.0,0.0,0.0,0.0,0.54,0.0,0.0,0.0,0.0,0.0,0.0,0.0,0.0,0.0,831.0,11.92,661
59455,0.0,0.0,0.26,0.0,0.0,0.0,0.0,0.0,0.0,0.0,0.0,0.0,0.0,0.0,0.0,0.0,0.0,0.0,0.0,0.0,0.0,0.0,0.2,0.0,0.0,0.0,0.0,0.0,0.0,0.54,0.0,0.0,0.0,0.0,0.0,0.0,0.0,0.0,0.0,836.0,11.59,661
59456,0.0,0.0,0.26,0.0,0.0,0.0,0.0,0.0,0.0,0.0,0.0,0.0,0.0,0.0,0.0,0.0,0.0,0.0,0.0,0.0,0.0,0.0,0.2,0.0,0.0,0.0,0.0,0.0,0.0,0.54,0.0,0.0,0.0,0.0,0.0,0.0,0.0,0.0,0.0,841.0,11.26,661
59457,0.0,0.0,0.26,0.0,0.0,0.0,0.0,0.0,0.0,0.0,0.0,0.0,0.0,0.0,0.0,0.0,0.0,0.0,0.0,0.0,0.0,0.0,0.2,0.0,0.0,0.0,0.0,0.0,0.0,0.54,0.0,0.0,0.0,0.0,0.0,0.0,0.0,0.0,0.0,847.0,10.81,661
59458,0.0,0.0,0.26,0.0,0.0,0.0,0.0,0.0,0.0,0.0,0.0,0.0,0.0,0.0,0.0,0.0,0.0,0.0,0.0,0.0,0.0,0.0,0.2,0.0,0.0,0.0,0.0,0.0,0.0,0.54,0.0,0.0,0.0,0.0,0.0,0.0,0.0,0.0,0.0,850.0,10.59,661
59459,0.0,0.0,0.26,0.0,0.0,0.0,0.0,0.0,0.0,0.0,0.0,0.0,0.0,0.0,0.0,0.0,0.0,0.0,0.0,0.0,0.0,0.0,0.2,0.0,0.0,0.0,0.0,0.0,0.0,0.54,0.0,0.0,0.0,0.0,0.0,0.0,0.0,0.0,0.0,857.0,10.2,661
59460,0.0,0.0,0.26,0.0,0.0,0.0,0.0,0.0,0.0,0.0,0.0,0.0,0.0,0.0,0.0,0.0,0.0,0.0,0.0,0.0,0.0,0.0,0.2,0.0,0.0,0.0,0.0,0.0,0.0,0.54,0.0,0.0,0.0,0.0,0.0,0.0,0.0,0.0,0.0,865.0,9.79,661
59461,0.0,0.0,0.26,0.0,0.0,0.0,0.0,0.0,0.0,0.0,0.0,0.0,0.0,0.0,0.0,0.0,0.0,0.0,0.0,0.0,0.0,0.0,0.2,0.0,0.0,0.0,0.0,0.0,0.0,0.54,0.0,0.0,0.0,0.0,0.0,0.0,0.0,0.0,0.0,869.0,9.53,661
59462,0.0,0.0,0.26,0.0,0.0,0.0,0.0,0.0,0.0,0.0,0.0,0.0,0.0,0.0,0.0,0.0,0.0,0.0,0.0,0.0,0.0,0.0,0.2,0.0,0.0,0.0,0.0,0.0,0.0,0.54,0.0,0.0,0.0,0.0,0.0,0.0,0.0,0.0,0.0,875.0,9.21,661
59463,0.0,0.0,0.26,0.0,0.0,0.0,0.0,0.0,0.0,0.0,0.0,0.0,0.0,0.0,0.0,0.0,0.0,0.0,0.0,0.0,0.0,0.0,0.2,0.0,0.0,0.0,0.0,0.0,0.0,0.54,0.0,0.0,0.0,0.0,0.0,0.0,0.0,0.0,0.0,1117.0,2.17,661
59464,0.0,0.0,0.26,0.0,0.0,0.0,0.0,0.0,0.0,0.0,0.0,0.0,0.0,0.0,0.0,0.0,0.0,0.0,0.0,0.0,0.0,0.0,0.2,0.0,0.0,0.0,0.0,0.0,0.0,0.54,0.0,0.0,0.0,0.0,0.0,0.0,0.0,0.0,0.0,1174.0,1.55,661
59465,0.0,0.0,0.26,0.0,0.0,0.0,0.0,0.0,0.0,0.0,0.0,0.0,0.0,0.0,0.0,0.0,0.0,0.0,0.0,0.0,0.0,0.0,0.2,0.0,0.0,0.0,0.0,0.0,0.0,0.54,0.0,0.0,0.0,0.0,0.0,0.0,0.0,0.0,0.0,1222.0,1.15,661
59466,0.0,0.0,0.26,0.0,0.0,0.0,0.0,0.0,0.0,0.0,0.0,0.0,0.0,0.0,0.0,0.0,0.0,0.0,0.0,0.0,0.0,0.0,0.2,0.0,0.0,0.0,0.0,0.0,0.0,0.54,0.0,0.0,0.0,0.0,0.0,0.0,0.0,0.0,0.0,1274.0,0.8,661
59467,0.0,0.0,0.26,0.0,0.0,0.0,0.0,0.0,0.0,0.0,0.0,0.0,0.0,0.0,0.0,0.0,0.0,0.0,0.0,0.0,0.0,0.0,0.2,0.0,0.0,0.0,0.0,0.0,0.0,0.54,0.0,0.0,0.0,0.0,0.0,0.0,0.0,0.0,0.0,1321.0,0.53,661
59468,0.0,0.0,0.26,0.0,0.0,0.0,0.0,0.0,0.0,0.0,0.0,0.0,0.0,0.0,0.0,0.0,0.0,0.0,0.0,0.0,0.0,0.0,0.2,0.0,0.0,0.0,0.0,0.0,0.0,0.54,0.0,0.0,0.0,0.0,0.0,0.0,0.0,0.0,0.0,1370.0,0.29,661
59498,0.0,0.0,0.06,0.0,0.0,0.0,0.0,0.0,0.0,0.0,0.0,0.0,0.0,0.0,0.0,0.0,0.0,0.0,0.0,0.0,0.0,0.0,0.16,0.0,0.0,0.0,0.0,0.0,0.0,0.78,0.0,0.0,0.0,0.0,0.0,0.0,0.0,0.0,0.0,823.0,12.0,662
59499,0.0,0.0,0.06,0.0,0.0,0.0,0.0,0.0,0.0,0.0,0.0,0.0,0.0,0.0,0.0,0.0,0.0,0.0,0.0,0.0,0.0,0.0,0.16,0.0,0.0,0.0,0.0,0.0,0.0,0.78,0.0,0.0,0.0,0.0,0.0,0.0,0.0,0.0,0.0,832.0,11.55,662
59500,0.0,0.0,0.06,0.0,0.0,0.0,0.0,0.0,0.0,0.0,0.0,0.0,0.0,0.0,0.0,0.0,0.0,0.0,0.0,0.0,0.0,0.0,0.16,0.0,0.0,0.0,0.0,0.0,0.0,0.78,0.0,0.0,0.0,0.0,0.0,0.0,0.0,0.0,0.0,843.0,11.09,662
59501,0.0,0.0,0.06,0.0,0.0,0.0,0.0,0.0,0.0,0.0,0.0,0.0,0.0,0.0,0.0,0.0,0.0,0.0,0.0,0.0,0.0,0.0,0.16,0.0,0.0,0.0,0.0,0.0,0.0,0.78,0.0,0.0,0.0,0.0,0.0,0.0,0.0,0.0,0.0,855.0,10.67,662
59502,0.0,0.0,0.06,0.0,0.0,0.0,0.0,0.0,0.0,0.0,0.0,0.0,0.0,0.0,0.0,0.0,0.0,0.0,0.0,0.0,0.0,0.0,0.16,0.0,0.0,0.0,0.0,0.0,0.0,0.78,0.0,0.0,0.0,0.0,0.0,0.0,0.0,0.0,0.0,865.0,10.28,662
59503,0.0,0.0,0.06,0.0,0.0,0.0,0.0,0.0,0.0,0.0,0.0,0.0,0.0,0.0,0.0,0.0,0.0,0.0,0.0,0.0,0.0,0.0,0.16,0.0,0.0,0.0,0.0,0.0,0.0,0.78,0.0,0.0,0.0,0.0,0.0,0.0,0.0,0.0,0.0,876.0,9.95,662
59504,0.0,0.0,0.06,0.0,0.0,0.0,0.0,0.0,0.0,0.0,0.0,0.0,0.0,0.0,0.0,0.0,0.0,0.0,0.0,0.0,0.0,0.0,0.16,0.0,0.0,0.0,0.0,0.0,0.0,0.78,0.0,0.0,0.0,0.0,0.0,0.0,0.0,0.0,0.0,886.0,9.58,662
59505,0.0,0.0,0.06,0.0,0.0,0.0,0.0,0.0,0.0,0.0,0.0,0.0,0.0,0.0,0.0,0.0,0.0,0.0,0.0,0.0,0.0,0.0,0.16,0.0,0.0,0.0,0.0,0.0,0.0,0.78,0.0,0.0,0.0,0.0,0.0,0.0,0.0,0.0,0.0,897.0,9.29,662
59506,0.0,0.0,0.06,0.0,0.0,0.0,0.0,0.0,0.0,0.0,0.0,0.0,0.0,0.0,0.0,0.0,0.0,0.0,0.0,0.0,0.0,0.0,0.16,0.0,0.0,0.0,0.0,0.0,0.0,0.78,0.0,0.0,0.0,0.0,0.0,0.0,0.0,0.0,0.0,908.0,9.01,662
59507,0.0,0.0,0.06,0.0,0.0,0.0,0.0,0.0,0.0,0.0,0.0,0.0,0.0,0.0,0.0,0.0,0.0,0.0,0.0,0.0,0.0,0.0,0.16,0.0,0.0,0.0,0.0,0.0,0.0,0.78,0.0,0.0,0.0,0.0,0.0,0.0,0.0,0.0,0.0,1372.0,2.46,662
59508,0.0,0.0,0.06,0.0,0.0,0.0,0.0,0.0,0.0,0.0,0.0,0.0,0.0,0.0,0.0,0.0,0.0,0.0,0.0,0.0,0.0,0.0,0.16,0.0,0.0,0.0,0.0,0.0,0.0,0.78,0.0,0.0,0.0,0.0,0.0,0.0,0.0,0.0,0.0,1426.0,2.16,662
59509,0.0,0.0,0.06,0.0,0.0,0.0,0.0,0.0,0.0,0.0,0.0,0.0,0.0,0.0,0.0,0.0,0.0,0.0,0.0,0.0,0.0,0.0,0.16,0.0,0.0,0.0,0.0,0.0,0.0,0.78,0.0,0.0,0.0,0.0,0.0,0.0,0.0,0.0,0.0,1484.0,1.79,662
59510,0.0,0.0,0.06,0.0,0.0,0.0,0.0,0.0,0.0,0.0,0.0,0.0,0.0,0.0,0.0,0.0,0.0,0.0,0.0,0.0,0.0,0.0,0.16,0.0,0.0,0.0,0.0,0.0,0.0,0.78,0.0,0.0,0.0,0.0,0.0,0.0,0.0,0.0,0.0,1530.0,1.62,662
59511,0.0,0.0,0.06,0.0,0.0,0.0,0.0,0.0,0.0,0.0,0.0,0.0,0.0,0.0,0.0,0.0,0.0,0.0,0.0,0.0,0.0,0.0,0.16,0.0,0.0,0.0,0.0,0.0,0.0,0.78,0.0,0.0,0.0,0.0,0.0,0.0,0.0,0.0,0.0,1578.0,1.42,662
59512,0.0,0.0,0.06,0.0,0.0,0.0,0.0,0.0,0.0,0.0,0.0,0.0,0.0,0.0,0.0,0.0,0.0,0.0,0.0,0.0,0.0,0.0,0.16,0.0,0.0,0.0,0.0,0.0,0.0,0.78,0.0,0.0,0.0,0.0,0.0,0.0,0.0,0.0,0.0,1625.0,1.27,662
59513,0.0,0.0,0.06,0.0,0.0,0.0,0.0,0.0,0.0,0.0,0.0,0.0,0.0,0.0,0.0,0.0,0.0,0.0,0.0,0.0,0.0,0.0,0.16,0.0,0.0,0.0,0.0,0.0,0.0,0.78,0.0,0.0,0.0,0.0,0.0,0.0,0.0,0.0,0.0,1673.0,1.11,662
59514,0.0,0.0,0.67,0.33,0.0,0.0,0.0,0.0,0.0,0.0,0.0,0.0,0.0,0.0,0.0,0.0,0.0,0.0,0.0,0.0,0.0,0.0,0.0,0.0,0.0,0.0,0.0,0.0,0.0,0.0,0.0,0.0,0.0,0.0,0.0,0.0,0.0,0.0,0.0,864.0,11.559999999999999,663
59515,0.0,0.0,0.67,0.33,0.0,0.0,0.0,0.0,0.0,0.0,0.0,0.0,0.0,0.0,0.0,0.0,0.0,0.0,0.0,0.0,0.0,0.0,0.0,0.0,0.0,0.0,0.0,0.0,0.0,0.0,0.0,0.0,0.0,0.0,0.0,0.0,0.0,0.0,0.0,869.0,11.27,663
59516,0.0,0.0,0.67,0.33,0.0,0.0,0.0,0.0,0.0,0.0,0.0,0.0,0.0,0.0,0.0,0.0,0.0,0.0,0.0,0.0,0.0,0.0,0.0,0.0,0.0,0.0,0.0,0.0,0.0,0.0,0.0,0.0,0.0,0.0,0.0,0.0,0.0,0.0,0.0,873.0,10.695,663
59517,0.0,0.0,0.67,0.33,0.0,0.0,0.0,0.0,0.0,0.0,0.0,0.0,0.0,0.0,0.0,0.0,0.0,0.0,0.0,0.0,0.0,0.0,0.0,0.0,0.0,0.0,0.0,0.0,0.0,0.0,0.0,0.0,0.0,0.0,0.0,0.0,0.0,0.0,0.0,874.0,10.71,663
59518,0.0,0.0,0.67,0.33,0.0,0.0,0.0,0.0,0.0,0.0,0.0,0.0,0.0,0.0,0.0,0.0,0.0,0.0,0.0,0.0,0.0,0.0,0.0,0.0,0.0,0.0,0.0,0.0,0.0,0.0,0.0,0.0,0.0,0.0,0.0,0.0,0.0,0.0,0.0,878.0,10.31,663
59519,0.0,0.0,0.67,0.33,0.0,0.0,0.0,0.0,0.0,0.0,0.0,0.0,0.0,0.0,0.0,0.0,0.0,0.0,0.0,0.0,0.0,0.0,0.0,0.0,0.0,0.0,0.0,0.0,0.0,0.0,0.0,0.0,0.0,0.0,0.0,0.0,0.0,0.0,0.0,881.0,10.15,663
59520,0.0,0.0,0.67,0.33,0.0,0.0,0.0,0.0,0.0,0.0,0.0,0.0,0.0,0.0,0.0,0.0,0.0,0.0,0.0,0.0,0.0,0.0,0.0,0.0,0.0,0.0,0.0,0.0,0.0,0.0,0.0,0.0,0.0,0.0,0.0,0.0,0.0,0.0,0.0,883.0,9.86,663
59521,0.0,0.0,0.67,0.33,0.0,0.0,0.0,0.0,0.0,0.0,0.0,0.0,0.0,0.0,0.0,0.0,0.0,0.0,0.0,0.0,0.0,0.0,0.0,0.0,0.0,0.0,0.0,0.0,0.0,0.0,0.0,0.0,0.0,0.0,0.0,0.0,0.0,0.0,0.0,890.0,9.37,663
59522,0.0,0.0,0.67,0.33,0.0,0.0,0.0,0.0,0.0,0.0,0.0,0.0,0.0,0.0,0.0,0.0,0.0,0.0,0.0,0.0,0.0,0.0,0.0,0.0,0.0,0.0,0.0,0.0,0.0,0.0,0.0,0.0,0.0,0.0,0.0,0.0,0.0,0.0,0.0,893.0,9.02,663
59523,0.0,0.0,0.67,0.33,0.0,0.0,0.0,0.0,0.0,0.0,0.0,0.0,0.0,0.0,0.0,0.0,0.0,0.0,0.0,0.0,0.0,0.0,0.0,0.0,0.0,0.0,0.0,0.0,0.0,0.0,0.0,0.0,0.0,0.0,0.0,0.0,0.0,0.0,0.0,1071.0,1.97,663
59524,0.0,0.0,0.67,0.33,0.0,0.0,0.0,0.0,0.0,0.0,0.0,0.0,0.0,0.0,0.0,0.0,0.0,0.0,0.0,0.0,0.0,0.0,0.0,0.0,0.0,0.0,0.0,0.0,0.0,0.0,0.0,0.0,0.0,0.0,0.0,0.0,0.0,0.0,0.0,1224.0,0.6399999999999999,663
59525,0.0,0.0,0.67,0.33,0.0,0.0,0.0,0.0,0.0,0.0,0.0,0.0,0.0,0.0,0.0,0.0,0.0,0.0,0.0,0.0,0.0,0.0,0.0,0.0,0.0,0.0,0.0,0.0,0.0,0.0,0.0,0.0,0.0,0.0,0.0,0.0,0.0,0.0,0.0,1073.0,1.8780640178391192,663
64602,0.0,0.0,0.67,0.33,0.0,0.0,0.0,0.0,0.0,0.0,0.0,0.0,0.0,0.0,0.0,0.0,0.0,0.0,0.0,0.0,0.0,0.0,0.0,0.0,0.0,0.0,0.0,0.0,0.0,0.0,0.0,0.0,0.0,0.0,0.0,0.0,0.0,0.0,0.0,872.0,10.16,663
64603,0.0,0.0,0.67,0.33,0.0,0.0,0.0,0.0,0.0,0.0,0.0,0.0,0.0,0.0,0.0,0.0,0.0,0.0,0.0,0.0,0.0,0.0,0.0,0.0,0.0,0.0,0.0,0.0,0.0,0.0,0.0,0.0,0.0,0.0,0.0,0.0,0.0,0.0,0.0,863.0,10.59,663
64604,0.0,0.0,0.67,0.33,0.0,0.0,0.0,0.0,0.0,0.0,0.0,0.0,0.0,0.0,0.0,0.0,0.0,0.0,0.0,0.0,0.0,0.0,0.0,0.0,0.0,0.0,0.0,0.0,0.0,0.0,0.0,0.0,0.0,0.0,0.0,0.0,0.0,0.0,0.0,855.0,11.11,663
88134,0.0,0.0,0.67,0.33,0.0,0.0,0.0,0.0,0.0,0.0,0.0,0.0,0.0,0.0,0.0,0.0,0.0,0.0,0.0,0.0,0.0,0.0,0.0,0.0,0.0,0.0,0.0,0.0,0.0,0.0,0.0,0.0,0.0,0.0,0.0,0.0,0.0,0.0,0.0,892.0,9.24,663
88135,0.0,0.0,0.67,0.33,0.0,0.0,0.0,0.0,0.0,0.0,0.0,0.0,0.0,0.0,0.0,0.0,0.0,0.0,0.0,0.0,0.0,0.0,0.0,0.0,0.0,0.0,0.0,0.0,0.0,0.0,0.0,0.0,0.0,0.0,0.0,0.0,0.0,0.0,0.0,900.0,8.76,663
88925,0.0,0.0,0.67,0.33,0.0,0.0,0.0,0.0,0.0,0.0,0.0,0.0,0.0,0.0,0.0,0.0,0.0,0.0,0.0,0.0,0.0,0.0,0.0,0.0,0.0,0.0,0.0,0.0,0.0,0.0,0.0,0.0,0.0,0.0,0.0,0.0,0.0,0.0,0.0,1186.0,0.6299999999999999,663
88926,0.0,0.0,0.67,0.33,0.0,0.0,0.0,0.0,0.0,0.0,0.0,0.0,0.0,0.0,0.0,0.0,0.0,0.0,0.0,0.0,0.0,0.0,0.0,0.0,0.0,0.0,0.0,0.0,0.0,0.0,0.0,0.0,0.0,0.0,0.0,0.0,0.0,0.0,0.0,1145.0,1.06,663
88927,0.0,0.0,0.67,0.33,0.0,0.0,0.0,0.0,0.0,0.0,0.0,0.0,0.0,0.0,0.0,0.0,0.0,0.0,0.0,0.0,0.0,0.0,0.0,0.0,0.0,0.0,0.0,0.0,0.0,0.0,0.0,0.0,0.0,0.0,0.0,0.0,0.0,0.0,0.0,1125.0,1.31,663
88928,0.0,0.0,0.67,0.33,0.0,0.0,0.0,0.0,0.0,0.0,0.0,0.0,0.0,0.0,0.0,0.0,0.0,0.0,0.0,0.0,0.0,0.0,0.0,0.0,0.0,0.0,0.0,0.0,0.0,0.0,0.0,0.0,0.0,0.0,0.0,0.0,0.0,0.0,0.0,1117.0,1.4500000000000002,663
88929,0.0,0.0,0.67,0.33,0.0,0.0,0.0,0.0,0.0,0.0,0.0,0.0,0.0,0.0,0.0,0.0,0.0,0.0,0.0,0.0,0.0,0.0,0.0,0.0,0.0,0.0,0.0,0.0,0.0,0.0,0.0,0.0,0.0,0.0,0.0,0.0,0.0,0.0,0.0,1074.0,2.14,663
88930,0.0,0.0,0.67,0.33,0.0,0.0,0.0,0.0,0.0,0.0,0.0,0.0,0.0,0.0,0.0,0.0,0.0,0.0,0.0,0.0,0.0,0.0,0.0,0.0,0.0,0.0,0.0,0.0,0.0,0.0,0.0,0.0,0.0,0.0,0.0,0.0,0.0,0.0,0.0,1036.0,2.91,663
88931,0.0,0.0,0.67,0.33,0.0,0.0,0.0,0.0,0.0,0.0,0.0,0.0,0.0,0.0,0.0,0.0,0.0,0.0,0.0,0.0,0.0,0.0,0.0,0.0,0.0,0.0,0.0,0.0,0.0,0.0,0.0,0.0,0.0,0.0,0.0,0.0,0.0,0.0,0.0,983.0,4.341091259055681,663
90583,0.0,0.0,0.67,0.33,0.0,0.0,0.0,0.0,0.0,0.0,0.0,0.0,0.0,0.0,0.0,0.0,0.0,0.0,0.0,0.0,0.0,0.0,0.0,0.0,0.0,0.0,0.0,0.0,0.0,0.0,0.0,0.0,0.0,0.0,0.0,0.0,0.0,0.0,0.0,1180.0,0.667452952889954,663
90584,0.0,0.0,0.67,0.33,0.0,0.0,0.0,0.0,0.0,0.0,0.0,0.0,0.0,0.0,0.0,0.0,0.0,0.0,0.0,0.0,0.0,0.0,0.0,0.0,0.0,0.0,0.0,0.0,0.0,0.0,0.0,0.0,0.0,0.0,0.0,0.0,0.0,0.0,0.0,1179.0,0.6812412373755872,663
90585,0.0,0.0,0.67,0.33,0.0,0.0,0.0,0.0,0.0,0.0,0.0,0.0,0.0,0.0,0.0,0.0,0.0,0.0,0.0,0.0,0.0,0.0,0.0,0.0,0.0,0.0,0.0,0.0,0.0,0.0,0.0,0.0,0.0,0.0,0.0,0.0,0.0,0.0,0.0,1176.0,0.7201593034059568,663
90586,0.0,0.0,0.67,0.33,0.0,0.0,0.0,0.0,0.0,0.0,0.0,0.0,0.0,0.0,0.0,0.0,0.0,0.0,0.0,0.0,0.0,0.0,0.0,0.0,0.0,0.0,0.0,0.0,0.0,0.0,0.0,0.0,0.0,0.0,0.0,0.0,0.0,0.0,0.0,1174.0,0.7403626894942439,663
90587,0.0,0.0,0.67,0.33,0.0,0.0,0.0,0.0,0.0,0.0,0.0,0.0,0.0,0.0,0.0,0.0,0.0,0.0,0.0,0.0,0.0,0.0,0.0,0.0,0.0,0.0,0.0,0.0,0.0,0.0,0.0,0.0,0.0,0.0,0.0,0.0,0.0,0.0,0.0,1167.0,0.8095597146352678,663
90588,0.0,0.0,0.67,0.33,0.0,0.0,0.0,0.0,0.0,0.0,0.0,0.0,0.0,0.0,0.0,0.0,0.0,0.0,0.0,0.0,0.0,0.0,0.0,0.0,0.0,0.0,0.0,0.0,0.0,0.0,0.0,0.0,0.0,0.0,0.0,0.0,0.0,0.0,0.0,1159.0,0.9111576087399766,663
90589,0.0,0.0,0.67,0.33,0.0,0.0,0.0,0.0,0.0,0.0,0.0,0.0,0.0,0.0,0.0,0.0,0.0,0.0,0.0,0.0,0.0,0.0,0.0,0.0,0.0,0.0,0.0,0.0,0.0,0.0,0.0,0.0,0.0,0.0,0.0,0.0,0.0,0.0,0.0,1151.0,1.0170333392987805,663
90590,0.0,0.0,0.67,0.33,0.0,0.0,0.0,0.0,0.0,0.0,0.0,0.0,0.0,0.0,0.0,0.0,0.0,0.0,0.0,0.0,0.0,0.0,0.0,0.0,0.0,0.0,0.0,0.0,0.0,0.0,0.0,0.0,0.0,0.0,0.0,0.0,0.0,0.0,0.0,1146.0,1.0718820073061257,663
90591,0.0,0.0,0.67,0.33,0.0,0.0,0.0,0.0,0.0,0.0,0.0,0.0,0.0,0.0,0.0,0.0,0.0,0.0,0.0,0.0,0.0,0.0,0.0,0.0,0.0,0.0,0.0,0.0,0.0,0.0,0.0,0.0,0.0,0.0,0.0,0.0,0.0,0.0,0.0,1128.0,1.3222192947339189,663
90592,0.0,0.0,0.67,0.33,0.0,0.0,0.0,0.0,0.0,0.0,0.0,0.0,0.0,0.0,0.0,0.0,0.0,0.0,0.0,0.0,0.0,0.0,0.0,0.0,0.0,0.0,0.0,0.0,0.0,0.0,0.0,0.0,0.0,0.0,0.0,0.0,0.0,0.0,0.0,1123.0,1.3802112417116061,663
90593,0.0,0.0,0.67,0.33,0.0,0.0,0.0,0.0,0.0,0.0,0.0,0.0,0.0,0.0,0.0,0.0,0.0,0.0,0.0,0.0,0.0,0.0,0.0,0.0,0.0,0.0,0.0,0.0,0.0,0.0,0.0,0.0,0.0,0.0,0.0,0.0,0.0,0.0,0.0,1113.0,1.5078558716958308,663
90594,0.0,0.0,0.67,0.33,0.0,0.0,0.0,0.0,0.0,0.0,0.0,0.0,0.0,0.0,0.0,0.0,0.0,0.0,0.0,0.0,0.0,0.0,0.0,0.0,0.0,0.0,0.0,0.0,0.0,0.0,0.0,0.0,0.0,0.0,0.0,0.0,0.0,0.0,0.0,1103.0,1.6503075231319366,663
90595,0.0,0.0,0.67,0.33,0.0,0.0,0.0,0.0,0.0,0.0,0.0,0.0,0.0,0.0,0.0,0.0,0.0,0.0,0.0,0.0,0.0,0.0,0.0,0.0,0.0,0.0,0.0,0.0,0.0,0.0,0.0,0.0,0.0,0.0,0.0,0.0,0.0,0.0,0.0,1098.0,1.7238659644435037,663
90596,0.0,0.0,0.67,0.33,0.0,0.0,0.0,0.0,0.0,0.0,0.0,0.0,0.0,0.0,0.0,0.0,0.0,0.0,0.0,0.0,0.0,0.0,0.0,0.0,0.0,0.0,0.0,0.0,0.0,0.0,0.0,0.0,0.0,0.0,0.0,0.0,0.0,0.0,0.0,1093.0,1.812913356642856,663
90597,0.0,0.0,0.67,0.33,0.0,0.0,0.0,0.0,0.0,0.0,0.0,0.0,0.0,0.0,0.0,0.0,0.0,0.0,0.0,0.0,0.0,0.0,0.0,0.0,0.0,0.0,0.0,0.0,0.0,0.0,0.0,0.0,0.0,0.0,0.0,0.0,0.0,0.0,0.0,1088.0,1.903089986991944,663
90598,0.0,0.0,0.67,0.33,0.0,0.0,0.0,0.0,0.0,0.0,0.0,0.0,0.0,0.0,0.0,0.0,0.0,0.0,0.0,0.0,0.0,0.0,0.0,0.0,0.0,0.0,0.0,0.0,0.0,0.0,0.0,0.0,0.0,0.0,0.0,0.0,0.0,0.0,0.0,1083.0,1.977723605288848,663
90599,0.0,0.0,0.67,0.33,0.0,0.0,0.0,0.0,0.0,0.0,0.0,0.0,0.0,0.0,0.0,0.0,0.0,0.0,0.0,0.0,0.0,0.0,0.0,0.0,0.0,0.0,0.0,0.0,0.0,0.0,0.0,0.0,0.0,0.0,0.0,0.0,0.0,0.0,0.0,1063.0,2.3324384599156054,663
90600,0.0,0.0,0.67,0.33,0.0,0.0,0.0,0.0,0.0,0.0,0.0,0.0,0.0,0.0,0.0,0.0,0.0,0.0,0.0,0.0,0.0,0.0,0.0,0.0,0.0,0.0,0.0,0.0,0.0,0.0,0.0,0.0,0.0,0.0,0.0,0.0,0.0,0.0,0.0,1053.0,2.531478917042255,663
90601,0.0,0.0,0.67,0.33,0.0,0.0,0.0,0.0,0.0,0.0,0.0,0.0,0.0,0.0,0.0,0.0,0.0,0.0,0.0,0.0,0.0,0.0,0.0,0.0,0.0,0.0,0.0,0.0,0.0,0.0,0.0,0.0,0.0,0.0,0.0,0.0,0.0,0.0,0.0,1043.0,2.740362689494244,663
90602,0.0,0.0,0.67,0.33,0.0,0.0,0.0,0.0,0.0,0.0,0.0,0.0,0.0,0.0,0.0,0.0,0.0,0.0,0.0,0.0,0.0,0.0,0.0,0.0,0.0,0.0,0.0,0.0,0.0,0.0,0.0,0.0,0.0,0.0,0.0,0.0,0.0,0.0,0.0,1033.0,2.9731278535996988,663
90603,0.0,0.0,0.67,0.33,0.0,0.0,0.0,0.0,0.0,0.0,0.0,0.0,0.0,0.0,0.0,0.0,0.0,0.0,0.0,0.0,0.0,0.0,0.0,0.0,0.0,0.0,0.0,0.0,0.0,0.0,0.0,0.0,0.0,0.0,0.0,0.0,0.0,0.0,0.0,1023.0,3.1875207208364627,663
90604,0.0,0.0,0.67,0.33,0.0,0.0,0.0,0.0,0.0,0.0,0.0,0.0,0.0,0.0,0.0,0.0,0.0,0.0,0.0,0.0,0.0,0.0,0.0,0.0,0.0,0.0,0.0,0.0,0.0,0.0,0.0,0.0,0.0,0.0,0.0,0.0,0.0,0.0,0.0,1013.0,3.4771212547196626,663
90605,0.0,0.0,0.67,0.33,0.0,0.0,0.0,0.0,0.0,0.0,0.0,0.0,0.0,0.0,0.0,0.0,0.0,0.0,0.0,0.0,0.0,0.0,0.0,0.0,0.0,0.0,0.0,0.0,0.0,0.0,0.0,0.0,0.0,0.0,0.0,0.0,0.0,0.0,0.0,1003.0,3.755874855672492,663
90606,0.0,0.0,0.67,0.33,0.0,0.0,0.0,0.0,0.0,0.0,0.0,0.0,0.0,0.0,0.0,0.0,0.0,0.0,0.0,0.0,0.0,0.0,0.0,0.0,0.0,0.0,0.0,0.0,0.0,0.0,0.0,0.0,0.0,0.0,0.0,0.0,0.0,0.0,0.0,993.0,4.049218022670181,663
90607,0.0,0.0,0.67,0.33,0.0,0.0,0.0,0.0,0.0,0.0,0.0,0.0,0.0,0.0,0.0,0.0,0.0,0.0,0.0,0.0,0.0,0.0,0.0,0.0,0.0,0.0,0.0,0.0,0.0,0.0,0.0,0.0,0.0,0.0,0.0,0.0,0.0,0.0,0.0,978.0,4.505149978319906,663
90608,0.0,0.0,0.67,0.33,0.0,0.0,0.0,0.0,0.0,0.0,0.0,0.0,0.0,0.0,0.0,0.0,0.0,0.0,0.0,0.0,0.0,0.0,0.0,0.0,0.0,0.0,0.0,0.0,0.0,0.0,0.0,0.0,0.0,0.0,0.0,0.0,0.0,0.0,0.0,973.0,4.662757831681574,663
90609,0.0,0.0,0.67,0.33,0.0,0.0,0.0,0.0,0.0,0.0,0.0,0.0,0.0,0.0,0.0,0.0,0.0,0.0,0.0,0.0,0.0,0.0,0.0,0.0,0.0,0.0,0.0,0.0,0.0,0.0,0.0,0.0,0.0,0.0,0.0,0.0,0.0,0.0,0.0,946.0,5.544068044350276,663
90610,0.0,0.0,0.67,0.33,0.0,0.0,0.0,0.0,0.0,0.0,0.0,0.0,0.0,0.0,0.0,0.0,0.0,0.0,0.0,0.0,0.0,0.0,0.0,0.0,0.0,0.0,0.0,0.0,0.0,0.0,0.0,0.0,0.0,0.0,0.0,0.0,0.0,0.0,0.0,931.0,6.146128035678237,663
59526,0.0,0.0,0.41,0.35,0.0,0.0,0.0,0.0,0.0,0.0,0.0,0.0,0.0,0.0,0.0,0.0,0.0,0.0,0.0,0.0,0.0,0.0,0.0,0.0,0.0,0.0,0.0,0.0,0.0,0.24,0.0,0.0,0.0,0.0,0.0,0.0,0.0,0.0,0.0,894.0,11.55,664
59527,0.0,0.0,0.41,0.35,0.0,0.0,0.0,0.0,0.0,0.0,0.0,0.0,0.0,0.0,0.0,0.0,0.0,0.0,0.0,0.0,0.0,0.0,0.0,0.0,0.0,0.0,0.0,0.0,0.0,0.24,0.0,0.0,0.0,0.0,0.0,0.0,0.0,0.0,0.0,899.0,11.09,664
59528,0.0,0.0,0.41,0.35,0.0,0.0,0.0,0.0,0.0,0.0,0.0,0.0,0.0,0.0,0.0,0.0,0.0,0.0,0.0,0.0,0.0,0.0,0.0,0.0,0.0,0.0,0.0,0.0,0.0,0.24,0.0,0.0,0.0,0.0,0.0,0.0,0.0,0.0,0.0,907.0,10.58,664
59529,0.0,0.0,0.41,0.35,0.0,0.0,0.0,0.0,0.0,0.0,0.0,0.0,0.0,0.0,0.0,0.0,0.0,0.0,0.0,0.0,0.0,0.0,0.0,0.0,0.0,0.0,0.0,0.0,0.0,0.24,0.0,0.0,0.0,0.0,0.0,0.0,0.0,0.0,0.0,909.0,10.35,664
59530,0.0,0.0,0.41,0.35,0.0,0.0,0.0,0.0,0.0,0.0,0.0,0.0,0.0,0.0,0.0,0.0,0.0,0.0,0.0,0.0,0.0,0.0,0.0,0.0,0.0,0.0,0.0,0.0,0.0,0.24,0.0,0.0,0.0,0.0,0.0,0.0,0.0,0.0,0.0,912.0,10.06,664
59531,0.0,0.0,0.41,0.35,0.0,0.0,0.0,0.0,0.0,0.0,0.0,0.0,0.0,0.0,0.0,0.0,0.0,0.0,0.0,0.0,0.0,0.0,0.0,0.0,0.0,0.0,0.0,0.0,0.0,0.24,0.0,0.0,0.0,0.0,0.0,0.0,0.0,0.0,0.0,914.0,9.969999999999999,664
59532,0.0,0.0,0.41,0.35,0.0,0.0,0.0,0.0,0.0,0.0,0.0,0.0,0.0,0.0,0.0,0.0,0.0,0.0,0.0,0.0,0.0,0.0,0.0,0.0,0.0,0.0,0.0,0.0,0.0,0.24,0.0,0.0,0.0,0.0,0.0,0.0,0.0,0.0,0.0,919.0,9.56,664
59533,0.0,0.0,0.41,0.35,0.0,0.0,0.0,0.0,0.0,0.0,0.0,0.0,0.0,0.0,0.0,0.0,0.0,0.0,0.0,0.0,0.0,0.0,0.0,0.0,0.0,0.0,0.0,0.0,0.0,0.24,0.0,0.0,0.0,0.0,0.0,0.0,0.0,0.0,0.0,922.0,9.38,664
59534,0.0,0.0,0.41,0.35,0.0,0.0,0.0,0.0,0.0,0.0,0.0,0.0,0.0,0.0,0.0,0.0,0.0,0.0,0.0,0.0,0.0,0.0,0.0,0.0,0.0,0.0,0.0,0.0,0.0,0.24,0.0,0.0,0.0,0.0,0.0,0.0,0.0,0.0,0.0,1075.0,2.72,664
59535,0.0,0.0,0.41,0.35,0.0,0.0,0.0,0.0,0.0,0.0,0.0,0.0,0.0,0.0,0.0,0.0,0.0,0.0,0.0,0.0,0.0,0.0,0.0,0.0,0.0,0.0,0.0,0.0,0.0,0.24,0.0,0.0,0.0,0.0,0.0,0.0,0.0,0.0,0.0,1109.0,2.08,664
59536,0.0,0.0,0.41,0.35,0.0,0.0,0.0,0.0,0.0,0.0,0.0,0.0,0.0,0.0,0.0,0.0,0.0,0.0,0.0,0.0,0.0,0.0,0.0,0.0,0.0,0.0,0.0,0.0,0.0,0.24,0.0,0.0,0.0,0.0,0.0,0.0,0.0,0.0,0.0,1125.0,1.75,664
59537,0.0,0.0,0.41,0.35,0.0,0.0,0.0,0.0,0.0,0.0,0.0,0.0,0.0,0.0,0.0,0.0,0.0,0.0,0.0,0.0,0.0,0.0,0.0,0.0,0.0,0.0,0.0,0.0,0.0,0.24,0.0,0.0,0.0,0.0,0.0,0.0,0.0,0.0,0.0,1136.0,1.63,664
59538,0.0,0.0,0.41,0.35,0.0,0.0,0.0,0.0,0.0,0.0,0.0,0.0,0.0,0.0,0.0,0.0,0.0,0.0,0.0,0.0,0.0,0.0,0.0,0.0,0.0,0.0,0.0,0.0,0.0,0.24,0.0,0.0,0.0,0.0,0.0,0.0,0.0,0.0,0.0,1174.0,1.14,664
59539,0.0,0.0,0.41,0.35,0.0,0.0,0.0,0.0,0.0,0.0,0.0,0.0,0.0,0.0,0.0,0.0,0.0,0.0,0.0,0.0,0.0,0.0,0.0,0.0,0.0,0.0,0.0,0.0,0.0,0.24,0.0,0.0,0.0,0.0,0.0,0.0,0.0,0.0,0.0,1222.0,0.65,664
59540,0.0,0.0,0.31,0.36,0.0,0.0,0.0,0.0,0.0,0.0,0.0,0.0,0.0,0.0,0.0,0.0,0.0,0.0,0.0,0.0,0.0,0.0,0.0,0.0,0.0,0.0,0.0,0.0,0.0,0.33,0.0,0.0,0.0,0.0,0.0,0.0,0.0,0.0,0.0,907.0,11.83,665
59541,0.0,0.0,0.31,0.36,0.0,0.0,0.0,0.0,0.0,0.0,0.0,0.0,0.0,0.0,0.0,0.0,0.0,0.0,0.0,0.0,0.0,0.0,0.0,0.0,0.0,0.0,0.0,0.0,0.0,0.33,0.0,0.0,0.0,0.0,0.0,0.0,0.0,0.0,0.0,909.0,11.57,665
59542,0.0,0.0,0.31,0.36,0.0,0.0,0.0,0.0,0.0,0.0,0.0,0.0,0.0,0.0,0.0,0.0,0.0,0.0,0.0,0.0,0.0,0.0,0.0,0.0,0.0,0.0,0.0,0.0,0.0,0.33,0.0,0.0,0.0,0.0,0.0,0.0,0.0,0.0,0.0,915.0,11.09,665
59543,0.0,0.0,0.31,0.36,0.0,0.0,0.0,0.0,0.0,0.0,0.0,0.0,0.0,0.0,0.0,0.0,0.0,0.0,0.0,0.0,0.0,0.0,0.0,0.0,0.0,0.0,0.0,0.0,0.0,0.33,0.0,0.0,0.0,0.0,0.0,0.0,0.0,0.0,0.0,920.0,10.78,665
59544,0.0,0.0,0.31,0.36,0.0,0.0,0.0,0.0,0.0,0.0,0.0,0.0,0.0,0.0,0.0,0.0,0.0,0.0,0.0,0.0,0.0,0.0,0.0,0.0,0.0,0.0,0.0,0.0,0.0,0.33,0.0,0.0,0.0,0.0,0.0,0.0,0.0,0.0,0.0,923.0,10.54,665
59545,0.0,0.0,0.31,0.36,0.0,0.0,0.0,0.0,0.0,0.0,0.0,0.0,0.0,0.0,0.0,0.0,0.0,0.0,0.0,0.0,0.0,0.0,0.0,0.0,0.0,0.0,0.0,0.0,0.0,0.33,0.0,0.0,0.0,0.0,0.0,0.0,0.0,0.0,0.0,928.0,10.19,665
59546,0.0,0.0,0.31,0.36,0.0,0.0,0.0,0.0,0.0,0.0,0.0,0.0,0.0,0.0,0.0,0.0,0.0,0.0,0.0,0.0,0.0,0.0,0.0,0.0,0.0,0.0,0.0,0.0,0.0,0.33,0.0,0.0,0.0,0.0,0.0,0.0,0.0,0.0,0.0,933.0,9.93,665
59547,0.0,0.0,0.31,0.36,0.0,0.0,0.0,0.0,0.0,0.0,0.0,0.0,0.0,0.0,0.0,0.0,0.0,0.0,0.0,0.0,0.0,0.0,0.0,0.0,0.0,0.0,0.0,0.0,0.0,0.33,0.0,0.0,0.0,0.0,0.0,0.0,0.0,0.0,0.0,936.0,9.71,665
59548,0.0,0.0,0.31,0.36,0.0,0.0,0.0,0.0,0.0,0.0,0.0,0.0,0.0,0.0,0.0,0.0,0.0,0.0,0.0,0.0,0.0,0.0,0.0,0.0,0.0,0.0,0.0,0.0,0.0,0.33,0.0,0.0,0.0,0.0,0.0,0.0,0.0,0.0,0.0,939.0,9.58,665
59549,0.0,0.0,0.31,0.36,0.0,0.0,0.0,0.0,0.0,0.0,0.0,0.0,0.0,0.0,0.0,0.0,0.0,0.0,0.0,0.0,0.0,0.0,0.0,0.0,0.0,0.0,0.0,0.0,0.0,0.33,0.0,0.0,0.0,0.0,0.0,0.0,0.0,0.0,0.0,1121.0,2.72,665
59550,0.0,0.0,0.31,0.36,0.0,0.0,0.0,0.0,0.0,0.0,0.0,0.0,0.0,0.0,0.0,0.0,0.0,0.0,0.0,0.0,0.0,0.0,0.0,0.0,0.0,0.0,0.0,0.0,0.0,0.33,0.0,0.0,0.0,0.0,0.0,0.0,0.0,0.0,0.0,1172.0,1.82,665
59551,0.0,0.0,0.31,0.36,0.0,0.0,0.0,0.0,0.0,0.0,0.0,0.0,0.0,0.0,0.0,0.0,0.0,0.0,0.0,0.0,0.0,0.0,0.0,0.0,0.0,0.0,0.0,0.0,0.0,0.33,0.0,0.0,0.0,0.0,0.0,0.0,0.0,0.0,0.0,1225.0,1.08,665
59552,0.0,0.0,0.31,0.36,0.0,0.0,0.0,0.0,0.0,0.0,0.0,0.0,0.0,0.0,0.0,0.0,0.0,0.0,0.0,0.0,0.0,0.0,0.0,0.0,0.0,0.0,0.0,0.0,0.0,0.33,0.0,0.0,0.0,0.0,0.0,0.0,0.0,0.0,0.0,1273.0,0.63,665
59553,0.0,0.0,0.31,0.36,0.0,0.0,0.0,0.0,0.0,0.0,0.0,0.0,0.0,0.0,0.0,0.0,0.0,0.0,0.0,0.0,0.0,0.0,0.0,0.0,0.0,0.0,0.0,0.0,0.0,0.33,0.0,0.0,0.0,0.0,0.0,0.0,0.0,0.0,0.0,1325.0,0.15,665
59561,0.13,0.0,0.0,0.0,0.0,0.0,0.03,0.0,0.0,0.0,0.0,0.0,0.03,0.0,0.0,0.0,0.05,0.0,0.0,0.0,0.0,0.0,0.06,0.0,0.0,0.0,0.0,0.0,0.0,0.7,0.0,0.0,0.0,0.0,0.0,0.0,0.0,0.0,0.0,1769.0,2.37,666
59562,0.13,0.0,0.0,0.0,0.0,0.0,0.03,0.0,0.0,0.0,0.0,0.0,0.03,0.0,0.0,0.0,0.05,0.0,0.0,0.0,0.0,0.0,0.06,0.0,0.0,0.0,0.0,0.0,0.0,0.7,0.0,0.0,0.0,0.0,0.0,0.0,0.0,0.0,0.0,1744.0,2.49,666
59563,0.13,0.0,0.0,0.0,0.0,0.0,0.03,0.0,0.0,0.0,0.0,0.0,0.03,0.0,0.0,0.0,0.05,0.0,0.0,0.0,0.0,0.0,0.06,0.0,0.0,0.0,0.0,0.0,0.0,0.7,0.0,0.0,0.0,0.0,0.0,0.0,0.0,0.0,0.0,1719.0,2.63,666
59564,0.13,0.0,0.0,0.0,0.0,0.0,0.03,0.0,0.0,0.0,0.0,0.0,0.03,0.0,0.0,0.0,0.05,0.0,0.0,0.0,0.0,0.0,0.06,0.0,0.0,0.0,0.0,0.0,0.0,0.7,0.0,0.0,0.0,0.0,0.0,0.0,0.0,0.0,0.0,1695.0,2.77,666
