Repository: R3sten/glass_dynamics

# GlassDynamics: Ridge Regression for Glass Viscosity Prediction

## Bachelor's thesis in physics

### Università degli Studi di Trieste

The main goal of this project is to develop a reliable and interpretable predictive model for glass viscosity, moving beyond "black-box" machine learning to provide physically meaningful insights for materials science applications.


This repository implements a workflow that bridges the gap between empirical models and modern data science techniques.

File: data/viscosity_raw_data.csv (part 70 of 81)
,Al2O3,As2O3,B2O3,BaO,BeO,Bi2O3,CaO,CdO,CoO,Cs2O,CuO,Fe2O3,FeO,Ga2O3,GeO2,HfO2,K2O,La2O3,Li2O,MgO,MnO,MoO3,Na2O,Nb2O5,NiO,P2O5,PbO,Rb2O,Sb2O3,SiO2,SrO,Ta2O5,TeO2,TiO2,Tl2O,WO3,Y2O3,ZnO,ZrO2,T,log_visc,ID
59565,0.13,0.0,0.0,0.0,0.0,0.0,0.03,0.0,0.0,0.0,0.0,0.0,0.03,0.0,0.0,0.0,0.05,0.0,0.0,0.0,0.0,0.0,0.06,0.0,0.0,0.0,0.0,0.0,0.0,0.7,0.0,0.0,0.0,0.0,0.0,0.0,0.0,0.0,0.0,1670.0,2.92,666
59566,0.13,0.0,0.0,0.0,0.0,0.0,0.03,0.0,0.0,0.0,0.0,0.0,0.03,0.0,0.0,0.0,0.05,0.0,0.0,0.0,0.0,0.0,0.06,0.0,0.0,0.0,0.0,0.0,0.0,0.7,0.0,0.0,0.0,0.0,0.0,0.0,0.0,0.0,0.0,1646.0,3.08,666
59567,0.13,0.0,0.0,0.0,0.0,0.0,0.03,0.0,0.0,0.0,0.0,0.0,0.03,0.0,0.0,0.0,0.05,0.0,0.0,0.0,0.0,0.0,0.06,0.0,0.0,0.0,0.0,0.0,0.0,0.7,0.0,0.0,0.0,0.0,0.0,0.0,0.0,0.0,0.0,1621.0,3.23,666
59568,0.13,0.0,0.0,0.0,0.0,0.0,0.03,0.0,0.0,0.0,0.0,0.0,0.03,0.0,0.0,0.0,0.05,0.0,0.0,0.0,0.0,0.0,0.06,0.0,0.0,0.0,0.0,0.0,0.0,0.7,0.0,0.0,0.0,0.0,0.0,0.0,0.0,0.0,0.0,1596.0,3.4,666
59569,0.13,0.0,0.0,0.0,0.0,0.0,0.03,0.0,0.0,0.0,0.0,0.0,0.03,0.0,0.0,0.0,0.05,0.0,0.0,0.0,0.0,0.0,0.06,0.0,0.0,0.0,0.0,0.0,0.0,0.7,0.0,0.0,0.0,0.0,0.0,0.0,0.0,0.0,0.0,1572.0,3.58,666
59570,0.13,0.0,0.0,0.0,0.0,0.0,0.03,0.0,0.0,0.0,0.0,0.0,0.03,0.0,0.0,0.0,0.05,0.0,0.0,0.0,0.0,0.0,0.06,0.0,0.0,0.0,0.0,0.0,0.0,0.7,0.0,0.0,0.0,0.0,0.0,0.0,0.0,0.0,0.0,1547.0,3.76,666
59571,0.13,0.0,0.0,0.0,0.0,0.0,0.03,0.0,0.0,0.0,0.0,0.0,0.03,0.0,0.0,0.0,0.05,0.0,0.0,0.0,0.0,0.0,0.06,0.0,0.0,0.0,0.0,0.0,0.0,0.7,0.0,0.0,0.0,0.0,0.0,0.0,0.0,0.0,0.0,1523.0,3.94,666
59572,0.13,0.0,0.0,0.0,0.0,0.0,0.03,0.0,0.0,0.0,0.0,0.0,0.03,0.0,0.0,0.0,0.05,0.0,0.0,0.0,0.0,0.0,0.06,0.0,0.0,0.0,0.0,0.0,0.0,0.7,0.0,0.0,0.0,0.0,0.0,0.0,0.0,0.0,0.0,1498.0,4.14,666
59573,0.13,0.0,0.0,0.0,0.0,0.0,0.03,0.0,0.0,0.0,0.0,0.0,0.03,0.0,0.0,0.0,0.05,0.0,0.0,0.0,0.0,0.0,0.06,0.0,0.0,0.0,0.0,0.0,0.0,0.7,0.0,0.0,0.0,0.0,0.0,0.0,0.0,0.0,0.0,1473.0,4.34,666
59574,0.13,0.0,0.0,0.0,0.0,0.0,0.03,0.0,0.0,0.0,0.0,0.0,0.03,0.0,0.0,0.0,0.05,0.0,0.0,0.0,0.0,0.0,0.06,0.0,0.0,0.0,0.0,0.0,0.0,0.7,0.0,0.0,0.0,0.0,0.0,0.0,0.0,0.0,0.0,1449.0,4.54,666
59575,0.13,0.0,0.0,0.0,0.0,0.0,0.03,0.0,0.0,0.0,0.0,0.0,0.03,0.0,0.0,0.0,0.05,0.0,0.0,0.0,0.0,0.0,0.06,0.0,0.0,0.0,0.0,0.0,0.0,0.7,0.0,0.0,0.0,0.0,0.0,0.0,0.0,0.0,0.0,1056.0,10.83,666
59576,0.13,0.0,0.0,0.0,0.0,0.0,0.03,0.0,0.0,0.0,0.0,0.0,0.03,0.0,0.0,0.0,0.05,0.0,0.0,0.0,0.0,0.0,0.06,0.0,0.0,0.0,0.0,0.0,0.0,0.7,0.0,0.0,0.0,0.0,0.0,0.0,0.0,0.0,0.0,1076.0,10.44,666
59577,0.13,0.0,0.0,0.0,0.0,0.0,0.03,0.0,0.0,0.0,0.0,0.0,0.03,0.0,0.0,0.0,0.05,0.0,0.0,0.0,0.0,0.0,0.06,0.0,0.0,0.0,0.0,0.0,0.0,0.7,0.0,0.0,0.0,0.0,0.0,0.0,0.0,0.0,0.0,1109.0,9.84,666
59578,0.13,0.0,0.0,0.0,0.0,0.0,0.03,0.0,0.0,0.0,0.0,0.0,0.03,0.0,0.0,0.0,0.05,0.0,0.0,0.0,0.0,0.0,0.06,0.0,0.0,0.0,0.0,0.0,0.0,0.7,0.0,0.0,0.0,0.0,0.0,0.0,0.0,0.0,0.0,1134.0,9.32,666
59579,0.12,0.0,0.0,0.0,0.0,0.0,0.08,0.0,0.0,0.0,0.0,0.0,0.06,0.0,0.0,0.0,0.01,0.0,0.0,0.04,0.0,0.0,0.04,0.0,0.0,0.0,0.0,0.0,0.0,0.65,0.0,0.0,0.0,0.0,0.0,0.0,0.0,0.0,0.0,1892.0,1.04,667
59580,0.12,0.0,0.0,0.0,0.0,0.0,0.08,0.0,0.0,0.0,0.0,0.0,0.06,0.0,0.0,0.0,0.01,0.0,0.0,0.04,0.0,0.0,0.04,0.0,0.0,0.0,0.0,0.0,0.0,0.65,0.0,0.0,0.0,0.0,0.0,0.0,0.0,0.0,0.0,1872.0,1.11,667
59581,0.12,0.0,0.0,0.0,0.0,0.0,0.08,0.0,0.0,0.0,0.0,0.0,0.06,0.0,0.0,0.0,0.01,0.0,0.0,0.04,0.0,0.0,0.04,0.0,0.0,0.0,0.0,0.0,0.0,0.65,0.0,0.0,0.0,0.0,0.0,0.0,0.0,0.0,0.0,1842.0,1.21,667
59582,0.12,0.0,0.0,0.0,0.0,0.0,0.08,0.0,0.0,0.0,0.0,0.0,0.06,0.0,0.0,0.0,0.01,0.0,0.0,0.04,0.0,0.0,0.04,0.0,0.0,0.0,0.0,0.0,0.0,0.65,0.0,0.0,0.0,0.0,0.0,0.0,0.0,0.0,0.0,1818.0,1.32,667
59583,0.12,0.0,0.0,0.0,0.0,0.0,0.08,0.0,0.0,0.0,0.0,0.0,0.06,0.0,0.0,0.0,0.01,0.0,0.0,0.04,0.0,0.0,0.04,0.0,0.0,0.0,0.0,0.0,0.0,0.65,0.0,0.0,0.0,0.0,0.0,0.0,0.0,0.0,0.0,1793.0,1.43,667
59584,0.12,0.0,0.0,0.0,0.0,0.0,0.08,0.0,0.0,0.0,0.0,0.0,0.06,0.0,0.0,0.0,0.01,0.0,0.0,0.04,0.0,0.0,0.04,0.0,0.0,0.0,0.0,0.0,0.0,0.65,0.0,0.0,0.0,0.0,0.0,0.0,0.0,0.0,0.0,1769.0,1.53,667
59585,0.12,0.0,0.0,0.0,0.0,0.0,0.08,0.0,0.0,0.0,0.0,0.0,0.06,0.0,0.0,0.0,0.01,0.0,0.0,0.04,0.0,0.0,0.04,0.0,0.0,0.0,0.0,0.0,0.0,0.65,0.0,0.0,0.0,0.0,0.0,0.0,0.0,0.0,0.0,1744.0,1.65,667
59586,0.12,0.0,0.0,0.0,0.0,0.0,0.08,0.0,0.0,0.0,0.0,0.0,0.06,0.0,0.0,0.0,0.01,0.0,0.0,0.04,0.0,0.0,0.04,0.0,0.0,0.0,0.0,0.0,0.0,0.65,0.0,0.0,0.0,0.0,0.0,0.0,0.0,0.0,0.0,1719.0,1.76,667
59587,0.12,0.0,0.0,0.0,0.0,0.0,0.08,0.0,0.0,0.0,0.0,0.0,0.06,0.0,0.0,0.0,0.01,0.0,0.0,0.04,0.0,0.0,0.04,0.0,0.0,0.0,0.0,0.0,0.0,0.65,0.0,0.0,0.0,0.0,0.0,0.0,0.0,0.0,0.0,1695.0,1.89,667
59588,0.12,0.0,0.0,0.0,0.0,0.0,0.08,0.0,0.0,0.0,0.0,0.0,0.06,0.0,0.0,0.0,0.01,0.0,0.0,0.04,0.0,0.0,0.04,0.0,0.0,0.0,0.0,0.0,0.0,0.65,0.0,0.0,0.0,0.0,0.0,0.0,0.0,0.0,0.0,1670.0,2.01,667
59589,0.12,0.0,0.0,0.0,0.0,0.0,0.08,0.0,0.0,0.0,0.0,0.0,0.06,0.0,0.0,0.0,0.01,0.0,0.0,0.04,0.0,0.0,0.04,0.0,0.0,0.0,0.0,0.0,0.0,0.65,0.0,0.0,0.0,0.0,0.0,0.0,0.0,0.0,0.0,1646.0,2.15,667
59590,0.12,0.0,0.0,0.0,0.0,0.0,0.08,0.0,0.0,0.0,0.0,0.0,0.06,0.0,0.0,0.0,0.01,0.0,0.0,0.04,0.0,0.0,0.04,0.0,0.0,0.0,0.0,0.0,0.0,0.65,0.0,0.0,0.0,0.0,0.0,0.0,0.0,0.0,0.0,1621.0,2.29,667
59591,0.12,0.0,0.0,0.0,0.0,0.0,0.08,0.0,0.0,0.0,0.0,0.0,0.06,0.0,0.0,0.0,0.01,0.0,0.0,0.04,0.0,0.0,0.04,0.0,0.0,0.0,0.0,0.0,0.0,0.65,0.0,0.0,0.0,0.0,0.0,0.0,0.0,0.0,0.0,1596.0,2.43,667
59592,0.12,0.0,0.0,0.0,0.0,0.0,0.08,0.0,0.0,0.0,0.0,0.0,0.06,0.0,0.0,0.0,0.01,0.0,0.0,0.04,0.0,0.0,0.04,0.0,0.0,0.0,0.0,0.0,0.0,0.65,0.0,0.0,0.0,0.0,0.0,0.0,0.0,0.0,0.0,1572.0,2.58,667
59593,0.12,0.0,0.0,0.0,0.0,0.0,0.08,0.0,0.0,0.0,0.0,0.0,0.06,0.0,0.0,0.0,0.01,0.0,0.0,0.04,0.0,0.0,0.04,0.0,0.0,0.0,0.0,0.0,0.0,0.65,0.0,0.0,0.0,0.0,0.0,0.0,0.0,0.0,0.0,1547.0,2.73,667
59594,0.12,0.0,0.0,0.0,0.0,0.0,0.08,0.0,0.0,0.0,0.0,0.0,0.06,0.0,0.0,0.0,0.01,0.0,0.0,0.04,0.0,0.0,0.04,0.0,0.0,0.0,0.0,0.0,0.0,0.65,0.0,0.0,0.0,0.0,0.0,0.0,0.0,0.0,0.0,1523.0,2.9,667
59595,0.12,0.0,0.0,0.0,0.0,0.0,0.08,0.0,0.0,0.0,0.0,0.0,0.06,0.0,0.0,0.0,0.01,0.0,0.0,0.04,0.0,0.0,0.04,0.0,0.0,0.0,0.0,0.0,0.0,0.65,0.0,0.0,0.0,0.0,0.0,0.0,0.0,0.0,0.0,1498.0,3.06,667
59596,0.12,0.0,0.0,0.0,0.0,0.0,0.08,0.0,0.0,0.0,0.0,0.0,0.06,0.0,0.0,0.0,0.01,0.0,0.0,0.04,0.0,0.0,0.04,0.0,0.0,0.0,0.0,0.0,0.0,0.65,0.0,0.0,0.0,0.0,0.0,0.0,0.0,0.0,0.0,1473.0,3.25,667
59597,0.12,0.0,0.0,0.0,0.0,0.0,0.08,0.0,0.0,0.0,0.0,0.0,0.06,0.0,0.0,0.0,0.01,0.0,0.0,0.04,0.0,0.0,0.04,0.0,0.0,0.0,0.0,0.0,0.0,0.65,0.0,0.0,0.0,0.0,0.0,0.0,0.0,0.0,0.0,1027.0,9.74,667
59598,0.12,0.0,0.0,0.0,0.0,0.0,0.08,0.0,0.0,0.0,0.0,0.0,0.06,0.0,0.0,0.0,0.01,0.0,0.0,0.04,0.0,0.0,0.04,0.0,0.0,0.0,0.0,0.0,0.0,0.65,0.0,0.0,0.0,0.0,0.0,0.0,0.0,0.0,0.0,1013.0,10.18,667
59599,0.12,0.0,0.0,0.0,0.0,0.0,0.08,0.0,0.0,0.0,0.0,0.0,0.06,0.0,0.0,0.0,0.01,0.0,0.0,0.04,0.0,0.0,0.04,0.0,0.0,0.0,0.0,0.0,0.0,0.65,0.0,0.0,0.0,0.0,0.0,0.0,0.0,0.0,0.0,962.0,11.6,667
59621,0.12,0.0,0.0,0.0,0.0,0.0,0.07,0.0,0.0,0.0,0.0,0.0,0.07,0.0,0.0,0.0,0.03,0.0,0.0,0.04,0.0,0.0,0.05,0.0,0.0,0.0,0.0,0.0,0.0,0.62,0.0,0.0,0.0,0.01,0.0,0.0,0.0,0.0,0.0,1867.0,1.02,668
59622,0.12,0.0,0.0,0.0,0.0,0.0,0.07,0.0,0.0,0.0,0.0,0.0,0.07,0.0,0.0,0.0,0.03,0.0,0.0,0.04,0.0,0.0,0.05,0.0,0.0,0.0,0.0,0.0,0.0,0.62,0.0,0.0,0.0,0.01,0.0,0.0,0.0,0.0,0.0,1842.0,1.08,668
59623,0.12,0.0,0.0,0.0,0.0,0.0,0.07,0.0,0.0,0.0,0.0,0.0,0.07,0.0,0.0,0.0,0.03,0.0,0.0,0.04,0.0,0.0,0.05,0.0,0.0,0.0,0.0,0.0,0.0,0.62,0.0,0.0,0.0,0.01,0.0,0.0,0.0,0.0,0.0,1818.0,1.19,668
59624,0.12,0.0,0.0,0.0,0.0,0.0,0.07,0.0,0.0,0.0,0.0,0.0,0.07,0.0,0.0,0.0,0.03,0.0,0.0,0.04,0.0,0.0,0.05,0.0,0.0,0.0,0.0,0.0,0.0,0.62,0.0,0.0,0.0,0.01,0.0,0.0,0.0,0.0,0.0,1793.0,1.29,668
59625,0.12,0.0,0.0,0.0,0.0,0.0,0.07,0.0,0.0,0.0,0.0,0.0,0.07,0.0,0.0,0.0,0.03,0.0,0.0,0.04,0.0,0.0,0.05,0.0,0.0,0.0,0.0,0.0,0.0,0.62,0.0,0.0,0.0,0.01,0.0,0.0,0.0,0.0,0.0,1769.0,1.4,668
59626,0.12,0.0,0.0,0.0,0.0,0.0,0.07,0.0,0.0,0.0,0.0,0.0,0.07,0.0,0.0,0.0,0.03,0.0,0.0,0.04,0.0,0.0,0.05,0.0,0.0,0.0,0.0,0.0,0.0,0.62,0.0,0.0,0.0,0.01,0.0,0.0,0.0,0.0,0.0,1744.0,1.5,668
59627,0.12,0.0,0.0,0.0,0.0,0.0,0.07,0.0,0.0,0.0,0.0,0.0,0.07,0.0,0.0,0.0,0.03,0.0,0.0,0.04,0.0,0.0,0.05,0.0,0.0,0.0,0.0,0.0,0.0,0.62,0.0,0.0,0.0,0.01,0.0,0.0,0.0,0.0,0.0,1719.0,1.62,668
59628,0.12,0.0,0.0,0.0,0.0,0.0,0.07,0.0,0.0,0.0,0.0,0.0,0.07,0.0,0.0,0.0,0.03,0.0,0.0,0.04,0.0,0.0,0.05,0.0,0.0,0.0,0.0,0.0,0.0,0.62,0.0,0.0,0.0,0.01,0.0,0.0,0.0,0.0,0.0,1695.0,1.72,668
59629,0.12,0.0,0.0,0.0,0.0,0.0,0.07,0.0,0.0,0.0,0.0,0.0,0.07,0.0,0.0,0.0,0.03,0.0,0.0,0.04,0.0,0.0,0.05,0.0,0.0,0.0,0.0,0.0,0.0,0.62,0.0,0.0,0.0,0.01,0.0,0.0,0.0,0.0,0.0,1670.0,1.85,668
59630,0.12,0.0,0.0,0.0,0.0,0.0,0.07,0.0,0.0,0.0,0.0,0.0,0.07,0.0,0.0,0.0,0.03,0.0,0.0,0.04,0.0,0.0,0.05,0.0,0.0,0.0,0.0,0.0,0.0,0.62,0.0,0.0,0.0,0.01,0.0,0.0,0.0,0.0,0.0,1646.0,1.97,668
59631,0.12,0.0,0.0,0.0,0.0,0.0,0.07,0.0,0.0,0.0,0.0,0.0,0.07,0.0,0.0,0.0,0.03,0.0,0.0,0.04,0.0,0.0,0.05,0.0,0.0,0.0,0.0,0.0,0.0,0.62,0.0,0.0,0.0,0.01,0.0,0.0,0.0,0.0,0.0,1621.0,2.1,668
59632,0.12,0.0,0.0,0.0,0.0,0.0,0.07,0.0,0.0,0.0,0.0,0.0,0.07,0.0,0.0,0.0,0.03,0.0,0.0,0.04,0.0,0.0,0.05,0.0,0.0,0.0,0.0,0.0,0.0,0.62,0.0,0.0,0.0,0.01,0.0,0.0,0.0,0.0,0.0,1596.0,2.24,668
59633,0.12,0.0,0.0,0.0,0.0,0.0,0.07,0.0,0.0,0.0,0.0,0.0,0.07,0.0,0.0,0.0,0.03,0.0,0.0,0.04,0.0,0.0,0.05,0.0,0.0,0.0,0.0,0.0,0.0,0.62,0.0,0.0,0.0,0.01,0.0,0.0,0.0,0.0,0.0,1572.0,2.38,668
59634,0.12,0.0,0.0,0.0,0.0,0.0,0.07,0.0,0.0,0.0,0.0,0.0,0.07,0.0,0.0,0.0,0.03,0.0,0.0,0.04,0.0,0.0,0.05,0.0,0.0,0.0,0.0,0.0,0.0,0.62,0.0,0.0,0.0,0.01,0.0,0.0,0.0,0.0,0.0,1547.0,2.52,668
59635,0.12,0.0,0.0,0.0,0.0,0.0,0.07,0.0,0.0,0.0,0.0,0.0,0.07,0.0,0.0,0.0,0.03,0.0,0.0,0.04,0.0,0.0,0.05,0.0,0.0,0.0,0.0,0.0,0.0,0.62,0.0,0.0,0.0,0.01,0.0,0.0,0.0,0.0,0.0,1523.0,2.67,668
59636,0.12,0.0,0.0,0.0,0.0,0.0,0.07,0.0,0.0,0.0,0.0,0.0,0.07,0.0,0.0,0.0,0.03,0.0,0.0,0.04,0.0,0.0,0.05,0.0,0.0,0.0,0.0,0.0,0.0,0.62,0.0,0.0,0.0,0.01,0.0,0.0,0.0,0.0,0.0,1498.0,2.83,668
59637,0.12,0.0,0.0,0.0,0.0,0.0,0.07,0.0,0.0,0.0,0.0,0.0,0.07,0.0,0.0,0.0,0.03,0.0,0.0,0.04,0.0,0.0,0.05,0.0,0.0,0.0,0.0,0.0,0.0,0.62,0.0,0.0,0.0,0.01,0.0,0.0,0.0,0.0,0.0,1473.0,2.99,668
59638,0.12,0.0,0.0,0.0,0.0,0.0,0.07,0.0,0.0,0.0,0.0,0.0,0.07,0.0,0.0,0.0,0.03,0.0,0.0,0.04,0.0,0.0,0.05,0.0,0.0,0.0,0.0,0.0,0.0,0.62,0.0,0.0,0.0,0.01,0.0,0.0,0.0,0.0,0.0,1449.0,3.16,668
59639,0.12,0.0,0.0,0.0,0.0,0.0,0.07,0.0,0.0,0.0,0.0,0.0,0.07,0.0,0.0,0.0,0.03,0.0,0.0,0.04,0.0,0.0,0.05,0.0,0.0,0.0,0.0,0.0,0.0,0.62,0.0,0.0,0.0,0.01,0.0,0.0,0.0,0.0,0.0,1424.0,3.35,668
59640,0.12,0.0,0.0,0.0,0.0,0.0,0.07,0.0,0.0,0.0,0.0,0.0,0.07,0.0,0.0,0.0,0.03,0.0,0.0,0.04,0.0,0.0,0.05,0.0,0.0,0.0,0.0,0.0,0.0,0.62,0.0,0.0,0.0,0.01,0.0,0.0,0.0,0.0,0.0,1044.0,10.11,668
59641,0.12,0.0,0.0,0.0,0.0,0.0,0.07,0.0,0.0,0.0,0.0,0.0,0.07,0.0,0.0,0.0,0.03,0.0,0.0,0.04,0.0,0.0,0.05,0.0,0.0,0.0,0.0,0.0,0.0,0.62,0.0,0.0,0.0,0.01,0.0,0.0,0.0,0.0,0.0,1039.0,10.05,668
59642,0.12,0.0,0.0,0.0,0.0,0.0,0.07,0.0,0.0,0.0,0.0,0.0,0.07,0.0,0.0,0.0,0.03,0.0,0.0,0.04,0.0,0.0,0.05,0.0,0.0,0.0,0.0,0.0,0.0,0.62,0.0,0.0,0.0,0.01,0.0,0.0,0.0,0.0,0.0,1026.0,10.45,668
59643,0.12,0.0,0.0,0.0,0.0,0.0,0.07,0.0,0.0,0.0,0.0,0.0,0.07,0.0,0.0,0.0,0.03,0.0,0.0,0.04,0.0,0.0,0.05,0.0,0.0,0.0,0.0,0.0,0.0,0.62,0.0,0.0,0.0,0.01,0.0,0.0,0.0,0.0,0.0,1022.0,10.52,668
59644,0.12,0.0,0.0,0.0,0.0,0.0,0.07,0.0,0.0,0.0,0.0,0.0,0.07,0.0,0.0,0.0,0.03,0.0,0.0,0.04,0.0,0.0,0.05,0.0,0.0,0.0,0.0,0.0,0.0,0.62,0.0,0.0,0.0,0.01,0.0,0.0,0.0,0.0,0.0,1015.0,10.55,668
59645,0.12,0.0,0.0,0.0,0.0,0.0,0.07,0.0,0.0,0.0,0.0,0.0,0.07,0.0,0.0,0.0,0.03,0.0,0.0,0.04,0.0,0.0,0.05,0.0,0.0,0.0,0.0,0.0,0.0,0.62,0.0,0.0,0.0,0.01,0.0,0.0,0.0,0.0,0.0,1007.0,10.65,668
59646,0.12,0.0,0.0,0.0,0.0,0.0,0.07,0.0,0.0,0.0,0.0,0.0,0.07,0.0,0.0,0.0,0.03,0.0,0.0,0.04,0.0,0.0,0.05,0.0,0.0,0.0,0.0,0.0,0.0,0.62,0.0,0.0,0.0,0.01,0.0,0.0,0.0,0.0,0.0,987.0,10.99,668
59647,0.12,0.0,0.0,0.0,0.0,0.0,0.07,0.0,0.0,0.0,0.0,0.0,0.07,0.0,0.0,0.0,0.03,0.0,0.0,0.04,0.0,0.0,0.05,0.0,0.0,0.0,0.0,0.0,0.0,0.62,0.0,0.0,0.0,0.01,0.0,0.0,0.0,0.0,0.0,985.0,10.98,668
59648,0.08,0.0,0.0,0.0,0.0,0.0,0.04,0.0,0.0,0.0,0.0,0.0,0.03,0.0,0.0,0.0,0.04,0.0,0.0,0.02,0.0,0.0,0.04,0.0,0.0,0.0,0.0,0.0,0.0,0.74,0.0,0.0,0.0,0.0,0.0,0.0,0.0,0.0,0.0,1867.0,2.02,669
59649,0.08,0.0,0.0,0.0,0.0,0.0,0.04,0.0,0.0,0.0,0.0,0.0,0.03,0.0,0.0,0.0,0.04,0.0,0.0,0.02,0.0,0.0,0.04,0.0,0.0,0.0,0.0,0.0,0.0,0.74,0.0,0.0,0.0,0.0,0.0,0.0,0.0,0.0,0.0,1842.0,2.14,669
59650,0.08,0.0,0.0,0.0,0.0,0.0,0.04,0.0,0.0,0.0,0.0,0.0,0.03,0.0,0.0,0.0,0.04,0.0,0.0,0.02,0.0,0.0,0.04,0.0,0.0,0.0,0.0,0.0,0.0,0.74,0.0,0.0,0.0,0.0,0.0,0.0,0.0,0.0,0.0,1818.0,2.26,669
59651,0.08,0.0,0.0,0.0,0.0,0.0,0.04,0.0,0.0,0.0,0.0,0.0,0.03,0.0,0.0,0.0,0.04,0.0,0.0,0.02,0.0,0.0,0.04,0.0,0.0,0.0,0.0,0.0,0.0,0.74,0.0,0.0,0.0,0.0,0.0,0.0,0.0,0.0,0.0,1793.0,2.39,669
59652,0.08,0.0,0.0,0.0,0.0,0.0,0.04,0.0,0.0,0.0,0.0,0.0,0.03,0.0,0.0,0.0,0.04,0.0,0.0,0.02,0.0,0.0,0.04,0.0,0.0,0.0,0.0,0.0,0.0,0.74,0.0,0.0,0.0,0.0,0.0,0.0,0.0,0.0,0.0,1769.0,2.52,669
59653,0.08,0.0,0.0,0.0,0.0,0.0,0.04,0.0,0.0,0.0,0.0,0.0,0.03,0.0,0.0,0.0,0.04,0.0,0.0,0.02,0.0,0.0,0.04,0.0,0.0,0.0,0.0,0.0,0.0,0.74,0.0,0.0,0.0,0.0,0.0,0.0,0.0,0.0,0.0,1744.0,2.66,669
59654,0.08,0.0,0.0,0.0,0.0,0.0,0.04,0.0,0.0,0.0,0.0,0.0,0.03,0.0,0.0,0.0,0.04,0.0,0.0,0.02,0.0,0.0,0.04,0.0,0.0,0.0,0.0,0.0,0.0,0.74,0.0,0.0,0.0,0.0,0.0,0.0,0.0,0.0,0.0,1719.0,2.8,669
59655,0.08,0.0,0.0,0.0,0.0,0.0,0.04,0.0,0.0,0.0,0.0,0.0,0.03,0.0,0.0,0.0,0.04,0.0,0.0,0.02,0.0,0.0,0.04,0.0,0.0,0.0,0.0,0.0,0.0,0.74,0.0,0.0,0.0,0.0,0.0,0.0,0.0,0.0,0.0,1695.0,2.94,669
59656,0.08,0.0,0.0,0.0,0.0,0.0,0.04,0.0,0.0,0.0,0.0,0.0,0.03,0.0,0.0,0.0,0.04,0.0,0.0,0.02,0.0,0.0,0.04,0.0,0.0,0.0,0.0,0.0,0.0,0.74,0.0,0.0,0.0,0.0,0.0,0.0,0.0,0.0,0.0,1670.0,3.1,669
59657,0.08,0.0,0.0,0.0,0.0,0.0,0.04,0.0,0.0,0.0,0.0,0.0,0.03,0.0,0.0,0.0,0.04,0.0,0.0,0.02,0.0,0.0,0.04,0.0,0.0,0.0,0.0,0.0,0.0,0.74,0.0,0.0,0.0,0.0,0.0,0.0,0.0,0.0,0.0,1646.0,3.25,669
59658,0.08,0.0,0.0,0.0,0.0,0.0,0.04,0.0,0.0,0.0,0.0,0.0,0.03,0.0,0.0,0.0,0.04,0.0,0.0,0.02,0.0,0.0,0.04,0.0,0.0,0.0,0.0,0.0,0.0,0.74,0.0,0.0,0.0,0.0,0.0,0.0,0.0,0.0,0.0,1621.0,3.42,669
59659,0.08,0.0,0.0,0.0,0.0,0.0,0.04,0.0,0.0,0.0,0.0,0.0,0.03,0.0,0.0,0.0,0.04,0.0,0.0,0.02,0.0,0.0,0.04,0.0,0.0,0.0,0.0,0.0,0.0,0.74,0.0,0.0,0.0,0.0,0.0,0.0,0.0,0.0,0.0,1596.0,3.59,669
59660,0.08,0.0,0.0,0.0,0.0,0.0,0.04,0.0,0.0,0.0,0.0,0.0,0.03,0.0,0.0,0.0,0.04,0.0,0.0,0.02,0.0,0.0,0.04,0.0,0.0,0.0,0.0,0.0,0.0,0.74,0.0,0.0,0.0,0.0,0.0,0.0,0.0,0.0,0.0,1572.0,3.76,669
59661,0.08,0.0,0.0,0.0,0.0,0.0,0.04,0.0,0.0,0.0,0.0,0.0,0.03,0.0,0.0,0.0,0.04,0.0,0.0,0.02,0.0,0.0,0.04,0.0,0.0,0.0,0.0,0.0,0.0,0.74,0.0,0.0,0.0,0.0,0.0,0.0,0.0,0.0,0.0,1547.0,3.94,669
59662,0.08,0.0,0.0,0.0,0.0,0.0,0.04,0.0,0.0,0.0,0.0,0.0,0.03,0.0,0.0,0.0,0.04,0.0,0.0,0.02,0.0,0.0,0.04,0.0,0.0,0.0,0.0,0.0,0.0,0.74,0.0,0.0,0.0,0.0,0.0,0.0,0.0,0.0,0.0,1523.0,4.13,669
59663,0.08,0.0,0.0,0.0,0.0,0.0,0.04,0.0,0.0,0.0,0.0,0.0,0.03,0.0,0.0,0.0,0.04,0.0,0.0,0.02,0.0,0.0,0.04,0.0,0.0,0.0,0.0,0.0,0.0,0.74,0.0,0.0,0.0,0.0,0.0,0.0,0.0,0.0,0.0,1129.0,9.0,669
59664,0.08,0.0,0.0,0.0,0.0,0.0,0.04,0.0,0.0,0.0,0.0,0.0,0.03,0.0,0.0,0.0,0.04,0.0,0.0,0.02,0.0,0.0,0.04,0.0,0.0,0.0,0.0,0.0,0.0,0.74,0.0,0.0,0.0,0.0,0.0,0.0,0.0,0.0,0.0,1109.0,9.31,669
59665,0.08,0.0,0.0,0.0,0.0,0.0,0.04,0.0,0.0,0.0,0.0,0.0,0.03,0.0,0.0,0.0,0.04,0.0,0.0,0.02,0.0,0.0,0.04,0.0,0.0,0.0,0.0,0.0,0.0,0.74,0.0,0.0,0.0,0.0,0.0,0.0,0.0,0.0,0.0,1096.0,9.56,669
59666,0.08,0.0,0.0,0.0,0.0,0.0,0.04,0.0,0.0,0.0,0.0,0.0,0.03,0.0,0.0,0.0,0.04,0.0,0.0,0.02,0.0,0.0,0.04,0.0,0.0,0.0,0.0,0.0,0.0,0.74,0.0,0.0,0.0,0.0,0.0,0.0,0.0,0.0,0.0,1070.0,10.08,669
59667,0.08,0.0,0.0,0.0,0.0,0.0,0.04,0.0,0.0,0.0,0.0,0.0,0.03,0.0,0.0,0.0,0.04,0.0,0.0,0.02,0.0,0.0,0.04,0.0,0.0,0.0,0.0,0.0,0.0,0.74,0.0,0.0,0.0,0.0,0.0,0.0,0.0,0.0,0.0,1053.0,10.35,669
59668,0.08,0.0,0.0,0.0,0.0,0.0,0.13,0.0,0.0,0.0,0.0,0.0,0.1,0.0,0.0,0.0,0.01,0.0,0.0,0.17,0.0,0.0,0.03,0.0,0.0,0.0,0.0,0.0,0.0,0.47,0.0,0.0,0.0,0.02,0.0,0.0,0.0,0.0,0.0,1818.0,-0.31,670
59669,0.08,0.0,0.0,0.0,0.0,0.0,0.13,0.0,0.0,0.0,0.0,0.0,0.1,0.0,0.0,0.0,0.01,0.0,0.0,0.17,0.0,0.0,0.03,0.0,0.0,0.0,0.0,0.0,0.0,0.47,0.0,0.0,0.0,0.02,0.0,0.0,0.0,0.0,0.0,1793.0,-0.24,670
59670,0.08,0.0,0.0,0.0,0.0,0.0,0.13,0.0,0.0,0.0,0.0,0.0,0.1,0.0,0.0,0.0,0.01,0.0,0.0,0.17,0.0,0.0,0.03,0.0,0.0,0.0,0.0,0.0,0.0,0.47,0.0,0.0,0.0,0.02,0.0,0.0,0.0,0.0,0.0,1769.0,-0.19,670
59671,0.08,0.0,0.0,0.0,0.0,0.0,0.13,0.0,0.0,0.0,0.0,0.0,0.1,0.0,0.0,0.0,0.01,0.0,0.0,0.17,0.0,0.0,0.03,0.0,0.0,0.0,0.0,0.0,0.0,0.47,0.0,0.0,0.0,0.02,0.0,0.0,0.0,0.0,0.0,1744.0,-0.12,670
59672,0.08,0.0,0.0,0.0,0.0,0.0,0.13,0.0,0.0,0.0,0.0,0.0,0.1,0.0,0.0,0.0,0.01,0.0,0.0,0.17,0.0,0.0,0.03,0.0,0.0,0.0,0.0,0.0,0.0,0.47,0.0,0.0,0.0,0.02,0.0,0.0,0.0,0.0,0.0,1719.0,-0.03,670
59673,0.08,0.0,0.0,0.0,0.0,0.0,0.13,0.0,0.0,0.0,0.0,0.0,0.1,0.0,0.0,0.0,0.01,0.0,0.0,0.17,0.0,0.0,0.03,0.0,0.0,0.0,0.0,0.0,0.0,0.47,0.0,0.0,0.0,0.02,0.0,0.0,0.0,0.0,0.0,1695.0,0.05,670
59674,0.08,0.0,0.0,0.0,0.0,0.0,0.13,0.0,0.0,0.0,0.0,0.0,0.1,0.0,0.0,0.0,0.01,0.0,0.0,0.17,0.0,0.0,0.03,0.0,0.0,0.0,0.0,0.0,0.0,0.47,0.0,0.0,0.0,0.02,0.0,0.0,0.0,0.0,0.0,1670.0,0.15,670
59675,0.08,0.0,0.0,0.0,0.0,0.0,0.13,0.0,0.0,0.0,0.0,0.0,0.1,0.0,0.0,0.0,0.01,0.0,0.0,0.17,0.0,0.0,0.03,0.0,0.0,0.0,0.0,0.0,0.0,0.47,0.0,0.0,0.0,0.02,0.0,0.0,0.0,0.0,0.0,1646.0,0.24,670
59676,0.08,0.0,0.0,0.0,0.0,0.0,0.13,0.0,0.0,0.0,0.0,0.0,0.1,0.0,0.0,0.0,0.01,0.0,0.0,0.17,0.0,0.0,0.03,0.0,0.0,0.0,0.0,0.0,0.0,0.47,0.0,0.0,0.0,0.02,0.0,0.0,0.0,0.0,0.0,1621.0,0.34,670
59677,0.08,0.0,0.0,0.0,0.0,0.0,0.13,0.0,0.0,0.0,0.0,0.0,0.1,0.0,0.0,0.0,0.01,0.0,0.0,0.17,0.0,0.0,0.03,0.0,0.0,0.0,0.0,0.0,0.0,0.47,0.0,0.0,0.0,0.02,0.0,0.0,0.0,0.0,0.0,1596.0,0.45,670
59678,0.08,0.0,0.0,0.0,0.0,0.0,0.13,0.0,0.0,0.0,0.0,0.0,0.1,0.0,0.0,0.0,0.01,0.0,0.0,0.17,0.0,0.0,0.03,0.0,0.0,0.0,0.0,0.0,0.0,0.47,0.0,0.0,0.0,0.02,0.0,0.0,0.0,0.0,0.0,1572.0,0.56,670
59679,0.08,0.0,0.0,0.0,0.0,0.0,0.13,0.0,0.0,0.0,0.0,0.0,0.1,0.0,0.0,0.0,0.01,0.0,0.0,0.17,0.0,0.0,0.03,0.0,0.0,0.0,0.0,0.0,0.0,0.47,0.0,0.0,0.0,0.02,0.0,0.0,0.0,0.0,0.0,1547.0,0.68,670
59680,0.08,0.0,0.0,0.0,0.0,0.0,0.13,0.0,0.0,0.0,0.0,0.0,0.1,0.0,0.0,0.0,0.01,0.0,0.0,0.17,0.0,0.0,0.03,0.0,0.0,0.0,0.0,0.0,0.0,0.47,0.0,0.0,0.0,0.02,0.0,0.0,0.0,0.0,0.0,1523.0,0.81,670
59681,0.08,0.0,0.0,0.0,0.0,0.0,0.13,0.0,0.0,0.0,0.0,0.0,0.1,0.0,0.0,0.0,0.01,0.0,0.0,0.17,0.0,0.0,0.03,0.0,0.0,0.0,0.0,0.0,0.0,0.47,0.0,0.0,0.0,0.02,0.0,0.0,0.0,0.0,0.0,1003.0,9.01,670
59682,0.08,0.0,0.0,0.0,0.0,0.0,0.13,0.0,0.0,0.0,0.0,0.0,0.1,0.0,0.0,0.0,0.01,0.0,0.0,0.17,0.0,0.0,0.03,0.0,0.0,0.0,0.0,0.0,0.0,0.47,0.0,0.0,0.0,0.02,0.0,0.0,0.0,0.0,0.0,992.0,9.42,670
59683,0.08,0.0,0.0,0.0,0.0,0.0,0.13,0.0,0.0,0.0,0.0,0.0,0.1,0.0,0.0,0.0,0.01,0.0,0.0,0.17,0.0,0.0,0.03,0.0,0.0,0.0,0.0,0.0,0.0,0.47,0.0,0.0,0.0,0.02,0.0,0.0,0.0,0.0,0.0,961.0,10.53,670
59684,0.08,0.0,0.0,0.0,0.0,0.0,0.13,0.0,0.0,0.0,0.0,0.0,0.1,0.0,0.0,0.0,0.01,0.0,0.0,0.17,0.0,0.0,0.03,0.0,0.0,0.0,0.0,0.0,0.0,0.47,0.0,0.0,0.0,0.02,0.0,0.0,0.0,0.0,0.0,970.0,10.08,670
59707,0.06,0.0,0.0,0.0,0.0,0.0,0.03,0.0,0.0,0.0,0.0,0.0,0.02,0.0,0.0,0.0,0.02,0.0,0.0,0.03,0.0,0.0,0.01,0.0,0.0,0.0,0.0,0.0,0.0,0.84,0.0,0.0,0.0,0.0,0.0,0.0,0.0,0.0,0.0,1916.0,2.83,671
59708,0.06,0.0,0.0,0.0,0.0,0.0,0.03,0.0,0.0,0.0,0.0,0.0,0.02,0.0,0.0,0.0,0.02,0.0,0.0,0.03,0.0,0.0,0.01,0.0,0.0,0.0,0.0,0.0,0.0,0.84,0.0,0.0,0.0,0.0,0.0,0.0,0.0,0.0,0.0,1892.0,2.96,671
59709,0.06,0.0,0.0,0.0,0.0,0.0,0.03,0.0,0.0,0.0,0.0,0.0,0.02,0.0,0.0,0.0,0.02,0.0,0.0,0.03,0.0,0.0,0.01,0.0,0.0,0.0,0.0,0.0,0.0,0.84,0.0,0.0,0.0,0.0,0.0,0.0,0.0,0.0,0.0,1867.0,3.1,671
59710,0.06,0.0,0.0,0.0,0.0,0.0,0.03,0.0,0.0,0.0,0.0,0.0,0.02,0.0,0.0,0.0,0.02,0.0,0.0,0.03,0.0,0.0,0.01,0.0,0.0,0.0,0.0,0.0,0.0,0.84,0.0,0.0,0.0,0.0,0.0,0.0,0.0,0.0,0.0,1842.0,3.24,671
59711,0.06,0.0,0.0,0.0,0.0,0.0,0.03,0.0,0.0,0.0,0.0,0.0,0.02,0.0,0.0,0.0,0.02,0.0,0.0,0.03,0.0,0.0,0.01,0.0,0.0,0.0,0.0,0.0,0.0,0.84,0.0,0.0,0.0,0.0,0.0,0.0,0.0,0.0,0.0,1818.0,3.38,671
59712,0.06,0.0,0.0,0.0,0.0,0.0,0.03,0.0,0.0,0.0,0.0,0.0,0.02,0.0,0.0,0.0,0.02,0.0,0.0,0.03,0.0,0.0,0.01,0.0,0.0,0.0,0.0,0.0,0.0,0.84,0.0,0.0,0.0,0.0,0.0,0.0,0.0,0.0,0.0,1793.0,3.53,671
59713,0.06,0.0,0.0,0.0,0.0,0.0,0.03,0.0,0.0,0.0,0.0,0.0,0.02,0.0,0.0,0.0,0.02,0.0,0.0,0.03,0.0,0.0,0.01,0.0,0.0,0.0,0.0,0.0,0.0,0.84,0.0,0.0,0.0,0.0,0.0,0.0,0.0,0.0,0.0,1769.0,3.69,671
59714,0.06,0.0,0.0,0.0,0.0,0.0,0.03,0.0,0.0,0.0,0.0,0.0,0.02,0.0,0.0,0.0,0.02,0.0,0.0,0.03,0.0,0.0,0.01,0.0,0.0,0.0,0.0,0.0,0.0,0.84,0.0,0.0,0.0,0.0,0.0,0.0,0.0,0.0,0.0,1744.0,3.84,671
59715,0.06,0.0,0.0,0.0,0.0,0.0,0.03,0.0,0.0,0.0,0.0,0.0,0.02,0.0,0.0,0.0,0.02,0.0,0.0,0.03,0.0,0.0,0.01,0.0,0.0,0.0,0.0,0.0,0.0,0.84,0.0,0.0,0.0,0.0,0.0,0.0,0.0,0.0,0.0,1719.0,4.01,671
59716,0.06,0.0,0.0,0.0,0.0,0.0,0.03,0.0,0.0,0.0,0.0,0.0,0.02,0.0,0.0,0.0,0.02,0.0,0.0,0.03,0.0,0.0,0.01,0.0,0.0,0.0,0.0,0.0,0.0,0.84,0.0,0.0,0.0,0.0,0.0,0.0,0.0,0.0,0.0,1695.0,4.18,671
59717,0.06,0.0,0.0,0.0,0.0,0.0,0.03,0.0,0.0,0.0,0.0,0.0,0.02,0.0,0.0,0.0,0.02,0.0,0.0,0.03,0.0,0.0,0.01,0.0,0.0,0.0,0.0,0.0,0.0,0.84,0.0,0.0,0.0,0.0,0.0,0.0,0.0,0.0,0.0,1670.0,4.36,671
59718,0.06,0.0,0.0,0.0,0.0,0.0,0.03,0.0,0.0,0.0,0.0,0.0,0.02,0.0,0.0,0.0,0.02,0.0,0.0,0.03,0.0,0.0,0.01,0.0,0.0,0.0,0.0,0.0,0.0,0.84,0.0,0.0,0.0,0.0,0.0,0.0,0.0,0.0,0.0,1646.0,4.53,671
59719,0.06,0.0,0.0,0.0,0.0,0.0,0.03,0.0,0.0,0.0,0.0,0.0,0.02,0.0,0.0,0.0,0.02,0.0,0.0,0.03,0.0,0.0,0.01,0.0,0.0,0.0,0.0,0.0,0.0,0.84,0.0,0.0,0.0,0.0,0.0,0.0,0.0,0.0,0.0,1193.0,9.43,671
59720,0.06,0.0,0.0,0.0,0.0,0.0,0.03,0.0,0.0,0.0,0.0,0.0,0.02,0.0,0.0,0.0,0.02,0.0,0.0,0.03,0.0,0.0,0.01,0.0,0.0,0.0,0.0,0.0,0.0,0.84,0.0,0.0,0.0,0.0,0.0,0.0,0.0,0.0,0.0,1155.0,10.11,671
59721,0.06,0.0,0.0,0.0,0.0,0.0,0.03,0.0,0.0,0.0,0.0,0.0,0.02,0.0,0.0,0.0,0.02,0.0,0.0,0.03,0.0,0.0,0.01,0.0,0.0,0.0,0.0,0.0,0.0,0.84,0.0,0.0,0.0,0.0,0.0,0.0,0.0,0.0,0.0,1138.0,10.45,671
59722,0.06,0.0,0.0,0.0,0.0,0.0,0.03,0.0,0.0,0.0,0.0,0.0,0.02,0.0,0.0,0.0,0.02,0.0,0.0,0.03,0.0,0.0,0.01,0.0,0.0,0.0,0.0,0.0,0.0,0.84,0.0,0.0,0.0,0.0,0.0,0.0,0.0,0.0,0.0,1091.0,11.2,671
59723,0.06,0.0,0.0,0.0,0.0,0.0,0.03,0.0,0.0,0.0,0.0,0.0,0.02,0.0,0.0,0.0,0.02,0.0,0.0,0.03,0.0,0.0,0.01,0.0,0.0,0.0,0.0,0.0,0.0,0.84,0.0,0.0,0.0,0.0,0.0,0.0,0.0,0.0,0.0,1228.0,8.92,671
59747,0.1,0.0,0.08,0.02,0.0,0.0,0.09,0.0,0.0,0.0,0.0,0.0,0.0,0.0,0.0,0.0,0.0,0.0,0.0,0.04,0.0,0.0,0.0,0.0,0.0,0.0,0.0,0.0,0.0,0.67,0.0,0.0,0.0,0.0,0.0,0.0,0.0,0.0,0.0,1027.0,11.2,672
59748,0.1,0.0,0.08,0.02,0.0,0.0,0.09,0.0,0.0,0.0,0.0,0.0,0.0,0.0,0.0,0.0,0.0,0.0,0.0,0.04,0.0,0.0,0.0,0.0,0.0,0.0,0.0,0.0,0.0,0.67,0.0,0.0,0.0,0.0,0.0,0.0,0.0,0.0,0.0,1094.0,9.3,672
59749,0.1,0.0,0.08,0.02,0.0,0.0,0.09,0.0,0.0,0.0,0.0,0.0,0.0,0.0,0.0,0.0,0.0,0.0,0.0,0.04,0.0,0.0,0.0,0.0,0.0,0.0,0.0,0.0,0.0,0.67,0.0,0.0,0.0,0.0,0.0,0.0,0.0,0.0,0.0,1179.0,7.300000000000002,672
59750,0.1,0.0,0.08,0.02,0.0,0.0,0.09,0.0,0.0,0.0,0.0,0.0,0.0,0.0,0.0,0.0,0.0,0.0,0.0,0.04,0.0,0.0,0.0,0.0,0.0,0.0,0.0,0.0,0.0,0.67,0.0,0.0,0.0,0.0,0.0,0.0,0.0,0.0,0.0,1299.0,5.4,672
59751,0.1,0.0,0.08,0.02,0.0,0.0,0.09,0.0,0.0,0.0,0.0,0.0,0.0,0.0,0.0,0.0,0.0,0.0,0.0,0.04,0.0,0.0,0.0,0.0,0.0,0.0,0.0,0.0,0.0,0.67,0.0,0.0,0.0,0.0,0.0,0.0,0.0,0.0,0.0,1453.0,3.7,672
59752,0.1,0.0,0.08,0.02,0.0,0.0,0.09,0.0,0.0,0.0,0.0,0.0,0.0,0.0,0.0,0.0,0.0,0.0,0.0,0.04,0.0,0.0,0.0,0.0,0.0,0.0,0.0,0.0,0.0,0.67,0.0,0.0,0.0,0.0,0.0,0.0,0.0,0.0,0.0,1609.0,2.5,672
59753,0.1,0.0,0.08,0.02,0.0,0.0,0.09,0.0,0.0,0.0,0.0,0.0,0.0,0.0,0.0,0.0,0.0,0.0,0.0,0.04,0.0,0.0,0.0,0.0,0.0,0.0,0.0,0.0,0.0,0.67,0.0,0.0,0.0,0.0,0.0,0.0,0.0,0.0,0.0,1765.0,1.6,672
59754,0.1,0.0,0.08,0.02,0.0,0.0,0.09,0.0,0.0,0.0,0.0,0.0,0.0,0.0,0.0,0.0,0.0,0.0,0.0,0.04,0.0,0.0,0.0,0.0,0.0,0.0,0.0,0.0,0.0,0.67,0.0,0.0,0.0,0.0,0.0,0.0,0.0,0.0,0.0,1917.0,0.8,672
59823,0.08,0.0,0.0,0.43,0.0,0.0,0.0,0.0,0.0,0.0,0.0,0.0,0.0,0.0,0.0,0.0,0.0,0.0,0.0,0.0,0.0,0.0,0.0,0.0,0.0,0.0,0.0,0.0,0.0,0.15,0.0,0.0,0.0,0.35,0.0,0.0,0.0,0.0,0.0,863.0,11.7,673
59824,0.08,0.0,0.0,0.43,0.0,0.0,0.0,0.0,0.0,0.0,0.0,0.0,0.0,0.0,0.0,0.0,0.0,0.0,0.0,0.0,0.0,0.0,0.0,0.0,0.0,0.0,0.0,0.0,0.0,0.15,0.0,0.0,0.0,0.35,0.0,0.0,0.0,0.0,0.0,876.0,11.0,673
59825,0.08,0.0,0.0,0.43,0.0,0.0,0.0,0.0,0.0,0.0,0.0,0.0,0.0,0.0,0.0,0.0,0.0,0.0,0.0,0.0,0.0,0.0,0.0,0.0,0.0,0.0,0.0,0.0,0.0,0.15,0.0,0.0,0.0,0.35,0.0,0.0,0.0,0.0,0.0,892.0,10.2,673
59826,0.08,0.0,0.0,0.43,0.0,0.0,0.0,0.0,0.0,0.0,0.0,0.0,0.0,0.0,0.0,0.0,0.0,0.0,0.0,0.0,0.0,0.0,0.0,0.0,0.0,0.0,0.0,0.0,0.0,0.15,0.0,0.0,0.0,0.35,0.0,0.0,0.0,0.0,0.0,915.0,9.1,673
59827,0.08,0.0,0.0,0.43,0.0,0.0,0.0,0.0,0.0,0.0,0.0,0.0,0.0,0.0,0.0,0.0,0.0,0.0,0.0,0.0,0.0,0.0,0.0,0.0,0.0,0.0,0.0,0.0,0.0,0.15,0.0,0.0,0.0,0.35,0.0,0.0,0.0,0.0,0.0,942.0,8.0,673
59828,0.08,0.0,0.0,0.43,0.0,0.0,0.0,0.0,0.0,0.0,0.0,0.0,0.0,0.0,0.0,0.0,0.0,0.0,0.0,0.0,0.0,0.0,0.0,0.0,0.0,0.0,0.0,0.0,0.0,0.15,0.0,0.0,0.0,0.35,0.0,0.0,0.0,0.0,0.0,958.0,7.5,673
59829,0.08,0.0,0.0,0.43,0.0,0.0,0.0,0.0,0.0,0.0,0.0,0.0,0.0,0.0,0.0,0.0,0.0,0.0,0.0,0.0,0.0,0.0,0.0,0.0,0.0,0.0,0.0,0.0,0.0,0.15,0.0,0.0,0.0,0.35,0.0,0.0,0.0,0.0,0.0,1667.0,-1.0,673
59830,0.08,0.0,0.0,0.43,0.0,0.0,0.0,0.0,0.0,0.0,0.0,0.0,0.0,0.0,0.0,0.0,0.0,0.0,0.0,0.0,0.0,0.0,0.0,0.0,0.0,0.0,0.0,0.0,0.0,0.15,0.0,0.0,0.0,0.35,0.0,0.0,0.0,0.0,0.0,1736.0,-1.2,673
59831,0.08,0.0,0.0,0.43,0.0,0.0,0.0,0.0,0.0,0.0,0.0,0.0,0.0,0.0,0.0,0.0,0.0,0.0,0.0,0.0,0.0,0.0,0.0,0.0,0.0,0.0,0.0,0.0,0.0,0.15,0.0,0.0,0.0,0.35,0.0,0.0,0.0,0.0,0.0,1794.0,-1.5,673
60627,0.11,0.0,0.0,0.0,0.0,0.0,0.34,0.0,0.0,0.0,0.0,0.0,0.0,0.0,0.0,0.0,0.0,0.0,0.0,0.0,0.0,0.0,0.0,0.0,0.0,0.0,0.0,0.0,0.0,0.55,0.0,0.0,0.0,0.0,0.0,0.0,0.0,0.0,0.0,1075.0,11.1,674
60628,0.11,0.0,0.0,0.0,0.0,0.0,0.34,0.0,0.0,0.0,0.0,0.0,0.0,0.0,0.0,0.0,0.0,0.0,0.0,0.0,0.0,0.0,0.0,0.0,0.0,0.0,0.0,0.0,0.0,0.55,0.0,0.0,0.0,0.0,0.0,0.0,0.0,0.0,0.0,1107.0,9.7,674
60629,0.11,0.0,0.0,0.0,0.0,0.0,0.34,0.0,0.0,0.0,0.0,0.0,0.0,0.0,0.0,0.0,0.0,0.0,0.0,0.0,0.0,0.0,0.0,0.0,0.0,0.0,0.0,0.0,0.0,0.55,0.0,0.0,0.0,0.0,0.0,0.0,0.0,0.0,0.0,1131.0,8.9,674
60630,0.11,0.0,0.0,0.0,0.0,0.0,0.34,0.0,0.0,0.0,0.0,0.0,0.0,0.0,0.0,0.0,0.0,0.0,0.0,0.0,0.0,0.0,0.0,0.0,0.0,0.0,0.0,0.0,0.0,0.55,0.0,0.0,0.0,0.0,0.0,0.0,0.0,0.0,0.0,1163.0,7.8,674
60631,0.11,0.0,0.0,0.0,0.0,0.0,0.34,0.0,0.0,0.0,0.0,0.0,0.0,0.0,0.0,0.0,0.0,0.0,0.0,0.0,0.0,0.0,0.0,0.0,0.0,0.0,0.0,0.0,0.0,0.55,0.0,0.0,0.0,0.0,0.0,0.0,0.0,0.0,0.0,1520.0,1.9,674
60632,0.11,0.0,0.0,0.0,0.0,0.0,0.34,0.0,0.0,0.0,0.0,0.0,0.0,0.0,0.0,0.0,0.0,0.0,0.0,0.0,0.0,0.0,0.0,0.0,0.0,0.0,0.0,0.0,0.0,0.55,0.0,0.0,0.0,0.0,0.0,0.0,0.0,0.0,0.0,1582.0,1.4,674
60633,0.11,0.0,0.0,0.0,0.0,0.0,0.34,0.0,0.0,0.0,0.0,0.0,0.0,0.0,0.0,0.0,0.0,0.0,0.0,0.0,0.0,0.0,0.0,0.0,0.0,0.0,0.0,0.0,0.0,0.55,0.0,0.0,0.0,0.0,0.0,0.0,0.0,0.0,0.0,1672.0,1.1,674
60634,0.11,0.0,0.0,0.0,0.0,0.0,0.34,0.0,0.0,0.0,0.0,0.0,0.0,0.0,0.0,0.0,0.0,0.0,0.0,0.0,0.0,0.0,0.0,0.0,0.0,0.0,0.0,0.0,0.0,0.55,0.0,0.0,0.0,0.0,0.0,0.0,0.0,0.0,0.0,1762.0,0.6,674
60635,0.11,0.0,0.0,0.0,0.0,0.0,0.34,0.0,0.0,0.0,0.0,0.0,0.0,0.0,0.0,0.0,0.0,0.0,0.0,0.0,0.0,0.0,0.0,0.0,0.0,0.0,0.0,0.0,0.0,0.55,0.0,0.0,0.0,0.0,0.0,0.0,0.0,0.0,0.0,1825.0,0.5,674
60636,0.12,0.0,0.0,0.0,0.0,0.0,0.39,0.0,0.0,0.0,0.0,0.0,0.0,0.0,0.0,0.0,0.0,0.0,0.0,0.0,0.0,0.0,0.0,0.0,0.0,0.0,0.0,0.0,0.0,0.5,0.0,0.0,0.0,0.0,0.0,0.0,0.0,0.0,0.0,1073.0,11.1,675
60637,0.12,0.0,0.0,0.0,0.0,0.0,0.39,0.0,0.0,0.0,0.0,0.0,0.0,0.0,0.0,0.0,0.0,0.0,0.0,0.0,0.0,0.0,0.0,0.0,0.0,0.0,0.0,0.0,0.0,0.5,0.0,0.0,0.0,0.0,0.0,0.0,0.0,0.0,0.0,1107.0,9.7,675
60638,0.12,0.0,0.0,0.0,0.0,0.0,0.39,0.0,0.0,0.0,0.0,0.0,0.0,0.0,0.0,0.0,0.0,0.0,0.0,0.0,0.0,0.0,0.0,0.0,0.0,0.0,0.0,0.0,0.0,0.5,0.0,0.0,0.0,0.0,0.0,0.0,0.0,0.0,0.0,1131.0,8.9,675
60639,0.12,0.0,0.0,0.0,0.0,0.0,0.39,0.0,0.0,0.0,0.0,0.0,0.0,0.0,0.0,0.0,0.0,0.0,0.0,0.0,0.0,0.0,0.0,0.0,0.0,0.0,0.0,0.0,0.0,0.5,0.0,0.0,0.0,0.0,0.0,0.0,0.0,0.0,0.0,1163.0,7.8,675
60640,0.12,0.0,0.0,0.0,0.0,0.0,0.39,0.0,0.0,0.0,0.0,0.0,0.0,0.0,0.0,0.0,0.0,0.0,0.0,0.0,0.0,0.0,0.0,0.0,0.0,0.0,0.0,0.0,0.0,0.5,0.0,0.0,0.0,0.0,0.0,0.0,0.0,0.0,0.0,1550.0,1.4,675
60641,0.12,0.0,0.0,0.0,0.0,0.0,0.39,0.0,0.0,0.0,0.0,0.0,0.0,0.0,0.0,0.0,0.0,0.0,0.0,0.0,0.0,0.0,0.0,0.0,0.0,0.0,0.0,0.0,0.0,0.5,0.0,0.0,0.0,0.0,0.0,0.0,0.0,0.0,0.0,1614.0,0.9,675
60642,0.12,0.0,0.0,0.0,0.0,0.0,0.39,0.0,0.0,0.0,0.0,0.0,0.0,0.0,0.0,0.0,0.0,0.0,0.0,0.0,0.0,0.0,0.0,0.0,0.0,0.0,0.0,0.0,0.0,0.5,0.0,0.0,0.0,0.0,0.0,0.0,0.0,0.0,0.0,1704.0,0.5,675
60643,0.12,0.0,0.0,0.0,0.0,0.0,0.39,0.0,0.0,0.0,0.0,0.0,0.0,0.0,0.0,0.0,0.0,0.0,0.0,0.0,0.0,0.0,0.0,0.0,0.0,0.0,0.0,0.0,0.0,0.5,0.0,0.0,0.0,0.0,0.0,0.0,0.0,0.0,0.0,1794.0,0.1,675
60656,0.16,0.0,0.0,0.0,0.0,0.0,0.26,0.0,0.0,0.0,0.0,0.0,0.0,0.0,0.0,0.0,0.0,0.0,0.0,0.0,0.0,0.0,0.0,0.0,0.0,0.0,0.0,0.0,0.0,0.58,0.0,0.0,0.0,0.0,0.0,0.0,0.0,0.0,0.0,1083.0,11.8,676
60657,0.16,0.0,0.0,0.0,0.0,0.0,0.26,0.0,0.0,0.0,0.0,0.0,0.0,0.0,0.0,0.0,0.0,0.0,0.0,0.0,0.0,0.0,0.0,0.0,0.0,0.0,0.0,0.0,0.0,0.58,0.0,0.0,0.0,0.0,0.0,0.0,0.0,0.0,0.0,1117.0,10.5,676
60658,0.16,0.0,0.0,0.0,0.0,0.0,0.26,0.0,0.0,0.0,0.0,0.0,0.0,0.0,0.0,0.0,0.0,0.0,0.0,0.0,0.0,0.0,0.0,0.0,0.0,0.0,0.0,0.0,0.0,0.58,0.0,0.0,0.0,0.0,0.0,0.0,0.0,0.0,0.0,1143.0,9.9,676
60659,0.16,0.0,0.0,0.0,0.0,0.0,0.26,0.0,0.0,0.0,0.0,0.0,0.0,0.0,0.0,0.0,0.0,0.0,0.0,0.0,0.0,0.0,0.0,0.0,0.0,0.0,0.0,0.0,0.0,0.58,0.0,0.0,0.0,0.0,0.0,0.0,0.0,0.0,0.0,1747.0,1.2,676
60660,0.16,0.0,0.0,0.0,0.0,0.0,0.26,0.0,0.0,0.0,0.0,0.0,0.0,0.0,0.0,0.0,0.0,0.0,0.0,0.0,0.0,0.0,0.0,0.0,0.0,0.0,0.0,0.0,0.0,0.58,0.0,0.0,0.0,0.0,0.0,0.0,0.0,0.0,0.0,1783.0,1.0,676
60661,0.16,0.0,0.0,0.0,0.0,0.0,0.26,0.0,0.0,0.0,0.0,0.0,0.0,0.0,0.0,0.0,0.0,0.0,0.0,0.0,0.0,0.0,0.0,0.0,0.0,0.0,0.0,0.0,0.0,0.58,0.0,0.0,0.0,0.0,0.0,0.0,0.0,0.0,0.0,1825.0,0.8,676
60662,0.17,0.0,0.0,0.0,0.0,0.0,0.31,0.0,0.0,0.0,0.0,0.0,0.0,0.0,0.0,0.0,0.0,0.0,0.0,0.0,0.0,0.0,0.0,0.0,0.0,0.0,0.0,0.0,0.0,0.52,0.0,0.0,0.0,0.0,0.0,0.0,0.0,0.0,0.0,1083.0,12.0,677
60663,0.17,0.0,0.0,0.0,0.0,0.0,0.31,0.0,0.0,0.0,0.0,0.0,0.0,0.0,0.0,0.0,0.0,0.0,0.0,0.0,0.0,0.0,0.0,0.0,0.0,0.0,0.0,0.0,0.0,0.52,0.0,0.0,0.0,0.0,0.0,0.0,0.0,0.0,0.0,1115.0,10.5,677
60664,0.17,0.0,0.0,0.0,0.0,0.0,0.31,0.0,0.0,0.0,0.0,0.0,0.0,0.0,0.0,0.0,0.0,0.0,0.0,0.0,0.0,0.0,0.0,0.0,0.0,0.0,0.0,0.0,0.0,0.52,0.0,0.0,0.0,0.0,0.0,0.0,0.0,0.0,0.0,1173.0,8.6,677
60665,0.17,0.0,0.0,0.0,0.0,0.0,0.31,0.0,0.0,0.0,0.0,0.0,0.0,0.0,0.0,0.0,0.0,0.0,0.0,0.0,0.0,0.0,0.0,0.0,0.0,0.0,0.0,0.0,0.0,0.52,0.0,0.0,0.0,0.0,0.0,0.0,0.0,0.0,0.0,1762.0,0.9,677
60666,0.17,0.0,0.0,0.0,0.0,0.0,0.31,0.0,0.0,0.0,0.0,0.0,0.0,0.0,0.0,0.0,0.0,0.0,0.0,0.0,0.0,0.0,0.0,0.0,0.0,0.0,0.0,0.0,0.0,0.52,0.0,0.0,0.0,0.0,0.0,0.0,0.0,0.0,0.0,1793.0,0.8,677
60667,0.17,0.0,0.0,0.0,0.0,0.0,0.31,0.0,0.0,0.0,0.0,0.0,0.0,0.0,0.0,0.0,0.0,0.0,0.0,0.0,0.0,0.0,0.0,0.0,0.0,0.0,0.0,0.0,0.0,0.52,0.0,0.0,0.0,0.0,0.0,0.0,0.0,0.0,0.0,1825.0,0.6,677
60668,0.19,0.0,0.0,0.0,0.0,0.0,0.33,0.0,0.0,0.0,0.0,0.0,0.0,0.0,0.0,0.0,0.0,0.0,0.0,0.0,0.0,0.0,0.0,0.0,0.0,0.0,0.0,0.0,0.0,0.48,0.0,0.0,0.0,0.0,0.0,0.0,0.0,0.0,0.0,1083.0,11.8,678
60669,0.19,0.0,0.0,0.0,0.0,0.0,0.33,0.0,0.0,0.0,0.0,0.0,0.0,0.0,0.0,0.0,0.0,0.0,0.0,0.0,0.0,0.0,0.0,0.0,0.0,0.0,0.0,0.0,0.0,0.48,0.0,0.0,0.0,0.0,0.0,0.0,0.0,0.0,0.0,1113.0,10.4,678
60670,0.19,0.0,0.0,0.0,0.0,0.0,0.33,0.0,0.0,0.0,0.0,0.0,0.0,0.0,0.0,0.0,0.0,0.0,0.0,0.0,0.0,0.0,0.0,0.0,0.0,0.0,0.0,0.0,0.0,0.48,0.0,0.0,0.0,0.0,0.0,0.0,0.0,0.0,0.0,1172.0,8.3,678
60671,0.19,0.0,0.0,0.0,0.0,0.0,0.33,0.0,0.0,0.0,0.0,0.0,0.0,0.0,0.0,0.0,0.0,0.0,0.0,0.0,0.0,0.0,0.0,0.0,0.0,0.0,0.0,0.0,0.0,0.48,0.0,0.0,0.0,0.0,0.0,0.0,0.0,0.0,0.0,1732.0,0.7,678
60672,0.19,0.0,0.0,0.0,0.0,0.0,0.33,0.0,0.0,0.0,0.0,0.0,0.0,0.0,0.0,0.0,0.0,0.0,0.0,0.0,0.0,0.0,0.0,0.0,0.0,0.0,0.0,0.0,0.0,0.48,0.0,0.0,0.0,0.0,0.0,0.0,0.0,0.0,0.0,1780.0,0.5,678
60673,0.19,0.0,0.0,0.0,0.0,0.0,0.33,0.0,0.0,0.0,0.0,0.0,0.0,0.0,0.0,0.0,0.0,0.0,0.0,0.0,0.0,0.0,0.0,0.0,0.0,0.0,0.0,0.0,0.0,0.48,0.0,0.0,0.0,0.0,0.0,0.0,0.0,0.0,0.0,1821.0,0.3,678
60674,0.19,0.0,0.0,0.0,0.0,0.0,0.38,0.0,0.0,0.0,0.0,0.0,0.0,0.0,0.0,0.0,0.0,0.0,0.0,0.0,0.0,0.0,0.0,0.0,0.0,0.0,0.0,0.0,0.0,0.43,0.0,0.0,0.0,0.0,0.0,0.0,0.0,0.0,0.0,1081.0,11.9,679
60675,0.19,0.0,0.0,0.0,0.0,0.0,0.38,0.0,0.0,0.0,0.0,0.0,0.0,0.0,0.0,0.0,0.0,0.0,0.0,0.0,0.0,0.0,0.0,0.0,0.0,0.0,0.0,0.0,0.0,0.43,0.0,0.0,0.0,0.0,0.0,0.0,0.0,0.0,0.0,1113.0,10.4,679
60676,0.19,0.0,0.0,0.0,0.0,0.0,0.38,0.0,0.0,0.0,0.0,0.0,0.0,0.0,0.0,0.0,0.0,0.0,0.0,0.0,0.0,0.0,0.0,0.0,0.0,0.0,0.0,0.0,0.0,0.43,0.0,0.0,0.0,0.0,0.0,0.0,0.0,0.0,0.0,1171.0,8.4,679
60677,0.19,0.0,0.0,0.0,0.0,0.0,0.38,0.0,0.0,0.0,0.0,0.0,0.0,0.0,0.0,0.0,0.0,0.0,0.0,0.0,0.0,0.0,0.0,0.0,0.0,0.0,0.0,0.0,0.0,0.43,0.0,0.0,0.0,0.0,0.0,0.0,0.0,0.0,0.0,1610.0,1.1,679
60678,0.19,0.0,0.0,0.0,0.0,0.0,0.38,0.0,0.0,0.0,0.0,0.0,0.0,0.0,0.0,0.0,0.0,0.0,0.0,0.0,0.0,0.0,0.0,0.0,0.0,0.0,0.0,0.0,0.0,0.43,0.0,0.0,0.0,0.0,0.0,0.0,0.0,0.0,0.0,1700.0,0.6,679
60679,0.19,0.0,0.0,0.0,0.0,0.0,0.38,0.0,0.0,0.0,0.0,0.0,0.0,0.0,0.0,0.0,0.0,0.0,0.0,0.0,0.0,0.0,0.0,0.0,0.0,0.0,0.0,0.0,0.0,0.43,0.0,0.0,0.0,0.0,0.0,0.0,0.0,0.0,0.0,1762.0,0.3,679
60680,0.19,0.0,0.0,0.0,0.0,0.0,0.38,0.0,0.0,0.0,0.0,0.0,0.0,0.0,0.0,0.0,0.0,0.0,0.0,0.0,0.0,0.0,0.0,0.0,0.0,0.0,0.0,0.0,0.0,0.43,0.0,0.0,0.0,0.0,0.0,0.0,0.0,0.0,0.0,1822.0,0.0,679
61793,0.0,0.0,0.0,0.0,0.0,0.0,0.0,0.0,0.0,0.0,0.0,0.0,0.0,0.0,0.7,0.0,0.3,0.0,0.0,0.0,0.0,0.0,0.0,0.0,0.0,0.0,0.0,0.0,0.0,0.0,0.0,0.0,0.0,0.0,0.0,0.0,0.0,0.0,0.0,775.0,7.4,680
61794,0.0,0.0,0.0,0.0,0.0,0.0,0.0,0.0,0.0,0.0,0.0,0.0,0.0,0.0,0.7,0.0,0.3,0.0,0.0,0.0,0.0,0.0,0.0,0.0,0.0,0.0,0.0,0.0,0.0,0.0,0.0,0.0,0.0,0.0,0.0,0.0,0.0,0.0,0.0,1219.0,0.1,680
61795,0.0,0.0,0.0,0.0,0.0,0.0,0.0,0.0,0.0,0.0,0.0,0.0,0.0,0.0,0.7,0.0,0.3,0.0,0.0,0.0,0.0,0.0,0.0,0.0,0.0,0.0,0.0,0.0,0.0,0.0,0.0,0.0,0.0,0.0,0.0,0.0,0.0,0.0,0.0,1329.0,-0.2,680
61796,0.0,0.0,0.0,0.0,0.0,0.0,0.0,0.0,0.0,0.0,0.0,0.0,0.0,0.0,0.7,0.0,0.3,0.0,0.0,0.0,0.0,0.0,0.0,0.0,0.0,0.0,0.0,0.0,0.0,0.0,0.0,0.0,0.0,0.0,0.0,0.0,0.0,0.0,0.0,1482.0,-0.6,680
61797,0.0,0.0,0.0,0.0,0.0,0.0,0.0,0.0,0.0,0.0,0.0,0.0,0.0,0.0,0.7,0.0,0.3,0.0,0.0,0.0,0.0,0.0,0.0,0.0,0.0,0.0,0.0,0.0,0.0,0.0,0.0,0.0,0.0,0.0,0.0,0.0,0.0,0.0,0.0,1568.0,-0.8,680
89382,0.0,0.0,0.0,0.0,0.0,0.0,0.0,0.0,0.0,0.0,0.0,0.0,0.0,0.0,0.7,0.0,0.3,0.0,0.0,0.0,0.0,0.0,0.0,0.0,0.0,0.0,0.0,0.0,0.0,0.0,0.0,0.0,0.0,0.0,0.0,0.0,0.0,0.0,0.0,761.0,7.0,680
89383,0.0,0.0,0.0,0.0,0.0,0.0,0.0,0.0,0.0,0.0,0.0,0.0,0.0,0.0,0.7,0.0,0.3,0.0,0.0,0.0,0.0,0.0,0.0,0.0,0.0,0.0,0.0,0.0,0.0,0.0,0.0,0.0,0.0,0.0,0.0,0.0,0.0,0.0,0.0,756.0,7.5,680
89384,0.0,0.0,0.0,0.0,0.0,0.0,0.0,0.0,0.0,0.0,0.0,0.0,0.0,0.0,0.7,0.0,0.3,0.0,0.0,0.0,0.0,0.0,0.0,0.0,0.0,0.0,0.0,0.0,0.0,0.0,0.0,0.0,0.0,0.0,0.0,0.0,0.0,0.0,0.0,751.0,8.0,680
89385,0.0,0.0,0.0,0.0,0.0,0.0,0.0,0.0,0.0,0.0,0.0,0.0,0.0,0.0,0.7,0.0,0.3,0.0,0.0,0.0,0.0,0.0,0.0,0.0,0.0,0.0,0.0,0.0,0.0,0.0,0.0,0.0,0.0,0.0,0.0,0.0,0.0,0.0,0.0,746.0,8.5,680
89386,0.0,0.0,0.0,0.0,0.0,0.0,0.0,0.0,0.0,0.0,0.0,0.0,0.0,0.0,0.7,0.0,0.3,0.0,0.0,0.0,0.0,0.0,0.0,0.0,0.0,0.0,0.0,0.0,0.0,0.0,0.0,0.0,0.0,0.0,0.0,0.0,0.0,0.0,0.0,741.0,9.0,680
89387,0.0,0.0,0.0,0.0,0.0,0.0,0.0,0.0,0.0,0.0,0.0,0.0,0.0,0.0,0.7,0.0,0.3,0.0,0.0,0.0,0.0,0.0,0.0,0.0,0.0,0.0,0.0,0.0,0.0,0.0,0.0,0.0,0.0,0.0,0.0,0.0,0.0,0.0,0.0,736.0,9.5,680
89388,0.0,0.0,0.0,0.0,0.0,0.0,0.0,0.0,0.0,0.0,0.0,0.0,0.0,0.0,0.7,0.0,0.3,0.0,0.0,0.0,0.0,0.0,0.0,0.0,0.0,0.0,0.0,0.0,0.0,0.0,0.0,0.0,0.0,0.0,0.0,0.0,0.0,0.0,0.0,731.0,10.0,680
89389,0.0,0.0,0.0,0.0,0.0,0.0,0.0,0.0,0.0,0.0,0.0,0.0,0.0,0.0,0.7,0.0,0.3,0.0,0.0,0.0,0.0,0.0,0.0,0.0,0.0,0.0,0.0,0.0,0.0,0.0,0.0,0.0,0.0,0.0,0.0,0.0,0.0,0.0,0.0,726.0,10.5,680
89390,0.0,0.0,0.0,0.0,0.0,0.0,0.0,0.0,0.0,0.0,0.0,0.0,0.0,0.0,0.7,0.0,0.3,0.0,0.0,0.0,0.0,0.0,0.0,0.0,0.0,0.0,0.0,0.0,0.0,0.0,0.0,0.0,0.0,0.0,0.0,0.0,0.0,0.0,0.0,721.0,11.0,680
89391,0.0,0.0,0.0,0.0,0.0,0.0,0.0,0.0,0.0,0.0,0.0,0.0,0.0,0.0,0.7,0.0,0.3,0.0,0.0,0.0,0.0,0.0,0.0,0.0,0.0,0.0,0.0,0.0,0.0,0.0,0.0,0.0,0.0,0.0,0.0,0.0,0.0,0.0,0.0,716.0,11.5,680
89392,0.0,0.0,0.0,0.0,0.0,0.0,0.0,0.0,0.0,0.0,0.0,0.0,0.0,0.0,0.7,0.0,0.3,0.0,0.0,0.0,0.0,0.0,0.0,0.0,0.0,0.0,0.0,0.0,0.0,0.0,0.0,0.0,0.0,0.0,0.0,0.0,0.0,0.0,0.0,711.0,12.0,680
89753,0.0,0.0,0.0,0.0,0.0,0.0,0.0,0.0,0.0,0.0,0.0,0.0,0.0,0.0,0.7,0.0,0.3,0.0,0.0,0.0,0.0,0.0,0.0,0.0,0.0,0.0,0.0,0.0,0.0,0.0,0.0,0.0,0.0,0.0,0.0,0.0,0.0,0.0,0.0,742.0,10.0,680
89754,0.0,0.0,0.0,0.0,0.0,0.0,0.0,0.0,0.0,0.0,0.0,0.0,0.0,0.0,0.7,0.0,0.3,0.0,0.0,0.0,0.0,0.0,0.0,0.0,0.0,0.0,0.0,0.0,0.0,0.0,0.0,0.0,0.0,0.0,0.0,0.0,0.0,0.0,0.0,728.0,11.0,680
89755,0.0,0.0,0.0,0.0,0.0,0.0,0.0,0.0,0.0,0.0,0.0,0.0,0.0,0.0,0.7,0.0,0.3,0.0,0.0,0.0,0.0,0.0,0.0,0.0,0.0,0.0,0.0,0.0,0.0,0.0,0.0,0.0,0.0,0.0,0.0,0.0,0.0,0.0,0.0,714.0,12.0,680
61798,0.0,0.0,0.7,0.0,0.0,0.0,0.0,0.0,0.0,0.0,0.0,0.0,0.0,0.0,0.0,0.0,0.3,0.0,0.0,0.0,0.0,0.0,0.0,0.0,0.0,0.0,0.0,0.0,0.0,0.0,0.0,0.0,0.0,0.0,0.0,0.0,0.0,0.0,0.0,737.0,9.5,681
61799,0.0,0.0,0.7,0.0,0.0,0.0,0.0,0.0,0.0,0.0,0.0,0.0,0.0,0.0,0.0,0.0,0.3,0.0,0.0,0.0,0.0,0.0,0.0,0.0,0.0,0.0,0.0,0.0,0.0,0.0,0.0,0.0,0.0,0.0,0.0,0.0,0.0,0.0,0.0,764.0,8.2,681
61800,0.0,0.0,0.7,0.0,0.0,0.0,0.0,0.0,0.0,0.0,0.0,0.0,0.0,0.0,0.0,0.0,0.3,0.0,0.0,0.0,0.0,0.0,0.0,0.0,0.0,0.0,0.0,0.0,0.0,0.0,0.0,0.0,0.0,0.0,0.0,0.0,0.0,0.0,0.0,766.0,7.3,681
61801,0.0,0.0,0.7,0.0,0.0,0.0,0.0,0.0,0.0,0.0,0.0,0.0,0.0,0.0,0.0,0.0,0.3,0.0,0.0,0.0,0.0,0.0,0.0,0.0,0.0,0.0,0.0,0.0,0.0,0.0,0.0,0.0,0.0,0.0,0.0,0.0,0.0,0.0,0.0,1128.0,-0.4,681
61802,0.0,0.0,0.7,0.0,0.0,0.0,0.0,0.0,0.0,0.0,0.0,0.0,0.0,0.0,0.0,0.0,0.3,0.0,0.0,0.0,0.0,0.0,0.0,0.0,0.0,0.0,0.0,0.0,0.0,0.0,0.0,0.0,0.0,0.0,0.0,0.0,0.0,0.0,0.0,1237.0,-0.8,681
61803,0.0,0.0,0.7,0.0,0.0,0.0,0.0,0.0,0.0,0.0,0.0,0.0,0.0,0.0,0.0,0.0,0.3,0.0,0.0,0.0,0.0,0.0,0.0,0.0,0.0,0.0,0.0,0.0,0.0,0.0,0.0,0.0,0.0,0.0,0.0,0.0,0.0,0.0,0.0,1278.0,-1.0,681
61804,0.0,0.0,0.7,0.0,0.0,0.0,0.0,0.0,0.0,0.0,0.0,0.0,0.0,0.0,0.0,0.0,0.3,0.0,0.0,0.0,0.0,0.0,0.0,0.0,0.0,0.0,0.0,0.0,0.0,0.0,0.0,0.0,0.0,0.0,0.0,0.0,0.0,0.0,0.0,1373.0,-1.1,681
61805,0.0,0.0,0.7,0.0,0.0,0.0,0.0,0.0,0.0,0.0,0.0,0.0,0.0,0.0,0.0,0.0,0.3,0.0,0.0,0.0,0.0,0.0,0.0,0.0,0.0,0.0,0.0,0.0,0.0,0.0,0.0,0.0,0.0,0.0,0.0,0.0,0.0,0.0,0.0,1423.0,-1.3,681
91482,0.0,0.0,0.7,0.0,0.0,0.0,0.0,0.0,0.0,0.0,0.0,0.0,0.0,0.0,0.0,0.0,0.3,0.0,0.0,0.0,0.0,0.0,0.0,0.0,0.0,0.0,0.0,0.0,0.0,0.0,0.0,0.0,0.0,0.0,0.0,0.0,0.0,0.0,0.0,795.0,6.6,681
91483,0.0,0.0,0.7,0.0,0.0,0.0,0.0,0.0,0.0,0.0,0.0,0.0,0.0,0.0,0.0,0.0,0.3,0.0,0.0,0.0,0.0,0.0,0.0,0.0,0.0,0.0,0.0,0.0,0.0,0.0,0.0,0.0,0.0,0.0,0.0,0.0,0.0,0.0,0.0,723.0,11.0,681
94469,0.0,0.0,0.7,0.0,0.0,0.0,0.0,0.0,0.0,0.0,0.0,0.0,0.0,0.0,0.0,0.0,0.3,0.0,0.0,0.0,0.0,0.0,0.0,0.0,0.0,0.0,0.0,0.0,0.0,0.0,0.0,0.0,0.0,0.0,0.0,0.0,0.0,0.0,0.0,752.0,9.66,681
94470,0.0,0.0,0.7,0.0,0.0,0.0,0.0,0.0,0.0,0.0,0.0,0.0,0.0,0.0,0.0,0.0,0.3,0.0,0.0,0.0,0.0,0.0,0.0,0.0,0.0,0.0,0.0,0.0,0.0,0.0,0.0,0.0,0.0,0.0,0.0,0.0,0.0,0.0,0.0,746.0,9.82,681
94471,0.0,0.0,0.7,0.0,0.0,0.0,0.0,0.0,0.0,0.0,0.0,0.0,0.0,0.0,0.0,0.0,0.3,0.0,0.0,0.0,0.0,0.0,0.0,0.0,0.0,0.0,0.0,0.0,0.0,0.0,0.0,0.0,0.0,0.0,0.0,0.0,0.0,0.0,0.0,741.0,10.120000000000001,681
94472,0.0,0.0,0.7,0.0,0.0,0.0,0.0,0.0,0.0,0.0,0.0,0.0,0.0,0.0,0.0,0.0,0.3,0.0,0.0,0.0,0.0,0.0,0.0,0.0,0.0,0.0,0.0,0.0,0.0,0.0,0.0,0.0,0.0,0.0,0.0,0.0,0.0,0.0,0.0,735.0,10.73,681
94473,0.0,0.0,0.7,0.0,0.0,0.0,0.0,0.0,0.0,0.0,0.0,0.0,0.0,0.0,0.0,0.0,0.3,0.0,0.0,0.0,0.0,0.0,0.0,0.0,0.0,0.0,0.0,0.0,0.0,0.0,0.0,0.0,0.0,0.0,0.0,0.0,0.0,0.0,0.0,730.0,11.25,681
94474,0.0,0.0,0.7,0.0,0.0,0.0,0.0,0.0,0.0,0.0,0.0,0.0,0.0,0.0,0.0,0.0,0.3,0.0,0.0,0.0,0.0,0.0,0.0,0.0,0.0,0.0,0.0,0.0,0.0,0.0,0.0,0.0,0.0,0.0,0.0,0.0,0.0,0.0,0.0,725.0,11.66,681
61806,0.0,0.0,0.0,0.0,0.0,0.4,0.0,0.0,0.0,0.0,0.0,0.0,0.0,0.2,0.0,0.0,0.0,0.0,0.0,0.0,0.0,0.0,0.0,0.0,0.0,0.0,0.4,0.0,0.0,0.0,0.0,0.0,0.0,0.0,0.0,0.0,0.0,0.0,0.0,628.0,9.9,682
61807,0.0,0.0,0.0,0.0,0.0,0.4,0.0,0.0,0.0,0.0,0.0,0.0,0.0,0.2,0.0,0.0,0.0,0.0,0.0,0.0,0.0,0.0,0.0,0.0,0.0,0.0,0.4,0.0,0.0,0.0,0.0,0.0,0.0,0.0,0.0,0.0,0.0,0.0,0.0,640.0,9.0,682
61808,0.0,0.0,0.0,0.0,0.0,0.4,0.0,0.0,0.0,0.0,0.0,0.0,0.0,0.2,0.0,0.0,0.0,0.0,0.0,0.0,0.0,0.0,0.0,0.0,0.0,0.0,0.4,0.0,0.0,0.0,0.0,0.0,0.0,0.0,0.0,0.0,0.0,0.0,0.0,648.0,8.0,682
61809,0.0,0.0,0.0,0.0,0.0,0.4,0.0,0.0,0.0,0.0,0.0,0.0,0.0,0.2,0.0,0.0,0.0,0.0,0.0,0.0,0.0,0.0,0.0,0.0,0.0,0.0,0.4,0.0,0.0,0.0,0.0,0.0,0.0,0.0,0.0,0.0,0.0,0.0,0.0,663.0,7.0,682
61810,0.0,0.0,0.0,0.0,0.0,0.4,0.0,0.0,0.0,0.0,0.0,0.0,0.0,0.2,0.0,0.0,0.0,0.0,0.0,0.0,0.0,0.0,0.0,0.0,0.0,0.0,0.4,0.0,0.0,0.0,0.0,0.0,0.0,0.0,0.0,0.0,0.0,0.0,0.0,1039.0,-0.9,682
61811,0.0,0.0,0.0,0.0,0.0,0.4,0.0,0.0,0.0,0.0,0.0,0.0,0.0,0.2,0.0,0.0,0.0,0.0,0.0,0.0,0.0,0.0,0.0,0.0,0.0,0.0,0.4,0.0,0.0,0.0,0.0,0.0,0.0,0.0,0.0,0.0,0.0,0.0,0.0,1080.0,-1.1,682
61812,0.0,0.0,0.0,0.0,0.0,0.4,0.0,0.0,0.0,0.0,0.0,0.0,0.0,0.2,0.0,0.0,0.0,0.0,0.0,0.0,0.0,0.0,0.0,0.0,0.0,0.0,0.4,0.0,0.0,0.0,0.0,0.0,0.0,0.0,0.0,0.0,0.0,0.0,0.0,1128.0,-1.2,682
61813,0.0,0.0,0.0,0.0,0.0,0.4,0.0,0.0,0.0,0.0,0.0,0.0,0.0,0.2,0.0,0.0,0.0,0.0,0.0,0.0,0.0,0.0,0.0,0.0,0.0,0.0,0.4,0.0,0.0,0.0,0.0,0.0,0.0,0.0,0.0,0.0,0.0,0.0,0.0,1157.0,-1.3,682
61814,0.0,0.0,0.0,0.0,0.0,0.4,0.0,0.0,0.0,0.0,0.0,0.0,0.0,0.2,0.0,0.0,0.0,0.0,0.0,0.0,0.0,0.0,0.0,0.0,0.0,0.0,0.4,0.0,0.0,0.0,0.0,0.0,0.0,0.0,0.0,0.0,0.0,0.0,0.0,1207.0,-1.4,682
