Repository: R3sten/glass_dynamics

# GlassDynamics: Ridge Regression for Glass Viscosity Prediction

## Bachelor's thesis in physics

### Università degli Studi di Trieste

The main goal of this project is to develop a reliable and interpretable predictive model for glass viscosity, moving beyond "black-box" machine learning to provide physically meaningful insights for materials science applications.


This repository implements a workflow that bridges the gap between empirical models and modern data science techniques.

File: data/viscosity_raw_data.csv (part 71 of 81)
,Al2O3,As2O3,B2O3,BaO,BeO,Bi2O3,CaO,CdO,CoO,Cs2O,CuO,Fe2O3,FeO,Ga2O3,GeO2,HfO2,K2O,La2O3,Li2O,MgO,MnO,MoO3,Na2O,Nb2O5,NiO,P2O5,PbO,Rb2O,Sb2O3,SiO2,SrO,Ta2O5,TeO2,TiO2,Tl2O,WO3,Y2O3,ZnO,ZrO2,T,log_visc,ID
61815,0.0,0.0,0.0,0.0,0.0,0.0,0.0,0.0,0.0,0.0,0.0,0.0,0.0,0.4,0.0,0.0,0.3,0.0,0.0,0.0,0.0,0.0,0.0,0.0,0.0,0.0,0.0,0.0,0.0,0.0,0.0,0.3,0.0,0.0,0.0,0.0,0.0,0.0,0.0,1027.0,10.3,683
61816,0.0,0.0,0.0,0.0,0.0,0.0,0.0,0.0,0.0,0.0,0.0,0.0,0.0,0.4,0.0,0.0,0.3,0.0,0.0,0.0,0.0,0.0,0.0,0.0,0.0,0.0,0.0,0.0,0.0,0.0,0.0,0.3,0.0,0.0,0.0,0.0,0.0,0.0,0.0,1036.0,9.8,683
61817,0.0,0.0,0.0,0.0,0.0,0.0,0.0,0.0,0.0,0.0,0.0,0.0,0.0,0.4,0.0,0.0,0.3,0.0,0.0,0.0,0.0,0.0,0.0,0.0,0.0,0.0,0.0,0.0,0.0,0.0,0.0,0.3,0.0,0.0,0.0,0.0,0.0,0.0,0.0,1059.0,8.8,683
61818,0.0,0.0,0.0,0.0,0.0,0.0,0.0,0.0,0.0,0.0,0.0,0.0,0.0,0.4,0.0,0.0,0.3,0.0,0.0,0.0,0.0,0.0,0.0,0.0,0.0,0.0,0.0,0.0,0.0,0.0,0.0,0.3,0.0,0.0,0.0,0.0,0.0,0.0,0.0,1062.0,8.4,683
61819,0.0,0.0,0.0,0.0,0.0,0.0,0.0,0.0,0.0,0.0,0.0,0.0,0.0,0.4,0.0,0.0,0.3,0.0,0.0,0.0,0.0,0.0,0.0,0.0,0.0,0.0,0.0,0.0,0.0,0.0,0.0,0.3,0.0,0.0,0.0,0.0,0.0,0.0,0.0,1659.0,-1.2,683
61820,0.0,0.0,0.0,0.0,0.0,0.0,0.0,0.0,0.0,0.0,0.0,0.0,0.0,0.4,0.0,0.0,0.3,0.0,0.0,0.0,0.0,0.0,0.0,0.0,0.0,0.0,0.0,0.0,0.0,0.0,0.0,0.3,0.0,0.0,0.0,0.0,0.0,0.0,0.0,1718.0,-1.3,683
61821,0.0,0.0,0.0,0.0,0.0,0.0,0.0,0.0,0.0,0.0,0.0,0.0,0.0,0.4,0.0,0.0,0.3,0.0,0.0,0.0,0.0,0.0,0.0,0.0,0.0,0.0,0.0,0.0,0.0,0.0,0.0,0.3,0.0,0.0,0.0,0.0,0.0,0.0,0.0,1774.0,-1.4,683
61822,0.0,0.0,0.0,0.0,0.0,0.0,0.0,0.0,0.0,0.0,0.0,0.0,0.0,0.0,0.0,0.0,0.3,0.0,0.0,0.0,0.0,0.0,0.0,0.0,0.0,0.0,0.0,0.0,0.7,0.0,0.0,0.0,0.0,0.0,0.0,0.0,0.0,0.0,0.0,543.0,10.8,684
61823,0.0,0.0,0.0,0.0,0.0,0.0,0.0,0.0,0.0,0.0,0.0,0.0,0.0,0.0,0.0,0.0,0.3,0.0,0.0,0.0,0.0,0.0,0.0,0.0,0.0,0.0,0.0,0.0,0.7,0.0,0.0,0.0,0.0,0.0,0.0,0.0,0.0,0.0,0.0,560.0,9.2,684
61824,0.0,0.0,0.0,0.0,0.0,0.0,0.0,0.0,0.0,0.0,0.0,0.0,0.0,0.0,0.0,0.0,0.3,0.0,0.0,0.0,0.0,0.0,0.0,0.0,0.0,0.0,0.0,0.0,0.7,0.0,0.0,0.0,0.0,0.0,0.0,0.0,0.0,0.0,0.0,575.0,8.3,684
61825,0.0,0.0,0.0,0.0,0.0,0.0,0.0,0.0,0.0,0.0,0.0,0.0,0.0,0.0,0.0,0.0,0.3,0.0,0.0,0.0,0.0,0.0,0.0,0.0,0.0,0.0,0.0,0.0,0.7,0.0,0.0,0.0,0.0,0.0,0.0,0.0,0.0,0.0,0.0,583.0,7.3,684
61826,0.0,0.0,0.0,0.0,0.0,0.0,0.0,0.0,0.0,0.0,0.0,0.0,0.0,0.0,0.0,0.0,0.3,0.0,0.0,0.0,0.0,0.0,0.0,0.0,0.0,0.0,0.0,0.0,0.7,0.0,0.0,0.0,0.0,0.0,0.0,0.0,0.0,0.0,0.0,877.0,0.2,684
61827,0.0,0.0,0.0,0.0,0.0,0.0,0.0,0.0,0.0,0.0,0.0,0.0,0.0,0.0,0.0,0.0,0.3,0.0,0.0,0.0,0.0,0.0,0.0,0.0,0.0,0.0,0.0,0.0,0.7,0.0,0.0,0.0,0.0,0.0,0.0,0.0,0.0,0.0,0.0,936.0,-0.4,684
61828,0.0,0.0,0.0,0.0,0.0,0.0,0.0,0.0,0.0,0.0,0.0,0.0,0.0,0.0,0.0,0.0,0.3,0.0,0.0,0.0,0.0,0.0,0.0,0.0,0.0,0.0,0.0,0.0,0.7,0.0,0.0,0.0,0.0,0.0,0.0,0.0,0.0,0.0,0.0,965.0,-0.7,684
61829,0.0,0.0,0.0,0.0,0.0,0.0,0.0,0.0,0.0,0.0,0.0,0.0,0.0,0.0,0.0,0.0,0.3,0.0,0.0,0.0,0.0,0.0,0.0,0.0,0.0,0.0,0.0,0.0,0.7,0.0,0.0,0.0,0.0,0.0,0.0,0.0,0.0,0.0,0.0,1007.0,-0.9,684
62228,0.0,0.0,0.01,0.0,0.0,0.0,0.2,0.0,0.0,0.0,0.0,0.0,0.0,0.0,0.0,0.0,0.1,0.0,0.0,0.0,0.0,0.0,0.15,0.0,0.0,0.0,0.0,0.0,0.0,0.53,0.0,0.0,0.0,0.0,0.0,0.0,0.0,0.0,0.0,808.0,9.0,685
62229,0.0,0.0,0.01,0.0,0.0,0.0,0.2,0.0,0.0,0.0,0.0,0.0,0.0,0.0,0.0,0.0,0.1,0.0,0.0,0.0,0.0,0.0,0.15,0.0,0.0,0.0,0.0,0.0,0.0,0.53,0.0,0.0,0.0,0.0,0.0,0.0,0.0,0.0,0.0,830.0,8.1,685
62230,0.0,0.0,0.01,0.0,0.0,0.0,0.2,0.0,0.0,0.0,0.0,0.0,0.0,0.0,0.0,0.0,0.1,0.0,0.0,0.0,0.0,0.0,0.15,0.0,0.0,0.0,0.0,0.0,0.0,0.53,0.0,0.0,0.0,0.0,0.0,0.0,0.0,0.0,0.0,848.0,7.710000000000001,685
62231,0.0,0.0,0.01,0.0,0.0,0.0,0.2,0.0,0.0,0.0,0.0,0.0,0.0,0.0,0.0,0.0,0.1,0.0,0.0,0.0,0.0,0.0,0.15,0.0,0.0,0.0,0.0,0.0,0.0,0.53,0.0,0.0,0.0,0.0,0.0,0.0,0.0,0.0,0.0,865.0,7.3599999999999985,685
62232,0.0,0.0,0.01,0.0,0.0,0.0,0.2,0.0,0.0,0.0,0.0,0.0,0.0,0.0,0.0,0.0,0.1,0.0,0.0,0.0,0.0,0.0,0.15,0.0,0.0,0.0,0.0,0.0,0.0,0.53,0.0,0.0,0.0,0.0,0.0,0.0,0.0,0.0,0.0,1382.0,0.8500000000000001,685
62233,0.0,0.0,0.01,0.0,0.0,0.0,0.2,0.0,0.0,0.0,0.0,0.0,0.0,0.0,0.0,0.0,0.1,0.0,0.0,0.0,0.0,0.0,0.15,0.0,0.0,0.0,0.0,0.0,0.0,0.53,0.0,0.0,0.0,0.0,0.0,0.0,0.0,0.0,0.0,1411.0,0.72,685
62234,0.0,0.0,0.01,0.0,0.0,0.0,0.2,0.0,0.0,0.0,0.0,0.0,0.0,0.0,0.0,0.0,0.1,0.0,0.0,0.0,0.0,0.0,0.15,0.0,0.0,0.0,0.0,0.0,0.0,0.53,0.0,0.0,0.0,0.0,0.0,0.0,0.0,0.0,0.0,1435.0,0.6200000000000001,685
62235,0.0,0.0,0.01,0.0,0.0,0.0,0.2,0.0,0.0,0.0,0.0,0.0,0.0,0.0,0.0,0.0,0.1,0.0,0.0,0.0,0.0,0.0,0.15,0.0,0.0,0.0,0.0,0.0,0.0,0.53,0.0,0.0,0.0,0.0,0.0,0.0,0.0,0.0,0.0,1456.0,0.53,685
62236,0.0,0.0,0.01,0.0,0.0,0.0,0.2,0.0,0.0,0.0,0.0,0.0,0.0,0.0,0.0,0.0,0.1,0.0,0.0,0.0,0.0,0.0,0.15,0.0,0.0,0.0,0.0,0.0,0.0,0.53,0.0,0.0,0.0,0.0,0.0,0.0,0.0,0.0,0.0,1477.0,0.45,685
62237,0.0,0.0,0.01,0.0,0.0,0.0,0.2,0.0,0.0,0.0,0.0,0.0,0.0,0.0,0.0,0.0,0.1,0.0,0.0,0.0,0.0,0.0,0.15,0.0,0.0,0.0,0.0,0.0,0.0,0.53,0.0,0.0,0.0,0.0,0.0,0.0,0.0,0.0,0.0,1507.0,0.3400000000000001,685
62238,0.0,0.0,0.01,0.0,0.0,0.0,0.2,0.0,0.0,0.0,0.0,0.0,0.0,0.0,0.0,0.0,0.1,0.0,0.0,0.0,0.0,0.0,0.15,0.0,0.0,0.0,0.0,0.0,0.0,0.53,0.0,0.0,0.0,0.0,0.0,0.0,0.0,0.0,0.0,1539.0,0.23,685
62239,0.0,0.0,0.01,0.0,0.0,0.0,0.2,0.0,0.0,0.0,0.0,0.0,0.0,0.0,0.0,0.0,0.1,0.0,0.0,0.0,0.0,0.0,0.15,0.0,0.0,0.0,0.0,0.0,0.0,0.53,0.0,0.0,0.0,0.0,0.0,0.0,0.0,0.0,0.0,1561.0,0.1499999999999999,685
62240,0.0,0.0,0.01,0.0,0.0,0.0,0.2,0.0,0.0,0.0,0.0,0.0,0.0,0.0,0.0,0.0,0.1,0.0,0.0,0.0,0.0,0.0,0.15,0.0,0.0,0.0,0.0,0.0,0.0,0.53,0.0,0.0,0.0,0.0,0.0,0.0,0.0,0.0,0.0,1594.0,0.05000000000000005,685
62241,0.0,0.0,0.01,0.0,0.0,0.0,0.2,0.0,0.0,0.0,0.0,0.0,0.0,0.0,0.0,0.0,0.1,0.0,0.0,0.0,0.0,0.0,0.15,0.0,0.0,0.0,0.0,0.0,0.0,0.53,0.0,0.0,0.0,0.0,0.0,0.0,0.0,0.0,0.0,1616.0,-0.020000000000000014,685
62242,0.0,0.0,0.01,0.0,0.0,0.0,0.2,0.0,0.0,0.0,0.0,0.0,0.0,0.0,0.0,0.0,0.1,0.0,0.0,0.0,0.0,0.0,0.15,0.0,0.0,0.0,0.0,0.0,0.0,0.53,0.0,0.0,0.0,0.0,0.0,0.0,0.0,0.0,0.0,1650.0,-0.12,685
62243,0.0,0.0,0.01,0.0,0.0,0.0,0.2,0.0,0.0,0.0,0.0,0.0,0.0,0.0,0.0,0.0,0.1,0.0,0.0,0.0,0.0,0.0,0.15,0.0,0.0,0.0,0.0,0.0,0.0,0.53,0.0,0.0,0.0,0.0,0.0,0.0,0.0,0.0,0.0,1673.0,-0.18999999999999995,685
62244,0.0,0.0,0.01,0.0,0.0,0.0,0.16,0.0,0.0,0.0,0.0,0.0,0.0,0.0,0.0,0.0,0.07,0.0,0.0,0.09,0.0,0.0,0.15,0.0,0.0,0.0,0.0,0.0,0.0,0.51,0.0,0.0,0.0,0.0,0.0,0.0,0.0,0.0,0.0,816.0,9.0,686
62245,0.0,0.0,0.01,0.0,0.0,0.0,0.16,0.0,0.0,0.0,0.0,0.0,0.0,0.0,0.0,0.0,0.07,0.0,0.0,0.09,0.0,0.0,0.15,0.0,0.0,0.0,0.0,0.0,0.0,0.51,0.0,0.0,0.0,0.0,0.0,0.0,0.0,0.0,0.0,838.0,8.1,686
62246,0.0,0.0,0.01,0.0,0.0,0.0,0.16,0.0,0.0,0.0,0.0,0.0,0.0,0.0,0.0,0.0,0.07,0.0,0.0,0.09,0.0,0.0,0.15,0.0,0.0,0.0,0.0,0.0,0.0,0.51,0.0,0.0,0.0,0.0,0.0,0.0,0.0,0.0,0.0,856.0,7.710000000000001,686
62247,0.0,0.0,0.01,0.0,0.0,0.0,0.16,0.0,0.0,0.0,0.0,0.0,0.0,0.0,0.0,0.0,0.07,0.0,0.0,0.09,0.0,0.0,0.15,0.0,0.0,0.0,0.0,0.0,0.0,0.51,0.0,0.0,0.0,0.0,0.0,0.0,0.0,0.0,0.0,866.0,7.3599999999999985,686
62248,0.0,0.0,0.01,0.0,0.0,0.0,0.16,0.0,0.0,0.0,0.0,0.0,0.0,0.0,0.0,0.0,0.07,0.0,0.0,0.09,0.0,0.0,0.15,0.0,0.0,0.0,0.0,0.0,0.0,0.51,0.0,0.0,0.0,0.0,0.0,0.0,0.0,0.0,0.0,1309.0,1.31,686
62249,0.0,0.0,0.01,0.0,0.0,0.0,0.16,0.0,0.0,0.0,0.0,0.0,0.0,0.0,0.0,0.0,0.07,0.0,0.0,0.09,0.0,0.0,0.15,0.0,0.0,0.0,0.0,0.0,0.0,0.51,0.0,0.0,0.0,0.0,0.0,0.0,0.0,0.0,0.0,1364.0,1.0299999999999998,686
62250,0.0,0.0,0.01,0.0,0.0,0.0,0.16,0.0,0.0,0.0,0.0,0.0,0.0,0.0,0.0,0.0,0.07,0.0,0.0,0.09,0.0,0.0,0.15,0.0,0.0,0.0,0.0,0.0,0.0,0.51,0.0,0.0,0.0,0.0,0.0,0.0,0.0,0.0,0.0,1387.0,0.92,686
62251,0.0,0.0,0.01,0.0,0.0,0.0,0.16,0.0,0.0,0.0,0.0,0.0,0.0,0.0,0.0,0.0,0.07,0.0,0.0,0.09,0.0,0.0,0.15,0.0,0.0,0.0,0.0,0.0,0.0,0.51,0.0,0.0,0.0,0.0,0.0,0.0,0.0,0.0,0.0,1409.0,0.8200000000000001,686
62252,0.0,0.0,0.01,0.0,0.0,0.0,0.16,0.0,0.0,0.0,0.0,0.0,0.0,0.0,0.0,0.0,0.07,0.0,0.0,0.09,0.0,0.0,0.15,0.0,0.0,0.0,0.0,0.0,0.0,0.51,0.0,0.0,0.0,0.0,0.0,0.0,0.0,0.0,0.0,1432.0,0.72,686
62253,0.0,0.0,0.01,0.0,0.0,0.0,0.16,0.0,0.0,0.0,0.0,0.0,0.0,0.0,0.0,0.0,0.07,0.0,0.0,0.09,0.0,0.0,0.15,0.0,0.0,0.0,0.0,0.0,0.0,0.51,0.0,0.0,0.0,0.0,0.0,0.0,0.0,0.0,0.0,1475.0,0.54,686
62254,0.0,0.0,0.01,0.0,0.0,0.0,0.16,0.0,0.0,0.0,0.0,0.0,0.0,0.0,0.0,0.0,0.07,0.0,0.0,0.09,0.0,0.0,0.15,0.0,0.0,0.0,0.0,0.0,0.0,0.51,0.0,0.0,0.0,0.0,0.0,0.0,0.0,0.0,0.0,1506.0,0.4199999999999999,686
62255,0.0,0.0,0.01,0.0,0.0,0.0,0.16,0.0,0.0,0.0,0.0,0.0,0.0,0.0,0.0,0.0,0.07,0.0,0.0,0.09,0.0,0.0,0.15,0.0,0.0,0.0,0.0,0.0,0.0,0.51,0.0,0.0,0.0,0.0,0.0,0.0,0.0,0.0,0.0,1538.0,0.31000000000000005,686
62256,0.0,0.0,0.01,0.0,0.0,0.0,0.16,0.0,0.0,0.0,0.0,0.0,0.0,0.0,0.0,0.0,0.07,0.0,0.0,0.09,0.0,0.0,0.15,0.0,0.0,0.0,0.0,0.0,0.0,0.51,0.0,0.0,0.0,0.0,0.0,0.0,0.0,0.0,0.0,1560.0,0.23,686
62257,0.0,0.0,0.01,0.0,0.0,0.0,0.16,0.0,0.0,0.0,0.0,0.0,0.0,0.0,0.0,0.0,0.07,0.0,0.0,0.09,0.0,0.0,0.15,0.0,0.0,0.0,0.0,0.0,0.0,0.51,0.0,0.0,0.0,0.0,0.0,0.0,0.0,0.0,0.0,1592.0,0.1200000000000001,686
62258,0.0,0.0,0.01,0.0,0.0,0.0,0.16,0.0,0.0,0.0,0.0,0.0,0.0,0.0,0.0,0.0,0.07,0.0,0.0,0.09,0.0,0.0,0.15,0.0,0.0,0.0,0.0,0.0,0.0,0.51,0.0,0.0,0.0,0.0,0.0,0.0,0.0,0.0,0.0,1647.0,-0.05000000000000005,686
62259,0.0,0.0,0.01,0.0,0.0,0.0,0.16,0.0,0.0,0.0,0.0,0.0,0.0,0.0,0.0,0.0,0.07,0.0,0.0,0.09,0.0,0.0,0.15,0.0,0.0,0.0,0.0,0.0,0.0,0.51,0.0,0.0,0.0,0.0,0.0,0.0,0.0,0.0,0.0,1663.0,-0.08999999999999997,686
62260,0.0,0.0,0.03,0.0,0.0,0.0,0.24,0.0,0.0,0.0,0.0,0.0,0.0,0.0,0.0,0.0,0.02,0.0,0.0,0.07,0.0,0.0,0.1,0.0,0.0,0.02,0.0,0.0,0.0,0.53,0.0,0.0,0.0,0.0,0.0,0.0,0.0,0.0,0.0,910.0,9.0,687
62261,0.0,0.0,0.03,0.0,0.0,0.0,0.24,0.0,0.0,0.0,0.0,0.0,0.0,0.0,0.0,0.0,0.02,0.0,0.0,0.07,0.0,0.0,0.1,0.0,0.0,0.02,0.0,0.0,0.0,0.53,0.0,0.0,0.0,0.0,0.0,0.0,0.0,0.0,0.0,931.0,8.1,687
62262,0.0,0.0,0.03,0.0,0.0,0.0,0.24,0.0,0.0,0.0,0.0,0.0,0.0,0.0,0.0,0.0,0.02,0.0,0.0,0.07,0.0,0.0,0.1,0.0,0.0,0.02,0.0,0.0,0.0,0.53,0.0,0.0,0.0,0.0,0.0,0.0,0.0,0.0,0.0,946.0,7.710000000000001,687
62263,0.0,0.0,0.03,0.0,0.0,0.0,0.24,0.0,0.0,0.0,0.0,0.0,0.0,0.0,0.0,0.0,0.02,0.0,0.0,0.07,0.0,0.0,0.1,0.0,0.0,0.02,0.0,0.0,0.0,0.53,0.0,0.0,0.0,0.0,0.0,0.0,0.0,0.0,0.0,956.0,7.3599999999999985,687
62264,0.0,0.0,0.03,0.0,0.0,0.0,0.24,0.0,0.0,0.0,0.0,0.0,0.0,0.0,0.0,0.0,0.02,0.0,0.0,0.07,0.0,0.0,0.1,0.0,0.0,0.02,0.0,0.0,0.0,0.53,0.0,0.0,0.0,0.0,0.0,0.0,0.0,0.0,0.0,1383.0,1.14,687
62265,0.0,0.0,0.03,0.0,0.0,0.0,0.24,0.0,0.0,0.0,0.0,0.0,0.0,0.0,0.0,0.0,0.02,0.0,0.0,0.07,0.0,0.0,0.1,0.0,0.0,0.02,0.0,0.0,0.0,0.53,0.0,0.0,0.0,0.0,0.0,0.0,0.0,0.0,0.0,1427.0,0.91,687
62266,0.0,0.0,0.03,0.0,0.0,0.0,0.24,0.0,0.0,0.0,0.0,0.0,0.0,0.0,0.0,0.0,0.02,0.0,0.0,0.07,0.0,0.0,0.1,0.0,0.0,0.02,0.0,0.0,0.0,0.53,0.0,0.0,0.0,0.0,0.0,0.0,0.0,0.0,0.0,1450.0,0.8,687
62267,0.0,0.0,0.03,0.0,0.0,0.0,0.24,0.0,0.0,0.0,0.0,0.0,0.0,0.0,0.0,0.0,0.02,0.0,0.0,0.07,0.0,0.0,0.1,0.0,0.0,0.02,0.0,0.0,0.0,0.53,0.0,0.0,0.0,0.0,0.0,0.0,0.0,0.0,0.0,1473.0,0.7,687
62268,0.0,0.0,0.03,0.0,0.0,0.0,0.24,0.0,0.0,0.0,0.0,0.0,0.0,0.0,0.0,0.0,0.02,0.0,0.0,0.07,0.0,0.0,0.1,0.0,0.0,0.02,0.0,0.0,0.0,0.53,0.0,0.0,0.0,0.0,0.0,0.0,0.0,0.0,0.0,1495.0,0.6000000000000001,687
62269,0.0,0.0,0.03,0.0,0.0,0.0,0.24,0.0,0.0,0.0,0.0,0.0,0.0,0.0,0.0,0.0,0.02,0.0,0.0,0.07,0.0,0.0,0.1,0.0,0.0,0.02,0.0,0.0,0.0,0.53,0.0,0.0,0.0,0.0,0.0,0.0,0.0,0.0,0.0,1505.0,0.55,687
62270,0.0,0.0,0.03,0.0,0.0,0.0,0.24,0.0,0.0,0.0,0.0,0.0,0.0,0.0,0.0,0.0,0.02,0.0,0.0,0.07,0.0,0.0,0.1,0.0,0.0,0.02,0.0,0.0,0.0,0.53,0.0,0.0,0.0,0.0,0.0,0.0,0.0,0.0,0.0,1537.0,0.4199999999999999,687
62271,0.0,0.0,0.03,0.0,0.0,0.0,0.24,0.0,0.0,0.0,0.0,0.0,0.0,0.0,0.0,0.0,0.02,0.0,0.0,0.07,0.0,0.0,0.1,0.0,0.0,0.02,0.0,0.0,0.0,0.53,0.0,0.0,0.0,0.0,0.0,0.0,0.0,0.0,0.0,1555.0,0.3500000000000001,687
62272,0.0,0.0,0.03,0.0,0.0,0.0,0.24,0.0,0.0,0.0,0.0,0.0,0.0,0.0,0.0,0.0,0.02,0.0,0.0,0.07,0.0,0.0,0.1,0.0,0.0,0.02,0.0,0.0,0.0,0.53,0.0,0.0,0.0,0.0,0.0,0.0,0.0,0.0,0.0,1585.0,0.24,687
62273,0.0,0.0,0.03,0.0,0.0,0.0,0.24,0.0,0.0,0.0,0.0,0.0,0.0,0.0,0.0,0.0,0.02,0.0,0.0,0.07,0.0,0.0,0.1,0.0,0.0,0.02,0.0,0.0,0.0,0.53,0.0,0.0,0.0,0.0,0.0,0.0,0.0,0.0,0.0,1601.0,0.17999999999999994,687
62274,0.0,0.0,0.03,0.0,0.0,0.0,0.24,0.0,0.0,0.0,0.0,0.0,0.0,0.0,0.0,0.0,0.02,0.0,0.0,0.07,0.0,0.0,0.1,0.0,0.0,0.02,0.0,0.0,0.0,0.53,0.0,0.0,0.0,0.0,0.0,0.0,0.0,0.0,0.0,1629.0,0.08000000000000007,687
62275,0.0,0.0,0.03,0.0,0.0,0.0,0.24,0.0,0.0,0.0,0.0,0.0,0.0,0.0,0.0,0.0,0.02,0.0,0.0,0.07,0.0,0.0,0.1,0.0,0.0,0.02,0.0,0.0,0.0,0.53,0.0,0.0,0.0,0.0,0.0,0.0,0.0,0.0,0.0,1646.0,0.030000000000000027,687
62276,0.0,0.0,0.01,0.0,0.0,0.0,0.16,0.0,0.0,0.0,0.0,0.0,0.0,0.0,0.0,0.0,0.05,0.0,0.0,0.05,0.0,0.0,0.2,0.0,0.0,0.0,0.0,0.0,0.0,0.53,0.0,0.0,0.0,0.0,0.0,0.0,0.0,0.0,0.0,800.0,9.0,688
62277,0.0,0.0,0.01,0.0,0.0,0.0,0.16,0.0,0.0,0.0,0.0,0.0,0.0,0.0,0.0,0.0,0.05,0.0,0.0,0.05,0.0,0.0,0.2,0.0,0.0,0.0,0.0,0.0,0.0,0.53,0.0,0.0,0.0,0.0,0.0,0.0,0.0,0.0,0.0,823.0,8.1,688
62278,0.0,0.0,0.01,0.0,0.0,0.0,0.16,0.0,0.0,0.0,0.0,0.0,0.0,0.0,0.0,0.0,0.05,0.0,0.0,0.05,0.0,0.0,0.2,0.0,0.0,0.0,0.0,0.0,0.0,0.53,0.0,0.0,0.0,0.0,0.0,0.0,0.0,0.0,0.0,838.0,7.710000000000001,688
62279,0.0,0.0,0.01,0.0,0.0,0.0,0.16,0.0,0.0,0.0,0.0,0.0,0.0,0.0,0.0,0.0,0.05,0.0,0.0,0.05,0.0,0.0,0.2,0.0,0.0,0.0,0.0,0.0,0.0,0.53,0.0,0.0,0.0,0.0,0.0,0.0,0.0,0.0,0.0,851.0,7.3599999999999985,688
62280,0.0,0.0,0.01,0.0,0.0,0.0,0.16,0.0,0.0,0.0,0.0,0.0,0.0,0.0,0.0,0.0,0.05,0.0,0.0,0.05,0.0,0.0,0.2,0.0,0.0,0.0,0.0,0.0,0.0,0.53,0.0,0.0,0.0,0.0,0.0,0.0,0.0,0.0,0.0,1402.0,0.8300000000000001,688
62281,0.0,0.0,0.01,0.0,0.0,0.0,0.16,0.0,0.0,0.0,0.0,0.0,0.0,0.0,0.0,0.0,0.05,0.0,0.0,0.05,0.0,0.0,0.2,0.0,0.0,0.0,0.0,0.0,0.0,0.53,0.0,0.0,0.0,0.0,0.0,0.0,0.0,0.0,0.0,1439.0,0.6699999999999999,688
62282,0.0,0.0,0.01,0.0,0.0,0.0,0.16,0.0,0.0,0.0,0.0,0.0,0.0,0.0,0.0,0.0,0.05,0.0,0.0,0.05,0.0,0.0,0.2,0.0,0.0,0.0,0.0,0.0,0.0,0.53,0.0,0.0,0.0,0.0,0.0,0.0,0.0,0.0,0.0,1462.0,0.5800000000000001,688
62283,0.0,0.0,0.01,0.0,0.0,0.0,0.16,0.0,0.0,0.0,0.0,0.0,0.0,0.0,0.0,0.0,0.05,0.0,0.0,0.05,0.0,0.0,0.2,0.0,0.0,0.0,0.0,0.0,0.0,0.53,0.0,0.0,0.0,0.0,0.0,0.0,0.0,0.0,0.0,1482.0,0.5,688
62284,0.0,0.0,0.01,0.0,0.0,0.0,0.16,0.0,0.0,0.0,0.0,0.0,0.0,0.0,0.0,0.0,0.05,0.0,0.0,0.05,0.0,0.0,0.2,0.0,0.0,0.0,0.0,0.0,0.0,0.53,0.0,0.0,0.0,0.0,0.0,0.0,0.0,0.0,0.0,1503.0,0.4199999999999999,688
62285,0.0,0.0,0.01,0.0,0.0,0.0,0.16,0.0,0.0,0.0,0.0,0.0,0.0,0.0,0.0,0.0,0.05,0.0,0.0,0.05,0.0,0.0,0.2,0.0,0.0,0.0,0.0,0.0,0.0,0.53,0.0,0.0,0.0,0.0,0.0,0.0,0.0,0.0,0.0,1513.0,0.3799999999999999,688
62286,0.0,0.0,0.01,0.0,0.0,0.0,0.16,0.0,0.0,0.0,0.0,0.0,0.0,0.0,0.0,0.0,0.05,0.0,0.0,0.05,0.0,0.0,0.2,0.0,0.0,0.0,0.0,0.0,0.0,0.53,0.0,0.0,0.0,0.0,0.0,0.0,0.0,0.0,0.0,1543.0,0.27,688
62287,0.0,0.0,0.01,0.0,0.0,0.0,0.16,0.0,0.0,0.0,0.0,0.0,0.0,0.0,0.0,0.0,0.05,0.0,0.0,0.05,0.0,0.0,0.2,0.0,0.0,0.0,0.0,0.0,0.0,0.53,0.0,0.0,0.0,0.0,0.0,0.0,0.0,0.0,0.0,1564.0,0.2,688
62288,0.0,0.0,0.01,0.0,0.0,0.0,0.16,0.0,0.0,0.0,0.0,0.0,0.0,0.0,0.0,0.0,0.05,0.0,0.0,0.05,0.0,0.0,0.2,0.0,0.0,0.0,0.0,0.0,0.0,0.53,0.0,0.0,0.0,0.0,0.0,0.0,0.0,0.0,0.0,1592.0,0.1100000000000001,688
62289,0.0,0.0,0.01,0.0,0.0,0.0,0.16,0.0,0.0,0.0,0.0,0.0,0.0,0.0,0.0,0.0,0.05,0.0,0.0,0.05,0.0,0.0,0.2,0.0,0.0,0.0,0.0,0.0,0.0,0.53,0.0,0.0,0.0,0.0,0.0,0.0,0.0,0.0,0.0,1613.0,0.040000000000000036,688
62290,0.0,0.0,0.01,0.0,0.0,0.0,0.16,0.0,0.0,0.0,0.0,0.0,0.0,0.0,0.0,0.0,0.05,0.0,0.0,0.05,0.0,0.0,0.2,0.0,0.0,0.0,0.0,0.0,0.0,0.53,0.0,0.0,0.0,0.0,0.0,0.0,0.0,0.0,0.0,1642.0,-0.040000000000000036,688
62291,0.0,0.0,0.01,0.0,0.0,0.0,0.16,0.0,0.0,0.0,0.0,0.0,0.0,0.0,0.0,0.0,0.05,0.0,0.0,0.05,0.0,0.0,0.2,0.0,0.0,0.0,0.0,0.0,0.0,0.53,0.0,0.0,0.0,0.0,0.0,0.0,0.0,0.0,0.0,1659.0,-0.08999999999999997,688
62292,0.0,0.0,0.04,0.0,0.0,0.0,0.19,0.0,0.0,0.0,0.0,0.0,0.0,0.0,0.0,0.0,0.07,0.0,0.0,0.09,0.0,0.0,0.05,0.0,0.0,0.01,0.0,0.0,0.0,0.55,0.0,0.0,0.0,0.0,0.0,0.0,0.0,0.0,0.0,913.0,9.0,689
62293,0.0,0.0,0.04,0.0,0.0,0.0,0.19,0.0,0.0,0.0,0.0,0.0,0.0,0.0,0.0,0.0,0.07,0.0,0.0,0.09,0.0,0.0,0.05,0.0,0.0,0.01,0.0,0.0,0.0,0.55,0.0,0.0,0.0,0.0,0.0,0.0,0.0,0.0,0.0,941.0,8.1,689
62294,0.0,0.0,0.04,0.0,0.0,0.0,0.19,0.0,0.0,0.0,0.0,0.0,0.0,0.0,0.0,0.0,0.07,0.0,0.0,0.09,0.0,0.0,0.05,0.0,0.0,0.01,0.0,0.0,0.0,0.55,0.0,0.0,0.0,0.0,0.0,0.0,0.0,0.0,0.0,956.0,7.710000000000001,689
62295,0.0,0.0,0.04,0.0,0.0,0.0,0.19,0.0,0.0,0.0,0.0,0.0,0.0,0.0,0.0,0.0,0.07,0.0,0.0,0.09,0.0,0.0,0.05,0.0,0.0,0.01,0.0,0.0,0.0,0.55,0.0,0.0,0.0,0.0,0.0,0.0,0.0,0.0,0.0,971.0,7.3599999999999985,689
62296,0.0,0.0,0.04,0.0,0.0,0.0,0.19,0.0,0.0,0.0,0.0,0.0,0.0,0.0,0.0,0.0,0.07,0.0,0.0,0.09,0.0,0.0,0.05,0.0,0.0,0.01,0.0,0.0,0.0,0.55,0.0,0.0,0.0,0.0,0.0,0.0,0.0,0.0,0.0,1255.0,2.28,689
62297,0.0,0.0,0.04,0.0,0.0,0.0,0.19,0.0,0.0,0.0,0.0,0.0,0.0,0.0,0.0,0.0,0.07,0.0,0.0,0.09,0.0,0.0,0.05,0.0,0.0,0.01,0.0,0.0,0.0,0.55,0.0,0.0,0.0,0.0,0.0,0.0,0.0,0.0,0.0,1278.0,2.11,689
62298,0.0,0.0,0.04,0.0,0.0,0.0,0.19,0.0,0.0,0.0,0.0,0.0,0.0,0.0,0.0,0.0,0.07,0.0,0.0,0.09,0.0,0.0,0.05,0.0,0.0,0.01,0.0,0.0,0.0,0.55,0.0,0.0,0.0,0.0,0.0,0.0,0.0,0.0,0.0,1348.0,1.64,689
62299,0.0,0.0,0.04,0.0,0.0,0.0,0.19,0.0,0.0,0.0,0.0,0.0,0.0,0.0,0.0,0.0,0.07,0.0,0.0,0.09,0.0,0.0,0.05,0.0,0.0,0.01,0.0,0.0,0.0,0.55,0.0,0.0,0.0,0.0,0.0,0.0,0.0,0.0,0.0,1372.0,1.5,689
62300,0.0,0.0,0.04,0.0,0.0,0.0,0.19,0.0,0.0,0.0,0.0,0.0,0.0,0.0,0.0,0.0,0.07,0.0,0.0,0.09,0.0,0.0,0.05,0.0,0.0,0.01,0.0,0.0,0.0,0.55,0.0,0.0,0.0,0.0,0.0,0.0,0.0,0.0,0.0,1395.0,1.37,689
62301,0.0,0.0,0.04,0.0,0.0,0.0,0.19,0.0,0.0,0.0,0.0,0.0,0.0,0.0,0.0,0.0,0.07,0.0,0.0,0.09,0.0,0.0,0.05,0.0,0.0,0.01,0.0,0.0,0.0,0.55,0.0,0.0,0.0,0.0,0.0,0.0,0.0,0.0,0.0,1419.0,1.2400000000000002,689
62302,0.0,0.0,0.04,0.0,0.0,0.0,0.19,0.0,0.0,0.0,0.0,0.0,0.0,0.0,0.0,0.0,0.07,0.0,0.0,0.09,0.0,0.0,0.05,0.0,0.0,0.01,0.0,0.0,0.0,0.55,0.0,0.0,0.0,0.0,0.0,0.0,0.0,0.0,0.0,1465.0,1.0099999999999998,689
62303,0.0,0.0,0.04,0.0,0.0,0.0,0.19,0.0,0.0,0.0,0.0,0.0,0.0,0.0,0.0,0.0,0.07,0.0,0.0,0.09,0.0,0.0,0.05,0.0,0.0,0.01,0.0,0.0,0.0,0.55,0.0,0.0,0.0,0.0,0.0,0.0,0.0,0.0,0.0,1498.0,0.8600000000000001,689
62304,0.0,0.0,0.04,0.0,0.0,0.0,0.19,0.0,0.0,0.0,0.0,0.0,0.0,0.0,0.0,0.0,0.07,0.0,0.0,0.09,0.0,0.0,0.05,0.0,0.0,0.01,0.0,0.0,0.0,0.55,0.0,0.0,0.0,0.0,0.0,0.0,0.0,0.0,0.0,1553.0,0.6299999999999999,689
62305,0.0,0.0,0.04,0.0,0.0,0.0,0.19,0.0,0.0,0.0,0.0,0.0,0.0,0.0,0.0,0.0,0.07,0.0,0.0,0.09,0.0,0.0,0.05,0.0,0.0,0.01,0.0,0.0,0.0,0.55,0.0,0.0,0.0,0.0,0.0,0.0,0.0,0.0,0.0,1584.0,0.51,689
62306,0.0,0.0,0.04,0.0,0.0,0.0,0.19,0.0,0.0,0.0,0.0,0.0,0.0,0.0,0.0,0.0,0.07,0.0,0.0,0.09,0.0,0.0,0.05,0.0,0.0,0.01,0.0,0.0,0.0,0.55,0.0,0.0,0.0,0.0,0.0,0.0,0.0,0.0,0.0,1630.0,0.3400000000000001,689
62307,0.0,0.0,0.04,0.0,0.0,0.0,0.19,0.0,0.0,0.0,0.0,0.0,0.0,0.0,0.0,0.0,0.07,0.0,0.0,0.09,0.0,0.0,0.05,0.0,0.0,0.01,0.0,0.0,0.0,0.55,0.0,0.0,0.0,0.0,0.0,0.0,0.0,0.0,0.0,1644.0,0.29000000000000004,689
62323,0.0,0.0,0.02,0.0,0.0,0.0,0.24,0.0,0.0,0.0,0.0,0.0,0.0,0.0,0.0,0.0,0.02,0.0,0.0,0.0,0.0,0.0,0.15,0.0,0.0,0.0,0.0,0.0,0.0,0.57,0.0,0.0,0.0,0.0,0.0,0.0,0.0,0.0,0.0,875.0,9.0,690
62324,0.0,0.0,0.02,0.0,0.0,0.0,0.24,0.0,0.0,0.0,0.0,0.0,0.0,0.0,0.0,0.0,0.02,0.0,0.0,0.0,0.0,0.0,0.15,0.0,0.0,0.0,0.0,0.0,0.0,0.57,0.0,0.0,0.0,0.0,0.0,0.0,0.0,0.0,0.0,901.0,8.1,690
62325,0.0,0.0,0.02,0.0,0.0,0.0,0.24,0.0,0.0,0.0,0.0,0.0,0.0,0.0,0.0,0.0,0.02,0.0,0.0,0.0,0.0,0.0,0.15,0.0,0.0,0.0,0.0,0.0,0.0,0.57,0.0,0.0,0.0,0.0,0.0,0.0,0.0,0.0,0.0,916.0,7.710000000000001,690
62326,0.0,0.0,0.02,0.0,0.0,0.0,0.24,0.0,0.0,0.0,0.0,0.0,0.0,0.0,0.0,0.0,0.02,0.0,0.0,0.0,0.0,0.0,0.15,0.0,0.0,0.0,0.0,0.0,0.0,0.57,0.0,0.0,0.0,0.0,0.0,0.0,0.0,0.0,0.0,926.0,7.3599999999999985,690
62327,0.0,0.0,0.02,0.0,0.0,0.0,0.24,0.0,0.0,0.0,0.0,0.0,0.0,0.0,0.0,0.0,0.02,0.0,0.0,0.0,0.0,0.0,0.15,0.0,0.0,0.0,0.0,0.0,0.0,0.57,0.0,0.0,0.0,0.0,0.0,0.0,0.0,0.0,0.0,1447.0,0.8200000000000001,690
62328,0.0,0.0,0.02,0.0,0.0,0.0,0.24,0.0,0.0,0.0,0.0,0.0,0.0,0.0,0.0,0.0,0.02,0.0,0.0,0.0,0.0,0.0,0.15,0.0,0.0,0.0,0.0,0.0,0.0,0.57,0.0,0.0,0.0,0.0,0.0,0.0,0.0,0.0,0.0,1472.0,0.73,690
62329,0.0,0.0,0.02,0.0,0.0,0.0,0.24,0.0,0.0,0.0,0.0,0.0,0.0,0.0,0.0,0.0,0.02,0.0,0.0,0.0,0.0,0.0,0.15,0.0,0.0,0.0,0.0,0.0,0.0,0.57,0.0,0.0,0.0,0.0,0.0,0.0,0.0,0.0,0.0,1495.0,0.6399999999999999,690
62330,0.0,0.0,0.02,0.0,0.0,0.0,0.24,0.0,0.0,0.0,0.0,0.0,0.0,0.0,0.0,0.0,0.02,0.0,0.0,0.0,0.0,0.0,0.15,0.0,0.0,0.0,0.0,0.0,0.0,0.57,0.0,0.0,0.0,0.0,0.0,0.0,0.0,0.0,0.0,1505.0,0.6000000000000001,690
62331,0.0,0.0,0.02,0.0,0.0,0.0,0.24,0.0,0.0,0.0,0.0,0.0,0.0,0.0,0.0,0.0,0.02,0.0,0.0,0.0,0.0,0.0,0.15,0.0,0.0,0.0,0.0,0.0,0.0,0.57,0.0,0.0,0.0,0.0,0.0,0.0,0.0,0.0,0.0,1538.0,0.48,690
62332,0.0,0.0,0.02,0.0,0.0,0.0,0.24,0.0,0.0,0.0,0.0,0.0,0.0,0.0,0.0,0.0,0.02,0.0,0.0,0.0,0.0,0.0,0.15,0.0,0.0,0.0,0.0,0.0,0.0,0.57,0.0,0.0,0.0,0.0,0.0,0.0,0.0,0.0,0.0,1562.0,0.3899999999999999,690
62333,0.0,0.0,0.02,0.0,0.0,0.0,0.24,0.0,0.0,0.0,0.0,0.0,0.0,0.0,0.0,0.0,0.02,0.0,0.0,0.0,0.0,0.0,0.15,0.0,0.0,0.0,0.0,0.0,0.0,0.57,0.0,0.0,0.0,0.0,0.0,0.0,0.0,0.0,0.0,1596.0,0.28,690
62334,0.0,0.0,0.02,0.0,0.0,0.0,0.24,0.0,0.0,0.0,0.0,0.0,0.0,0.0,0.0,0.0,0.02,0.0,0.0,0.0,0.0,0.0,0.15,0.0,0.0,0.0,0.0,0.0,0.0,0.57,0.0,0.0,0.0,0.0,0.0,0.0,0.0,0.0,0.0,1617.0,0.21,690
62335,0.0,0.0,0.02,0.0,0.0,0.0,0.24,0.0,0.0,0.0,0.0,0.0,0.0,0.0,0.0,0.0,0.02,0.0,0.0,0.0,0.0,0.0,0.15,0.0,0.0,0.0,0.0,0.0,0.0,0.57,0.0,0.0,0.0,0.0,0.0,0.0,0.0,0.0,0.0,1646.0,0.1200000000000001,690
62336,0.0,0.0,0.02,0.0,0.0,0.0,0.24,0.0,0.0,0.0,0.0,0.0,0.0,0.0,0.0,0.0,0.02,0.0,0.0,0.0,0.0,0.0,0.15,0.0,0.0,0.0,0.0,0.0,0.0,0.57,0.0,0.0,0.0,0.0,0.0,0.0,0.0,0.0,0.0,1666.0,0.06000000000000005,690
87004,0.0,0.0,0.02,0.0,0.0,0.0,0.24,0.0,0.0,0.0,0.0,0.0,0.0,0.0,0.0,0.0,0.02,0.0,0.0,0.0,0.0,0.0,0.15,0.0,0.0,0.0,0.0,0.0,0.0,0.57,0.0,0.0,0.0,0.0,0.0,0.0,0.0,0.0,0.0,896.0,8.1,690
87005,0.0,0.0,0.02,0.0,0.0,0.0,0.24,0.0,0.0,0.0,0.0,0.0,0.0,0.0,0.0,0.0,0.02,0.0,0.0,0.0,0.0,0.0,0.15,0.0,0.0,0.0,0.0,0.0,0.0,0.57,0.0,0.0,0.0,0.0,0.0,0.0,0.0,0.0,0.0,911.0,7.800000000000002,690
87006,0.0,0.0,0.02,0.0,0.0,0.0,0.24,0.0,0.0,0.0,0.0,0.0,0.0,0.0,0.0,0.0,0.02,0.0,0.0,0.0,0.0,0.0,0.15,0.0,0.0,0.0,0.0,0.0,0.0,0.57,0.0,0.0,0.0,0.0,0.0,0.0,0.0,0.0,0.0,920.0,7.4,690
87007,0.0,0.0,0.02,0.0,0.0,0.0,0.24,0.0,0.0,0.0,0.0,0.0,0.0,0.0,0.0,0.0,0.02,0.0,0.0,0.0,0.0,0.0,0.15,0.0,0.0,0.0,0.0,0.0,0.0,0.57,0.0,0.0,0.0,0.0,0.0,0.0,0.0,0.0,0.0,1499.0,0.7,690
87008,0.0,0.0,0.02,0.0,0.0,0.0,0.24,0.0,0.0,0.0,0.0,0.0,0.0,0.0,0.0,0.0,0.02,0.0,0.0,0.0,0.0,0.0,0.15,0.0,0.0,0.0,0.0,0.0,0.0,0.57,0.0,0.0,0.0,0.0,0.0,0.0,0.0,0.0,0.0,1553.0,0.5,690
87009,0.0,0.0,0.02,0.0,0.0,0.0,0.24,0.0,0.0,0.0,0.0,0.0,0.0,0.0,0.0,0.0,0.02,0.0,0.0,0.0,0.0,0.0,0.15,0.0,0.0,0.0,0.0,0.0,0.0,0.57,0.0,0.0,0.0,0.0,0.0,0.0,0.0,0.0,0.0,1620.0,0.30000000000000004,690
87010,0.0,0.0,0.02,0.0,0.0,0.0,0.24,0.0,0.0,0.0,0.0,0.0,0.0,0.0,0.0,0.0,0.02,0.0,0.0,0.0,0.0,0.0,0.15,0.0,0.0,0.0,0.0,0.0,0.0,0.57,0.0,0.0,0.0,0.0,0.0,0.0,0.0,0.0,0.0,1669.0,0.10000000000000007,690
62337,0.0,0.0,0.0,0.0,0.0,0.0,0.16,0.0,0.0,0.0,0.0,0.0,0.0,0.0,0.0,0.0,0.02,0.0,0.0,0.05,0.0,0.0,0.1,0.0,0.0,0.02,0.0,0.0,0.0,0.65,0.0,0.0,0.0,0.0,0.0,0.0,0.0,0.0,0.0,898.0,9.0,691
62338,0.0,0.0,0.0,0.0,0.0,0.0,0.16,0.0,0.0,0.0,0.0,0.0,0.0,0.0,0.0,0.0,0.02,0.0,0.0,0.05,0.0,0.0,0.1,0.0,0.0,0.02,0.0,0.0,0.0,0.65,0.0,0.0,0.0,0.0,0.0,0.0,0.0,0.0,0.0,941.0,8.1,691
62339,0.0,0.0,0.0,0.0,0.0,0.0,0.16,0.0,0.0,0.0,0.0,0.0,0.0,0.0,0.0,0.0,0.02,0.0,0.0,0.05,0.0,0.0,0.1,0.0,0.0,0.02,0.0,0.0,0.0,0.65,0.0,0.0,0.0,0.0,0.0,0.0,0.0,0.0,0.0,961.0,7.705,691
62340,0.0,0.0,0.0,0.0,0.0,0.0,0.16,0.0,0.0,0.0,0.0,0.0,0.0,0.0,0.0,0.0,0.02,0.0,0.0,0.05,0.0,0.0,0.1,0.0,0.0,0.02,0.0,0.0,0.0,0.65,0.0,0.0,0.0,0.0,0.0,0.0,0.0,0.0,0.0,978.0,7.3599999999999985,691
62341,0.0,0.0,0.0,0.0,0.0,0.0,0.16,0.0,0.0,0.0,0.0,0.0,0.0,0.0,0.0,0.0,0.02,0.0,0.0,0.05,0.0,0.0,0.1,0.0,0.0,0.02,0.0,0.0,0.0,0.65,0.0,0.0,0.0,0.0,0.0,0.0,0.0,0.0,0.0,1315.0,2.73,691
62342,0.0,0.0,0.0,0.0,0.0,0.0,0.16,0.0,0.0,0.0,0.0,0.0,0.0,0.0,0.0,0.0,0.02,0.0,0.0,0.05,0.0,0.0,0.1,0.0,0.0,0.02,0.0,0.0,0.0,0.65,0.0,0.0,0.0,0.0,0.0,0.0,0.0,0.0,0.0,1344.0,2.51,691
62343,0.0,0.0,0.0,0.0,0.0,0.0,0.16,0.0,0.0,0.0,0.0,0.0,0.0,0.0,0.0,0.0,0.02,0.0,0.0,0.05,0.0,0.0,0.1,0.0,0.0,0.02,0.0,0.0,0.0,0.65,0.0,0.0,0.0,0.0,0.0,0.0,0.0,0.0,0.0,1378.0,2.27,691
62344,0.0,0.0,0.0,0.0,0.0,0.0,0.16,0.0,0.0,0.0,0.0,0.0,0.0,0.0,0.0,0.0,0.02,0.0,0.0,0.05,0.0,0.0,0.1,0.0,0.0,0.02,0.0,0.0,0.0,0.65,0.0,0.0,0.0,0.0,0.0,0.0,0.0,0.0,0.0,1437.0,1.9,691
62345,0.0,0.0,0.0,0.0,0.0,0.0,0.16,0.0,0.0,0.0,0.0,0.0,0.0,0.0,0.0,0.0,0.02,0.0,0.0,0.05,0.0,0.0,0.1,0.0,0.0,0.02,0.0,0.0,0.0,0.65,0.0,0.0,0.0,0.0,0.0,0.0,0.0,0.0,0.0,1484.0,1.615,691
62346,0.0,0.0,0.0,0.0,0.0,0.0,0.16,0.0,0.0,0.0,0.0,0.0,0.0,0.0,0.0,0.0,0.02,0.0,0.0,0.05,0.0,0.0,0.1,0.0,0.0,0.02,0.0,0.0,0.0,0.65,0.0,0.0,0.0,0.0,0.0,0.0,0.0,0.0,0.0,1525.0,1.42,691
62347,0.0,0.0,0.0,0.0,0.0,0.0,0.16,0.0,0.0,0.0,0.0,0.0,0.0,0.0,0.0,0.0,0.02,0.0,0.0,0.05,0.0,0.0,0.1,0.0,0.0,0.02,0.0,0.0,0.0,0.65,0.0,0.0,0.0,0.0,0.0,0.0,0.0,0.0,0.0,1576.0,1.1800000000000002,691
62348,0.0,0.0,0.0,0.0,0.0,0.0,0.16,0.0,0.0,0.0,0.0,0.0,0.0,0.0,0.0,0.0,0.02,0.0,0.0,0.05,0.0,0.0,0.1,0.0,0.0,0.02,0.0,0.0,0.0,0.65,0.0,0.0,0.0,0.0,0.0,0.0,0.0,0.0,0.0,1596.0,1.1,691
62349,0.0,0.0,0.0,0.0,0.0,0.0,0.16,0.0,0.0,0.0,0.0,0.0,0.0,0.0,0.0,0.0,0.02,0.0,0.0,0.05,0.0,0.0,0.1,0.0,0.0,0.02,0.0,0.0,0.0,0.65,0.0,0.0,0.0,0.0,0.0,0.0,0.0,0.0,0.0,1648.0,0.8899999999999999,691
62350,0.0,0.0,0.0,0.0,0.0,0.0,0.16,0.0,0.0,0.0,0.0,0.0,0.0,0.0,0.0,0.0,0.02,0.0,0.0,0.05,0.0,0.0,0.1,0.0,0.0,0.02,0.0,0.0,0.0,0.65,0.0,0.0,0.0,0.0,0.0,0.0,0.0,0.0,0.0,1701.0,0.695,691
62351,0.0,0.0,0.0,0.0,0.0,0.0,0.16,0.0,0.0,0.0,0.0,0.0,0.0,0.0,0.0,0.0,0.02,0.0,0.0,0.05,0.0,0.0,0.1,0.0,0.0,0.02,0.0,0.0,0.0,0.65,0.0,0.0,0.0,0.0,0.0,0.0,0.0,0.0,0.0,1734.0,0.5800000000000001,691
62352,0.0,0.0,0.0,0.0,0.0,0.0,0.16,0.0,0.0,0.0,0.0,0.0,0.0,0.0,0.0,0.0,0.02,0.0,0.0,0.05,0.0,0.0,0.1,0.0,0.0,0.02,0.0,0.0,0.0,0.65,0.0,0.0,0.0,0.0,0.0,0.0,0.0,0.0,0.0,1759.0,0.5,691
87023,0.0,0.0,0.0,0.0,0.0,0.0,0.16,0.0,0.0,0.0,0.0,0.0,0.0,0.0,0.0,0.0,0.02,0.0,0.0,0.05,0.0,0.0,0.1,0.0,0.0,0.02,0.0,0.0,0.0,0.65,0.0,0.0,0.0,0.0,0.0,0.0,0.0,0.0,0.0,939.0,8.1,691
87024,0.0,0.0,0.0,0.0,0.0,0.0,0.16,0.0,0.0,0.0,0.0,0.0,0.0,0.0,0.0,0.0,0.02,0.0,0.0,0.05,0.0,0.0,0.1,0.0,0.0,0.02,0.0,0.0,0.0,0.65,0.0,0.0,0.0,0.0,0.0,0.0,0.0,0.0,0.0,973.0,7.300000000000002,691
87025,0.0,0.0,0.0,0.0,0.0,0.0,0.16,0.0,0.0,0.0,0.0,0.0,0.0,0.0,0.0,0.0,0.02,0.0,0.0,0.05,0.0,0.0,0.1,0.0,0.0,0.02,0.0,0.0,0.0,0.65,0.0,0.0,0.0,0.0,0.0,0.0,0.0,0.0,0.0,1317.0,2.7,691
87026,0.0,0.0,0.0,0.0,0.0,0.0,0.16,0.0,0.0,0.0,0.0,0.0,0.0,0.0,0.0,0.0,0.02,0.0,0.0,0.05,0.0,0.0,0.1,0.0,0.0,0.02,0.0,0.0,0.0,0.65,0.0,0.0,0.0,0.0,0.0,0.0,0.0,0.0,0.0,1377.0,2.3,691
87027,0.0,0.0,0.0,0.0,0.0,0.0,0.16,0.0,0.0,0.0,0.0,0.0,0.0,0.0,0.0,0.0,0.02,0.0,0.0,0.05,0.0,0.0,0.1,0.0,0.0,0.02,0.0,0.0,0.0,0.65,0.0,0.0,0.0,0.0,0.0,0.0,0.0,0.0,0.0,1438.0,1.9,691
87028,0.0,0.0,0.0,0.0,0.0,0.0,0.16,0.0,0.0,0.0,0.0,0.0,0.0,0.0,0.0,0.0,0.02,0.0,0.0,0.05,0.0,0.0,0.1,0.0,0.0,0.02,0.0,0.0,0.0,0.65,0.0,0.0,0.0,0.0,0.0,0.0,0.0,0.0,0.0,1524.0,1.4,691
87029,0.0,0.0,0.0,0.0,0.0,0.0,0.16,0.0,0.0,0.0,0.0,0.0,0.0,0.0,0.0,0.0,0.02,0.0,0.0,0.05,0.0,0.0,0.1,0.0,0.0,0.02,0.0,0.0,0.0,0.65,0.0,0.0,0.0,0.0,0.0,0.0,0.0,0.0,0.0,1577.0,1.2000000000000002,691
87030,0.0,0.0,0.0,0.0,0.0,0.0,0.16,0.0,0.0,0.0,0.0,0.0,0.0,0.0,0.0,0.0,0.02,0.0,0.0,0.05,0.0,0.0,0.1,0.0,0.0,0.02,0.0,0.0,0.0,0.65,0.0,0.0,0.0,0.0,0.0,0.0,0.0,0.0,0.0,1627.0,0.8999999999999999,691
87031,0.0,0.0,0.0,0.0,0.0,0.0,0.16,0.0,0.0,0.0,0.0,0.0,0.0,0.0,0.0,0.0,0.02,0.0,0.0,0.05,0.0,0.0,0.1,0.0,0.0,0.02,0.0,0.0,0.0,0.65,0.0,0.0,0.0,0.0,0.0,0.0,0.0,0.0,0.0,1757.0,0.5,691
62701,0.11,0.0,0.0,0.0,0.0,0.0,0.12,0.0,0.0,0.0,0.0,0.0,0.08,0.0,0.0,0.0,0.0,0.0,0.0,0.07,0.0,0.0,0.02,0.0,0.0,0.0,0.0,0.0,0.0,0.6,0.0,0.0,0.0,0.0,0.0,0.0,0.0,0.0,0.0,1032.0,9.6,692
62702,0.11,0.0,0.0,0.0,0.0,0.0,0.12,0.0,0.0,0.0,0.0,0.0,0.08,0.0,0.0,0.0,0.0,0.0,0.0,0.07,0.0,0.0,0.02,0.0,0.0,0.0,0.0,0.0,0.0,0.6,0.0,0.0,0.0,0.0,0.0,0.0,0.0,0.0,0.0,1011.0,10.3,692
62703,0.11,0.0,0.0,0.0,0.0,0.0,0.12,0.0,0.0,0.0,0.0,0.0,0.08,0.0,0.0,0.0,0.0,0.0,0.0,0.07,0.0,0.0,0.02,0.0,0.0,0.0,0.0,0.0,0.0,0.6,0.0,0.0,0.0,0.0,0.0,0.0,0.0,0.0,0.0,990.0,11.0,692
62704,0.11,0.0,0.0,0.0,0.0,0.0,0.12,0.0,0.0,0.0,0.0,0.0,0.08,0.0,0.0,0.0,0.0,0.0,0.0,0.07,0.0,0.0,0.02,0.0,0.0,0.0,0.0,0.0,0.0,0.6,0.0,0.0,0.0,0.0,0.0,0.0,0.0,0.0,0.0,967.0,11.8,692
62705,0.11,0.0,0.0,0.0,0.0,0.0,0.12,0.0,0.0,0.0,0.0,0.0,0.08,0.0,0.0,0.0,0.0,0.0,0.0,0.07,0.0,0.0,0.02,0.0,0.0,0.0,0.0,0.0,0.0,0.6,0.0,0.0,0.0,0.0,0.0,0.0,0.0,0.0,0.0,1928.0,0.4,692
62706,0.11,0.0,0.0,0.0,0.0,0.0,0.12,0.0,0.0,0.0,0.0,0.0,0.08,0.0,0.0,0.0,0.0,0.0,0.0,0.07,0.0,0.0,0.02,0.0,0.0,0.0,0.0,0.0,0.0,0.6,0.0,0.0,0.0,0.0,0.0,0.0,0.0,0.0,0.0,1827.0,0.7,692
62707,0.11,0.0,0.0,0.0,0.0,0.0,0.12,0.0,0.0,0.0,0.0,0.0,0.08,0.0,0.0,0.0,0.0,0.0,0.0,0.07,0.0,0.0,0.02,0.0,0.0,0.0,0.0,0.0,0.0,0.6,0.0,0.0,0.0,0.0,0.0,0.0,0.0,0.0,0.0,1732.0,1.1,692
62708,0.11,0.0,0.0,0.0,0.0,0.0,0.12,0.0,0.0,0.0,0.0,0.0,0.08,0.0,0.0,0.0,0.0,0.0,0.0,0.07,0.0,0.0,0.02,0.0,0.0,0.0,0.0,0.0,0.0,0.6,0.0,0.0,0.0,0.0,0.0,0.0,0.0,0.0,0.0,1624.0,1.6,692
62709,0.11,0.0,0.0,0.0,0.0,0.0,0.12,0.0,0.0,0.0,0.0,0.0,0.08,0.0,0.0,0.0,0.0,0.0,0.0,0.07,0.0,0.0,0.02,0.0,0.0,0.0,0.0,0.0,0.0,0.6,0.0,0.0,0.0,0.0,0.0,0.0,0.0,0.0,0.0,1553.0,2.0,692
62710,0.11,0.0,0.0,0.0,0.0,0.0,0.12,0.0,0.0,0.0,0.0,0.0,0.08,0.0,0.0,0.0,0.0,0.0,0.0,0.07,0.0,0.0,0.02,0.0,0.0,0.0,0.0,0.0,0.0,0.6,0.0,0.0,0.0,0.0,0.0,0.0,0.0,0.0,0.0,1474.0,2.5,692
62711,0.11,0.0,0.0,0.0,0.0,0.0,0.12,0.0,0.0,0.0,0.0,0.0,0.08,0.0,0.0,0.0,0.0,0.0,0.0,0.07,0.0,0.0,0.02,0.0,0.0,0.0,0.0,0.0,0.0,0.6,0.0,0.0,0.0,0.0,0.0,0.0,0.0,0.0,0.0,1374.0,3.4,692
63406,0.0,0.0,0.0,0.0,0.0,0.0,0.0,0.0,0.0,0.0,0.0,0.01,0.0,0.0,0.0,0.0,0.0,0.0,0.0,0.22,0.0,0.0,0.08,0.0,0.0,0.0,0.0,0.0,0.0,0.69,0.0,0.0,0.0,0.0,0.0,0.0,0.0,0.0,0.0,923.0,12.0,693
63407,0.0,0.0,0.0,0.0,0.0,0.0,0.0,0.0,0.0,0.0,0.0,0.01,0.0,0.0,0.0,0.0,0.0,0.0,0.0,0.22,0.0,0.0,0.08,0.0,0.0,0.0,0.0,0.0,0.0,0.69,0.0,0.0,0.0,0.0,0.0,0.0,0.0,0.0,0.0,942.0,11.4,693
63408,0.0,0.0,0.0,0.0,0.0,0.0,0.0,0.0,0.0,0.0,0.0,0.01,0.0,0.0,0.0,0.0,0.0,0.0,0.0,0.22,0.0,0.0,0.08,0.0,0.0,0.0,0.0,0.0,0.0,0.69,0.0,0.0,0.0,0.0,0.0,0.0,0.0,0.0,0.0,957.0,10.8,693
63409,0.0,0.0,0.0,0.0,0.0,0.0,0.0,0.0,0.0,0.0,0.0,0.01,0.0,0.0,0.0,0.0,0.0,0.0,0.0,0.22,0.0,0.0,0.08,0.0,0.0,0.0,0.0,0.0,0.0,0.69,0.0,0.0,0.0,0.0,0.0,0.0,0.0,0.0,0.0,980.0,10.0,693
63410,0.0,0.0,0.0,0.0,0.0,0.0,0.0,0.0,0.0,0.0,0.0,0.01,0.0,0.0,0.0,0.0,0.0,0.0,0.0,0.22,0.0,0.0,0.08,0.0,0.0,0.0,0.0,0.0,0.0,0.69,0.0,0.0,0.0,0.0,0.0,0.0,0.0,0.0,0.0,1580.0,1.8,693
63411,0.0,0.0,0.0,0.0,0.0,0.0,0.0,0.0,0.0,0.0,0.0,0.01,0.0,0.0,0.0,0.0,0.0,0.0,0.0,0.22,0.0,0.0,0.08,0.0,0.0,0.0,0.0,0.0,0.0,0.69,0.0,0.0,0.0,0.0,0.0,0.0,0.0,0.0,0.0,1659.0,1.4,693
63412,0.0,0.0,0.0,0.0,0.0,0.0,0.0,0.0,0.0,0.0,0.0,0.01,0.0,0.0,0.0,0.0,0.0,0.0,0.0,0.22,0.0,0.0,0.08,0.0,0.0,0.0,0.0,0.0,0.0,0.69,0.0,0.0,0.0,0.0,0.0,0.0,0.0,0.0,0.0,1738.0,1.1,693
63413,0.0,0.0,0.0,0.0,0.0,0.0,0.0,0.0,0.0,0.0,0.0,0.01,0.0,0.0,0.0,0.0,0.0,0.0,0.0,0.22,0.0,0.0,0.08,0.0,0.0,0.0,0.0,0.0,0.0,0.69,0.0,0.0,0.0,0.0,0.0,0.0,0.0,0.0,0.0,1816.0,0.9,693
63414,0.0,0.0,0.0,0.0,0.0,0.0,0.23,0.0,0.0,0.0,0.0,0.01,0.0,0.0,0.0,0.0,0.0,0.0,0.0,0.0,0.0,0.0,0.08,0.0,0.0,0.0,0.0,0.0,0.0,0.68,0.0,0.0,0.0,0.0,0.0,0.0,0.0,0.0,0.0,901.0,12.0,694
63415,0.0,0.0,0.0,0.0,0.0,0.0,0.23,0.0,0.0,0.0,0.0,0.01,0.0,0.0,0.0,0.0,0.0,0.0,0.0,0.0,0.0,0.0,0.08,0.0,0.0,0.0,0.0,0.0,0.0,0.68,0.0,0.0,0.0,0.0,0.0,0.0,0.0,0.0,0.0,916.0,11.2,694
63416,0.0,0.0,0.0,0.0,0.0,0.0,0.23,0.0,0.0,0.0,0.0,0.01,0.0,0.0,0.0,0.0,0.0,0.0,0.0,0.0,0.0,0.0,0.08,0.0,0.0,0.0,0.0,0.0,0.0,0.68,0.0,0.0,0.0,0.0,0.0,0.0,0.0,0.0,0.0,938.0,10.5,694
63417,0.0,0.0,0.0,0.0,0.0,0.0,0.23,0.0,0.0,0.0,0.0,0.01,0.0,0.0,0.0,0.0,0.0,0.0,0.0,0.0,0.0,0.0,0.08,0.0,0.0,0.0,0.0,0.0,0.0,0.68,0.0,0.0,0.0,0.0,0.0,0.0,0.0,0.0,0.0,954.0,10.0,694
63418,0.0,0.0,0.0,0.0,0.0,0.0,0.23,0.0,0.0,0.0,0.0,0.01,0.0,0.0,0.0,0.0,0.0,0.0,0.0,0.0,0.0,0.0,0.08,0.0,0.0,0.0,0.0,0.0,0.0,0.68,0.0,0.0,0.0,0.0,0.0,0.0,0.0,0.0,0.0,1453.0,2.0,694
63419,0.0,0.0,0.0,0.0,0.0,0.0,0.23,0.0,0.0,0.0,0.0,0.01,0.0,0.0,0.0,0.0,0.0,0.0,0.0,0.0,0.0,0.0,0.08,0.0,0.0,0.0,0.0,0.0,0.0,0.68,0.0,0.0,0.0,0.0,0.0,0.0,0.0,0.0,0.0,1524.0,1.6,694
63420,0.0,0.0,0.0,0.0,0.0,0.0,0.23,0.0,0.0,0.0,0.0,0.01,0.0,0.0,0.0,0.0,0.0,0.0,0.0,0.0,0.0,0.0,0.08,0.0,0.0,0.0,0.0,0.0,0.0,0.68,0.0,0.0,0.0,0.0,0.0,0.0,0.0,0.0,0.0,1596.0,1.2,694
63421,0.0,0.0,0.0,0.0,0.0,0.0,0.23,0.0,0.0,0.0,0.0,0.01,0.0,0.0,0.0,0.0,0.0,0.0,0.0,0.0,0.0,0.0,0.08,0.0,0.0,0.0,0.0,0.0,0.0,0.68,0.0,0.0,0.0,0.0,0.0,0.0,0.0,0.0,0.0,1659.0,1.0,694
63422,0.0,0.0,0.0,0.0,0.0,0.0,0.23,0.0,0.0,0.0,0.0,0.01,0.0,0.0,0.0,0.0,0.0,0.0,0.0,0.0,0.0,0.0,0.08,0.0,0.0,0.0,0.0,0.0,0.0,0.68,0.0,0.0,0.0,0.0,0.0,0.0,0.0,0.0,0.0,1749.0,0.6,694
63423,0.0,0.0,0.0,0.0,0.0,0.0,0.23,0.0,0.0,0.0,0.0,0.01,0.0,0.0,0.0,0.0,0.0,0.0,0.0,0.0,0.0,0.0,0.08,0.0,0.0,0.0,0.0,0.0,0.0,0.68,0.0,0.0,0.0,0.0,0.0,0.0,0.0,0.0,0.0,1809.0,0.6,694
76271,0.0,0.0,0.0,0.0,0.0,0.0,0.23,0.0,0.0,0.0,0.0,0.01,0.0,0.0,0.0,0.0,0.0,0.0,0.0,0.0,0.0,0.0,0.08,0.0,0.0,0.0,0.0,0.0,0.0,0.68,0.0,0.0,0.0,0.0,0.0,0.0,0.0,0.0,0.0,906.0,12.0,694
76272,0.0,0.0,0.0,0.0,0.0,0.0,0.23,0.0,0.0,0.0,0.0,0.01,0.0,0.0,0.0,0.0,0.0,0.0,0.0,0.0,0.0,0.0,0.08,0.0,0.0,0.0,0.0,0.0,0.0,0.68,0.0,0.0,0.0,0.0,0.0,0.0,0.0,0.0,0.0,917.0,11.4,694
76273,0.0,0.0,0.0,0.0,0.0,0.0,0.23,0.0,0.0,0.0,0.0,0.01,0.0,0.0,0.0,0.0,0.0,0.0,0.0,0.0,0.0,0.0,0.08,0.0,0.0,0.0,0.0,0.0,0.0,0.68,0.0,0.0,0.0,0.0,0.0,0.0,0.0,0.0,0.0,931.0,10.9,694
76274,0.0,0.0,0.0,0.0,0.0,0.0,0.23,0.0,0.0,0.0,0.0,0.01,0.0,0.0,0.0,0.0,0.0,0.0,0.0,0.0,0.0,0.0,0.08,0.0,0.0,0.0,0.0,0.0,0.0,0.68,0.0,0.0,0.0,0.0,0.0,0.0,0.0,0.0,0.0,942.0,10.4,694
76275,0.0,0.0,0.0,0.0,0.0,0.0,0.23,0.0,0.0,0.0,0.0,0.01,0.0,0.0,0.0,0.0,0.0,0.0,0.0,0.0,0.0,0.0,0.08,0.0,0.0,0.0,0.0,0.0,0.0,0.68,0.0,0.0,0.0,0.0,0.0,0.0,0.0,0.0,0.0,950.0,10.1,694
76276,0.0,0.0,0.0,0.0,0.0,0.0,0.23,0.0,0.0,0.0,0.0,0.01,0.0,0.0,0.0,0.0,0.0,0.0,0.0,0.0,0.0,0.0,0.08,0.0,0.0,0.0,0.0,0.0,0.0,0.68,0.0,0.0,0.0,0.0,0.0,0.0,0.0,0.0,0.0,1455.0,2.0,694
76277,0.0,0.0,0.0,0.0,0.0,0.0,0.23,0.0,0.0,0.0,0.0,0.01,0.0,0.0,0.0,0.0,0.0,0.0,0.0,0.0,0.0,0.0,0.08,0.0,0.0,0.0,0.0,0.0,0.0,0.68,0.0,0.0,0.0,0.0,0.0,0.0,0.0,0.0,0.0,1553.0,1.4,694
76278,0.0,0.0,0.0,0.0,0.0,0.0,0.23,0.0,0.0,0.0,0.0,0.01,0.0,0.0,0.0,0.0,0.0,0.0,0.0,0.0,0.0,0.0,0.08,0.0,0.0,0.0,0.0,0.0,0.0,0.68,0.0,0.0,0.0,0.0,0.0,0.0,0.0,0.0,0.0,1644.0,0.9,694
76279,0.0,0.0,0.0,0.0,0.0,0.0,0.23,0.0,0.0,0.0,0.0,0.01,0.0,0.0,0.0,0.0,0.0,0.0,0.0,0.0,0.0,0.0,0.08,0.0,0.0,0.0,0.0,0.0,0.0,0.68,0.0,0.0,0.0,0.0,0.0,0.0,0.0,0.0,0.0,1731.0,0.6,694
76280,0.0,0.0,0.0,0.0,0.0,0.0,0.23,0.0,0.0,0.0,0.0,0.01,0.0,0.0,0.0,0.0,0.0,0.0,0.0,0.0,0.0,0.0,0.08,0.0,0.0,0.0,0.0,0.0,0.0,0.68,0.0,0.0,0.0,0.0,0.0,0.0,0.0,0.0,0.0,1814.0,0.3,694
63424,0.0,0.0,0.0,0.0,0.0,0.0,0.0,0.0,0.0,0.0,0.0,0.01,0.0,0.0,0.0,0.0,0.0,0.0,0.0,0.0,0.0,0.0,0.08,0.0,0.0,0.0,0.0,0.0,0.0,0.69,0.22,0.0,0.0,0.0,0.0,0.0,0.0,0.0,0.0,878.0,11.4,695
63425,0.0,0.0,0.0,0.0,0.0,0.0,0.0,0.0,0.0,0.0,0.0,0.01,0.0,0.0,0.0,0.0,0.0,0.0,0.0,0.0,0.0,0.0,0.08,0.0,0.0,0.0,0.0,0.0,0.0,0.69,0.22,0.0,0.0,0.0,0.0,0.0,0.0,0.0,0.0,894.0,10.5,695
63426,0.0,0.0,0.0,0.0,0.0,0.0,0.0,0.0,0.0,0.0,0.0,0.01,0.0,0.0,0.0,0.0,0.0,0.0,0.0,0.0,0.0,0.0,0.08,0.0,0.0,0.0,0.0,0.0,0.0,0.69,0.22,0.0,0.0,0.0,0.0,0.0,0.0,0.0,0.0,913.0,9.8,695
63427,0.0,0.0,0.0,0.0,0.0,0.0,0.0,0.0,0.0,0.0,0.0,0.01,0.0,0.0,0.0,0.0,0.0,0.0,0.0,0.0,0.0,0.0,0.08,0.0,0.0,0.0,0.0,0.0,0.0,0.69,0.22,0.0,0.0,0.0,0.0,0.0,0.0,0.0,0.0,1416.0,1.8,695
63428,0.0,0.0,0.0,0.0,0.0,0.0,0.0,0.0,0.0,0.0,0.0,0.01,0.0,0.0,0.0,0.0,0.0,0.0,0.0,0.0,0.0,0.0,0.08,0.0,0.0,0.0,0.0,0.0,0.0,0.69,0.22,0.0,0.0,0.0,0.0,0.0,0.0,0.0,0.0,1554.0,1.1,695
63429,0.0,0.0,0.0,0.0,0.0,0.0,0.0,0.0,0.0,0.0,0.0,0.01,0.0,0.0,0.0,0.0,0.0,0.0,0.0,0.0,0.0,0.0,0.08,0.0,0.0,0.0,0.0,0.0,0.0,0.69,0.22,0.0,0.0,0.0,0.0,0.0,0.0,0.0,0.0,1637.0,0.7,695
63430,0.0,0.0,0.0,0.0,0.0,0.0,0.0,0.0,0.0,0.0,0.0,0.01,0.0,0.0,0.0,0.0,0.0,0.0,0.0,0.0,0.0,0.0,0.08,0.0,0.0,0.0,0.0,0.0,0.0,0.69,0.22,0.0,0.0,0.0,0.0,0.0,0.0,0.0,0.0,1715.0,0.6,695
63431,0.0,0.0,0.0,0.0,0.0,0.0,0.0,0.0,0.0,0.0,0.0,0.01,0.0,0.0,0.0,0.0,0.0,0.0,0.0,0.0,0.0,0.0,0.08,0.0,0.0,0.0,0.0,0.0,0.0,0.69,0.22,0.0,0.0,0.0,0.0,0.0,0.0,0.0,0.0,1809.0,0.4,695
63432,0.0,0.0,0.0,0.23,0.0,0.0,0.0,0.0,0.0,0.0,0.0,0.01,0.0,0.0,0.0,0.0,0.0,0.0,0.0,0.0,0.0,0.0,0.08,0.0,0.0,0.0,0.0,0.0,0.0,0.67,0.0,0.0,0.0,0.0,0.0,0.0,0.0,0.0,0.0,826.0,11.9,696
63433,0.0,0.0,0.0,0.23,0.0,0.0,0.0,0.0,0.0,0.0,0.0,0.01,0.0,0.0,0.0,0.0,0.0,0.0,0.0,0.0,0.0,0.0,0.08,0.0,0.0,0.0,0.0,0.0,0.0,0.67,0.0,0.0,0.0,0.0,0.0,0.0,0.0,0.0,0.0,837.0,11.3,696
63434,0.0,0.0,0.0,0.23,0.0,0.0,0.0,0.0,0.0,0.0,0.0,0.01,0.0,0.0,0.0,0.0,0.0,0.0,0.0,0.0,0.0,0.0,0.08,0.0,0.0,0.0,0.0,0.0,0.0,0.67,0.0,0.0,0.0,0.0,0.0,0.0,0.0,0.0,0.0,849.0,10.8,696
63435,0.0,0.0,0.0,0.23,0.0,0.0,0.0,0.0,0.0,0.0,0.0,0.01,0.0,0.0,0.0,0.0,0.0,0.0,0.0,0.0,0.0,0.0,0.08,0.0,0.0,0.0,0.0,0.0,0.0,0.67,0.0,0.0,0.0,0.0,0.0,0.0,0.0,0.0,0.0,864.0,10.1,696
63436,0.0,0.0,0.0,0.23,0.0,0.0,0.0,0.0,0.0,0.0,0.0,0.01,0.0,0.0,0.0,0.0,0.0,0.0,0.0,0.0,0.0,0.0,0.08,0.0,0.0,0.0,0.0,0.0,0.0,0.67,0.0,0.0,0.0,0.0,0.0,0.0,0.0,0.0,0.0,1412.0,1.3,696
63437,0.0,0.0,0.0,0.23,0.0,0.0,0.0,0.0,0.0,0.0,0.0,0.01,0.0,0.0,0.0,0.0,0.0,0.0,0.0,0.0,0.0,0.0,0.08,0.0,0.0,0.0,0.0,0.0,0.0,0.67,0.0,0.0,0.0,0.0,0.0,0.0,0.0,0.0,0.0,1495.0,0.9,696
63438,0.0,0.0,0.0,0.23,0.0,0.0,0.0,0.0,0.0,0.0,0.0,0.01,0.0,0.0,0.0,0.0,0.0,0.0,0.0,0.0,0.0,0.0,0.08,0.0,0.0,0.0,0.0,0.0,0.0,0.67,0.0,0.0,0.0,0.0,0.0,0.0,0.0,0.0,0.0,1558.0,0.6,696
63439,0.0,0.0,0.0,0.23,0.0,0.0,0.0,0.0,0.0,0.0,0.0,0.01,0.0,0.0,0.0,0.0,0.0,0.0,0.0,0.0,0.0,0.0,0.08,0.0,0.0,0.0,0.0,0.0,0.0,0.67,0.0,0.0,0.0,0.0,0.0,0.0,0.0,0.0,0.0,1648.0,0.3,696
63440,0.0,0.0,0.0,0.23,0.0,0.0,0.0,0.0,0.0,0.0,0.0,0.01,0.0,0.0,0.0,0.0,0.0,0.0,0.0,0.0,0.0,0.0,0.08,0.0,0.0,0.0,0.0,0.0,0.0,0.67,0.0,0.0,0.0,0.0,0.0,0.0,0.0,0.0,0.0,1749.0,0.2,696
63441,0.0,0.0,0.0,0.23,0.0,0.0,0.0,0.0,0.0,0.0,0.0,0.01,0.0,0.0,0.0,0.0,0.0,0.0,0.0,0.0,0.0,0.0,0.08,0.0,0.0,0.0,0.0,0.0,0.0,0.67,0.0,0.0,0.0,0.0,0.0,0.0,0.0,0.0,0.0,1809.0,0.1,696
64307,0.0,0.0,0.0,0.0,0.0,0.0,0.0,0.0,0.0,0.0,0.0,0.0,0.0,0.0,0.0,0.0,0.0,0.0,0.0,0.0,0.0,0.0,0.2,0.0,0.0,0.0,0.0,0.0,0.0,0.0,0.0,0.0,0.8,0.0,0.0,0.0,0.0,0.0,0.0,527.0,11.3,697
64308,0.0,0.0,0.0,0.0,0.0,0.0,0.0,0.0,0.0,0.0,0.0,0.0,0.0,0.0,0.0,0.0,0.0,0.0,0.0,0.0,0.0,0.0,0.2,0.0,0.0,0.0,0.0,0.0,0.0,0.0,0.0,0.0,0.8,0.0,0.0,0.0,0.0,0.0,0.0,537.0,10.05,697
64309,0.0,0.0,0.0,0.0,0.0,0.0,0.0,0.0,0.0,0.0,0.0,0.0,0.0,0.0,0.0,0.0,0.0,0.0,0.0,0.0,0.0,0.0,0.2,0.0,0.0,0.0,0.0,0.0,0.0,0.0,0.0,0.0,0.8,0.0,0.0,0.0,0.0,0.0,0.0,557.0,8.0,697
64310,0.0,0.0,0.0,0.0,0.0,0.0,0.0,0.0,0.0,0.0,0.0,0.0,0.0,0.0,0.0,0.0,0.0,0.0,0.0,0.0,0.0,0.0,0.2,0.0,0.0,0.0,0.0,0.0,0.0,0.0,0.0,0.0,0.8,0.0,0.0,0.0,0.0,0.0,0.0,564.0,7.6,697
64311,0.0,0.0,0.0,0.0,0.0,0.0,0.0,0.0,0.0,0.0,0.0,0.0,0.0,0.0,0.0,0.0,0.0,0.0,0.0,0.0,0.0,0.0,0.2,0.0,0.0,0.0,0.0,0.0,0.0,0.0,0.0,0.0,0.8,0.0,0.0,0.0,0.0,0.0,0.0,574.0,6.8,697
64312,0.0,0.0,0.0,0.0,0.0,0.0,0.0,0.0,0.0,0.0,0.0,0.0,0.0,0.0,0.0,0.0,0.0,0.0,0.0,0.0,0.0,0.0,0.2,0.0,0.0,0.0,0.0,0.0,0.0,0.0,0.0,0.0,0.8,0.0,0.0,0.0,0.0,0.0,0.0,581.0,6.1,697
64313,0.0,0.0,0.0,0.0,0.0,0.0,0.0,0.0,0.0,0.0,0.0,0.0,0.0,0.0,0.0,0.0,0.0,0.0,0.0,0.0,0.0,0.0,0.2,0.0,0.0,0.0,0.0,0.0,0.0,0.0,0.0,0.0,0.8,0.0,0.0,0.0,0.0,0.0,0.0,592.0,5.2,697
76668,0.0,0.0,0.0,0.0,0.0,0.0,0.0,0.0,0.0,0.0,0.0,0.0,0.0,0.0,0.0,0.0,0.0,0.0,0.0,0.0,0.0,0.0,0.2,0.0,0.0,0.0,0.0,0.0,0.0,0.0,0.0,0.0,0.8,0.0,0.0,0.0,0.0,0.0,0.0,1125.0,-1.9,697
76669,0.0,0.0,0.0,0.0,0.0,0.0,0.0,0.0,0.0,0.0,0.0,0.0,0.0,0.0,0.0,0.0,0.0,0.0,0.0,0.0,0.0,0.0,0.2,0.0,0.0,0.0,0.0,0.0,0.0,0.0,0.0,0.0,0.8,0.0,0.0,0.0,0.0,0.0,0.0,1024.0,-1.7,697
76670,0.0,0.0,0.0,0.0,0.0,0.0,0.0,0.0,0.0,0.0,0.0,0.0,0.0,0.0,0.0,0.0,0.0,0.0,0.0,0.0,0.0,0.0,0.2,0.0,0.0,0.0,0.0,0.0,0.0,0.0,0.0,0.0,0.8,0.0,0.0,0.0,0.0,0.0,0.0,922.0,-1.4,697
76671,0.0,0.0,0.0,0.0,0.0,0.0,0.0,0.0,0.0,0.0,0.0,0.0,0.0,0.0,0.0,0.0,0.0,0.0,0.0,0.0,0.0,0.0,0.2,0.0,0.0,0.0,0.0,0.0,0.0,0.0,0.0,0.0,0.8,0.0,0.0,0.0,0.0,0.0,0.0,875.0,-1.2,697
76672,0.0,0.0,0.0,0.0,0.0,0.0,0.0,0.0,0.0,0.0,0.0,0.0,0.0,0.0,0.0,0.0,0.0,0.0,0.0,0.0,0.0,0.0,0.2,0.0,0.0,0.0,0.0,0.0,0.0,0.0,0.0,0.0,0.8,0.0,0.0,0.0,0.0,0.0,0.0,822.0,-0.9,697
76673,0.0,0.0,0.0,0.0,0.0,0.0,0.0,0.0,0.0,0.0,0.0,0.0,0.0,0.0,0.0,0.0,0.0,0.0,0.0,0.0,0.0,0.0,0.2,0.0,0.0,0.0,0.0,0.0,0.0,0.0,0.0,0.0,0.8,0.0,0.0,0.0,0.0,0.0,0.0,773.0,-0.5,697
89994,0.0,0.0,0.0,0.0,0.0,0.0,0.0,0.0,0.0,0.0,0.0,0.0,0.0,0.0,0.0,0.0,0.0,0.0,0.0,0.0,0.0,0.0,0.2,0.0,0.0,0.0,0.0,0.0,0.0,0.0,0.0,0.0,0.8,0.0,0.0,0.0,0.0,0.0,0.0,556.0,8.0,697
89995,0.0,0.0,0.0,0.0,0.0,0.0,0.0,0.0,0.0,0.0,0.0,0.0,0.0,0.0,0.0,0.0,0.0,0.0,0.0,0.0,0.0,0.0,0.2,0.0,0.0,0.0,0.0,0.0,0.0,0.0,0.0,0.0,0.8,0.0,0.0,0.0,0.0,0.0,0.0,545.0,9.0,697
89996,0.0,0.0,0.0,0.0,0.0,0.0,0.0,0.0,0.0,0.0,0.0,0.0,0.0,0.0,0.0,0.0,0.0,0.0,0.0,0.0,0.0,0.0,0.2,0.0,0.0,0.0,0.0,0.0,0.0,0.0,0.0,0.0,0.8,0.0,0.0,0.0,0.0,0.0,0.0,529.0,10.315000000000001,697
89997,0.0,0.0,0.0,0.0,0.0,0.0,0.0,0.0,0.0,0.0,0.0,0.0,0.0,0.0,0.0,0.0,0.0,0.0,0.0,0.0,0.0,0.0,0.2,0.0,0.0,0.0,0.0,0.0,0.0,0.0,0.0,0.0,0.8,0.0,0.0,0.0,0.0,0.0,0.0,521.0,12.0,697
