Repository: R3sten/glass_dynamics

# GlassDynamics: Ridge Regression for Glass Viscosity Prediction

## Bachelor's thesis in physics

### Università degli Studi di Trieste

The main goal of this project is to develop a reliable and interpretable predictive model for glass viscosity, moving beyond "black-box" machine learning to provide physically meaningful insights for materials science applications.


This repository implements a workflow that bridges the gap between empirical models and modern data science techniques.

File: data/viscosity_raw_data.csv (part 72 of 81)
,Al2O3,As2O3,B2O3,BaO,BeO,Bi2O3,CaO,CdO,CoO,Cs2O,CuO,Fe2O3,FeO,Ga2O3,GeO2,HfO2,K2O,La2O3,Li2O,MgO,MnO,MoO3,Na2O,Nb2O5,NiO,P2O5,PbO,Rb2O,Sb2O3,SiO2,SrO,Ta2O5,TeO2,TiO2,Tl2O,WO3,Y2O3,ZnO,ZrO2,T,log_visc,ID
92646,0.0,0.0,0.0,0.0,0.0,0.0,0.0,0.0,0.0,0.0,0.0,0.0,0.0,0.0,0.0,0.0,0.0,0.0,0.0,0.0,0.0,0.0,0.2,0.0,0.0,0.0,0.0,0.0,0.0,0.0,0.0,0.0,0.8,0.0,0.0,0.0,0.0,0.0,0.0,568.0,6.11,697
92647,0.0,0.0,0.0,0.0,0.0,0.0,0.0,0.0,0.0,0.0,0.0,0.0,0.0,0.0,0.0,0.0,0.0,0.0,0.0,0.0,0.0,0.0,0.2,0.0,0.0,0.0,0.0,0.0,0.0,0.0,0.0,0.0,0.8,0.0,0.0,0.0,0.0,0.0,0.0,562.0,6.5,697
92648,0.0,0.0,0.0,0.0,0.0,0.0,0.0,0.0,0.0,0.0,0.0,0.0,0.0,0.0,0.0,0.0,0.0,0.0,0.0,0.0,0.0,0.0,0.2,0.0,0.0,0.0,0.0,0.0,0.0,0.0,0.0,0.0,0.8,0.0,0.0,0.0,0.0,0.0,0.0,559.0,6.85,697
92649,0.0,0.0,0.0,0.0,0.0,0.0,0.0,0.0,0.0,0.0,0.0,0.0,0.0,0.0,0.0,0.0,0.0,0.0,0.0,0.0,0.0,0.0,0.2,0.0,0.0,0.0,0.0,0.0,0.0,0.0,0.0,0.0,0.8,0.0,0.0,0.0,0.0,0.0,0.0,552.0,7.33,697
92650,0.0,0.0,0.0,0.0,0.0,0.0,0.0,0.0,0.0,0.0,0.0,0.0,0.0,0.0,0.0,0.0,0.0,0.0,0.0,0.0,0.0,0.0,0.2,0.0,0.0,0.0,0.0,0.0,0.0,0.0,0.0,0.0,0.8,0.0,0.0,0.0,0.0,0.0,0.0,549.0,7.960000000000001,697
92651,0.0,0.0,0.0,0.0,0.0,0.0,0.0,0.0,0.0,0.0,0.0,0.0,0.0,0.0,0.0,0.0,0.0,0.0,0.0,0.0,0.0,0.0,0.2,0.0,0.0,0.0,0.0,0.0,0.0,0.0,0.0,0.0,0.8,0.0,0.0,0.0,0.0,0.0,0.0,543.0,8.42,697
92652,0.0,0.0,0.0,0.0,0.0,0.0,0.0,0.0,0.0,0.0,0.0,0.0,0.0,0.0,0.0,0.0,0.0,0.0,0.0,0.0,0.0,0.0,0.2,0.0,0.0,0.0,0.0,0.0,0.0,0.0,0.0,0.0,0.8,0.0,0.0,0.0,0.0,0.0,0.0,538.0,8.95,697
92653,0.0,0.0,0.0,0.0,0.0,0.0,0.0,0.0,0.0,0.0,0.0,0.0,0.0,0.0,0.0,0.0,0.0,0.0,0.0,0.0,0.0,0.0,0.2,0.0,0.0,0.0,0.0,0.0,0.0,0.0,0.0,0.0,0.8,0.0,0.0,0.0,0.0,0.0,0.0,532.0,9.21,697
64333,0.0,0.0,0.0,0.0,0.0,0.0,0.0,0.0,0.0,0.0,0.0,0.0,0.0,0.0,0.75,0.0,0.0,0.0,0.0,0.0,0.0,0.0,0.0,0.0,0.0,0.0,0.25,0.0,0.0,0.0,0.0,0.0,0.0,0.0,0.0,0.0,0.0,0.0,0.0,1261.0,0.41161970596323016,698
64334,0.0,0.0,0.0,0.0,0.0,0.0,0.0,0.0,0.0,0.0,0.0,0.0,0.0,0.0,0.75,0.0,0.0,0.0,0.0,0.0,0.0,0.0,0.0,0.0,0.0,0.0,0.25,0.0,0.0,0.0,0.0,0.0,0.0,0.0,0.0,0.0,0.0,0.0,0.0,1278.0,0.3502480183341629,698
64335,0.0,0.0,0.0,0.0,0.0,0.0,0.0,0.0,0.0,0.0,0.0,0.0,0.0,0.0,0.75,0.0,0.0,0.0,0.0,0.0,0.0,0.0,0.0,0.0,0.0,0.0,0.25,0.0,0.0,0.0,0.0,0.0,0.0,0.0,0.0,0.0,0.0,0.0,0.0,1297.0,0.2855573090077737,698
64336,0.0,0.0,0.0,0.0,0.0,0.0,0.0,0.0,0.0,0.0,0.0,0.0,0.0,0.0,0.75,0.0,0.0,0.0,0.0,0.0,0.0,0.0,0.0,0.0,0.0,0.0,0.25,0.0,0.0,0.0,0.0,0.0,0.0,0.0,0.0,0.0,0.0,0.0,0.0,1326.0,0.19865708695442266,698
64337,0.0,0.0,0.0,0.0,0.0,0.0,0.0,0.0,0.0,0.0,0.0,0.0,0.0,0.0,0.75,0.0,0.0,0.0,0.0,0.0,0.0,0.0,0.0,0.0,0.0,0.0,0.25,0.0,0.0,0.0,0.0,0.0,0.0,0.0,0.0,0.0,0.0,0.0,0.0,1344.0,0.1367205671564068,698
64338,0.0,0.0,0.0,0.0,0.0,0.0,0.0,0.0,0.0,0.0,0.0,0.0,0.0,0.0,0.75,0.0,0.0,0.0,0.0,0.0,0.0,0.0,0.0,0.0,0.0,0.0,0.25,0.0,0.0,0.0,0.0,0.0,0.0,0.0,0.0,0.0,0.0,0.0,0.0,1374.0,0.07188200730612536,698
64339,0.0,0.0,0.0,0.0,0.0,0.0,0.0,0.0,0.0,0.0,0.0,0.0,0.0,0.0,0.75,0.0,0.0,0.0,0.0,0.0,0.0,0.0,0.0,0.0,0.0,0.0,0.25,0.0,0.0,0.0,0.0,0.0,0.0,0.0,0.0,0.0,0.0,0.0,0.0,1414.0,0.0,698
64340,0.0,0.0,0.0,0.0,0.0,0.0,0.0,0.0,0.0,0.0,0.0,0.0,0.0,0.0,0.75,0.0,0.0,0.0,0.0,0.0,0.0,0.0,0.0,0.0,0.0,0.0,0.25,0.0,0.0,0.0,0.0,0.0,0.0,0.0,0.0,0.0,0.0,0.0,0.0,1464.0,-0.0969100130080564,698
88590,0.0,0.0,0.0,0.0,0.0,0.0,0.0,0.0,0.0,0.0,0.0,0.0,0.0,0.0,0.75,0.0,0.0,0.0,0.0,0.0,0.0,0.0,0.0,0.0,0.0,0.0,0.25,0.0,0.0,0.0,0.0,0.0,0.0,0.0,0.0,0.0,0.0,0.0,0.0,973.0,1.75,698
88591,0.0,0.0,0.0,0.0,0.0,0.0,0.0,0.0,0.0,0.0,0.0,0.0,0.0,0.0,0.75,0.0,0.0,0.0,0.0,0.0,0.0,0.0,0.0,0.0,0.0,0.0,0.25,0.0,0.0,0.0,0.0,0.0,0.0,0.0,0.0,0.0,0.0,0.0,0.0,1073.0,0.8,698
88592,0.0,0.0,0.0,0.0,0.0,0.0,0.0,0.0,0.0,0.0,0.0,0.0,0.0,0.0,0.75,0.0,0.0,0.0,0.0,0.0,0.0,0.0,0.0,0.0,0.0,0.0,0.25,0.0,0.0,0.0,0.0,0.0,0.0,0.0,0.0,0.0,0.0,0.0,0.0,1173.0,0.26,698
88593,0.0,0.0,0.0,0.0,0.0,0.0,0.0,0.0,0.0,0.0,0.0,0.0,0.0,0.0,0.75,0.0,0.0,0.0,0.0,0.0,0.0,0.0,0.0,0.0,0.0,0.0,0.25,0.0,0.0,0.0,0.0,0.0,0.0,0.0,0.0,0.0,0.0,0.0,0.0,1273.0,0.05000000000000005,698
88594,0.0,0.0,0.0,0.0,0.0,0.0,0.0,0.0,0.0,0.0,0.0,0.0,0.0,0.0,0.75,0.0,0.0,0.0,0.0,0.0,0.0,0.0,0.0,0.0,0.0,0.0,0.25,0.0,0.0,0.0,0.0,0.0,0.0,0.0,0.0,0.0,0.0,0.0,0.0,1373.0,-0.12,698
89487,0.0,0.0,0.0,0.0,0.0,0.0,0.0,0.0,0.0,0.0,0.0,0.0,0.0,0.0,0.75,0.0,0.0,0.0,0.0,0.0,0.0,0.0,0.0,0.0,0.0,0.0,0.25,0.0,0.0,0.0,0.0,0.0,0.0,0.0,0.0,0.0,0.0,0.0,0.0,790.0,7.0,698
89488,0.0,0.0,0.0,0.0,0.0,0.0,0.0,0.0,0.0,0.0,0.0,0.0,0.0,0.0,0.75,0.0,0.0,0.0,0.0,0.0,0.0,0.0,0.0,0.0,0.0,0.0,0.25,0.0,0.0,0.0,0.0,0.0,0.0,0.0,0.0,0.0,0.0,0.0,0.0,779.0,7.5,698
89489,0.0,0.0,0.0,0.0,0.0,0.0,0.0,0.0,0.0,0.0,0.0,0.0,0.0,0.0,0.75,0.0,0.0,0.0,0.0,0.0,0.0,0.0,0.0,0.0,0.0,0.0,0.25,0.0,0.0,0.0,0.0,0.0,0.0,0.0,0.0,0.0,0.0,0.0,0.0,771.0,8.0,698
89490,0.0,0.0,0.0,0.0,0.0,0.0,0.0,0.0,0.0,0.0,0.0,0.0,0.0,0.0,0.75,0.0,0.0,0.0,0.0,0.0,0.0,0.0,0.0,0.0,0.0,0.0,0.25,0.0,0.0,0.0,0.0,0.0,0.0,0.0,0.0,0.0,0.0,0.0,0.0,764.0,8.5,698
89491,0.0,0.0,0.0,0.0,0.0,0.0,0.0,0.0,0.0,0.0,0.0,0.0,0.0,0.0,0.75,0.0,0.0,0.0,0.0,0.0,0.0,0.0,0.0,0.0,0.0,0.0,0.25,0.0,0.0,0.0,0.0,0.0,0.0,0.0,0.0,0.0,0.0,0.0,0.0,756.0,9.0,698
89492,0.0,0.0,0.0,0.0,0.0,0.0,0.0,0.0,0.0,0.0,0.0,0.0,0.0,0.0,0.75,0.0,0.0,0.0,0.0,0.0,0.0,0.0,0.0,0.0,0.0,0.0,0.25,0.0,0.0,0.0,0.0,0.0,0.0,0.0,0.0,0.0,0.0,0.0,0.0,749.0,9.5,698
89493,0.0,0.0,0.0,0.0,0.0,0.0,0.0,0.0,0.0,0.0,0.0,0.0,0.0,0.0,0.75,0.0,0.0,0.0,0.0,0.0,0.0,0.0,0.0,0.0,0.0,0.0,0.25,0.0,0.0,0.0,0.0,0.0,0.0,0.0,0.0,0.0,0.0,0.0,0.0,741.0,10.0,698
89494,0.0,0.0,0.0,0.0,0.0,0.0,0.0,0.0,0.0,0.0,0.0,0.0,0.0,0.0,0.75,0.0,0.0,0.0,0.0,0.0,0.0,0.0,0.0,0.0,0.0,0.0,0.25,0.0,0.0,0.0,0.0,0.0,0.0,0.0,0.0,0.0,0.0,0.0,0.0,734.0,10.5,698
89495,0.0,0.0,0.0,0.0,0.0,0.0,0.0,0.0,0.0,0.0,0.0,0.0,0.0,0.0,0.75,0.0,0.0,0.0,0.0,0.0,0.0,0.0,0.0,0.0,0.0,0.0,0.25,0.0,0.0,0.0,0.0,0.0,0.0,0.0,0.0,0.0,0.0,0.0,0.0,727.0,11.0,698
89496,0.0,0.0,0.0,0.0,0.0,0.0,0.0,0.0,0.0,0.0,0.0,0.0,0.0,0.0,0.75,0.0,0.0,0.0,0.0,0.0,0.0,0.0,0.0,0.0,0.0,0.0,0.25,0.0,0.0,0.0,0.0,0.0,0.0,0.0,0.0,0.0,0.0,0.0,0.0,720.0,11.5,698
89497,0.0,0.0,0.0,0.0,0.0,0.0,0.0,0.0,0.0,0.0,0.0,0.0,0.0,0.0,0.75,0.0,0.0,0.0,0.0,0.0,0.0,0.0,0.0,0.0,0.0,0.0,0.25,0.0,0.0,0.0,0.0,0.0,0.0,0.0,0.0,0.0,0.0,0.0,0.0,714.0,12.0,698
64341,0.0,0.0,0.0,0.0,0.0,0.0,0.0,0.0,0.0,0.0,0.0,0.0,0.0,0.0,0.6,0.0,0.0,0.0,0.0,0.0,0.0,0.0,0.0,0.0,0.0,0.0,0.4,0.0,0.0,0.0,0.0,0.0,0.0,0.0,0.0,0.0,0.0,0.0,0.0,1010.0,0.20682587603184974,699
64342,0.0,0.0,0.0,0.0,0.0,0.0,0.0,0.0,0.0,0.0,0.0,0.0,0.0,0.0,0.6,0.0,0.0,0.0,0.0,0.0,0.0,0.0,0.0,0.0,0.0,0.0,0.4,0.0,0.0,0.0,0.0,0.0,0.0,0.0,0.0,0.0,0.0,0.0,0.0,1035.0,0.08990511143939793,699
64343,0.0,0.0,0.0,0.0,0.0,0.0,0.0,0.0,0.0,0.0,0.0,0.0,0.0,0.0,0.6,0.0,0.0,0.0,0.0,0.0,0.0,0.0,0.0,0.0,0.0,0.0,0.4,0.0,0.0,0.0,0.0,0.0,0.0,0.0,0.0,0.0,0.0,0.0,0.0,1062.0,0.0,699
64344,0.0,0.0,0.0,0.0,0.0,0.0,0.0,0.0,0.0,0.0,0.0,0.0,0.0,0.0,0.6,0.0,0.0,0.0,0.0,0.0,0.0,0.0,0.0,0.0,0.0,0.0,0.4,0.0,0.0,0.0,0.0,0.0,0.0,0.0,0.0,0.0,0.0,0.0,0.0,1106.0,-0.14874165128092473,699
64345,0.0,0.0,0.0,0.0,0.0,0.0,0.0,0.0,0.0,0.0,0.0,0.0,0.0,0.0,0.6,0.0,0.0,0.0,0.0,0.0,0.0,0.0,0.0,0.0,0.0,0.0,0.4,0.0,0.0,0.0,0.0,0.0,0.0,0.0,0.0,0.0,0.0,0.0,0.0,1156.0,-0.2839966563652008,699
64346,0.0,0.0,0.0,0.0,0.0,0.0,0.0,0.0,0.0,0.0,0.0,0.0,0.0,0.0,0.6,0.0,0.0,0.0,0.0,0.0,0.0,0.0,0.0,0.0,0.0,0.0,0.4,0.0,0.0,0.0,0.0,0.0,0.0,0.0,0.0,0.0,0.0,0.0,0.0,1195.0,-0.3767507096020996,699
64347,0.0,0.0,0.0,0.0,0.0,0.0,0.0,0.0,0.0,0.0,0.0,0.0,0.0,0.0,0.6,0.0,0.0,0.0,0.0,0.0,0.0,0.0,0.0,0.0,0.0,0.0,0.4,0.0,0.0,0.0,0.0,0.0,0.0,0.0,0.0,0.0,0.0,0.0,0.0,1249.0,-0.494850021680094,699
64348,0.0,0.0,0.0,0.0,0.0,0.0,0.0,0.0,0.0,0.0,0.0,0.0,0.0,0.0,0.6,0.0,0.0,0.0,0.0,0.0,0.0,0.0,0.0,0.0,0.0,0.0,0.4,0.0,0.0,0.0,0.0,0.0,0.0,0.0,0.0,0.0,0.0,0.0,0.0,1319.0,-0.5686362358410126,699
88610,0.0,0.0,0.0,0.0,0.0,0.0,0.0,0.0,0.0,0.0,0.0,0.0,0.0,0.0,0.6,0.0,0.0,0.0,0.0,0.0,0.0,0.0,0.0,0.0,0.0,0.0,0.4,0.0,0.0,0.0,0.0,0.0,0.0,0.0,0.0,0.0,0.0,0.0,0.0,973.0,0.6499999999999999,699
88611,0.0,0.0,0.0,0.0,0.0,0.0,0.0,0.0,0.0,0.0,0.0,0.0,0.0,0.0,0.6,0.0,0.0,0.0,0.0,0.0,0.0,0.0,0.0,0.0,0.0,0.0,0.4,0.0,0.0,0.0,0.0,0.0,0.0,0.0,0.0,0.0,0.0,0.0,0.0,1073.0,-0.030000000000000027,699
88612,0.0,0.0,0.0,0.0,0.0,0.0,0.0,0.0,0.0,0.0,0.0,0.0,0.0,0.0,0.6,0.0,0.0,0.0,0.0,0.0,0.0,0.0,0.0,0.0,0.0,0.0,0.4,0.0,0.0,0.0,0.0,0.0,0.0,0.0,0.0,0.0,0.0,0.0,0.0,1173.0,-0.13,699
88613,0.0,0.0,0.0,0.0,0.0,0.0,0.0,0.0,0.0,0.0,0.0,0.0,0.0,0.0,0.6,0.0,0.0,0.0,0.0,0.0,0.0,0.0,0.0,0.0,0.0,0.0,0.4,0.0,0.0,0.0,0.0,0.0,0.0,0.0,0.0,0.0,0.0,0.0,0.0,1273.0,-0.24,699
88614,0.0,0.0,0.0,0.0,0.0,0.0,0.0,0.0,0.0,0.0,0.0,0.0,0.0,0.0,0.6,0.0,0.0,0.0,0.0,0.0,0.0,0.0,0.0,0.0,0.0,0.0,0.4,0.0,0.0,0.0,0.0,0.0,0.0,0.0,0.0,0.0,0.0,0.0,0.0,1373.0,-0.31999999999999995,699
89542,0.0,0.0,0.0,0.0,0.0,0.0,0.0,0.0,0.0,0.0,0.0,0.0,0.0,0.0,0.6,0.0,0.0,0.0,0.0,0.0,0.0,0.0,0.0,0.0,0.0,0.0,0.4,0.0,0.0,0.0,0.0,0.0,0.0,0.0,0.0,0.0,0.0,0.0,0.0,738.0,7.0,699
89543,0.0,0.0,0.0,0.0,0.0,0.0,0.0,0.0,0.0,0.0,0.0,0.0,0.0,0.0,0.6,0.0,0.0,0.0,0.0,0.0,0.0,0.0,0.0,0.0,0.0,0.0,0.4,0.0,0.0,0.0,0.0,0.0,0.0,0.0,0.0,0.0,0.0,0.0,0.0,729.0,7.5,699
89544,0.0,0.0,0.0,0.0,0.0,0.0,0.0,0.0,0.0,0.0,0.0,0.0,0.0,0.0,0.6,0.0,0.0,0.0,0.0,0.0,0.0,0.0,0.0,0.0,0.0,0.0,0.4,0.0,0.0,0.0,0.0,0.0,0.0,0.0,0.0,0.0,0.0,0.0,0.0,722.0,8.0,699
89545,0.0,0.0,0.0,0.0,0.0,0.0,0.0,0.0,0.0,0.0,0.0,0.0,0.0,0.0,0.6,0.0,0.0,0.0,0.0,0.0,0.0,0.0,0.0,0.0,0.0,0.0,0.4,0.0,0.0,0.0,0.0,0.0,0.0,0.0,0.0,0.0,0.0,0.0,0.0,716.0,8.5,699
89546,0.0,0.0,0.0,0.0,0.0,0.0,0.0,0.0,0.0,0.0,0.0,0.0,0.0,0.0,0.6,0.0,0.0,0.0,0.0,0.0,0.0,0.0,0.0,0.0,0.0,0.0,0.4,0.0,0.0,0.0,0.0,0.0,0.0,0.0,0.0,0.0,0.0,0.0,0.0,709.0,9.0,699
89547,0.0,0.0,0.0,0.0,0.0,0.0,0.0,0.0,0.0,0.0,0.0,0.0,0.0,0.0,0.6,0.0,0.0,0.0,0.0,0.0,0.0,0.0,0.0,0.0,0.0,0.0,0.4,0.0,0.0,0.0,0.0,0.0,0.0,0.0,0.0,0.0,0.0,0.0,0.0,702.0,9.5,699
89548,0.0,0.0,0.0,0.0,0.0,0.0,0.0,0.0,0.0,0.0,0.0,0.0,0.0,0.0,0.6,0.0,0.0,0.0,0.0,0.0,0.0,0.0,0.0,0.0,0.0,0.0,0.4,0.0,0.0,0.0,0.0,0.0,0.0,0.0,0.0,0.0,0.0,0.0,0.0,695.0,10.0,699
89549,0.0,0.0,0.0,0.0,0.0,0.0,0.0,0.0,0.0,0.0,0.0,0.0,0.0,0.0,0.6,0.0,0.0,0.0,0.0,0.0,0.0,0.0,0.0,0.0,0.0,0.0,0.4,0.0,0.0,0.0,0.0,0.0,0.0,0.0,0.0,0.0,0.0,0.0,0.0,689.0,10.5,699
89550,0.0,0.0,0.0,0.0,0.0,0.0,0.0,0.0,0.0,0.0,0.0,0.0,0.0,0.0,0.6,0.0,0.0,0.0,0.0,0.0,0.0,0.0,0.0,0.0,0.0,0.0,0.4,0.0,0.0,0.0,0.0,0.0,0.0,0.0,0.0,0.0,0.0,0.0,0.0,682.0,11.0,699
89551,0.0,0.0,0.0,0.0,0.0,0.0,0.0,0.0,0.0,0.0,0.0,0.0,0.0,0.0,0.6,0.0,0.0,0.0,0.0,0.0,0.0,0.0,0.0,0.0,0.0,0.0,0.4,0.0,0.0,0.0,0.0,0.0,0.0,0.0,0.0,0.0,0.0,0.0,0.0,677.0,11.5,699
89552,0.0,0.0,0.0,0.0,0.0,0.0,0.0,0.0,0.0,0.0,0.0,0.0,0.0,0.0,0.6,0.0,0.0,0.0,0.0,0.0,0.0,0.0,0.0,0.0,0.0,0.0,0.4,0.0,0.0,0.0,0.0,0.0,0.0,0.0,0.0,0.0,0.0,0.0,0.0,671.0,12.0,699
65251,0.0,0.0,0.14,0.0,0.0,0.0,0.0,0.0,0.0,0.0,0.0,0.0,0.0,0.0,0.0,0.0,0.04,0.0,0.02,0.0,0.0,0.0,0.04,0.0,0.0,0.0,0.2,0.0,0.0,0.44,0.0,0.0,0.0,0.0,0.0,0.0,0.0,0.11,0.0,1344.0,-0.30000000000000004,700
65252,0.0,0.0,0.14,0.0,0.0,0.0,0.0,0.0,0.0,0.0,0.0,0.0,0.0,0.0,0.0,0.0,0.04,0.0,0.02,0.0,0.0,0.0,0.04,0.0,0.0,0.0,0.2,0.0,0.0,0.44,0.0,0.0,0.0,0.0,0.0,0.0,0.0,0.11,0.0,1223.0,0.30000000000000004,700
65253,0.0,0.0,0.14,0.0,0.0,0.0,0.0,0.0,0.0,0.0,0.0,0.0,0.0,0.0,0.0,0.0,0.04,0.0,0.02,0.0,0.0,0.0,0.04,0.0,0.0,0.0,0.2,0.0,0.0,0.44,0.0,0.0,0.0,0.0,0.0,0.0,0.0,0.11,0.0,1072.0,1.1,700
65254,0.0,0.0,0.14,0.0,0.0,0.0,0.0,0.0,0.0,0.0,0.0,0.0,0.0,0.0,0.0,0.0,0.04,0.0,0.02,0.0,0.0,0.0,0.04,0.0,0.0,0.0,0.2,0.0,0.0,0.44,0.0,0.0,0.0,0.0,0.0,0.0,0.0,0.11,0.0,955.0,2.1,700
65255,0.0,0.0,0.14,0.0,0.0,0.0,0.0,0.0,0.0,0.0,0.0,0.0,0.0,0.0,0.0,0.0,0.04,0.0,0.02,0.0,0.0,0.0,0.04,0.0,0.0,0.0,0.2,0.0,0.0,0.44,0.0,0.0,0.0,0.0,0.0,0.0,0.0,0.11,0.0,881.0,3.3,700
65256,0.0,0.0,0.14,0.0,0.0,0.0,0.0,0.0,0.0,0.0,0.0,0.0,0.0,0.0,0.0,0.0,0.04,0.0,0.02,0.0,0.0,0.0,0.04,0.0,0.0,0.0,0.2,0.0,0.0,0.44,0.0,0.0,0.0,0.0,0.0,0.0,0.0,0.11,0.0,820.0,5.1,700
65257,0.0,0.0,0.14,0.0,0.0,0.0,0.0,0.0,0.0,0.0,0.0,0.0,0.0,0.0,0.0,0.0,0.04,0.0,0.02,0.0,0.0,0.0,0.04,0.0,0.0,0.0,0.2,0.0,0.0,0.44,0.0,0.0,0.0,0.0,0.0,0.0,0.0,0.11,0.0,754.0,7.6,700
65258,0.0,0.0,0.14,0.0,0.0,0.0,0.0,0.0,0.0,0.0,0.0,0.0,0.0,0.0,0.0,0.0,0.04,0.0,0.02,0.0,0.0,0.0,0.04,0.0,0.0,0.0,0.2,0.0,0.0,0.44,0.0,0.0,0.0,0.0,0.0,0.0,0.0,0.11,0.0,713.0,9.6,700
65259,0.0,0.0,0.14,0.0,0.0,0.0,0.0,0.0,0.0,0.0,0.0,0.0,0.0,0.0,0.0,0.0,0.04,0.0,0.02,0.0,0.0,0.0,0.04,0.0,0.0,0.0,0.2,0.0,0.0,0.44,0.0,0.0,0.0,0.0,0.0,0.0,0.0,0.11,0.0,690.0,11.5,700
65269,0.11,0.0,0.35,0.0,0.0,0.0,0.0,0.0,0.0,0.0,0.0,0.0,0.0,0.0,0.0,0.0,0.03,0.0,0.15,0.0,0.0,0.0,0.08,0.0,0.0,0.0,0.0,0.0,0.0,0.27,0.0,0.0,0.0,0.0,0.0,0.0,0.0,0.0,0.0,714.0,11.9,701
65270,0.11,0.0,0.35,0.0,0.0,0.0,0.0,0.0,0.0,0.0,0.0,0.0,0.0,0.0,0.0,0.0,0.03,0.0,0.15,0.0,0.0,0.0,0.08,0.0,0.0,0.0,0.0,0.0,0.0,0.27,0.0,0.0,0.0,0.0,0.0,0.0,0.0,0.0,0.0,722.0,10.7,701
65271,0.11,0.0,0.35,0.0,0.0,0.0,0.0,0.0,0.0,0.0,0.0,0.0,0.0,0.0,0.0,0.0,0.03,0.0,0.15,0.0,0.0,0.0,0.08,0.0,0.0,0.0,0.0,0.0,0.0,0.27,0.0,0.0,0.0,0.0,0.0,0.0,0.0,0.0,0.0,742.0,9.2,701
65272,0.11,0.0,0.35,0.0,0.0,0.0,0.0,0.0,0.0,0.0,0.0,0.0,0.0,0.0,0.0,0.0,0.03,0.0,0.15,0.0,0.0,0.0,0.08,0.0,0.0,0.0,0.0,0.0,0.0,0.27,0.0,0.0,0.0,0.0,0.0,0.0,0.0,0.0,0.0,760.0,7.9,701
65273,0.11,0.0,0.35,0.0,0.0,0.0,0.0,0.0,0.0,0.0,0.0,0.0,0.0,0.0,0.0,0.0,0.03,0.0,0.15,0.0,0.0,0.0,0.08,0.0,0.0,0.0,0.0,0.0,0.0,0.27,0.0,0.0,0.0,0.0,0.0,0.0,0.0,0.0,0.0,779.0,6.6,701
65274,0.11,0.0,0.35,0.0,0.0,0.0,0.0,0.0,0.0,0.0,0.0,0.0,0.0,0.0,0.0,0.0,0.03,0.0,0.15,0.0,0.0,0.0,0.08,0.0,0.0,0.0,0.0,0.0,0.0,0.27,0.0,0.0,0.0,0.0,0.0,0.0,0.0,0.0,0.0,817.0,5.2,701
65275,0.11,0.0,0.35,0.0,0.0,0.0,0.0,0.0,0.0,0.0,0.0,0.0,0.0,0.0,0.0,0.0,0.03,0.0,0.15,0.0,0.0,0.0,0.08,0.0,0.0,0.0,0.0,0.0,0.0,0.27,0.0,0.0,0.0,0.0,0.0,0.0,0.0,0.0,0.0,862.0,4.0,701
65276,0.11,0.0,0.35,0.0,0.0,0.0,0.0,0.0,0.0,0.0,0.0,0.0,0.0,0.0,0.0,0.0,0.03,0.0,0.15,0.0,0.0,0.0,0.08,0.0,0.0,0.0,0.0,0.0,0.0,0.27,0.0,0.0,0.0,0.0,0.0,0.0,0.0,0.0,0.0,911.0,3.0,701
65277,0.11,0.0,0.35,0.0,0.0,0.0,0.0,0.0,0.0,0.0,0.0,0.0,0.0,0.0,0.0,0.0,0.03,0.0,0.15,0.0,0.0,0.0,0.08,0.0,0.0,0.0,0.0,0.0,0.0,0.27,0.0,0.0,0.0,0.0,0.0,0.0,0.0,0.0,0.0,990.0,1.9,701
65278,0.11,0.0,0.35,0.0,0.0,0.0,0.0,0.0,0.0,0.0,0.0,0.0,0.0,0.0,0.0,0.0,0.03,0.0,0.15,0.0,0.0,0.0,0.08,0.0,0.0,0.0,0.0,0.0,0.0,0.27,0.0,0.0,0.0,0.0,0.0,0.0,0.0,0.0,0.0,1084.0,1.1,701
65279,0.11,0.0,0.35,0.0,0.0,0.0,0.0,0.0,0.0,0.0,0.0,0.0,0.0,0.0,0.0,0.0,0.03,0.0,0.15,0.0,0.0,0.0,0.08,0.0,0.0,0.0,0.0,0.0,0.0,0.27,0.0,0.0,0.0,0.0,0.0,0.0,0.0,0.0,0.0,1206.0,0.5,701
65280,0.11,0.0,0.35,0.0,0.0,0.0,0.0,0.0,0.0,0.0,0.0,0.0,0.0,0.0,0.0,0.0,0.03,0.0,0.15,0.0,0.0,0.0,0.08,0.0,0.0,0.0,0.0,0.0,0.0,0.27,0.0,0.0,0.0,0.0,0.0,0.0,0.0,0.0,0.0,1315.0,0.0,701
65281,0.11,0.0,0.35,0.0,0.0,0.0,0.0,0.0,0.0,0.0,0.0,0.0,0.0,0.0,0.0,0.0,0.03,0.0,0.15,0.0,0.0,0.0,0.08,0.0,0.0,0.0,0.0,0.0,0.0,0.27,0.0,0.0,0.0,0.0,0.0,0.0,0.0,0.0,0.0,1442.0,-0.30000000000000004,701
65282,0.11,0.0,0.35,0.0,0.0,0.0,0.0,0.0,0.0,0.0,0.0,0.0,0.0,0.0,0.0,0.0,0.03,0.0,0.15,0.0,0.0,0.0,0.08,0.0,0.0,0.0,0.0,0.0,0.0,0.27,0.0,0.0,0.0,0.0,0.0,0.0,0.0,0.0,0.0,1569.0,-0.5,701
66795,0.0,0.0,0.0,0.0,0.0,0.0,0.0,0.0,0.0,0.0,0.0,0.0,0.0,0.0,0.0,0.0,0.1,0.0,0.0,0.0,0.0,0.0,0.1,0.0,0.0,0.0,0.0,0.0,0.0,0.5,0.0,0.0,0.0,0.0,0.0,0.0,0.0,0.3,0.0,823.0,11.2,702
66796,0.0,0.0,0.0,0.0,0.0,0.0,0.0,0.0,0.0,0.0,0.0,0.0,0.0,0.0,0.0,0.0,0.1,0.0,0.0,0.0,0.0,0.0,0.1,0.0,0.0,0.0,0.0,0.0,0.0,0.5,0.0,0.0,0.0,0.0,0.0,0.0,0.0,0.3,0.0,841.0,10.2,702
66797,0.0,0.0,0.0,0.0,0.0,0.0,0.0,0.0,0.0,0.0,0.0,0.0,0.0,0.0,0.0,0.0,0.1,0.0,0.0,0.0,0.0,0.0,0.1,0.0,0.0,0.0,0.0,0.0,0.0,0.5,0.0,0.0,0.0,0.0,0.0,0.0,0.0,0.3,0.0,863.0,9.1,702
66798,0.0,0.0,0.0,0.0,0.0,0.0,0.0,0.0,0.0,0.0,0.0,0.0,0.0,0.0,0.0,0.0,0.1,0.0,0.0,0.0,0.0,0.0,0.1,0.0,0.0,0.0,0.0,0.0,0.0,0.5,0.0,0.0,0.0,0.0,0.0,0.0,0.0,0.3,0.0,886.0,8.3,702
66799,0.0,0.0,0.0,0.0,0.0,0.0,0.0,0.0,0.0,0.0,0.0,0.0,0.0,0.0,0.0,0.0,0.1,0.0,0.0,0.0,0.0,0.0,0.1,0.0,0.0,0.0,0.0,0.0,0.0,0.5,0.0,0.0,0.0,0.0,0.0,0.0,0.0,0.3,0.0,1043.0,4.3,702
66800,0.0,0.0,0.0,0.0,0.0,0.0,0.0,0.0,0.0,0.0,0.0,0.0,0.0,0.0,0.0,0.0,0.1,0.0,0.0,0.0,0.0,0.0,0.1,0.0,0.0,0.0,0.0,0.0,0.0,0.5,0.0,0.0,0.0,0.0,0.0,0.0,0.0,0.3,0.0,1107.0,3.3,702
66801,0.0,0.0,0.0,0.0,0.0,0.0,0.0,0.0,0.0,0.0,0.0,0.0,0.0,0.0,0.0,0.0,0.1,0.0,0.0,0.0,0.0,0.0,0.1,0.0,0.0,0.0,0.0,0.0,0.0,0.5,0.0,0.0,0.0,0.0,0.0,0.0,0.0,0.3,0.0,1151.0,2.8,702
66802,0.0,0.0,0.0,0.0,0.0,0.0,0.0,0.0,0.0,0.0,0.0,0.0,0.0,0.0,0.0,0.0,0.1,0.0,0.0,0.0,0.0,0.0,0.1,0.0,0.0,0.0,0.0,0.0,0.0,0.5,0.0,0.0,0.0,0.0,0.0,0.0,0.0,0.3,0.0,1220.0,2.3,702
66803,0.0,0.0,0.0,0.0,0.0,0.0,0.0,0.0,0.0,0.0,0.0,0.0,0.0,0.0,0.0,0.0,0.1,0.0,0.0,0.0,0.0,0.0,0.1,0.0,0.0,0.0,0.0,0.0,0.0,0.5,0.0,0.0,0.0,0.0,0.0,0.0,0.0,0.3,0.0,1292.0,1.7000000000000002,702
66804,0.0,0.0,0.0,0.0,0.0,0.0,0.0,0.0,0.0,0.0,0.0,0.0,0.0,0.0,0.0,0.0,0.1,0.0,0.0,0.0,0.0,0.0,0.1,0.0,0.0,0.0,0.0,0.0,0.0,0.5,0.0,0.0,0.0,0.0,0.0,0.0,0.0,0.3,0.0,1384.0,1.2999999999999998,702
66805,0.0,0.0,0.0,0.0,0.0,0.0,0.0,0.0,0.0,0.0,0.0,0.0,0.0,0.0,0.0,0.0,0.1,0.0,0.0,0.0,0.0,0.0,0.1,0.0,0.0,0.0,0.0,0.0,0.0,0.5,0.0,0.0,0.0,0.0,0.0,0.0,0.0,0.3,0.0,1133.0,3.0,702
66806,0.0,0.0,0.0,0.0,0.0,0.0,0.0,0.0,0.0,0.0,0.0,0.0,0.0,0.0,0.0,0.0,0.1,0.0,0.0,0.0,0.0,0.0,0.1,0.0,0.0,0.0,0.0,0.0,0.0,0.5,0.0,0.0,0.0,0.0,0.0,0.0,0.0,0.3,0.0,1403.0,1.0,702
66811,0.0,0.0,0.0,0.0,0.0,0.0,0.0,0.0,0.0,0.0,0.0,0.0,0.0,0.0,0.0,0.0,0.0,0.0,0.0,0.0,0.0,0.0,0.14,0.0,0.0,0.0,0.0,0.0,0.0,0.6,0.0,0.0,0.0,0.0,0.0,0.0,0.0,0.26,0.0,856.0,10.6,703
66812,0.0,0.0,0.0,0.0,0.0,0.0,0.0,0.0,0.0,0.0,0.0,0.0,0.0,0.0,0.0,0.0,0.0,0.0,0.0,0.0,0.0,0.0,0.14,0.0,0.0,0.0,0.0,0.0,0.0,0.6,0.0,0.0,0.0,0.0,0.0,0.0,0.0,0.26,0.0,871.0,9.9,703
66813,0.0,0.0,0.0,0.0,0.0,0.0,0.0,0.0,0.0,0.0,0.0,0.0,0.0,0.0,0.0,0.0,0.0,0.0,0.0,0.0,0.0,0.0,0.14,0.0,0.0,0.0,0.0,0.0,0.0,0.6,0.0,0.0,0.0,0.0,0.0,0.0,0.0,0.26,0.0,893.0,9.1,703
66814,0.0,0.0,0.0,0.0,0.0,0.0,0.0,0.0,0.0,0.0,0.0,0.0,0.0,0.0,0.0,0.0,0.0,0.0,0.0,0.0,0.0,0.0,0.14,0.0,0.0,0.0,0.0,0.0,0.0,0.6,0.0,0.0,0.0,0.0,0.0,0.0,0.0,0.26,0.0,918.0,8.3,703
66815,0.0,0.0,0.0,0.0,0.0,0.0,0.0,0.0,0.0,0.0,0.0,0.0,0.0,0.0,0.0,0.0,0.0,0.0,0.0,0.0,0.0,0.0,0.14,0.0,0.0,0.0,0.0,0.0,0.0,0.6,0.0,0.0,0.0,0.0,0.0,0.0,0.0,0.26,0.0,1109.0,4.3,703
66816,0.0,0.0,0.0,0.0,0.0,0.0,0.0,0.0,0.0,0.0,0.0,0.0,0.0,0.0,0.0,0.0,0.0,0.0,0.0,0.0,0.0,0.0,0.14,0.0,0.0,0.0,0.0,0.0,0.0,0.6,0.0,0.0,0.0,0.0,0.0,0.0,0.0,0.26,0.0,1169.0,3.6,703
66817,0.0,0.0,0.0,0.0,0.0,0.0,0.0,0.0,0.0,0.0,0.0,0.0,0.0,0.0,0.0,0.0,0.0,0.0,0.0,0.0,0.0,0.0,0.14,0.0,0.0,0.0,0.0,0.0,0.0,0.6,0.0,0.0,0.0,0.0,0.0,0.0,0.0,0.26,0.0,1236.0,2.9,703
66818,0.0,0.0,0.0,0.0,0.0,0.0,0.0,0.0,0.0,0.0,0.0,0.0,0.0,0.0,0.0,0.0,0.0,0.0,0.0,0.0,0.0,0.0,0.14,0.0,0.0,0.0,0.0,0.0,0.0,0.6,0.0,0.0,0.0,0.0,0.0,0.0,0.0,0.26,0.0,1343.0,2.2,703
66819,0.0,0.0,0.0,0.0,0.0,0.0,0.0,0.0,0.0,0.0,0.0,0.0,0.0,0.0,0.0,0.0,0.0,0.0,0.0,0.0,0.0,0.0,0.14,0.0,0.0,0.0,0.0,0.0,0.0,0.6,0.0,0.0,0.0,0.0,0.0,0.0,0.0,0.26,0.0,1452.0,1.6,703
66820,0.0,0.0,0.0,0.0,0.0,0.0,0.0,0.0,0.0,0.0,0.0,0.0,0.0,0.0,0.0,0.0,0.0,0.0,0.0,0.0,0.0,0.0,0.14,0.0,0.0,0.0,0.0,0.0,0.0,0.6,0.0,0.0,0.0,0.0,0.0,0.0,0.0,0.26,0.0,1558.0,1.2000000000000002,703
66821,0.0,0.0,0.0,0.0,0.0,0.0,0.0,0.0,0.0,0.0,0.0,0.0,0.0,0.0,0.0,0.0,0.0,0.0,0.0,0.0,0.0,0.0,0.14,0.0,0.0,0.0,0.0,0.0,0.0,0.6,0.0,0.0,0.0,0.0,0.0,0.0,0.0,0.26,0.0,1744.0,0.7,703
66822,0.0,0.0,0.0,0.0,0.0,0.0,0.0,0.0,0.0,0.0,0.0,0.0,0.0,0.0,0.0,0.0,0.0,0.0,0.0,0.0,0.0,0.0,0.14,0.0,0.0,0.0,0.0,0.0,0.0,0.6,0.0,0.0,0.0,0.0,0.0,0.0,0.0,0.26,0.0,1218.0,3.0,703
66823,0.0,0.0,0.0,0.0,0.0,0.0,0.0,0.0,0.0,0.0,0.0,0.0,0.0,0.0,0.0,0.0,0.0,0.0,0.0,0.0,0.0,0.0,0.14,0.0,0.0,0.0,0.0,0.0,0.0,0.6,0.0,0.0,0.0,0.0,0.0,0.0,0.0,0.26,0.0,1573.0,1.0,703
66824,0.0,0.0,0.0,0.0,0.0,0.0,0.0,0.0,0.0,0.0,0.0,0.0,0.0,0.0,0.0,0.0,0.07,0.0,0.0,0.0,0.0,0.0,0.07,0.0,0.0,0.0,0.0,0.0,0.0,0.6,0.0,0.0,0.0,0.0,0.0,0.0,0.0,0.26,0.0,836.0,11.7,704
66825,0.0,0.0,0.0,0.0,0.0,0.0,0.0,0.0,0.0,0.0,0.0,0.0,0.0,0.0,0.0,0.0,0.07,0.0,0.0,0.0,0.0,0.0,0.07,0.0,0.0,0.0,0.0,0.0,0.0,0.6,0.0,0.0,0.0,0.0,0.0,0.0,0.0,0.26,0.0,861.0,10.5,704
66826,0.0,0.0,0.0,0.0,0.0,0.0,0.0,0.0,0.0,0.0,0.0,0.0,0.0,0.0,0.0,0.0,0.07,0.0,0.0,0.0,0.0,0.0,0.07,0.0,0.0,0.0,0.0,0.0,0.0,0.6,0.0,0.0,0.0,0.0,0.0,0.0,0.0,0.26,0.0,891.0,9.3,704
66827,0.0,0.0,0.0,0.0,0.0,0.0,0.0,0.0,0.0,0.0,0.0,0.0,0.0,0.0,0.0,0.0,0.07,0.0,0.0,0.0,0.0,0.0,0.07,0.0,0.0,0.0,0.0,0.0,0.0,0.6,0.0,0.0,0.0,0.0,0.0,0.0,0.0,0.26,0.0,928.0,8.3,704
66828,0.0,0.0,0.0,0.0,0.0,0.0,0.0,0.0,0.0,0.0,0.0,0.0,0.0,0.0,0.0,0.0,0.07,0.0,0.0,0.0,0.0,0.0,0.07,0.0,0.0,0.0,0.0,0.0,0.0,0.6,0.0,0.0,0.0,0.0,0.0,0.0,0.0,0.26,0.0,1140.0,4.3,704
66829,0.0,0.0,0.0,0.0,0.0,0.0,0.0,0.0,0.0,0.0,0.0,0.0,0.0,0.0,0.0,0.0,0.07,0.0,0.0,0.0,0.0,0.0,0.07,0.0,0.0,0.0,0.0,0.0,0.0,0.6,0.0,0.0,0.0,0.0,0.0,0.0,0.0,0.26,0.0,1212.0,3.4000000000000004,704
66830,0.0,0.0,0.0,0.0,0.0,0.0,0.0,0.0,0.0,0.0,0.0,0.0,0.0,0.0,0.0,0.0,0.07,0.0,0.0,0.0,0.0,0.0,0.07,0.0,0.0,0.0,0.0,0.0,0.0,0.6,0.0,0.0,0.0,0.0,0.0,0.0,0.0,0.26,0.0,1304.0,2.7,704
66831,0.0,0.0,0.0,0.0,0.0,0.0,0.0,0.0,0.0,0.0,0.0,0.0,0.0,0.0,0.0,0.0,0.07,0.0,0.0,0.0,0.0,0.0,0.07,0.0,0.0,0.0,0.0,0.0,0.0,0.6,0.0,0.0,0.0,0.0,0.0,0.0,0.0,0.26,0.0,1406.0,2.0,704
66832,0.0,0.0,0.0,0.0,0.0,0.0,0.0,0.0,0.0,0.0,0.0,0.0,0.0,0.0,0.0,0.0,0.07,0.0,0.0,0.0,0.0,0.0,0.07,0.0,0.0,0.0,0.0,0.0,0.0,0.6,0.0,0.0,0.0,0.0,0.0,0.0,0.0,0.26,0.0,1538.0,1.4,704
66833,0.0,0.0,0.0,0.0,0.0,0.0,0.0,0.0,0.0,0.0,0.0,0.0,0.0,0.0,0.0,0.0,0.07,0.0,0.0,0.0,0.0,0.0,0.07,0.0,0.0,0.0,0.0,0.0,0.0,0.6,0.0,0.0,0.0,0.0,0.0,0.0,0.0,0.26,0.0,1732.0,0.8,704
66834,0.0,0.0,0.0,0.0,0.0,0.0,0.0,0.0,0.0,0.0,0.0,0.0,0.0,0.0,0.0,0.0,0.07,0.0,0.0,0.0,0.0,0.0,0.07,0.0,0.0,0.0,0.0,0.0,0.0,0.6,0.0,0.0,0.0,0.0,0.0,0.0,0.0,0.26,0.0,1253.0,3.0,704
66835,0.0,0.0,0.0,0.0,0.0,0.0,0.0,0.0,0.0,0.0,0.0,0.0,0.0,0.0,0.0,0.0,0.07,0.0,0.0,0.0,0.0,0.0,0.07,0.0,0.0,0.0,0.0,0.0,0.0,0.6,0.0,0.0,0.0,0.0,0.0,0.0,0.0,0.26,0.0,1603.0,1.0,704
66836,0.0,0.0,0.0,0.0,0.0,0.0,0.0,0.0,0.0,0.0,0.0,0.0,0.0,0.0,0.0,0.0,0.14,0.0,0.0,0.0,0.0,0.0,0.0,0.0,0.0,0.0,0.0,0.0,0.0,0.6,0.0,0.0,0.0,0.0,0.0,0.0,0.0,0.26,0.0,932.0,11.0,705
66837,0.0,0.0,0.0,0.0,0.0,0.0,0.0,0.0,0.0,0.0,0.0,0.0,0.0,0.0,0.0,0.0,0.14,0.0,0.0,0.0,0.0,0.0,0.0,0.0,0.0,0.0,0.0,0.0,0.0,0.6,0.0,0.0,0.0,0.0,0.0,0.0,0.0,0.26,0.0,955.0,10.0,705
66838,0.0,0.0,0.0,0.0,0.0,0.0,0.0,0.0,0.0,0.0,0.0,0.0,0.0,0.0,0.0,0.0,0.14,0.0,0.0,0.0,0.0,0.0,0.0,0.0,0.0,0.0,0.0,0.0,0.0,0.6,0.0,0.0,0.0,0.0,0.0,0.0,0.0,0.26,0.0,988.0,9.1,705
66839,0.0,0.0,0.0,0.0,0.0,0.0,0.0,0.0,0.0,0.0,0.0,0.0,0.0,0.0,0.0,0.0,0.14,0.0,0.0,0.0,0.0,0.0,0.0,0.0,0.0,0.0,0.0,0.0,0.0,0.6,0.0,0.0,0.0,0.0,0.0,0.0,0.0,0.26,0.0,1015.0,8.4,705
66840,0.0,0.0,0.0,0.0,0.0,0.0,0.0,0.0,0.0,0.0,0.0,0.0,0.0,0.0,0.0,0.0,0.14,0.0,0.0,0.0,0.0,0.0,0.0,0.0,0.0,0.0,0.0,0.0,0.0,0.6,0.0,0.0,0.0,0.0,0.0,0.0,0.0,0.26,0.0,1244.0,4.3,705
66841,0.0,0.0,0.0,0.0,0.0,0.0,0.0,0.0,0.0,0.0,0.0,0.0,0.0,0.0,0.0,0.0,0.14,0.0,0.0,0.0,0.0,0.0,0.0,0.0,0.0,0.0,0.0,0.0,0.0,0.6,0.0,0.0,0.0,0.0,0.0,0.0,0.0,0.26,0.0,1351.0,3.2,705
66842,0.0,0.0,0.0,0.0,0.0,0.0,0.0,0.0,0.0,0.0,0.0,0.0,0.0,0.0,0.0,0.0,0.14,0.0,0.0,0.0,0.0,0.0,0.0,0.0,0.0,0.0,0.0,0.0,0.0,0.6,0.0,0.0,0.0,0.0,0.0,0.0,0.0,0.26,0.0,1432.0,2.4,705
66843,0.0,0.0,0.0,0.0,0.0,0.0,0.0,0.0,0.0,0.0,0.0,0.0,0.0,0.0,0.0,0.0,0.14,0.0,0.0,0.0,0.0,0.0,0.0,0.0,0.0,0.0,0.0,0.0,0.0,0.6,0.0,0.0,0.0,0.0,0.0,0.0,0.0,0.26,0.0,1578.0,1.7000000000000002,705
66844,0.0,0.0,0.0,0.0,0.0,0.0,0.0,0.0,0.0,0.0,0.0,0.0,0.0,0.0,0.0,0.0,0.14,0.0,0.0,0.0,0.0,0.0,0.0,0.0,0.0,0.0,0.0,0.0,0.0,0.6,0.0,0.0,0.0,0.0,0.0,0.0,0.0,0.26,0.0,1736.0,1.0,705
66845,0.0,0.0,0.0,0.0,0.0,0.0,0.0,0.0,0.0,0.0,0.0,0.0,0.0,0.0,0.0,0.0,0.14,0.0,0.0,0.0,0.0,0.0,0.0,0.0,0.0,0.0,0.0,0.0,0.0,0.6,0.0,0.0,0.0,0.0,0.0,0.0,0.0,0.26,0.0,1353.0,3.0,705
66846,0.0,0.0,0.0,0.0,0.0,0.0,0.0,0.0,0.0,0.0,0.0,0.0,0.0,0.0,0.0,0.0,0.14,0.0,0.0,0.0,0.0,0.0,0.0,0.0,0.0,0.0,0.0,0.0,0.0,0.6,0.0,0.0,0.0,0.0,0.0,0.0,0.0,0.26,0.0,1708.0,1.0,705
66847,0.0,0.0,0.0,0.0,0.0,0.0,0.0,0.0,0.0,0.0,0.0,0.0,0.0,0.0,0.0,0.0,0.2,0.0,0.0,0.0,0.0,0.0,0.0,0.0,0.0,0.0,0.0,0.0,0.0,0.5,0.0,0.0,0.0,0.0,0.0,0.0,0.0,0.3,0.0,915.0,11.1,706
66848,0.0,0.0,0.0,0.0,0.0,0.0,0.0,0.0,0.0,0.0,0.0,0.0,0.0,0.0,0.0,0.0,0.2,0.0,0.0,0.0,0.0,0.0,0.0,0.0,0.0,0.0,0.0,0.0,0.0,0.5,0.0,0.0,0.0,0.0,0.0,0.0,0.0,0.3,0.0,937.0,10.1,706
66849,0.0,0.0,0.0,0.0,0.0,0.0,0.0,0.0,0.0,0.0,0.0,0.0,0.0,0.0,0.0,0.0,0.2,0.0,0.0,0.0,0.0,0.0,0.0,0.0,0.0,0.0,0.0,0.0,0.0,0.5,0.0,0.0,0.0,0.0,0.0,0.0,0.0,0.3,0.0,963.0,9.0,706
66850,0.0,0.0,0.0,0.0,0.0,0.0,0.0,0.0,0.0,0.0,0.0,0.0,0.0,0.0,0.0,0.0,0.2,0.0,0.0,0.0,0.0,0.0,0.0,0.0,0.0,0.0,0.0,0.0,0.0,0.5,0.0,0.0,0.0,0.0,0.0,0.0,0.0,0.3,0.0,982.0,8.4,706
66851,0.0,0.0,0.0,0.0,0.0,0.0,0.0,0.0,0.0,0.0,0.0,0.0,0.0,0.0,0.0,0.0,0.2,0.0,0.0,0.0,0.0,0.0,0.0,0.0,0.0,0.0,0.0,0.0,0.0,0.5,0.0,0.0,0.0,0.0,0.0,0.0,0.0,0.3,0.0,1159.0,4.3,706
66852,0.0,0.0,0.0,0.0,0.0,0.0,0.0,0.0,0.0,0.0,0.0,0.0,0.0,0.0,0.0,0.0,0.2,0.0,0.0,0.0,0.0,0.0,0.0,0.0,0.0,0.0,0.0,0.0,0.0,0.5,0.0,0.0,0.0,0.0,0.0,0.0,0.0,0.3,0.0,1213.0,3.5,706
66853,0.0,0.0,0.0,0.0,0.0,0.0,0.0,0.0,0.0,0.0,0.0,0.0,0.0,0.0,0.0,0.0,0.2,0.0,0.0,0.0,0.0,0.0,0.0,0.0,0.0,0.0,0.0,0.0,0.0,0.5,0.0,0.0,0.0,0.0,0.0,0.0,0.0,0.3,0.0,1287.0,2.6,706
66854,0.0,0.0,0.0,0.0,0.0,0.0,0.0,0.0,0.0,0.0,0.0,0.0,0.0,0.0,0.0,0.0,0.2,0.0,0.0,0.0,0.0,0.0,0.0,0.0,0.0,0.0,0.0,0.0,0.0,0.5,0.0,0.0,0.0,0.0,0.0,0.0,0.0,0.3,0.0,1378.0,1.7999999999999998,706
66855,0.0,0.0,0.0,0.0,0.0,0.0,0.0,0.0,0.0,0.0,0.0,0.0,0.0,0.0,0.0,0.0,0.2,0.0,0.0,0.0,0.0,0.0,0.0,0.0,0.0,0.0,0.0,0.0,0.0,0.5,0.0,0.0,0.0,0.0,0.0,0.0,0.0,0.3,0.0,1451.0,1.4,706
66856,0.0,0.0,0.0,0.0,0.0,0.0,0.0,0.0,0.0,0.0,0.0,0.0,0.0,0.0,0.0,0.0,0.2,0.0,0.0,0.0,0.0,0.0,0.0,0.0,0.0,0.0,0.0,0.0,0.0,0.5,0.0,0.0,0.0,0.0,0.0,0.0,0.0,0.3,0.0,1671.0,0.6000000000000001,706
66857,0.0,0.0,0.0,0.0,0.0,0.0,0.0,0.0,0.0,0.0,0.0,0.0,0.0,0.0,0.0,0.0,0.2,0.0,0.0,0.0,0.0,0.0,0.0,0.0,0.0,0.0,0.0,0.0,0.0,0.5,0.0,0.0,0.0,0.0,0.0,0.0,0.0,0.3,0.0,1243.0,3.0,706
66858,0.0,0.0,0.0,0.0,0.0,0.0,0.0,0.0,0.0,0.0,0.0,0.0,0.0,0.0,0.0,0.0,0.2,0.0,0.0,0.0,0.0,0.0,0.0,0.0,0.0,0.0,0.0,0.0,0.0,0.5,0.0,0.0,0.0,0.0,0.0,0.0,0.0,0.3,0.0,1513.0,1.0,706
66859,0.0,0.0,0.06,0.0,0.0,0.0,0.0,0.0,0.0,0.0,0.0,0.0,0.0,0.0,0.0,0.0,0.17,0.0,0.0,0.0,0.0,0.0,0.0,0.0,0.0,0.0,0.0,0.0,0.0,0.6,0.0,0.0,0.0,0.0,0.0,0.0,0.0,0.17,0.0,893.0,11.1,707
66860,0.0,0.0,0.06,0.0,0.0,0.0,0.0,0.0,0.0,0.0,0.0,0.0,0.0,0.0,0.0,0.0,0.17,0.0,0.0,0.0,0.0,0.0,0.0,0.0,0.0,0.0,0.0,0.0,0.0,0.6,0.0,0.0,0.0,0.0,0.0,0.0,0.0,0.17,0.0,913.0,10.1,707
66861,0.0,0.0,0.06,0.0,0.0,0.0,0.0,0.0,0.0,0.0,0.0,0.0,0.0,0.0,0.0,0.0,0.17,0.0,0.0,0.0,0.0,0.0,0.0,0.0,0.0,0.0,0.0,0.0,0.0,0.6,0.0,0.0,0.0,0.0,0.0,0.0,0.0,0.17,0.0,947.0,9.1,707
66862,0.0,0.0,0.06,0.0,0.0,0.0,0.0,0.0,0.0,0.0,0.0,0.0,0.0,0.0,0.0,0.0,0.17,0.0,0.0,0.0,0.0,0.0,0.0,0.0,0.0,0.0,0.0,0.0,0.0,0.6,0.0,0.0,0.0,0.0,0.0,0.0,0.0,0.17,0.0,977.0,8.3,707
66863,0.0,0.0,0.06,0.0,0.0,0.0,0.0,0.0,0.0,0.0,0.0,0.0,0.0,0.0,0.0,0.0,0.17,0.0,0.0,0.0,0.0,0.0,0.0,0.0,0.0,0.0,0.0,0.0,0.0,0.6,0.0,0.0,0.0,0.0,0.0,0.0,0.0,0.17,0.0,1194.0,4.3,707
66864,0.0,0.0,0.06,0.0,0.0,0.0,0.0,0.0,0.0,0.0,0.0,0.0,0.0,0.0,0.0,0.0,0.17,0.0,0.0,0.0,0.0,0.0,0.0,0.0,0.0,0.0,0.0,0.0,0.0,0.6,0.0,0.0,0.0,0.0,0.0,0.0,0.0,0.17,0.0,1268.0,3.4000000000000004,707
66865,0.0,0.0,0.06,0.0,0.0,0.0,0.0,0.0,0.0,0.0,0.0,0.0,0.0,0.0,0.0,0.0,0.17,0.0,0.0,0.0,0.0,0.0,0.0,0.0,0.0,0.0,0.0,0.0,0.0,0.6,0.0,0.0,0.0,0.0,0.0,0.0,0.0,0.17,0.0,1340.0,2.8,707
66866,0.0,0.0,0.06,0.0,0.0,0.0,0.0,0.0,0.0,0.0,0.0,0.0,0.0,0.0,0.0,0.0,0.17,0.0,0.0,0.0,0.0,0.0,0.0,0.0,0.0,0.0,0.0,0.0,0.0,0.6,0.0,0.0,0.0,0.0,0.0,0.0,0.0,0.17,0.0,1428.0,2.2,707
66867,0.0,0.0,0.06,0.0,0.0,0.0,0.0,0.0,0.0,0.0,0.0,0.0,0.0,0.0,0.0,0.0,0.17,0.0,0.0,0.0,0.0,0.0,0.0,0.0,0.0,0.0,0.0,0.0,0.0,0.6,0.0,0.0,0.0,0.0,0.0,0.0,0.0,0.17,0.0,1538.0,1.6,707
66868,0.0,0.0,0.06,0.0,0.0,0.0,0.0,0.0,0.0,0.0,0.0,0.0,0.0,0.0,0.0,0.0,0.17,0.0,0.0,0.0,0.0,0.0,0.0,0.0,0.0,0.0,0.0,0.0,0.0,0.6,0.0,0.0,0.0,0.0,0.0,0.0,0.0,0.17,0.0,1308.0,3.0,707
66869,0.0,0.0,0.06,0.0,0.0,0.0,0.0,0.0,0.0,0.0,0.0,0.0,0.0,0.0,0.0,0.0,0.17,0.0,0.0,0.0,0.0,0.0,0.0,0.0,0.0,0.0,0.0,0.0,0.0,0.6,0.0,0.0,0.0,0.0,0.0,0.0,0.0,0.17,0.0,1678.0,1.0,707
67159,0.01,0.0,0.0,0.2,0.0,0.0,0.0,0.0,0.0,0.0,0.0,0.0,0.0,0.0,0.0,0.0,0.0,0.0,0.0,0.0,0.0,0.0,0.0,0.0,0.0,0.48,0.0,0.0,0.0,0.0,0.0,0.0,0.0,0.0,0.0,0.0,0.0,0.31,0.0,689.0,11.72,708
67160,0.01,0.0,0.0,0.2,0.0,0.0,0.0,0.0,0.0,0.0,0.0,0.0,0.0,0.0,0.0,0.0,0.0,0.0,0.0,0.0,0.0,0.0,0.0,0.0,0.0,0.48,0.0,0.0,0.0,0.0,0.0,0.0,0.0,0.0,0.0,0.0,0.0,0.31,0.0,695.0,11.25,708
67161,0.01,0.0,0.0,0.2,0.0,0.0,0.0,0.0,0.0,0.0,0.0,0.0,0.0,0.0,0.0,0.0,0.0,0.0,0.0,0.0,0.0,0.0,0.0,0.0,0.0,0.48,0.0,0.0,0.0,0.0,0.0,0.0,0.0,0.0,0.0,0.0,0.0,0.31,0.0,699.0,10.97,708
67162,0.01,0.0,0.0,0.2,0.0,0.0,0.0,0.0,0.0,0.0,0.0,0.0,0.0,0.0,0.0,0.0,0.0,0.0,0.0,0.0,0.0,0.0,0.0,0.0,0.0,0.48,0.0,0.0,0.0,0.0,0.0,0.0,0.0,0.0,0.0,0.0,0.0,0.31,0.0,703.0,10.67,708
67163,0.01,0.0,0.0,0.2,0.0,0.0,0.0,0.0,0.0,0.0,0.0,0.0,0.0,0.0,0.0,0.0,0.0,0.0,0.0,0.0,0.0,0.0,0.0,0.0,0.0,0.48,0.0,0.0,0.0,0.0,0.0,0.0,0.0,0.0,0.0,0.0,0.0,0.31,0.0,709.0,10.27,708
67164,0.01,0.0,0.0,0.2,0.0,0.0,0.0,0.0,0.0,0.0,0.0,0.0,0.0,0.0,0.0,0.0,0.0,0.0,0.0,0.0,0.0,0.0,0.0,0.0,0.0,0.48,0.0,0.0,0.0,0.0,0.0,0.0,0.0,0.0,0.0,0.0,0.0,0.31,0.0,712.0,10.01,708
67165,0.01,0.0,0.0,0.2,0.0,0.0,0.0,0.0,0.0,0.0,0.0,0.0,0.0,0.0,0.0,0.0,0.0,0.0,0.0,0.0,0.0,0.0,0.0,0.0,0.0,0.48,0.0,0.0,0.0,0.0,0.0,0.0,0.0,0.0,0.0,0.0,0.0,0.31,0.0,716.0,9.74,708
67166,0.01,0.0,0.0,0.2,0.0,0.0,0.0,0.0,0.0,0.0,0.0,0.0,0.0,0.0,0.0,0.0,0.0,0.0,0.0,0.0,0.0,0.0,0.0,0.0,0.0,0.48,0.0,0.0,0.0,0.0,0.0,0.0,0.0,0.0,0.0,0.0,0.0,0.31,0.0,718.0,9.61,708
67167,0.01,0.0,0.0,0.2,0.0,0.0,0.0,0.0,0.0,0.0,0.0,0.0,0.0,0.0,0.0,0.0,0.0,0.0,0.0,0.0,0.0,0.0,0.0,0.0,0.0,0.48,0.0,0.0,0.0,0.0,0.0,0.0,0.0,0.0,0.0,0.0,0.0,0.31,0.0,883.0,3.07,708
67168,0.01,0.0,0.0,0.2,0.0,0.0,0.0,0.0,0.0,0.0,0.0,0.0,0.0,0.0,0.0,0.0,0.0,0.0,0.0,0.0,0.0,0.0,0.0,0.0,0.0,0.48,0.0,0.0,0.0,0.0,0.0,0.0,0.0,0.0,0.0,0.0,0.0,0.31,0.0,933.0,2.24,708
67169,0.01,0.0,0.0,0.2,0.0,0.0,0.0,0.0,0.0,0.0,0.0,0.0,0.0,0.0,0.0,0.0,0.0,0.0,0.0,0.0,0.0,0.0,0.0,0.0,0.0,0.48,0.0,0.0,0.0,0.0,0.0,0.0,0.0,0.0,0.0,0.0,0.0,0.31,0.0,983.0,1.68,708
67170,0.01,0.0,0.0,0.2,0.0,0.0,0.0,0.0,0.0,0.0,0.0,0.0,0.0,0.0,0.0,0.0,0.0,0.0,0.0,0.0,0.0,0.0,0.0,0.0,0.0,0.48,0.0,0.0,0.0,0.0,0.0,0.0,0.0,0.0,0.0,0.0,0.0,0.31,0.0,1054.0,1.1,708
67171,0.01,0.0,0.0,0.0,0.0,0.0,0.0,0.0,0.0,0.0,0.0,0.0,0.0,0.0,0.0,0.0,0.0,0.0,0.0,0.0,0.0,0.0,0.0,0.0,0.0,0.5,0.0,0.0,0.0,0.0,0.18,0.0,0.0,0.0,0.0,0.0,0.0,0.31,0.0,707.0,11.76,709
67172,0.01,0.0,0.0,0.0,0.0,0.0,0.0,0.0,0.0,0.0,0.0,0.0,0.0,0.0,0.0,0.0,0.0,0.0,0.0,0.0,0.0,0.0,0.0,0.0,0.0,0.5,0.0,0.0,0.0,0.0,0.18,0.0,0.0,0.0,0.0,0.0,0.0,0.31,0.0,713.0,11.35,709
67173,0.01,0.0,0.0,0.0,0.0,0.0,0.0,0.0,0.0,0.0,0.0,0.0,0.0,0.0,0.0,0.0,0.0,0.0,0.0,0.0,0.0,0.0,0.0,0.0,0.0,0.5,0.0,0.0,0.0,0.0,0.18,0.0,0.0,0.0,0.0,0.0,0.0,0.31,0.0,717.0,11.07,709
67174,0.01,0.0,0.0,0.0,0.0,0.0,0.0,0.0,0.0,0.0,0.0,0.0,0.0,0.0,0.0,0.0,0.0,0.0,0.0,0.0,0.0,0.0,0.0,0.0,0.0,0.5,0.0,0.0,0.0,0.0,0.18,0.0,0.0,0.0,0.0,0.0,0.0,0.31,0.0,721.0,10.76,709
67175,0.01,0.0,0.0,0.0,0.0,0.0,0.0,0.0,0.0,0.0,0.0,0.0,0.0,0.0,0.0,0.0,0.0,0.0,0.0,0.0,0.0,0.0,0.0,0.0,0.0,0.5,0.0,0.0,0.0,0.0,0.18,0.0,0.0,0.0,0.0,0.0,0.0,0.31,0.0,725.0,10.56,709
67176,0.01,0.0,0.0,0.0,0.0,0.0,0.0,0.0,0.0,0.0,0.0,0.0,0.0,0.0,0.0,0.0,0.0,0.0,0.0,0.0,0.0,0.0,0.0,0.0,0.0,0.5,0.0,0.0,0.0,0.0,0.18,0.0,0.0,0.0,0.0,0.0,0.0,0.31,0.0,740.0,9.69,709
67177,0.01,0.0,0.0,0.0,0.0,0.0,0.0,0.0,0.0,0.0,0.0,0.0,0.0,0.0,0.0,0.0,0.0,0.0,0.0,0.0,0.0,0.0,0.0,0.0,0.0,0.5,0.0,0.0,0.0,0.0,0.18,0.0,0.0,0.0,0.0,0.0,0.0,0.31,0.0,742.0,9.58,709
67178,0.01,0.0,0.0,0.0,0.0,0.0,0.0,0.0,0.0,0.0,0.0,0.0,0.0,0.0,0.0,0.0,0.0,0.0,0.0,0.0,0.0,0.0,0.0,0.0,0.0,0.5,0.0,0.0,0.0,0.0,0.18,0.0,0.0,0.0,0.0,0.0,0.0,0.31,0.0,951.0,2.8,709
67179,0.01,0.0,0.0,0.0,0.0,0.0,0.0,0.0,0.0,0.0,0.0,0.0,0.0,0.0,0.0,0.0,0.0,0.0,0.0,0.0,0.0,0.0,0.0,0.0,0.0,0.5,0.0,0.0,0.0,0.0,0.18,0.0,0.0,0.0,0.0,0.0,0.0,0.31,0.0,1015.0,1.78,709
67180,0.01,0.0,0.0,0.0,0.0,0.0,0.0,0.0,0.0,0.0,0.0,0.0,0.0,0.0,0.0,0.0,0.0,0.0,0.0,0.0,0.0,0.0,0.0,0.0,0.0,0.5,0.0,0.0,0.0,0.0,0.18,0.0,0.0,0.0,0.0,0.0,0.0,0.31,0.0,1105.0,1.07,709
67181,0.01,0.0,0.0,0.0,0.0,0.0,0.2,0.0,0.0,0.0,0.0,0.0,0.0,0.0,0.0,0.0,0.0,0.0,0.0,0.0,0.0,0.0,0.0,0.0,0.0,0.48,0.0,0.0,0.0,0.0,0.0,0.0,0.0,0.0,0.0,0.0,0.0,0.31,0.0,731.0,11.47,710
67182,0.01,0.0,0.0,0.0,0.0,0.0,0.2,0.0,0.0,0.0,0.0,0.0,0.0,0.0,0.0,0.0,0.0,0.0,0.0,0.0,0.0,0.0,0.0,0.0,0.0,0.48,0.0,0.0,0.0,0.0,0.0,0.0,0.0,0.0,0.0,0.0,0.0,0.31,0.0,735.0,11.21,710
67183,0.01,0.0,0.0,0.0,0.0,0.0,0.2,0.0,0.0,0.0,0.0,0.0,0.0,0.0,0.0,0.0,0.0,0.0,0.0,0.0,0.0,0.0,0.0,0.0,0.0,0.48,0.0,0.0,0.0,0.0,0.0,0.0,0.0,0.0,0.0,0.0,0.0,0.31,0.0,740.0,10.87,710
67184,0.01,0.0,0.0,0.0,0.0,0.0,0.2,0.0,0.0,0.0,0.0,0.0,0.0,0.0,0.0,0.0,0.0,0.0,0.0,0.0,0.0,0.0,0.0,0.0,0.0,0.48,0.0,0.0,0.0,0.0,0.0,0.0,0.0,0.0,0.0,0.0,0.0,0.31,0.0,743.0,10.73,710
67185,0.01,0.0,0.0,0.0,0.0,0.0,0.2,0.0,0.0,0.0,0.0,0.0,0.0,0.0,0.0,0.0,0.0,0.0,0.0,0.0,0.0,0.0,0.0,0.0,0.0,0.48,0.0,0.0,0.0,0.0,0.0,0.0,0.0,0.0,0.0,0.0,0.0,0.31,0.0,762.0,9.78,710
67186,0.01,0.0,0.0,0.0,0.0,0.0,0.2,0.0,0.0,0.0,0.0,0.0,0.0,0.0,0.0,0.0,0.0,0.0,0.0,0.0,0.0,0.0,0.0,0.0,0.0,0.48,0.0,0.0,0.0,0.0,0.0,0.0,0.0,0.0,0.0,0.0,0.0,0.31,0.0,764.0,9.65,710
67187,0.01,0.0,0.0,0.0,0.0,0.0,0.2,0.0,0.0,0.0,0.0,0.0,0.0,0.0,0.0,0.0,0.0,0.0,0.0,0.0,0.0,0.0,0.0,0.0,0.0,0.48,0.0,0.0,0.0,0.0,0.0,0.0,0.0,0.0,0.0,0.0,0.0,0.31,0.0,1000.0,2.49,710
67188,0.01,0.0,0.0,0.0,0.0,0.0,0.2,0.0,0.0,0.0,0.0,0.0,0.0,0.0,0.0,0.0,0.0,0.0,0.0,0.0,0.0,0.0,0.0,0.0,0.0,0.48,0.0,0.0,0.0,0.0,0.0,0.0,0.0,0.0,0.0,0.0,0.0,0.31,0.0,1050.0,1.94,710
67189,0.01,0.0,0.0,0.0,0.0,0.0,0.2,0.0,0.0,0.0,0.0,0.0,0.0,0.0,0.0,0.0,0.0,0.0,0.0,0.0,0.0,0.0,0.0,0.0,0.0,0.48,0.0,0.0,0.0,0.0,0.0,0.0,0.0,0.0,0.0,0.0,0.0,0.31,0.0,1100.0,1.5,710
67190,0.01,0.0,0.0,0.0,0.0,0.0,0.2,0.0,0.0,0.0,0.0,0.0,0.0,0.0,0.0,0.0,0.0,0.0,0.0,0.0,0.0,0.0,0.0,0.0,0.0,0.48,0.0,0.0,0.0,0.0,0.0,0.0,0.0,0.0,0.0,0.0,0.0,0.31,0.0,1167.0,1.02,710
67191,0.01,0.0,0.0,0.0,0.0,0.0,0.0,0.0,0.0,0.0,0.0,0.0,0.0,0.0,0.0,0.0,0.0,0.0,0.0,0.19,0.0,0.0,0.0,0.0,0.0,0.49,0.0,0.0,0.0,0.0,0.0,0.0,0.0,0.0,0.0,0.0,0.0,0.31,0.0,748.0,11.63,711
67192,0.01,0.0,0.0,0.0,0.0,0.0,0.0,0.0,0.0,0.0,0.0,0.0,0.0,0.0,0.0,0.0,0.0,0.0,0.0,0.19,0.0,0.0,0.0,0.0,0.0,0.49,0.0,0.0,0.0,0.0,0.0,0.0,0.0,0.0,0.0,0.0,0.0,0.31,0.0,758.0,10.99,711
67193,0.01,0.0,0.0,0.0,0.0,0.0,0.0,0.0,0.0,0.0,0.0,0.0,0.0,0.0,0.0,0.0,0.0,0.0,0.0,0.19,0.0,0.0,0.0,0.0,0.0,0.49,0.0,0.0,0.0,0.0,0.0,0.0,0.0,0.0,0.0,0.0,0.0,0.31,0.0,760.0,10.88,711
67194,0.01,0.0,0.0,0.0,0.0,0.0,0.0,0.0,0.0,0.0,0.0,0.0,0.0,0.0,0.0,0.0,0.0,0.0,0.0,0.19,0.0,0.0,0.0,0.0,0.0,0.49,0.0,0.0,0.0,0.0,0.0,0.0,0.0,0.0,0.0,0.0,0.0,0.31,0.0,762.0,10.75,711
67195,0.01,0.0,0.0,0.0,0.0,0.0,0.0,0.0,0.0,0.0,0.0,0.0,0.0,0.0,0.0,0.0,0.0,0.0,0.0,0.19,0.0,0.0,0.0,0.0,0.0,0.49,0.0,0.0,0.0,0.0,0.0,0.0,0.0,0.0,0.0,0.0,0.0,0.31,0.0,765.0,10.63,711
67196,0.01,0.0,0.0,0.0,0.0,0.0,0.0,0.0,0.0,0.0,0.0,0.0,0.0,0.0,0.0,0.0,0.0,0.0,0.0,0.19,0.0,0.0,0.0,0.0,0.0,0.49,0.0,0.0,0.0,0.0,0.0,0.0,0.0,0.0,0.0,0.0,0.0,0.31,0.0,767.0,10.51,711
67197,0.01,0.0,0.0,0.0,0.0,0.0,0.0,0.0,0.0,0.0,0.0,0.0,0.0,0.0,0.0,0.0,0.0,0.0,0.0,0.19,0.0,0.0,0.0,0.0,0.0,0.49,0.0,0.0,0.0,0.0,0.0,0.0,0.0,0.0,0.0,0.0,0.0,0.31,0.0,782.0,9.81,711
67198,0.01,0.0,0.0,0.0,0.0,0.0,0.0,0.0,0.0,0.0,0.0,0.0,0.0,0.0,0.0,0.0,0.0,0.0,0.0,0.19,0.0,0.0,0.0,0.0,0.0,0.49,0.0,0.0,0.0,0.0,0.0,0.0,0.0,0.0,0.0,0.0,0.0,0.31,0.0,784.0,9.69,711
67199,0.01,0.0,0.0,0.0,0.0,0.0,0.0,0.0,0.0,0.0,0.0,0.0,0.0,0.0,0.0,0.0,0.0,0.0,0.0,0.19,0.0,0.0,0.0,0.0,0.0,0.49,0.0,0.0,0.0,0.0,0.0,0.0,0.0,0.0,0.0,0.0,0.0,0.31,0.0,1077.0,2.57,711
67200,0.01,0.0,0.0,0.0,0.0,0.0,0.0,0.0,0.0,0.0,0.0,0.0,0.0,0.0,0.0,0.0,0.0,0.0,0.0,0.19,0.0,0.0,0.0,0.0,0.0,0.49,0.0,0.0,0.0,0.0,0.0,0.0,0.0,0.0,0.0,0.0,0.0,0.31,0.0,1149.0,1.86,711
67201,0.01,0.0,0.0,0.0,0.0,0.0,0.0,0.0,0.0,0.0,0.0,0.0,0.0,0.0,0.0,0.0,0.0,0.0,0.0,0.19,0.0,0.0,0.0,0.0,0.0,0.49,0.0,0.0,0.0,0.0,0.0,0.0,0.0,0.0,0.0,0.0,0.0,0.31,0.0,1240.0,1.21,711
67382,0.0,0.0,0.82,0.18,0.0,0.0,0.0,0.0,0.0,0.0,0.0,0.0,0.0,0.0,0.0,0.0,0.0,0.0,0.0,0.0,0.0,0.0,0.0,0.0,0.0,0.0,0.0,0.0,0.0,0.0,0.0,0.0,0.0,0.0,0.0,0.0,0.0,0.0,0.0,1273.0,0.1522883443830565,712
88152,0.0,0.0,0.82,0.18,0.0,0.0,0.0,0.0,0.0,0.0,0.0,0.0,0.0,0.0,0.0,0.0,0.0,0.0,0.0,0.0,0.0,0.0,0.0,0.0,0.0,0.0,0.0,0.0,0.0,0.0,0.0,0.0,0.0,0.0,0.0,0.0,0.0,0.0,0.0,871.0,8.0,712
88153,0.0,0.0,0.82,0.18,0.0,0.0,0.0,0.0,0.0,0.0,0.0,0.0,0.0,0.0,0.0,0.0,0.0,0.0,0.0,0.0,0.0,0.0,0.0,0.0,0.0,0.0,0.0,0.0,0.0,0.0,0.0,0.0,0.0,0.0,0.0,0.0,0.0,0.0,0.0,849.0,9.0,712
88154,0.0,0.0,0.82,0.18,0.0,0.0,0.0,0.0,0.0,0.0,0.0,0.0,0.0,0.0,0.0,0.0,0.0,0.0,0.0,0.0,0.0,0.0,0.0,0.0,0.0,0.0,0.0,0.0,0.0,0.0,0.0,0.0,0.0,0.0,0.0,0.0,0.0,0.0,0.0,827.0,10.0,712
88155,0.0,0.0,0.82,0.18,0.0,0.0,0.0,0.0,0.0,0.0,0.0,0.0,0.0,0.0,0.0,0.0,0.0,0.0,0.0,0.0,0.0,0.0,0.0,0.0,0.0,0.0,0.0,0.0,0.0,0.0,0.0,0.0,0.0,0.0,0.0,0.0,0.0,0.0,0.0,805.0,11.0,712
88156,0.0,0.0,0.82,0.18,0.0,0.0,0.0,0.0,0.0,0.0,0.0,0.0,0.0,0.0,0.0,0.0,0.0,0.0,0.0,0.0,0.0,0.0,0.0,0.0,0.0,0.0,0.0,0.0,0.0,0.0,0.0,0.0,0.0,0.0,0.0,0.0,0.0,0.0,0.0,783.0,12.0,712
88273,0.0,0.0,0.82,0.18,0.0,0.0,0.0,0.0,0.0,0.0,0.0,0.0,0.0,0.0,0.0,0.0,0.0,0.0,0.0,0.0,0.0,0.0,0.0,0.0,0.0,0.0,0.0,0.0,0.0,0.0,0.0,0.0,0.0,0.0,0.0,0.0,0.0,0.0,0.0,1275.0,0.06200000000000005,712
88274,0.0,0.0,0.82,0.18,0.0,0.0,0.0,0.0,0.0,0.0,0.0,0.0,0.0,0.0,0.0,0.0,0.0,0.0,0.0,0.0,0.0,0.0,0.0,0.0,0.0,0.0,0.0,0.0,0.0,0.0,0.0,0.0,0.0,0.0,0.0,0.0,0.0,0.0,0.0,1170.0,0.8660000000000001,712
88275,0.0,0.0,0.82,0.18,0.0,0.0,0.0,0.0,0.0,0.0,0.0,0.0,0.0,0.0,0.0,0.0,0.0,0.0,0.0,0.0,0.0,0.0,0.0,0.0,0.0,0.0,0.0,0.0,0.0,0.0,0.0,0.0,0.0,0.0,0.0,0.0,0.0,0.0,0.0,1171.0,0.8480000000000001,712
88276,0.0,0.0,0.82,0.18,0.0,0.0,0.0,0.0,0.0,0.0,0.0,0.0,0.0,0.0,0.0,0.0,0.0,0.0,0.0,0.0,0.0,0.0,0.0,0.0,0.0,0.0,0.0,0.0,0.0,0.0,0.0,0.0,0.0,0.0,0.0,0.0,0.0,0.0,0.0,1077.0,2.008,712
88277,0.0,0.0,0.82,0.18,0.0,0.0,0.0,0.0,0.0,0.0,0.0,0.0,0.0,0.0,0.0,0.0,0.0,0.0,0.0,0.0,0.0,0.0,0.0,0.0,0.0,0.0,0.0,0.0,0.0,0.0,0.0,0.0,0.0,0.0,0.0,0.0,0.0,0.0,0.0,1280.0,0.06899999999999995,712
88278,0.0,0.0,0.82,0.18,0.0,0.0,0.0,0.0,0.0,0.0,0.0,0.0,0.0,0.0,0.0,0.0,0.0,0.0,0.0,0.0,0.0,0.0,0.0,0.0,0.0,0.0,0.0,0.0,0.0,0.0,0.0,0.0,0.0,0.0,0.0,0.0,0.0,0.0,0.0,1223.0,0.4690000000000001,712
88279,0.0,0.0,0.82,0.18,0.0,0.0,0.0,0.0,0.0,0.0,0.0,0.0,0.0,0.0,0.0,0.0,0.0,0.0,0.0,0.0,0.0,0.0,0.0,0.0,0.0,0.0,0.0,0.0,0.0,0.0,0.0,0.0,0.0,0.0,0.0,0.0,0.0,0.0,0.0,1176.0,0.8505,712
88687,0.0,0.0,0.82,0.18,0.0,0.0,0.0,0.0,0.0,0.0,0.0,0.0,0.0,0.0,0.0,0.0,0.0,0.0,0.0,0.0,0.0,0.0,0.0,0.0,0.0,0.0,0.0,0.0,0.0,0.0,0.0,0.0,0.0,0.0,0.0,0.0,0.0,0.0,0.0,1333.0,-0.24,712
88688,0.0,0.0,0.82,0.18,0.0,0.0,0.0,0.0,0.0,0.0,0.0,0.0,0.0,0.0,0.0,0.0,0.0,0.0,0.0,0.0,0.0,0.0,0.0,0.0,0.0,0.0,0.0,0.0,0.0,0.0,0.0,0.0,0.0,0.0,0.0,0.0,0.0,0.0,0.0,1299.0,-0.12,712
88689,0.0,0.0,0.82,0.18,0.0,0.0,0.0,0.0,0.0,0.0,0.0,0.0,0.0,0.0,0.0,0.0,0.0,0.0,0.0,0.0,0.0,0.0,0.0,0.0,0.0,0.0,0.0,0.0,0.0,0.0,0.0,0.0,0.0,0.0,0.0,0.0,0.0,0.0,0.0,1266.0,0.08000000000000007,712
88690,0.0,0.0,0.82,0.18,0.0,0.0,0.0,0.0,0.0,0.0,0.0,0.0,0.0,0.0,0.0,0.0,0.0,0.0,0.0,0.0,0.0,0.0,0.0,0.0,0.0,0.0,0.0,0.0,0.0,0.0,0.0,0.0,0.0,0.0,0.0,0.0,0.0,0.0,0.0,1220.0,0.45,712
88691,0.0,0.0,0.82,0.18,0.0,0.0,0.0,0.0,0.0,0.0,0.0,0.0,0.0,0.0,0.0,0.0,0.0,0.0,0.0,0.0,0.0,0.0,0.0,0.0,0.0,0.0,0.0,0.0,0.0,0.0,0.0,0.0,0.0,0.0,0.0,0.0,0.0,0.0,0.0,1205.0,0.5900000000000001,712
88692,0.0,0.0,0.82,0.18,0.0,0.0,0.0,0.0,0.0,0.0,0.0,0.0,0.0,0.0,0.0,0.0,0.0,0.0,0.0,0.0,0.0,0.0,0.0,0.0,0.0,0.0,0.0,0.0,0.0,0.0,0.0,0.0,0.0,0.0,0.0,0.0,0.0,0.0,0.0,1190.0,0.7,712
88693,0.0,0.0,0.82,0.18,0.0,0.0,0.0,0.0,0.0,0.0,0.0,0.0,0.0,0.0,0.0,0.0,0.0,0.0,0.0,0.0,0.0,0.0,0.0,0.0,0.0,0.0,0.0,0.0,0.0,0.0,0.0,0.0,0.0,0.0,0.0,0.0,0.0,0.0,0.0,1136.0,1.27,712
88694,0.0,0.0,0.82,0.18,0.0,0.0,0.0,0.0,0.0,0.0,0.0,0.0,0.0,0.0,0.0,0.0,0.0,0.0,0.0,0.0,0.0,0.0,0.0,0.0,0.0,0.0,0.0,0.0,0.0,0.0,0.0,0.0,0.0,0.0,0.0,0.0,0.0,0.0,0.0,1099.0,1.64,712
88695,0.0,0.0,0.82,0.18,0.0,0.0,0.0,0.0,0.0,0.0,0.0,0.0,0.0,0.0,0.0,0.0,0.0,0.0,0.0,0.0,0.0,0.0,0.0,0.0,0.0,0.0,0.0,0.0,0.0,0.0,0.0,0.0,0.0,0.0,0.0,0.0,0.0,0.0,0.0,1087.0,1.87,712
88696,0.0,0.0,0.82,0.18,0.0,0.0,0.0,0.0,0.0,0.0,0.0,0.0,0.0,0.0,0.0,0.0,0.0,0.0,0.0,0.0,0.0,0.0,0.0,0.0,0.0,0.0,0.0,0.0,0.0,0.0,0.0,0.0,0.0,0.0,0.0,0.0,0.0,0.0,0.0,1075.0,2.15,712
88697,0.0,0.0,0.82,0.18,0.0,0.0,0.0,0.0,0.0,0.0,0.0,0.0,0.0,0.0,0.0,0.0,0.0,0.0,0.0,0.0,0.0,0.0,0.0,0.0,0.0,0.0,0.0,0.0,0.0,0.0,0.0,0.0,0.0,0.0,0.0,0.0,0.0,0.0,0.0,1053.0,2.44,712
88698,0.0,0.0,0.82,0.18,0.0,0.0,0.0,0.0,0.0,0.0,0.0,0.0,0.0,0.0,0.0,0.0,0.0,0.0,0.0,0.0,0.0,0.0,0.0,0.0,0.0,0.0,0.0,0.0,0.0,0.0,0.0,0.0,0.0,0.0,0.0,0.0,0.0,0.0,0.0,1042.0,2.68,712
88699,0.0,0.0,0.82,0.18,0.0,0.0,0.0,0.0,0.0,0.0,0.0,0.0,0.0,0.0,0.0,0.0,0.0,0.0,0.0,0.0,0.0,0.0,0.0,0.0,0.0,0.0,0.0,0.0,0.0,0.0,0.0,0.0,0.0,0.0,0.0,0.0,0.0,0.0,0.0,1020.0,3.01,712
