Repository: R3sten/glass_dynamics

# GlassDynamics: Ridge Regression for Glass Viscosity Prediction

## Bachelor's thesis in physics

### Università degli Studi di Trieste

The main goal of this project is to develop a reliable and interpretable predictive model for glass viscosity, moving beyond "black-box" machine learning to provide physically meaningful insights for materials science applications.


This repository implements a workflow that bridges the gap between empirical models and modern data science techniques.

File: data/viscosity_raw_data.csv (part 73 of 81)
,Al2O3,As2O3,B2O3,BaO,BeO,Bi2O3,CaO,CdO,CoO,Cs2O,CuO,Fe2O3,FeO,Ga2O3,GeO2,HfO2,K2O,La2O3,Li2O,MgO,MnO,MoO3,Na2O,Nb2O5,NiO,P2O5,PbO,Rb2O,Sb2O3,SiO2,SrO,Ta2O5,TeO2,TiO2,Tl2O,WO3,Y2O3,ZnO,ZrO2,T,log_visc,ID
88700,0.0,0.0,0.82,0.18,0.0,0.0,0.0,0.0,0.0,0.0,0.0,0.0,0.0,0.0,0.0,0.0,0.0,0.0,0.0,0.0,0.0,0.0,0.0,0.0,0.0,0.0,0.0,0.0,0.0,0.0,0.0,0.0,0.0,0.0,0.0,0.0,0.0,0.0,0.0,1000.0,3.4800000000000004,712
88701,0.0,0.0,0.82,0.18,0.0,0.0,0.0,0.0,0.0,0.0,0.0,0.0,0.0,0.0,0.0,0.0,0.0,0.0,0.0,0.0,0.0,0.0,0.0,0.0,0.0,0.0,0.0,0.0,0.0,0.0,0.0,0.0,0.0,0.0,0.0,0.0,0.0,0.0,0.0,990.0,3.77,712
67657,0.06,0.0,0.08,0.0,0.0,0.0,0.0,0.0,0.0,0.0,0.0,0.0,0.0,0.0,0.0,0.0,0.0,0.0,0.0,0.0,0.0,0.0,0.14,0.0,0.0,0.0,0.0,0.0,0.0,0.72,0.0,0.0,0.0,0.0,0.0,0.0,0.0,0.0,0.0,865.0,11.9,713
67658,0.06,0.0,0.08,0.0,0.0,0.0,0.0,0.0,0.0,0.0,0.0,0.0,0.0,0.0,0.0,0.0,0.0,0.0,0.0,0.0,0.0,0.0,0.14,0.0,0.0,0.0,0.0,0.0,0.0,0.72,0.0,0.0,0.0,0.0,0.0,0.0,0.0,0.0,0.0,873.0,11.3,713
67659,0.06,0.0,0.08,0.0,0.0,0.0,0.0,0.0,0.0,0.0,0.0,0.0,0.0,0.0,0.0,0.0,0.0,0.0,0.0,0.0,0.0,0.0,0.14,0.0,0.0,0.0,0.0,0.0,0.0,0.72,0.0,0.0,0.0,0.0,0.0,0.0,0.0,0.0,0.0,881.0,10.9,713
67660,0.06,0.0,0.08,0.0,0.0,0.0,0.0,0.0,0.0,0.0,0.0,0.0,0.0,0.0,0.0,0.0,0.0,0.0,0.0,0.0,0.0,0.0,0.14,0.0,0.0,0.0,0.0,0.0,0.0,0.72,0.0,0.0,0.0,0.0,0.0,0.0,0.0,0.0,0.0,888.0,10.6,713
67661,0.06,0.0,0.08,0.0,0.0,0.0,0.0,0.0,0.0,0.0,0.0,0.0,0.0,0.0,0.0,0.0,0.0,0.0,0.0,0.0,0.0,0.0,0.14,0.0,0.0,0.0,0.0,0.0,0.0,0.72,0.0,0.0,0.0,0.0,0.0,0.0,0.0,0.0,0.0,1473.0,2.4,713
67662,0.06,0.0,0.08,0.0,0.0,0.0,0.0,0.0,0.0,0.0,0.0,0.0,0.0,0.0,0.0,0.0,0.0,0.0,0.0,0.0,0.0,0.0,0.14,0.0,0.0,0.0,0.0,0.0,0.0,0.72,0.0,0.0,0.0,0.0,0.0,0.0,0.0,0.0,0.0,1523.0,2.2,713
67663,0.06,0.0,0.08,0.0,0.0,0.0,0.0,0.0,0.0,0.0,0.0,0.0,0.0,0.0,0.0,0.0,0.0,0.0,0.0,0.0,0.0,0.0,0.14,0.0,0.0,0.0,0.0,0.0,0.0,0.72,0.0,0.0,0.0,0.0,0.0,0.0,0.0,0.0,0.0,1568.0,2.0,713
67664,0.06,0.0,0.08,0.0,0.0,0.0,0.0,0.0,0.0,0.0,0.0,0.0,0.0,0.0,0.0,0.0,0.0,0.0,0.0,0.0,0.0,0.0,0.14,0.0,0.0,0.0,0.0,0.0,0.0,0.72,0.0,0.0,0.0,0.0,0.0,0.0,0.0,0.0,0.0,1623.0,1.7999999999999998,713
67665,0.06,0.0,0.08,0.0,0.0,0.0,0.0,0.0,0.0,0.0,0.0,0.0,0.0,0.0,0.0,0.0,0.0,0.0,0.0,0.0,0.0,0.0,0.14,0.0,0.0,0.0,0.0,0.0,0.0,0.72,0.0,0.0,0.0,0.0,0.0,0.0,0.0,0.0,0.0,1673.0,1.7000000000000002,713
67666,0.06,0.0,0.08,0.0,0.0,0.0,0.0,0.0,0.0,0.0,0.0,0.0,0.0,0.0,0.0,0.0,0.0,0.0,0.0,0.0,0.0,0.0,0.14,0.0,0.0,0.0,0.0,0.0,0.0,0.72,0.0,0.0,0.0,0.0,0.0,0.0,0.0,0.0,0.0,1728.0,1.5,713
67667,0.06,0.0,0.08,0.0,0.0,0.0,0.0,0.0,0.0,0.0,0.0,0.0,0.0,0.0,0.0,0.0,0.0,0.0,0.0,0.0,0.0,0.0,0.14,0.0,0.0,0.0,0.0,0.0,0.0,0.72,0.0,0.0,0.0,0.0,0.0,0.0,0.0,0.0,0.0,1773.0,1.3199999999999998,713
67668,0.06,0.0,0.08,0.0,0.0,0.0,0.0,0.0,0.0,0.0,0.0,0.0,0.0,0.0,0.0,0.0,0.0,0.0,0.0,0.0,0.0,0.0,0.14,0.0,0.0,0.0,0.0,0.0,0.0,0.72,0.0,0.0,0.0,0.0,0.0,0.0,0.0,0.0,0.0,1833.0,1.2799999999999998,713
67669,0.06,0.0,0.08,0.0,0.0,0.0,0.0,0.0,0.0,0.0,0.0,0.0,0.0,0.0,0.0,0.0,0.0,0.0,0.0,0.0,0.0,0.0,0.12,0.0,0.0,0.0,0.0,0.0,0.0,0.74,0.0,0.0,0.0,0.0,0.0,0.0,0.0,0.0,0.0,873.0,11.9,714
67670,0.06,0.0,0.08,0.0,0.0,0.0,0.0,0.0,0.0,0.0,0.0,0.0,0.0,0.0,0.0,0.0,0.0,0.0,0.0,0.0,0.0,0.0,0.12,0.0,0.0,0.0,0.0,0.0,0.0,0.74,0.0,0.0,0.0,0.0,0.0,0.0,0.0,0.0,0.0,880.0,11.5,714
67671,0.06,0.0,0.08,0.0,0.0,0.0,0.0,0.0,0.0,0.0,0.0,0.0,0.0,0.0,0.0,0.0,0.0,0.0,0.0,0.0,0.0,0.0,0.12,0.0,0.0,0.0,0.0,0.0,0.0,0.74,0.0,0.0,0.0,0.0,0.0,0.0,0.0,0.0,0.0,893.0,11.1,714
67672,0.06,0.0,0.08,0.0,0.0,0.0,0.0,0.0,0.0,0.0,0.0,0.0,0.0,0.0,0.0,0.0,0.0,0.0,0.0,0.0,0.0,0.0,0.12,0.0,0.0,0.0,0.0,0.0,0.0,0.74,0.0,0.0,0.0,0.0,0.0,0.0,0.0,0.0,0.0,900.0,10.8,714
67673,0.06,0.0,0.08,0.0,0.0,0.0,0.0,0.0,0.0,0.0,0.0,0.0,0.0,0.0,0.0,0.0,0.0,0.0,0.0,0.0,0.0,0.0,0.12,0.0,0.0,0.0,0.0,0.0,0.0,0.74,0.0,0.0,0.0,0.0,0.0,0.0,0.0,0.0,0.0,911.0,10.4,714
67674,0.06,0.0,0.08,0.0,0.0,0.0,0.0,0.0,0.0,0.0,0.0,0.0,0.0,0.0,0.0,0.0,0.0,0.0,0.0,0.0,0.0,0.0,0.12,0.0,0.0,0.0,0.0,0.0,0.0,0.74,0.0,0.0,0.0,0.0,0.0,0.0,0.0,0.0,0.0,1268.0,3.9,714
67675,0.06,0.0,0.08,0.0,0.0,0.0,0.0,0.0,0.0,0.0,0.0,0.0,0.0,0.0,0.0,0.0,0.0,0.0,0.0,0.0,0.0,0.0,0.12,0.0,0.0,0.0,0.0,0.0,0.0,0.74,0.0,0.0,0.0,0.0,0.0,0.0,0.0,0.0,0.0,1368.0,3.2,714
67676,0.06,0.0,0.08,0.0,0.0,0.0,0.0,0.0,0.0,0.0,0.0,0.0,0.0,0.0,0.0,0.0,0.0,0.0,0.0,0.0,0.0,0.0,0.12,0.0,0.0,0.0,0.0,0.0,0.0,0.74,0.0,0.0,0.0,0.0,0.0,0.0,0.0,0.0,0.0,1473.0,2.7,714
67677,0.06,0.0,0.08,0.0,0.0,0.0,0.0,0.0,0.0,0.0,0.0,0.0,0.0,0.0,0.0,0.0,0.0,0.0,0.0,0.0,0.0,0.0,0.12,0.0,0.0,0.0,0.0,0.0,0.0,0.74,0.0,0.0,0.0,0.0,0.0,0.0,0.0,0.0,0.0,1573.0,2.3,714
67678,0.06,0.0,0.08,0.0,0.0,0.0,0.0,0.0,0.0,0.0,0.0,0.0,0.0,0.0,0.0,0.0,0.0,0.0,0.0,0.0,0.0,0.0,0.12,0.0,0.0,0.0,0.0,0.0,0.0,0.74,0.0,0.0,0.0,0.0,0.0,0.0,0.0,0.0,0.0,1673.0,1.9,714
67679,0.06,0.0,0.08,0.0,0.0,0.0,0.0,0.0,0.0,0.0,0.0,0.0,0.0,0.0,0.0,0.0,0.0,0.0,0.0,0.0,0.0,0.0,0.12,0.0,0.0,0.0,0.0,0.0,0.0,0.74,0.0,0.0,0.0,0.0,0.0,0.0,0.0,0.0,0.0,1768.0,1.6,714
67680,0.0,0.0,0.0,0.0,0.0,0.0,0.0,0.0,0.0,0.0,0.0,0.0,0.05,0.0,0.0,0.0,0.0,0.0,0.0,0.0,0.0,0.0,0.32,0.0,0.0,0.0,0.0,0.0,0.0,0.63,0.0,0.0,0.0,0.0,0.0,0.0,0.0,0.0,0.0,714.0,11.98,715
67681,0.0,0.0,0.0,0.0,0.0,0.0,0.0,0.0,0.0,0.0,0.0,0.0,0.05,0.0,0.0,0.0,0.0,0.0,0.0,0.0,0.0,0.0,0.32,0.0,0.0,0.0,0.0,0.0,0.0,0.63,0.0,0.0,0.0,0.0,0.0,0.0,0.0,0.0,0.0,722.0,11.41,715
67682,0.0,0.0,0.0,0.0,0.0,0.0,0.0,0.0,0.0,0.0,0.0,0.0,0.05,0.0,0.0,0.0,0.0,0.0,0.0,0.0,0.0,0.0,0.32,0.0,0.0,0.0,0.0,0.0,0.0,0.63,0.0,0.0,0.0,0.0,0.0,0.0,0.0,0.0,0.0,731.0,10.94,715
67683,0.0,0.0,0.0,0.0,0.0,0.0,0.0,0.0,0.0,0.0,0.0,0.0,0.05,0.0,0.0,0.0,0.0,0.0,0.0,0.0,0.0,0.0,0.32,0.0,0.0,0.0,0.0,0.0,0.0,0.63,0.0,0.0,0.0,0.0,0.0,0.0,0.0,0.0,0.0,739.0,10.51,715
67684,0.0,0.0,0.0,0.0,0.0,0.0,0.0,0.0,0.0,0.0,0.0,0.0,0.05,0.0,0.0,0.0,0.0,0.0,0.0,0.0,0.0,0.0,0.32,0.0,0.0,0.0,0.0,0.0,0.0,0.63,0.0,0.0,0.0,0.0,0.0,0.0,0.0,0.0,0.0,748.0,10.04,715
67685,0.0,0.0,0.0,0.0,0.0,0.0,0.0,0.0,0.0,0.0,0.0,0.0,0.05,0.0,0.0,0.0,0.0,0.0,0.0,0.0,0.0,0.0,0.32,0.0,0.0,0.0,0.0,0.0,0.0,0.63,0.0,0.0,0.0,0.0,0.0,0.0,0.0,0.0,0.0,753.0,9.82,715
67686,0.0,0.0,0.0,0.0,0.0,0.0,0.0,0.0,0.0,0.0,0.0,0.0,0.05,0.0,0.0,0.0,0.0,0.0,0.0,0.0,0.0,0.0,0.32,0.0,0.0,0.0,0.0,0.0,0.0,0.63,0.0,0.0,0.0,0.0,0.0,0.0,0.0,0.0,0.0,767.0,9.26,715
67687,0.0,0.0,0.0,0.0,0.0,0.0,0.0,0.0,0.0,0.0,0.0,0.0,0.05,0.0,0.0,0.0,0.0,0.0,0.0,0.0,0.0,0.0,0.32,0.0,0.0,0.0,0.0,0.0,0.0,0.63,0.0,0.0,0.0,0.0,0.0,0.0,0.0,0.0,0.0,772.0,9.04,715
67688,0.0,0.0,0.0,0.0,0.0,0.0,0.0,0.0,0.0,0.0,0.0,0.0,0.05,0.0,0.0,0.0,0.0,0.0,0.0,0.0,0.0,0.0,0.32,0.0,0.0,0.0,0.0,0.0,0.0,0.63,0.0,0.0,0.0,0.0,0.0,0.0,0.0,0.0,0.0,1183.0,2.42,715
67689,0.0,0.0,0.0,0.0,0.0,0.0,0.0,0.0,0.0,0.0,0.0,0.0,0.05,0.0,0.0,0.0,0.0,0.0,0.0,0.0,0.0,0.0,0.32,0.0,0.0,0.0,0.0,0.0,0.0,0.63,0.0,0.0,0.0,0.0,0.0,0.0,0.0,0.0,0.0,1201.0,2.31,715
67690,0.0,0.0,0.0,0.0,0.0,0.0,0.0,0.0,0.0,0.0,0.0,0.0,0.05,0.0,0.0,0.0,0.0,0.0,0.0,0.0,0.0,0.0,0.32,0.0,0.0,0.0,0.0,0.0,0.0,0.63,0.0,0.0,0.0,0.0,0.0,0.0,0.0,0.0,0.0,1238.0,2.1,715
67691,0.0,0.0,0.0,0.0,0.0,0.0,0.0,0.0,0.0,0.0,0.0,0.0,0.05,0.0,0.0,0.0,0.0,0.0,0.0,0.0,0.0,0.0,0.32,0.0,0.0,0.0,0.0,0.0,0.0,0.63,0.0,0.0,0.0,0.0,0.0,0.0,0.0,0.0,0.0,1284.0,1.85,715
67692,0.0,0.0,0.0,0.0,0.0,0.0,0.0,0.0,0.0,0.0,0.0,0.0,0.05,0.0,0.0,0.0,0.0,0.0,0.0,0.0,0.0,0.0,0.32,0.0,0.0,0.0,0.0,0.0,0.0,0.63,0.0,0.0,0.0,0.0,0.0,0.0,0.0,0.0,0.0,1326.0,1.67,715
67693,0.0,0.0,0.0,0.0,0.0,0.0,0.0,0.0,0.0,0.0,0.0,0.0,0.05,0.0,0.0,0.0,0.0,0.0,0.0,0.0,0.0,0.0,0.32,0.0,0.0,0.0,0.0,0.0,0.0,0.63,0.0,0.0,0.0,0.0,0.0,0.0,0.0,0.0,0.0,1348.0,1.57,715
67694,0.0,0.0,0.0,0.0,0.0,0.0,0.0,0.0,0.0,0.0,0.0,0.0,0.05,0.0,0.0,0.0,0.0,0.0,0.0,0.0,0.0,0.0,0.32,0.0,0.0,0.0,0.0,0.0,0.0,0.63,0.0,0.0,0.0,0.0,0.0,0.0,0.0,0.0,0.0,1393.0,1.4,715
67695,0.0,0.0,0.0,0.0,0.0,0.0,0.0,0.0,0.0,0.0,0.0,0.0,0.05,0.0,0.0,0.0,0.0,0.0,0.0,0.0,0.0,0.0,0.32,0.0,0.0,0.0,0.0,0.0,0.0,0.63,0.0,0.0,0.0,0.0,0.0,0.0,0.0,0.0,0.0,1452.0,1.18,715
67696,0.0,0.0,0.0,0.0,0.0,0.0,0.0,0.0,0.0,0.0,0.0,0.0,0.05,0.0,0.0,0.0,0.0,0.0,0.0,0.0,0.0,0.0,0.32,0.0,0.0,0.0,0.0,0.0,0.0,0.63,0.0,0.0,0.0,0.0,0.0,0.0,0.0,0.0,0.0,1502.0,1.05,715
67697,0.0,0.0,0.0,0.0,0.0,0.0,0.0,0.0,0.0,0.0,0.0,0.0,0.05,0.0,0.0,0.0,0.0,0.0,0.0,0.0,0.0,0.0,0.32,0.0,0.0,0.0,0.0,0.0,0.0,0.63,0.0,0.0,0.0,0.0,0.0,0.0,0.0,0.0,0.0,1552.0,0.93,715
67698,0.0,0.0,0.1,0.0,0.0,0.0,0.0,0.0,0.0,0.0,0.0,0.0,0.05,0.0,0.0,0.0,0.0,0.0,0.0,0.0,0.0,0.0,0.21,0.0,0.0,0.0,0.0,0.0,0.0,0.64,0.0,0.0,0.0,0.0,0.0,0.0,0.0,0.0,0.0,790.0,11.8,716
67699,0.0,0.0,0.1,0.0,0.0,0.0,0.0,0.0,0.0,0.0,0.0,0.0,0.05,0.0,0.0,0.0,0.0,0.0,0.0,0.0,0.0,0.0,0.21,0.0,0.0,0.0,0.0,0.0,0.0,0.64,0.0,0.0,0.0,0.0,0.0,0.0,0.0,0.0,0.0,797.0,11.41,716
67700,0.0,0.0,0.1,0.0,0.0,0.0,0.0,0.0,0.0,0.0,0.0,0.0,0.05,0.0,0.0,0.0,0.0,0.0,0.0,0.0,0.0,0.0,0.21,0.0,0.0,0.0,0.0,0.0,0.0,0.64,0.0,0.0,0.0,0.0,0.0,0.0,0.0,0.0,0.0,801.0,11.21,716
67701,0.0,0.0,0.1,0.0,0.0,0.0,0.0,0.0,0.0,0.0,0.0,0.0,0.05,0.0,0.0,0.0,0.0,0.0,0.0,0.0,0.0,0.0,0.21,0.0,0.0,0.0,0.0,0.0,0.0,0.64,0.0,0.0,0.0,0.0,0.0,0.0,0.0,0.0,0.0,805.0,11.03,716
67702,0.0,0.0,0.1,0.0,0.0,0.0,0.0,0.0,0.0,0.0,0.0,0.0,0.05,0.0,0.0,0.0,0.0,0.0,0.0,0.0,0.0,0.0,0.21,0.0,0.0,0.0,0.0,0.0,0.0,0.64,0.0,0.0,0.0,0.0,0.0,0.0,0.0,0.0,0.0,813.0,10.56,716
67703,0.0,0.0,0.1,0.0,0.0,0.0,0.0,0.0,0.0,0.0,0.0,0.0,0.05,0.0,0.0,0.0,0.0,0.0,0.0,0.0,0.0,0.0,0.21,0.0,0.0,0.0,0.0,0.0,0.0,0.64,0.0,0.0,0.0,0.0,0.0,0.0,0.0,0.0,0.0,824.0,10.06,716
67704,0.0,0.0,0.1,0.0,0.0,0.0,0.0,0.0,0.0,0.0,0.0,0.0,0.05,0.0,0.0,0.0,0.0,0.0,0.0,0.0,0.0,0.0,0.21,0.0,0.0,0.0,0.0,0.0,0.0,0.64,0.0,0.0,0.0,0.0,0.0,0.0,0.0,0.0,0.0,834.0,9.59,716
67705,0.0,0.0,0.1,0.0,0.0,0.0,0.0,0.0,0.0,0.0,0.0,0.0,0.05,0.0,0.0,0.0,0.0,0.0,0.0,0.0,0.0,0.0,0.21,0.0,0.0,0.0,0.0,0.0,0.0,0.64,0.0,0.0,0.0,0.0,0.0,0.0,0.0,0.0,0.0,845.0,9.18,716
67706,0.0,0.0,0.1,0.0,0.0,0.0,0.0,0.0,0.0,0.0,0.0,0.0,0.05,0.0,0.0,0.0,0.0,0.0,0.0,0.0,0.0,0.0,0.21,0.0,0.0,0.0,0.0,0.0,0.0,0.64,0.0,0.0,0.0,0.0,0.0,0.0,0.0,0.0,0.0,854.0,8.83,716
67707,0.0,0.0,0.1,0.0,0.0,0.0,0.0,0.0,0.0,0.0,0.0,0.0,0.05,0.0,0.0,0.0,0.0,0.0,0.0,0.0,0.0,0.0,0.21,0.0,0.0,0.0,0.0,0.0,0.0,0.64,0.0,0.0,0.0,0.0,0.0,0.0,0.0,0.0,0.0,1198.0,2.3,716
67708,0.0,0.0,0.1,0.0,0.0,0.0,0.0,0.0,0.0,0.0,0.0,0.0,0.05,0.0,0.0,0.0,0.0,0.0,0.0,0.0,0.0,0.0,0.21,0.0,0.0,0.0,0.0,0.0,0.0,0.64,0.0,0.0,0.0,0.0,0.0,0.0,0.0,0.0,0.0,1249.0,1.92,716
67709,0.0,0.0,0.1,0.0,0.0,0.0,0.0,0.0,0.0,0.0,0.0,0.0,0.05,0.0,0.0,0.0,0.0,0.0,0.0,0.0,0.0,0.0,0.21,0.0,0.0,0.0,0.0,0.0,0.0,0.64,0.0,0.0,0.0,0.0,0.0,0.0,0.0,0.0,0.0,1314.0,1.61,716
67710,0.0,0.0,0.1,0.0,0.0,0.0,0.0,0.0,0.0,0.0,0.0,0.0,0.05,0.0,0.0,0.0,0.0,0.0,0.0,0.0,0.0,0.0,0.21,0.0,0.0,0.0,0.0,0.0,0.0,0.64,0.0,0.0,0.0,0.0,0.0,0.0,0.0,0.0,0.0,1357.0,1.35,716
67711,0.0,0.0,0.1,0.0,0.0,0.0,0.0,0.0,0.0,0.0,0.0,0.0,0.05,0.0,0.0,0.0,0.0,0.0,0.0,0.0,0.0,0.0,0.21,0.0,0.0,0.0,0.0,0.0,0.0,0.64,0.0,0.0,0.0,0.0,0.0,0.0,0.0,0.0,0.0,1417.0,1.08,716
67712,0.0,0.0,0.1,0.0,0.0,0.0,0.0,0.0,0.0,0.0,0.0,0.0,0.05,0.0,0.0,0.0,0.0,0.0,0.0,0.0,0.0,0.0,0.21,0.0,0.0,0.0,0.0,0.0,0.0,0.64,0.0,0.0,0.0,0.0,0.0,0.0,0.0,0.0,0.0,1459.0,0.96,716
67713,0.0,0.0,0.18,0.0,0.0,0.0,0.0,0.0,0.0,0.0,0.0,0.0,0.05,0.0,0.0,0.0,0.0,0.0,0.0,0.0,0.0,0.0,0.13,0.0,0.0,0.0,0.0,0.0,0.0,0.64,0.0,0.0,0.0,0.0,0.0,0.0,0.0,0.0,0.0,822.0,11.88,717
67714,0.0,0.0,0.18,0.0,0.0,0.0,0.0,0.0,0.0,0.0,0.0,0.0,0.05,0.0,0.0,0.0,0.0,0.0,0.0,0.0,0.0,0.0,0.13,0.0,0.0,0.0,0.0,0.0,0.0,0.64,0.0,0.0,0.0,0.0,0.0,0.0,0.0,0.0,0.0,828.0,11.6,717
67715,0.0,0.0,0.18,0.0,0.0,0.0,0.0,0.0,0.0,0.0,0.0,0.0,0.05,0.0,0.0,0.0,0.0,0.0,0.0,0.0,0.0,0.0,0.13,0.0,0.0,0.0,0.0,0.0,0.0,0.64,0.0,0.0,0.0,0.0,0.0,0.0,0.0,0.0,0.0,836.0,11.2,717
67716,0.0,0.0,0.18,0.0,0.0,0.0,0.0,0.0,0.0,0.0,0.0,0.0,0.05,0.0,0.0,0.0,0.0,0.0,0.0,0.0,0.0,0.0,0.13,0.0,0.0,0.0,0.0,0.0,0.0,0.64,0.0,0.0,0.0,0.0,0.0,0.0,0.0,0.0,0.0,838.0,11.09,717
67717,0.0,0.0,0.18,0.0,0.0,0.0,0.0,0.0,0.0,0.0,0.0,0.0,0.05,0.0,0.0,0.0,0.0,0.0,0.0,0.0,0.0,0.0,0.13,0.0,0.0,0.0,0.0,0.0,0.0,0.64,0.0,0.0,0.0,0.0,0.0,0.0,0.0,0.0,0.0,849.0,10.59,717
67718,0.0,0.0,0.18,0.0,0.0,0.0,0.0,0.0,0.0,0.0,0.0,0.0,0.05,0.0,0.0,0.0,0.0,0.0,0.0,0.0,0.0,0.0,0.13,0.0,0.0,0.0,0.0,0.0,0.0,0.64,0.0,0.0,0.0,0.0,0.0,0.0,0.0,0.0,0.0,850.0,10.54,717
67719,0.0,0.0,0.18,0.0,0.0,0.0,0.0,0.0,0.0,0.0,0.0,0.0,0.05,0.0,0.0,0.0,0.0,0.0,0.0,0.0,0.0,0.0,0.13,0.0,0.0,0.0,0.0,0.0,0.0,0.64,0.0,0.0,0.0,0.0,0.0,0.0,0.0,0.0,0.0,861.0,10.05,717
67720,0.0,0.0,0.18,0.0,0.0,0.0,0.0,0.0,0.0,0.0,0.0,0.0,0.05,0.0,0.0,0.0,0.0,0.0,0.0,0.0,0.0,0.0,0.13,0.0,0.0,0.0,0.0,0.0,0.0,0.64,0.0,0.0,0.0,0.0,0.0,0.0,0.0,0.0,0.0,869.0,9.75,717
67721,0.0,0.0,0.18,0.0,0.0,0.0,0.0,0.0,0.0,0.0,0.0,0.0,0.05,0.0,0.0,0.0,0.0,0.0,0.0,0.0,0.0,0.0,0.13,0.0,0.0,0.0,0.0,0.0,0.0,0.64,0.0,0.0,0.0,0.0,0.0,0.0,0.0,0.0,0.0,881.0,9.31,717
67722,0.0,0.0,0.18,0.0,0.0,0.0,0.0,0.0,0.0,0.0,0.0,0.0,0.05,0.0,0.0,0.0,0.0,0.0,0.0,0.0,0.0,0.0,0.13,0.0,0.0,0.0,0.0,0.0,0.0,0.64,0.0,0.0,0.0,0.0,0.0,0.0,0.0,0.0,0.0,889.0,8.99,717
67723,0.0,0.0,0.18,0.0,0.0,0.0,0.0,0.0,0.0,0.0,0.0,0.0,0.05,0.0,0.0,0.0,0.0,0.0,0.0,0.0,0.0,0.0,0.13,0.0,0.0,0.0,0.0,0.0,0.0,0.64,0.0,0.0,0.0,0.0,0.0,0.0,0.0,0.0,0.0,1242.0,2.51,717
67724,0.0,0.0,0.18,0.0,0.0,0.0,0.0,0.0,0.0,0.0,0.0,0.0,0.05,0.0,0.0,0.0,0.0,0.0,0.0,0.0,0.0,0.0,0.13,0.0,0.0,0.0,0.0,0.0,0.0,0.64,0.0,0.0,0.0,0.0,0.0,0.0,0.0,0.0,0.0,1279.0,2.18,717
67725,0.0,0.0,0.18,0.0,0.0,0.0,0.0,0.0,0.0,0.0,0.0,0.0,0.05,0.0,0.0,0.0,0.0,0.0,0.0,0.0,0.0,0.0,0.13,0.0,0.0,0.0,0.0,0.0,0.0,0.64,0.0,0.0,0.0,0.0,0.0,0.0,0.0,0.0,0.0,1312.0,2.03,717
67726,0.0,0.0,0.18,0.0,0.0,0.0,0.0,0.0,0.0,0.0,0.0,0.0,0.05,0.0,0.0,0.0,0.0,0.0,0.0,0.0,0.0,0.0,0.13,0.0,0.0,0.0,0.0,0.0,0.0,0.64,0.0,0.0,0.0,0.0,0.0,0.0,0.0,0.0,0.0,1336.0,1.88,717
67727,0.0,0.0,0.18,0.0,0.0,0.0,0.0,0.0,0.0,0.0,0.0,0.0,0.05,0.0,0.0,0.0,0.0,0.0,0.0,0.0,0.0,0.0,0.13,0.0,0.0,0.0,0.0,0.0,0.0,0.64,0.0,0.0,0.0,0.0,0.0,0.0,0.0,0.0,0.0,1375.0,1.67,717
67728,0.0,0.0,0.18,0.0,0.0,0.0,0.0,0.0,0.0,0.0,0.0,0.0,0.05,0.0,0.0,0.0,0.0,0.0,0.0,0.0,0.0,0.0,0.13,0.0,0.0,0.0,0.0,0.0,0.0,0.64,0.0,0.0,0.0,0.0,0.0,0.0,0.0,0.0,0.0,1397.0,1.58,717
67729,0.0,0.0,0.18,0.0,0.0,0.0,0.0,0.0,0.0,0.0,0.0,0.0,0.05,0.0,0.0,0.0,0.0,0.0,0.0,0.0,0.0,0.0,0.13,0.0,0.0,0.0,0.0,0.0,0.0,0.64,0.0,0.0,0.0,0.0,0.0,0.0,0.0,0.0,0.0,1448.0,1.36,717
67730,0.0,0.0,0.18,0.0,0.0,0.0,0.0,0.0,0.0,0.0,0.0,0.0,0.05,0.0,0.0,0.0,0.0,0.0,0.0,0.0,0.0,0.0,0.13,0.0,0.0,0.0,0.0,0.0,0.0,0.64,0.0,0.0,0.0,0.0,0.0,0.0,0.0,0.0,0.0,1480.0,1.24,717
67731,0.0,0.0,0.18,0.0,0.0,0.0,0.0,0.0,0.0,0.0,0.0,0.0,0.05,0.0,0.0,0.0,0.0,0.0,0.0,0.0,0.0,0.0,0.13,0.0,0.0,0.0,0.0,0.0,0.0,0.64,0.0,0.0,0.0,0.0,0.0,0.0,0.0,0.0,0.0,1494.0,1.17,717
67732,0.0,0.0,0.18,0.0,0.0,0.0,0.0,0.0,0.0,0.0,0.0,0.0,0.05,0.0,0.0,0.0,0.0,0.0,0.0,0.0,0.0,0.0,0.13,0.0,0.0,0.0,0.0,0.0,0.0,0.64,0.0,0.0,0.0,0.0,0.0,0.0,0.0,0.0,0.0,1546.0,0.99,717
67733,0.0,0.0,0.18,0.0,0.0,0.0,0.0,0.0,0.0,0.0,0.0,0.0,0.05,0.0,0.0,0.0,0.0,0.0,0.0,0.0,0.0,0.0,0.13,0.0,0.0,0.0,0.0,0.0,0.0,0.64,0.0,0.0,0.0,0.0,0.0,0.0,0.0,0.0,0.0,1596.0,0.88,717
67734,0.0,0.0,0.22,0.0,0.0,0.0,0.0,0.0,0.0,0.0,0.0,0.0,0.05,0.0,0.0,0.0,0.0,0.0,0.0,0.0,0.0,0.0,0.11,0.0,0.0,0.0,0.0,0.0,0.0,0.63,0.0,0.0,0.0,0.0,0.0,0.0,0.0,0.0,0.0,805.0,11.54,718
67735,0.0,0.0,0.22,0.0,0.0,0.0,0.0,0.0,0.0,0.0,0.0,0.0,0.05,0.0,0.0,0.0,0.0,0.0,0.0,0.0,0.0,0.0,0.11,0.0,0.0,0.0,0.0,0.0,0.0,0.63,0.0,0.0,0.0,0.0,0.0,0.0,0.0,0.0,0.0,815.0,10.97,718
67736,0.0,0.0,0.22,0.0,0.0,0.0,0.0,0.0,0.0,0.0,0.0,0.0,0.05,0.0,0.0,0.0,0.0,0.0,0.0,0.0,0.0,0.0,0.11,0.0,0.0,0.0,0.0,0.0,0.0,0.63,0.0,0.0,0.0,0.0,0.0,0.0,0.0,0.0,0.0,823.0,10.65,718
67737,0.0,0.0,0.22,0.0,0.0,0.0,0.0,0.0,0.0,0.0,0.0,0.0,0.05,0.0,0.0,0.0,0.0,0.0,0.0,0.0,0.0,0.0,0.11,0.0,0.0,0.0,0.0,0.0,0.0,0.63,0.0,0.0,0.0,0.0,0.0,0.0,0.0,0.0,0.0,836.0,10.07,718
67738,0.0,0.0,0.22,0.0,0.0,0.0,0.0,0.0,0.0,0.0,0.0,0.0,0.05,0.0,0.0,0.0,0.0,0.0,0.0,0.0,0.0,0.0,0.11,0.0,0.0,0.0,0.0,0.0,0.0,0.63,0.0,0.0,0.0,0.0,0.0,0.0,0.0,0.0,0.0,847.0,9.64,718
67739,0.0,0.0,0.22,0.0,0.0,0.0,0.0,0.0,0.0,0.0,0.0,0.0,0.05,0.0,0.0,0.0,0.0,0.0,0.0,0.0,0.0,0.0,0.11,0.0,0.0,0.0,0.0,0.0,0.0,0.63,0.0,0.0,0.0,0.0,0.0,0.0,0.0,0.0,0.0,857.0,9.3,718
67740,0.0,0.0,0.22,0.0,0.0,0.0,0.0,0.0,0.0,0.0,0.0,0.0,0.05,0.0,0.0,0.0,0.0,0.0,0.0,0.0,0.0,0.0,0.11,0.0,0.0,0.0,0.0,0.0,0.0,0.63,0.0,0.0,0.0,0.0,0.0,0.0,0.0,0.0,0.0,870.0,8.98,718
67741,0.0,0.0,0.22,0.0,0.0,0.0,0.0,0.0,0.0,0.0,0.0,0.0,0.05,0.0,0.0,0.0,0.0,0.0,0.0,0.0,0.0,0.0,0.11,0.0,0.0,0.0,0.0,0.0,0.0,0.63,0.0,0.0,0.0,0.0,0.0,0.0,0.0,0.0,0.0,872.0,8.91,718
67742,0.0,0.0,0.22,0.0,0.0,0.0,0.0,0.0,0.0,0.0,0.0,0.0,0.05,0.0,0.0,0.0,0.0,0.0,0.0,0.0,0.0,0.0,0.11,0.0,0.0,0.0,0.0,0.0,0.0,0.63,0.0,0.0,0.0,0.0,0.0,0.0,0.0,0.0,0.0,1242.0,2.31,718
67743,0.0,0.0,0.22,0.0,0.0,0.0,0.0,0.0,0.0,0.0,0.0,0.0,0.05,0.0,0.0,0.0,0.0,0.0,0.0,0.0,0.0,0.0,0.11,0.0,0.0,0.0,0.0,0.0,0.0,0.63,0.0,0.0,0.0,0.0,0.0,0.0,0.0,0.0,0.0,1312.0,1.88,718
67744,0.0,0.0,0.22,0.0,0.0,0.0,0.0,0.0,0.0,0.0,0.0,0.0,0.05,0.0,0.0,0.0,0.0,0.0,0.0,0.0,0.0,0.0,0.11,0.0,0.0,0.0,0.0,0.0,0.0,0.63,0.0,0.0,0.0,0.0,0.0,0.0,0.0,0.0,0.0,1336.0,1.78,718
67745,0.0,0.0,0.22,0.0,0.0,0.0,0.0,0.0,0.0,0.0,0.0,0.0,0.05,0.0,0.0,0.0,0.0,0.0,0.0,0.0,0.0,0.0,0.11,0.0,0.0,0.0,0.0,0.0,0.0,0.63,0.0,0.0,0.0,0.0,0.0,0.0,0.0,0.0,0.0,1397.0,1.48,718
67746,0.0,0.0,0.22,0.0,0.0,0.0,0.0,0.0,0.0,0.0,0.0,0.0,0.05,0.0,0.0,0.0,0.0,0.0,0.0,0.0,0.0,0.0,0.11,0.0,0.0,0.0,0.0,0.0,0.0,0.63,0.0,0.0,0.0,0.0,0.0,0.0,0.0,0.0,0.0,1448.0,1.29,718
67747,0.0,0.0,0.22,0.0,0.0,0.0,0.0,0.0,0.0,0.0,0.0,0.0,0.05,0.0,0.0,0.0,0.0,0.0,0.0,0.0,0.0,0.0,0.11,0.0,0.0,0.0,0.0,0.0,0.0,0.63,0.0,0.0,0.0,0.0,0.0,0.0,0.0,0.0,0.0,1480.0,1.19,718
67748,0.0,0.0,0.22,0.0,0.0,0.0,0.0,0.0,0.0,0.0,0.0,0.0,0.05,0.0,0.0,0.0,0.0,0.0,0.0,0.0,0.0,0.0,0.11,0.0,0.0,0.0,0.0,0.0,0.0,0.63,0.0,0.0,0.0,0.0,0.0,0.0,0.0,0.0,0.0,1546.0,0.95,718
67998,0.08,0.0,0.0,0.0,0.0,0.0,0.0,0.0,0.0,0.0,0.0,0.0,0.0,0.0,0.0,0.0,0.16,0.0,0.0,0.0,0.0,0.0,0.02,0.0,0.0,0.0,0.0,0.0,0.0,0.74,0.0,0.0,0.0,0.0,0.0,0.0,0.0,0.0,0.0,853.0,11.6,719
67999,0.08,0.0,0.0,0.0,0.0,0.0,0.0,0.0,0.0,0.0,0.0,0.0,0.0,0.0,0.0,0.0,0.16,0.0,0.0,0.0,0.0,0.0,0.02,0.0,0.0,0.0,0.0,0.0,0.0,0.74,0.0,0.0,0.0,0.0,0.0,0.0,0.0,0.0,0.0,873.0,11.0,719
68000,0.08,0.0,0.0,0.0,0.0,0.0,0.0,0.0,0.0,0.0,0.0,0.0,0.0,0.0,0.0,0.0,0.16,0.0,0.0,0.0,0.0,0.0,0.02,0.0,0.0,0.0,0.0,0.0,0.0,0.74,0.0,0.0,0.0,0.0,0.0,0.0,0.0,0.0,0.0,946.0,10.0,719
68001,0.08,0.0,0.0,0.0,0.0,0.0,0.0,0.0,0.0,0.0,0.0,0.0,0.0,0.0,0.0,0.0,0.16,0.0,0.0,0.0,0.0,0.0,0.02,0.0,0.0,0.0,0.0,0.0,0.0,0.74,0.0,0.0,0.0,0.0,0.0,0.0,0.0,0.0,0.0,1393.0,4.1,719
68002,0.08,0.0,0.0,0.0,0.0,0.0,0.0,0.0,0.0,0.0,0.0,0.0,0.0,0.0,0.0,0.0,0.16,0.0,0.0,0.0,0.0,0.0,0.02,0.0,0.0,0.0,0.0,0.0,0.0,0.74,0.0,0.0,0.0,0.0,0.0,0.0,0.0,0.0,0.0,1488.0,3.5,719
68003,0.08,0.0,0.0,0.0,0.0,0.0,0.0,0.0,0.0,0.0,0.0,0.0,0.0,0.0,0.0,0.0,0.16,0.0,0.0,0.0,0.0,0.0,0.02,0.0,0.0,0.0,0.0,0.0,0.0,0.74,0.0,0.0,0.0,0.0,0.0,0.0,0.0,0.0,0.0,1583.0,3.0,719
68004,0.08,0.0,0.0,0.0,0.0,0.0,0.0,0.0,0.0,0.0,0.0,0.0,0.0,0.0,0.0,0.0,0.16,0.0,0.0,0.0,0.0,0.0,0.02,0.0,0.0,0.0,0.0,0.0,0.0,0.74,0.0,0.0,0.0,0.0,0.0,0.0,0.0,0.0,0.0,1670.0,2.5,719
68005,0.08,0.0,0.0,0.0,0.0,0.0,0.0,0.0,0.0,0.0,0.0,0.0,0.0,0.0,0.0,0.0,0.16,0.0,0.0,0.0,0.0,0.0,0.02,0.0,0.0,0.0,0.0,0.0,0.0,0.74,0.0,0.0,0.0,0.0,0.0,0.0,0.0,0.0,0.0,1735.0,2.2,719
68286,0.12,0.0,0.04,0.02,0.0,0.0,0.06,0.0,0.0,0.0,0.0,0.0,0.0,0.0,0.0,0.0,0.0,0.0,0.0,0.04,0.0,0.0,0.0,0.0,0.0,0.0,0.0,0.0,0.0,0.69,0.02,0.0,0.0,0.0,0.0,0.0,0.0,0.0,0.0,1453.0,4.301029995663981,720
68287,0.12,0.0,0.04,0.02,0.0,0.0,0.06,0.0,0.0,0.0,0.0,0.0,0.0,0.0,0.0,0.0,0.0,0.0,0.0,0.04,0.0,0.0,0.0,0.0,0.0,0.0,0.0,0.0,0.0,0.69,0.02,0.0,0.0,0.0,0.0,0.0,0.0,0.0,0.0,1080.0,11.0,720
68288,0.12,0.0,0.04,0.02,0.0,0.0,0.06,0.0,0.0,0.0,0.0,0.0,0.0,0.0,0.0,0.0,0.0,0.0,0.0,0.04,0.0,0.0,0.0,0.0,0.0,0.0,0.0,0.0,0.0,0.69,0.02,0.0,0.0,0.0,0.0,0.0,0.0,0.0,0.0,1907.0,1.3010299956639813,720
68289,0.12,0.0,0.04,0.02,0.0,0.0,0.06,0.0,0.0,0.0,0.0,0.0,0.0,0.0,0.0,0.0,0.0,0.0,0.0,0.04,0.0,0.0,0.0,0.0,0.0,0.0,0.0,0.0,0.0,0.69,0.02,0.0,0.0,0.0,0.0,0.0,0.0,0.0,0.0,1531.0,3.544068044350276,720
68290,0.12,0.0,0.04,0.02,0.0,0.0,0.06,0.0,0.0,0.0,0.0,0.0,0.0,0.0,0.0,0.0,0.0,0.0,0.0,0.04,0.0,0.0,0.0,0.0,0.0,0.0,0.0,0.0,0.0,0.69,0.02,0.0,0.0,0.0,0.0,0.0,0.0,0.0,0.0,1443.0,4.4225490200071285,720
68291,0.12,0.0,0.04,0.02,0.0,0.0,0.06,0.0,0.0,0.0,0.0,0.0,0.0,0.0,0.0,0.0,0.0,0.0,0.0,0.04,0.0,0.0,0.0,0.0,0.0,0.0,0.0,0.0,0.0,0.69,0.02,0.0,0.0,0.0,0.0,0.0,0.0,0.0,0.0,1081.0,11.0,720
68292,0.12,0.0,0.04,0.02,0.0,0.0,0.06,0.0,0.0,0.0,0.0,0.0,0.0,0.0,0.0,0.0,0.0,0.0,0.0,0.04,0.0,0.0,0.0,0.0,0.0,0.0,0.0,0.0,0.0,0.69,0.02,0.0,0.0,0.0,0.0,0.0,0.0,0.0,0.0,1906.0,1.3010299956639813,720
68296,0.12,0.0,0.04,0.02,0.0,0.0,0.06,0.0,0.0,0.0,0.0,0.0,0.0,0.0,0.0,0.0,0.0,0.0,0.0,0.04,0.0,0.0,0.0,0.0,0.0,0.0,0.0,0.0,0.0,0.69,0.02,0.0,0.0,0.0,0.0,0.0,0.0,0.0,0.0,1085.0,11.0,720
68297,0.12,0.0,0.04,0.02,0.0,0.0,0.06,0.0,0.0,0.0,0.0,0.0,0.0,0.0,0.0,0.0,0.0,0.0,0.0,0.04,0.0,0.0,0.0,0.0,0.0,0.0,0.0,0.0,0.0,0.69,0.02,0.0,0.0,0.0,0.0,0.0,0.0,0.0,0.0,1919.0,1.3010299956639813,720
68298,0.12,0.0,0.04,0.02,0.0,0.0,0.06,0.0,0.0,0.0,0.0,0.0,0.0,0.0,0.0,0.0,0.0,0.0,0.0,0.04,0.0,0.0,0.0,0.0,0.0,0.0,0.0,0.0,0.0,0.69,0.02,0.0,0.0,0.0,0.0,0.0,0.0,0.0,0.0,1538.0,3.544068044350276,720
68316,0.12,0.0,0.04,0.02,0.0,0.0,0.06,0.0,0.0,0.0,0.0,0.0,0.0,0.0,0.0,0.0,0.0,0.0,0.0,0.04,0.0,0.0,0.0,0.0,0.0,0.0,0.0,0.0,0.0,0.69,0.02,0.0,0.0,0.0,0.0,0.0,0.0,0.0,0.0,1458.0,4.278753600952829,720
68317,0.12,0.0,0.04,0.02,0.0,0.0,0.06,0.0,0.0,0.0,0.0,0.0,0.0,0.0,0.0,0.0,0.0,0.0,0.0,0.04,0.0,0.0,0.0,0.0,0.0,0.0,0.0,0.0,0.0,0.69,0.02,0.0,0.0,0.0,0.0,0.0,0.0,0.0,0.0,1084.0,11.0,720
68318,0.12,0.0,0.04,0.02,0.0,0.0,0.06,0.0,0.0,0.0,0.0,0.0,0.0,0.0,0.0,0.0,0.0,0.0,0.0,0.04,0.0,0.0,0.0,0.0,0.0,0.0,0.0,0.0,0.0,0.69,0.02,0.0,0.0,0.0,0.0,0.0,0.0,0.0,0.0,1921.0,1.3010299956639813,720
68327,0.12,0.0,0.04,0.02,0.0,0.0,0.06,0.0,0.0,0.0,0.0,0.0,0.0,0.0,0.0,0.0,0.0,0.0,0.0,0.04,0.0,0.0,0.0,0.0,0.0,0.0,0.0,0.0,0.0,0.69,0.02,0.0,0.0,0.0,0.0,0.0,0.0,0.0,0.0,1448.0,4.378698014396512,720
68328,0.12,0.0,0.04,0.02,0.0,0.0,0.06,0.0,0.0,0.0,0.0,0.0,0.0,0.0,0.0,0.0,0.0,0.0,0.0,0.04,0.0,0.0,0.0,0.0,0.0,0.0,0.0,0.0,0.0,0.69,0.02,0.0,0.0,0.0,0.0,0.0,0.0,0.0,0.0,1083.0,11.0,720
68329,0.12,0.0,0.04,0.02,0.0,0.0,0.06,0.0,0.0,0.0,0.0,0.0,0.0,0.0,0.0,0.0,0.0,0.0,0.0,0.04,0.0,0.0,0.0,0.0,0.0,0.0,0.0,0.0,0.0,0.69,0.02,0.0,0.0,0.0,0.0,0.0,0.0,0.0,0.0,1916.0,1.3010299956639813,720
68330,0.12,0.0,0.04,0.02,0.0,0.0,0.06,0.0,0.0,0.0,0.0,0.0,0.0,0.0,0.0,0.0,0.0,0.0,0.0,0.04,0.0,0.0,0.0,0.0,0.0,0.0,0.0,0.0,0.0,0.69,0.02,0.0,0.0,0.0,0.0,0.0,0.0,0.0,0.0,1534.0,3.544068044350276,720
68331,0.12,0.0,0.04,0.02,0.0,0.0,0.06,0.0,0.0,0.0,0.0,0.0,0.0,0.0,0.0,0.0,0.0,0.0,0.0,0.04,0.0,0.0,0.0,0.0,0.0,0.0,0.0,0.0,0.0,0.69,0.02,0.0,0.0,0.0,0.0,0.0,0.0,0.0,0.0,1915.0,1.3010299956639813,720
68332,0.12,0.0,0.04,0.02,0.0,0.0,0.06,0.0,0.0,0.0,0.0,0.0,0.0,0.0,0.0,0.0,0.0,0.0,0.0,0.04,0.0,0.0,0.0,0.0,0.0,0.0,0.0,0.0,0.0,0.69,0.02,0.0,0.0,0.0,0.0,0.0,0.0,0.0,0.0,1533.0,3.544068044350276,720
68333,0.12,0.0,0.04,0.02,0.0,0.0,0.06,0.0,0.0,0.0,0.0,0.0,0.0,0.0,0.0,0.0,0.0,0.0,0.0,0.04,0.0,0.0,0.0,0.0,0.0,0.0,0.0,0.0,0.0,0.69,0.02,0.0,0.0,0.0,0.0,0.0,0.0,0.0,0.0,1926.0,1.3010299956639813,720
68334,0.12,0.0,0.04,0.02,0.0,0.0,0.06,0.0,0.0,0.0,0.0,0.0,0.0,0.0,0.0,0.0,0.0,0.0,0.0,0.04,0.0,0.0,0.0,0.0,0.0,0.0,0.0,0.0,0.0,0.69,0.02,0.0,0.0,0.0,0.0,0.0,0.0,0.0,0.0,1540.0,3.544068044350276,720
71764,0.12,0.0,0.04,0.02,0.0,0.0,0.06,0.0,0.0,0.0,0.0,0.0,0.0,0.0,0.0,0.0,0.0,0.0,0.0,0.04,0.0,0.0,0.0,0.0,0.0,0.0,0.0,0.0,0.0,0.69,0.02,0.0,0.0,0.0,0.0,0.0,0.0,0.0,0.0,1539.0,3.544068044350276,720
71533,0.0,0.0,0.0,0.0,0.0,0.0,0.1,0.0,0.0,0.0,0.0,0.0,0.0,0.0,0.0,0.0,0.06,0.0,0.0,0.0,0.0,0.0,0.1,0.0,0.0,0.0,0.0,0.0,0.0,0.72,0.0,0.0,0.0,0.0,0.0,0.0,0.0,0.02,0.01,1690.0,1.0,721
71534,0.0,0.0,0.0,0.0,0.0,0.0,0.1,0.0,0.0,0.0,0.0,0.0,0.0,0.0,0.0,0.0,0.06,0.0,0.0,0.0,0.0,0.0,0.1,0.0,0.0,0.0,0.0,0.0,0.0,0.72,0.0,0.0,0.0,0.0,0.0,0.0,0.0,0.02,0.01,1458.0,2.0,721
71535,0.0,0.0,0.0,0.0,0.0,0.0,0.1,0.0,0.0,0.0,0.0,0.0,0.0,0.0,0.0,0.0,0.06,0.0,0.0,0.0,0.0,0.0,0.1,0.0,0.0,0.0,0.0,0.0,0.0,0.72,0.0,0.0,0.0,0.0,0.0,0.0,0.0,0.02,0.01,1302.0,3.0,721
71536,0.0,0.0,0.0,0.0,0.0,0.0,0.1,0.0,0.0,0.0,0.0,0.0,0.0,0.0,0.0,0.0,0.06,0.0,0.0,0.0,0.0,0.0,0.1,0.0,0.0,0.0,0.0,0.0,0.0,0.72,0.0,0.0,0.0,0.0,0.0,0.0,0.0,0.02,0.01,1189.0,4.0,721
71537,0.0,0.0,0.0,0.0,0.0,0.0,0.1,0.0,0.0,0.0,0.0,0.0,0.0,0.0,0.0,0.0,0.06,0.0,0.0,0.0,0.0,0.0,0.1,0.0,0.0,0.0,0.0,0.0,0.0,0.72,0.0,0.0,0.0,0.0,0.0,0.0,0.0,0.02,0.01,1105.0,5.0,721
71538,0.0,0.0,0.0,0.0,0.0,0.0,0.1,0.0,0.0,0.0,0.0,0.0,0.0,0.0,0.0,0.0,0.06,0.0,0.0,0.0,0.0,0.0,0.1,0.0,0.0,0.0,0.0,0.0,0.0,0.72,0.0,0.0,0.0,0.0,0.0,0.0,0.0,0.02,0.01,1039.0,6.0,721
71539,0.0,0.0,0.0,0.0,0.0,0.0,0.1,0.0,0.0,0.0,0.0,0.0,0.0,0.0,0.0,0.0,0.06,0.0,0.0,0.0,0.0,0.0,0.1,0.0,0.0,0.0,0.0,0.0,0.0,0.72,0.0,0.0,0.0,0.0,0.0,0.0,0.0,0.02,0.01,986.0,7.0,721
71540,0.0,0.0,0.0,0.0,0.0,0.0,0.1,0.0,0.0,0.0,0.0,0.0,0.0,0.0,0.0,0.0,0.06,0.0,0.0,0.0,0.0,0.0,0.1,0.0,0.0,0.0,0.0,0.0,0.0,0.72,0.0,0.0,0.0,0.0,0.0,0.0,0.0,0.02,0.01,943.0,8.0,721
71541,0.0,0.0,0.0,0.0,0.0,0.0,0.1,0.0,0.0,0.0,0.0,0.0,0.0,0.0,0.0,0.0,0.06,0.0,0.0,0.0,0.0,0.0,0.1,0.0,0.0,0.0,0.0,0.0,0.0,0.72,0.0,0.0,0.0,0.0,0.0,0.0,0.0,0.02,0.01,906.0,9.0,721
71542,0.0,0.0,0.0,0.0,0.0,0.0,0.1,0.0,0.0,0.0,0.0,0.0,0.0,0.0,0.0,0.0,0.06,0.0,0.0,0.0,0.0,0.0,0.1,0.0,0.0,0.0,0.0,0.0,0.0,0.72,0.0,0.0,0.0,0.0,0.0,0.0,0.0,0.02,0.01,876.0,10.0,721
71543,0.0,0.0,0.0,0.0,0.0,0.0,0.1,0.0,0.0,0.0,0.0,0.0,0.0,0.0,0.0,0.0,0.06,0.0,0.0,0.0,0.0,0.0,0.1,0.0,0.0,0.0,0.0,0.0,0.0,0.72,0.0,0.0,0.0,0.0,0.0,0.0,0.0,0.02,0.01,849.0,11.0,721
71544,0.0,0.0,0.0,0.0,0.0,0.0,0.1,0.0,0.0,0.0,0.0,0.0,0.0,0.0,0.0,0.0,0.06,0.0,0.0,0.0,0.0,0.0,0.1,0.0,0.0,0.0,0.0,0.0,0.0,0.72,0.0,0.0,0.0,0.0,0.0,0.0,0.0,0.02,0.01,827.0,12.0,721
71563,0.01,0.0,0.0,0.0,0.0,0.0,0.1,0.0,0.0,0.0,0.0,0.0,0.0,0.0,0.0,0.0,0.06,0.0,0.0,0.0,0.0,0.0,0.12,0.0,0.0,0.0,0.0,0.0,0.0,0.68,0.0,0.0,0.0,0.0,0.0,0.0,0.0,0.02,0.01,1581.0,1.0,722
71564,0.01,0.0,0.0,0.0,0.0,0.0,0.1,0.0,0.0,0.0,0.0,0.0,0.0,0.0,0.0,0.0,0.06,0.0,0.0,0.0,0.0,0.0,0.12,0.0,0.0,0.0,0.0,0.0,0.0,0.68,0.0,0.0,0.0,0.0,0.0,0.0,0.0,0.02,0.01,1348.0,2.0,722
71565,0.01,0.0,0.0,0.0,0.0,0.0,0.1,0.0,0.0,0.0,0.0,0.0,0.0,0.0,0.0,0.0,0.06,0.0,0.0,0.0,0.0,0.0,0.12,0.0,0.0,0.0,0.0,0.0,0.0,0.68,0.0,0.0,0.0,0.0,0.0,0.0,0.0,0.02,0.01,1207.0,3.0,722
71566,0.01,0.0,0.0,0.0,0.0,0.0,0.1,0.0,0.0,0.0,0.0,0.0,0.0,0.0,0.0,0.0,0.06,0.0,0.0,0.0,0.0,0.0,0.12,0.0,0.0,0.0,0.0,0.0,0.0,0.68,0.0,0.0,0.0,0.0,0.0,0.0,0.0,0.02,0.01,1103.0,4.0,722
71567,0.01,0.0,0.0,0.0,0.0,0.0,0.1,0.0,0.0,0.0,0.0,0.0,0.0,0.0,0.0,0.0,0.06,0.0,0.0,0.0,0.0,0.0,0.12,0.0,0.0,0.0,0.0,0.0,0.0,0.68,0.0,0.0,0.0,0.0,0.0,0.0,0.0,0.02,0.01,1039.0,5.0,722
71568,0.01,0.0,0.0,0.0,0.0,0.0,0.1,0.0,0.0,0.0,0.0,0.0,0.0,0.0,0.0,0.0,0.06,0.0,0.0,0.0,0.0,0.0,0.12,0.0,0.0,0.0,0.0,0.0,0.0,0.68,0.0,0.0,0.0,0.0,0.0,0.0,0.0,0.02,0.01,977.0,6.0,722
71569,0.01,0.0,0.0,0.0,0.0,0.0,0.1,0.0,0.0,0.0,0.0,0.0,0.0,0.0,0.0,0.0,0.06,0.0,0.0,0.0,0.0,0.0,0.12,0.0,0.0,0.0,0.0,0.0,0.0,0.68,0.0,0.0,0.0,0.0,0.0,0.0,0.0,0.02,0.01,932.0,7.0,722
71570,0.01,0.0,0.0,0.0,0.0,0.0,0.1,0.0,0.0,0.0,0.0,0.0,0.0,0.0,0.0,0.0,0.06,0.0,0.0,0.0,0.0,0.0,0.12,0.0,0.0,0.0,0.0,0.0,0.0,0.68,0.0,0.0,0.0,0.0,0.0,0.0,0.0,0.02,0.01,898.0,8.0,722
71571,0.01,0.0,0.0,0.0,0.0,0.0,0.1,0.0,0.0,0.0,0.0,0.0,0.0,0.0,0.0,0.0,0.06,0.0,0.0,0.0,0.0,0.0,0.12,0.0,0.0,0.0,0.0,0.0,0.0,0.68,0.0,0.0,0.0,0.0,0.0,0.0,0.0,0.02,0.01,871.0,9.0,722
71572,0.01,0.0,0.0,0.0,0.0,0.0,0.1,0.0,0.0,0.0,0.0,0.0,0.0,0.0,0.0,0.0,0.06,0.0,0.0,0.0,0.0,0.0,0.12,0.0,0.0,0.0,0.0,0.0,0.0,0.68,0.0,0.0,0.0,0.0,0.0,0.0,0.0,0.02,0.01,844.0,10.0,722
71573,0.01,0.0,0.0,0.0,0.0,0.0,0.1,0.0,0.0,0.0,0.0,0.0,0.0,0.0,0.0,0.0,0.06,0.0,0.0,0.0,0.0,0.0,0.12,0.0,0.0,0.0,0.0,0.0,0.0,0.68,0.0,0.0,0.0,0.0,0.0,0.0,0.0,0.02,0.01,823.0,11.0,722
71574,0.01,0.0,0.0,0.0,0.0,0.0,0.1,0.0,0.0,0.0,0.0,0.0,0.0,0.0,0.0,0.0,0.06,0.0,0.0,0.0,0.0,0.0,0.12,0.0,0.0,0.0,0.0,0.0,0.0,0.68,0.0,0.0,0.0,0.0,0.0,0.0,0.0,0.02,0.01,804.0,12.0,722
71836,0.01,0.0,0.0,0.0,0.0,0.0,0.1,0.0,0.0,0.0,0.0,0.0,0.0,0.0,0.0,0.0,0.06,0.0,0.0,0.0,0.0,0.0,0.12,0.0,0.0,0.0,0.0,0.0,0.0,0.68,0.0,0.0,0.0,0.0,0.0,0.0,0.0,0.02,0.01,1595.0,1.0,722
71837,0.01,0.0,0.0,0.0,0.0,0.0,0.1,0.0,0.0,0.0,0.0,0.0,0.0,0.0,0.0,0.0,0.06,0.0,0.0,0.0,0.0,0.0,0.12,0.0,0.0,0.0,0.0,0.0,0.0,0.68,0.0,0.0,0.0,0.0,0.0,0.0,0.0,0.02,0.01,1365.0,2.0,722
71838,0.01,0.0,0.0,0.0,0.0,0.0,0.1,0.0,0.0,0.0,0.0,0.0,0.0,0.0,0.0,0.0,0.06,0.0,0.0,0.0,0.0,0.0,0.12,0.0,0.0,0.0,0.0,0.0,0.0,0.68,0.0,0.0,0.0,0.0,0.0,0.0,0.0,0.02,0.01,1219.0,3.0,722
71839,0.01,0.0,0.0,0.0,0.0,0.0,0.1,0.0,0.0,0.0,0.0,0.0,0.0,0.0,0.0,0.0,0.06,0.0,0.0,0.0,0.0,0.0,0.12,0.0,0.0,0.0,0.0,0.0,0.0,0.68,0.0,0.0,0.0,0.0,0.0,0.0,0.0,0.02,0.01,1118.0,4.0,722
71840,0.01,0.0,0.0,0.0,0.0,0.0,0.1,0.0,0.0,0.0,0.0,0.0,0.0,0.0,0.0,0.0,0.06,0.0,0.0,0.0,0.0,0.0,0.12,0.0,0.0,0.0,0.0,0.0,0.0,0.68,0.0,0.0,0.0,0.0,0.0,0.0,0.0,0.02,0.01,1044.0,5.0,722
71841,0.01,0.0,0.0,0.0,0.0,0.0,0.1,0.0,0.0,0.0,0.0,0.0,0.0,0.0,0.0,0.0,0.06,0.0,0.0,0.0,0.0,0.0,0.12,0.0,0.0,0.0,0.0,0.0,0.0,0.68,0.0,0.0,0.0,0.0,0.0,0.0,0.0,0.02,0.01,988.0,6.0,722
71842,0.01,0.0,0.0,0.0,0.0,0.0,0.1,0.0,0.0,0.0,0.0,0.0,0.0,0.0,0.0,0.0,0.06,0.0,0.0,0.0,0.0,0.0,0.12,0.0,0.0,0.0,0.0,0.0,0.0,0.68,0.0,0.0,0.0,0.0,0.0,0.0,0.0,0.02,0.01,943.0,7.0,722
71843,0.01,0.0,0.0,0.0,0.0,0.0,0.1,0.0,0.0,0.0,0.0,0.0,0.0,0.0,0.0,0.0,0.06,0.0,0.0,0.0,0.0,0.0,0.12,0.0,0.0,0.0,0.0,0.0,0.0,0.68,0.0,0.0,0.0,0.0,0.0,0.0,0.0,0.02,0.01,907.0,8.0,722
71844,0.01,0.0,0.0,0.0,0.0,0.0,0.1,0.0,0.0,0.0,0.0,0.0,0.0,0.0,0.0,0.0,0.06,0.0,0.0,0.0,0.0,0.0,0.12,0.0,0.0,0.0,0.0,0.0,0.0,0.68,0.0,0.0,0.0,0.0,0.0,0.0,0.0,0.02,0.01,878.0,9.0,722
71845,0.01,0.0,0.0,0.0,0.0,0.0,0.1,0.0,0.0,0.0,0.0,0.0,0.0,0.0,0.0,0.0,0.06,0.0,0.0,0.0,0.0,0.0,0.12,0.0,0.0,0.0,0.0,0.0,0.0,0.68,0.0,0.0,0.0,0.0,0.0,0.0,0.0,0.02,0.01,852.0,10.0,722
71846,0.01,0.0,0.0,0.0,0.0,0.0,0.1,0.0,0.0,0.0,0.0,0.0,0.0,0.0,0.0,0.0,0.06,0.0,0.0,0.0,0.0,0.0,0.12,0.0,0.0,0.0,0.0,0.0,0.0,0.68,0.0,0.0,0.0,0.0,0.0,0.0,0.0,0.02,0.01,831.0,11.0,722
71847,0.01,0.0,0.0,0.0,0.0,0.0,0.1,0.0,0.0,0.0,0.0,0.0,0.0,0.0,0.0,0.0,0.06,0.0,0.0,0.0,0.0,0.0,0.12,0.0,0.0,0.0,0.0,0.0,0.0,0.68,0.0,0.0,0.0,0.0,0.0,0.0,0.0,0.02,0.01,813.0,12.0,722
71591,0.0,0.0,0.0,0.0,0.0,0.0,0.1,0.0,0.0,0.0,0.0,0.0,0.0,0.0,0.0,0.0,0.05,0.0,0.0,0.0,0.0,0.0,0.1,0.0,0.0,0.0,0.0,0.0,0.0,0.71,0.0,0.0,0.0,0.0,0.0,0.0,0.0,0.02,0.01,1676.0,1.0,723
71592,0.0,0.0,0.0,0.0,0.0,0.0,0.1,0.0,0.0,0.0,0.0,0.0,0.0,0.0,0.0,0.0,0.05,0.0,0.0,0.0,0.0,0.0,0.1,0.0,0.0,0.0,0.0,0.0,0.0,0.71,0.0,0.0,0.0,0.0,0.0,0.0,0.0,0.02,0.01,1446.0,2.0,723
71593,0.0,0.0,0.0,0.0,0.0,0.0,0.1,0.0,0.0,0.0,0.0,0.0,0.0,0.0,0.0,0.0,0.05,0.0,0.0,0.0,0.0,0.0,0.1,0.0,0.0,0.0,0.0,0.0,0.0,0.71,0.0,0.0,0.0,0.0,0.0,0.0,0.0,0.02,0.01,1292.0,3.0,723
71594,0.0,0.0,0.0,0.0,0.0,0.0,0.1,0.0,0.0,0.0,0.0,0.0,0.0,0.0,0.0,0.0,0.05,0.0,0.0,0.0,0.0,0.0,0.1,0.0,0.0,0.0,0.0,0.0,0.0,0.71,0.0,0.0,0.0,0.0,0.0,0.0,0.0,0.02,0.01,1183.0,4.0,723
71595,0.0,0.0,0.0,0.0,0.0,0.0,0.1,0.0,0.0,0.0,0.0,0.0,0.0,0.0,0.0,0.0,0.05,0.0,0.0,0.0,0.0,0.0,0.1,0.0,0.0,0.0,0.0,0.0,0.0,0.71,0.0,0.0,0.0,0.0,0.0,0.0,0.0,0.02,0.01,1101.0,5.0,723
71596,0.0,0.0,0.0,0.0,0.0,0.0,0.1,0.0,0.0,0.0,0.0,0.0,0.0,0.0,0.0,0.0,0.05,0.0,0.0,0.0,0.0,0.0,0.1,0.0,0.0,0.0,0.0,0.0,0.0,0.71,0.0,0.0,0.0,0.0,0.0,0.0,0.0,0.02,0.01,1037.0,6.0,723
71597,0.0,0.0,0.0,0.0,0.0,0.0,0.1,0.0,0.0,0.0,0.0,0.0,0.0,0.0,0.0,0.0,0.05,0.0,0.0,0.0,0.0,0.0,0.1,0.0,0.0,0.0,0.0,0.0,0.0,0.71,0.0,0.0,0.0,0.0,0.0,0.0,0.0,0.02,0.01,986.0,7.0,723
71598,0.0,0.0,0.0,0.0,0.0,0.0,0.1,0.0,0.0,0.0,0.0,0.0,0.0,0.0,0.0,0.0,0.05,0.0,0.0,0.0,0.0,0.0,0.1,0.0,0.0,0.0,0.0,0.0,0.0,0.71,0.0,0.0,0.0,0.0,0.0,0.0,0.0,0.02,0.01,944.0,8.0,723
71599,0.0,0.0,0.0,0.0,0.0,0.0,0.1,0.0,0.0,0.0,0.0,0.0,0.0,0.0,0.0,0.0,0.05,0.0,0.0,0.0,0.0,0.0,0.1,0.0,0.0,0.0,0.0,0.0,0.0,0.71,0.0,0.0,0.0,0.0,0.0,0.0,0.0,0.02,0.01,910.0,9.0,723
71600,0.0,0.0,0.0,0.0,0.0,0.0,0.1,0.0,0.0,0.0,0.0,0.0,0.0,0.0,0.0,0.0,0.05,0.0,0.0,0.0,0.0,0.0,0.1,0.0,0.0,0.0,0.0,0.0,0.0,0.71,0.0,0.0,0.0,0.0,0.0,0.0,0.0,0.02,0.01,880.0,10.0,723
71601,0.0,0.0,0.0,0.0,0.0,0.0,0.1,0.0,0.0,0.0,0.0,0.0,0.0,0.0,0.0,0.0,0.05,0.0,0.0,0.0,0.0,0.0,0.1,0.0,0.0,0.0,0.0,0.0,0.0,0.71,0.0,0.0,0.0,0.0,0.0,0.0,0.0,0.02,0.01,855.0,11.0,723
71602,0.0,0.0,0.0,0.0,0.0,0.0,0.1,0.0,0.0,0.0,0.0,0.0,0.0,0.0,0.0,0.0,0.05,0.0,0.0,0.0,0.0,0.0,0.1,0.0,0.0,0.0,0.0,0.0,0.0,0.71,0.0,0.0,0.0,0.0,0.0,0.0,0.0,0.02,0.01,833.0,12.0,723
71620,0.0,0.0,0.0,0.0,0.0,0.0,0.1,0.0,0.0,0.0,0.0,0.0,0.0,0.0,0.0,0.0,0.05,0.0,0.0,0.0,0.0,0.0,0.1,0.0,0.0,0.0,0.0,0.0,0.0,0.71,0.0,0.0,0.0,0.0,0.0,0.0,0.0,0.02,0.01,1678.0,1.0,723
71621,0.0,0.0,0.0,0.0,0.0,0.0,0.1,0.0,0.0,0.0,0.0,0.0,0.0,0.0,0.0,0.0,0.05,0.0,0.0,0.0,0.0,0.0,0.1,0.0,0.0,0.0,0.0,0.0,0.0,0.71,0.0,0.0,0.0,0.0,0.0,0.0,0.0,0.02,0.01,1440.0,2.0,723
71622,0.0,0.0,0.0,0.0,0.0,0.0,0.1,0.0,0.0,0.0,0.0,0.0,0.0,0.0,0.0,0.0,0.05,0.0,0.0,0.0,0.0,0.0,0.1,0.0,0.0,0.0,0.0,0.0,0.0,0.71,0.0,0.0,0.0,0.0,0.0,0.0,0.0,0.02,0.01,1280.0,3.0,723
71623,0.0,0.0,0.0,0.0,0.0,0.0,0.1,0.0,0.0,0.0,0.0,0.0,0.0,0.0,0.0,0.0,0.05,0.0,0.0,0.0,0.0,0.0,0.1,0.0,0.0,0.0,0.0,0.0,0.0,0.71,0.0,0.0,0.0,0.0,0.0,0.0,0.0,0.02,0.01,1165.0,4.0,723
71624,0.0,0.0,0.0,0.0,0.0,0.0,0.1,0.0,0.0,0.0,0.0,0.0,0.0,0.0,0.0,0.0,0.05,0.0,0.0,0.0,0.0,0.0,0.1,0.0,0.0,0.0,0.0,0.0,0.0,0.71,0.0,0.0,0.0,0.0,0.0,0.0,0.0,0.02,0.01,1080.0,5.0,723
71625,0.0,0.0,0.0,0.0,0.0,0.0,0.1,0.0,0.0,0.0,0.0,0.0,0.0,0.0,0.0,0.0,0.05,0.0,0.0,0.0,0.0,0.0,0.1,0.0,0.0,0.0,0.0,0.0,0.0,0.71,0.0,0.0,0.0,0.0,0.0,0.0,0.0,0.02,0.01,1013.0,6.0,723
71626,0.0,0.0,0.0,0.0,0.0,0.0,0.1,0.0,0.0,0.0,0.0,0.0,0.0,0.0,0.0,0.0,0.05,0.0,0.0,0.0,0.0,0.0,0.1,0.0,0.0,0.0,0.0,0.0,0.0,0.71,0.0,0.0,0.0,0.0,0.0,0.0,0.0,0.02,0.01,963.0,7.0,723
71627,0.0,0.0,0.0,0.0,0.0,0.0,0.1,0.0,0.0,0.0,0.0,0.0,0.0,0.0,0.0,0.0,0.05,0.0,0.0,0.0,0.0,0.0,0.1,0.0,0.0,0.0,0.0,0.0,0.0,0.71,0.0,0.0,0.0,0.0,0.0,0.0,0.0,0.02,0.01,917.0,8.0,723
71628,0.0,0.0,0.0,0.0,0.0,0.0,0.1,0.0,0.0,0.0,0.0,0.0,0.0,0.0,0.0,0.0,0.05,0.0,0.0,0.0,0.0,0.0,0.1,0.0,0.0,0.0,0.0,0.0,0.0,0.71,0.0,0.0,0.0,0.0,0.0,0.0,0.0,0.02,0.01,882.0,9.0,723
71629,0.0,0.0,0.0,0.0,0.0,0.0,0.1,0.0,0.0,0.0,0.0,0.0,0.0,0.0,0.0,0.0,0.05,0.0,0.0,0.0,0.0,0.0,0.1,0.0,0.0,0.0,0.0,0.0,0.0,0.71,0.0,0.0,0.0,0.0,0.0,0.0,0.0,0.02,0.01,849.0,10.0,723
71630,0.0,0.0,0.0,0.0,0.0,0.0,0.1,0.0,0.0,0.0,0.0,0.0,0.0,0.0,0.0,0.0,0.05,0.0,0.0,0.0,0.0,0.0,0.1,0.0,0.0,0.0,0.0,0.0,0.0,0.71,0.0,0.0,0.0,0.0,0.0,0.0,0.0,0.02,0.01,825.0,11.0,723
71631,0.0,0.0,0.0,0.0,0.0,0.0,0.1,0.0,0.0,0.0,0.0,0.0,0.0,0.0,0.0,0.0,0.05,0.0,0.0,0.0,0.0,0.0,0.1,0.0,0.0,0.0,0.0,0.0,0.0,0.71,0.0,0.0,0.0,0.0,0.0,0.0,0.0,0.02,0.01,803.0,12.0,723
71765,0.0,0.0,0.0,0.0,0.0,0.0,0.1,0.0,0.0,0.0,0.0,0.0,0.0,0.0,0.0,0.0,0.05,0.0,0.0,0.0,0.0,0.0,0.1,0.0,0.0,0.0,0.0,0.0,0.0,0.71,0.0,0.0,0.0,0.0,0.0,0.0,0.0,0.02,0.01,1671.0,1.0,723
71766,0.0,0.0,0.0,0.0,0.0,0.0,0.1,0.0,0.0,0.0,0.0,0.0,0.0,0.0,0.0,0.0,0.05,0.0,0.0,0.0,0.0,0.0,0.1,0.0,0.0,0.0,0.0,0.0,0.0,0.71,0.0,0.0,0.0,0.0,0.0,0.0,0.0,0.02,0.01,1432.0,2.0,723
71767,0.0,0.0,0.0,0.0,0.0,0.0,0.1,0.0,0.0,0.0,0.0,0.0,0.0,0.0,0.0,0.0,0.05,0.0,0.0,0.0,0.0,0.0,0.1,0.0,0.0,0.0,0.0,0.0,0.0,0.71,0.0,0.0,0.0,0.0,0.0,0.0,0.0,0.02,0.01,1276.0,3.0,723
71768,0.0,0.0,0.0,0.0,0.0,0.0,0.1,0.0,0.0,0.0,0.0,0.0,0.0,0.0,0.0,0.0,0.05,0.0,0.0,0.0,0.0,0.0,0.1,0.0,0.0,0.0,0.0,0.0,0.0,0.71,0.0,0.0,0.0,0.0,0.0,0.0,0.0,0.02,0.01,1166.0,4.0,723
71769,0.0,0.0,0.0,0.0,0.0,0.0,0.1,0.0,0.0,0.0,0.0,0.0,0.0,0.0,0.0,0.0,0.05,0.0,0.0,0.0,0.0,0.0,0.1,0.0,0.0,0.0,0.0,0.0,0.0,0.71,0.0,0.0,0.0,0.0,0.0,0.0,0.0,0.02,0.01,1085.0,5.0,723
71770,0.0,0.0,0.0,0.0,0.0,0.0,0.1,0.0,0.0,0.0,0.0,0.0,0.0,0.0,0.0,0.0,0.05,0.0,0.0,0.0,0.0,0.0,0.1,0.0,0.0,0.0,0.0,0.0,0.0,0.71,0.0,0.0,0.0,0.0,0.0,0.0,0.0,0.02,0.01,1021.0,6.0,723
71771,0.0,0.0,0.0,0.0,0.0,0.0,0.1,0.0,0.0,0.0,0.0,0.0,0.0,0.0,0.0,0.0,0.05,0.0,0.0,0.0,0.0,0.0,0.1,0.0,0.0,0.0,0.0,0.0,0.0,0.71,0.0,0.0,0.0,0.0,0.0,0.0,0.0,0.02,0.01,971.0,7.0,723
71772,0.0,0.0,0.0,0.0,0.0,0.0,0.1,0.0,0.0,0.0,0.0,0.0,0.0,0.0,0.0,0.0,0.05,0.0,0.0,0.0,0.0,0.0,0.1,0.0,0.0,0.0,0.0,0.0,0.0,0.71,0.0,0.0,0.0,0.0,0.0,0.0,0.0,0.02,0.01,930.0,8.0,723
71773,0.0,0.0,0.0,0.0,0.0,0.0,0.1,0.0,0.0,0.0,0.0,0.0,0.0,0.0,0.0,0.0,0.05,0.0,0.0,0.0,0.0,0.0,0.1,0.0,0.0,0.0,0.0,0.0,0.0,0.71,0.0,0.0,0.0,0.0,0.0,0.0,0.0,0.02,0.01,896.0,9.0,723
71774,0.0,0.0,0.0,0.0,0.0,0.0,0.1,0.0,0.0,0.0,0.0,0.0,0.0,0.0,0.0,0.0,0.05,0.0,0.0,0.0,0.0,0.0,0.1,0.0,0.0,0.0,0.0,0.0,0.0,0.71,0.0,0.0,0.0,0.0,0.0,0.0,0.0,0.02,0.01,868.0,10.0,723
71775,0.0,0.0,0.0,0.0,0.0,0.0,0.1,0.0,0.0,0.0,0.0,0.0,0.0,0.0,0.0,0.0,0.05,0.0,0.0,0.0,0.0,0.0,0.1,0.0,0.0,0.0,0.0,0.0,0.0,0.71,0.0,0.0,0.0,0.0,0.0,0.0,0.0,0.02,0.01,843.0,11.0,723
71776,0.0,0.0,0.0,0.0,0.0,0.0,0.1,0.0,0.0,0.0,0.0,0.0,0.0,0.0,0.0,0.0,0.05,0.0,0.0,0.0,0.0,0.0,0.1,0.0,0.0,0.0,0.0,0.0,0.0,0.71,0.0,0.0,0.0,0.0,0.0,0.0,0.0,0.02,0.01,822.0,12.0,723
71650,0.01,0.0,0.0,0.0,0.0,0.0,0.12,0.0,0.0,0.0,0.0,0.0,0.0,0.0,0.0,0.0,0.06,0.0,0.0,0.0,0.0,0.0,0.1,0.0,0.0,0.0,0.0,0.0,0.0,0.68,0.0,0.0,0.0,0.0,0.0,0.0,0.0,0.02,0.01,1604.0,1.0,724
71651,0.01,0.0,0.0,0.0,0.0,0.0,0.12,0.0,0.0,0.0,0.0,0.0,0.0,0.0,0.0,0.0,0.06,0.0,0.0,0.0,0.0,0.0,0.1,0.0,0.0,0.0,0.0,0.0,0.0,0.68,0.0,0.0,0.0,0.0,0.0,0.0,0.0,0.02,0.01,1386.0,2.0,724
71652,0.01,0.0,0.0,0.0,0.0,0.0,0.12,0.0,0.0,0.0,0.0,0.0,0.0,0.0,0.0,0.0,0.06,0.0,0.0,0.0,0.0,0.0,0.1,0.0,0.0,0.0,0.0,0.0,0.0,0.68,0.0,0.0,0.0,0.0,0.0,0.0,0.0,0.02,0.01,1247.0,3.0,724
71653,0.01,0.0,0.0,0.0,0.0,0.0,0.12,0.0,0.0,0.0,0.0,0.0,0.0,0.0,0.0,0.0,0.06,0.0,0.0,0.0,0.0,0.0,0.1,0.0,0.0,0.0,0.0,0.0,0.0,0.68,0.0,0.0,0.0,0.0,0.0,0.0,0.0,0.02,0.01,1144.0,4.0,724
71654,0.01,0.0,0.0,0.0,0.0,0.0,0.12,0.0,0.0,0.0,0.0,0.0,0.0,0.0,0.0,0.0,0.06,0.0,0.0,0.0,0.0,0.0,0.1,0.0,0.0,0.0,0.0,0.0,0.0,0.68,0.0,0.0,0.0,0.0,0.0,0.0,0.0,0.02,0.01,1071.0,5.0,724
71655,0.01,0.0,0.0,0.0,0.0,0.0,0.12,0.0,0.0,0.0,0.0,0.0,0.0,0.0,0.0,0.0,0.06,0.0,0.0,0.0,0.0,0.0,0.1,0.0,0.0,0.0,0.0,0.0,0.0,0.68,0.0,0.0,0.0,0.0,0.0,0.0,0.0,0.02,0.01,1011.0,6.0,724
71656,0.01,0.0,0.0,0.0,0.0,0.0,0.12,0.0,0.0,0.0,0.0,0.0,0.0,0.0,0.0,0.0,0.06,0.0,0.0,0.0,0.0,0.0,0.1,0.0,0.0,0.0,0.0,0.0,0.0,0.68,0.0,0.0,0.0,0.0,0.0,0.0,0.0,0.02,0.01,962.0,7.0,724
71657,0.01,0.0,0.0,0.0,0.0,0.0,0.12,0.0,0.0,0.0,0.0,0.0,0.0,0.0,0.0,0.0,0.06,0.0,0.0,0.0,0.0,0.0,0.1,0.0,0.0,0.0,0.0,0.0,0.0,0.68,0.0,0.0,0.0,0.0,0.0,0.0,0.0,0.02,0.01,924.0,8.0,724
71658,0.01,0.0,0.0,0.0,0.0,0.0,0.12,0.0,0.0,0.0,0.0,0.0,0.0,0.0,0.0,0.0,0.06,0.0,0.0,0.0,0.0,0.0,0.1,0.0,0.0,0.0,0.0,0.0,0.0,0.68,0.0,0.0,0.0,0.0,0.0,0.0,0.0,0.02,0.01,892.0,9.0,724
71659,0.01,0.0,0.0,0.0,0.0,0.0,0.12,0.0,0.0,0.0,0.0,0.0,0.0,0.0,0.0,0.0,0.06,0.0,0.0,0.0,0.0,0.0,0.1,0.0,0.0,0.0,0.0,0.0,0.0,0.68,0.0,0.0,0.0,0.0,0.0,0.0,0.0,0.02,0.01,870.0,10.0,724
71660,0.01,0.0,0.0,0.0,0.0,0.0,0.12,0.0,0.0,0.0,0.0,0.0,0.0,0.0,0.0,0.0,0.06,0.0,0.0,0.0,0.0,0.0,0.1,0.0,0.0,0.0,0.0,0.0,0.0,0.68,0.0,0.0,0.0,0.0,0.0,0.0,0.0,0.02,0.01,843.0,11.0,724
71661,0.01,0.0,0.0,0.0,0.0,0.0,0.12,0.0,0.0,0.0,0.0,0.0,0.0,0.0,0.0,0.0,0.06,0.0,0.0,0.0,0.0,0.0,0.1,0.0,0.0,0.0,0.0,0.0,0.0,0.68,0.0,0.0,0.0,0.0,0.0,0.0,0.0,0.02,0.01,824.0,12.0,724
71870,0.01,0.0,0.0,0.0,0.0,0.0,0.12,0.0,0.0,0.0,0.0,0.0,0.0,0.0,0.0,0.0,0.06,0.0,0.0,0.0,0.0,0.0,0.1,0.0,0.0,0.0,0.0,0.0,0.0,0.68,0.0,0.0,0.0,0.0,0.0,0.0,0.0,0.02,0.01,1612.0,1.0,724
71871,0.01,0.0,0.0,0.0,0.0,0.0,0.12,0.0,0.0,0.0,0.0,0.0,0.0,0.0,0.0,0.0,0.06,0.0,0.0,0.0,0.0,0.0,0.1,0.0,0.0,0.0,0.0,0.0,0.0,0.68,0.0,0.0,0.0,0.0,0.0,0.0,0.0,0.02,0.01,1397.0,2.0,724
71872,0.01,0.0,0.0,0.0,0.0,0.0,0.12,0.0,0.0,0.0,0.0,0.0,0.0,0.0,0.0,0.0,0.06,0.0,0.0,0.0,0.0,0.0,0.1,0.0,0.0,0.0,0.0,0.0,0.0,0.68,0.0,0.0,0.0,0.0,0.0,0.0,0.0,0.02,0.01,1254.0,3.0,724
71873,0.01,0.0,0.0,0.0,0.0,0.0,0.12,0.0,0.0,0.0,0.0,0.0,0.0,0.0,0.0,0.0,0.06,0.0,0.0,0.0,0.0,0.0,0.1,0.0,0.0,0.0,0.0,0.0,0.0,0.68,0.0,0.0,0.0,0.0,0.0,0.0,0.0,0.02,0.01,1153.0,4.0,724
71874,0.01,0.0,0.0,0.0,0.0,0.0,0.12,0.0,0.0,0.0,0.0,0.0,0.0,0.0,0.0,0.0,0.06,0.0,0.0,0.0,0.0,0.0,0.1,0.0,0.0,0.0,0.0,0.0,0.0,0.68,0.0,0.0,0.0,0.0,0.0,0.0,0.0,0.02,0.01,1077.0,5.0,724
71875,0.01,0.0,0.0,0.0,0.0,0.0,0.12,0.0,0.0,0.0,0.0,0.0,0.0,0.0,0.0,0.0,0.06,0.0,0.0,0.0,0.0,0.0,0.1,0.0,0.0,0.0,0.0,0.0,0.0,0.68,0.0,0.0,0.0,0.0,0.0,0.0,0.0,0.02,0.01,1019.0,6.0,724
71876,0.01,0.0,0.0,0.0,0.0,0.0,0.12,0.0,0.0,0.0,0.0,0.0,0.0,0.0,0.0,0.0,0.06,0.0,0.0,0.0,0.0,0.0,0.1,0.0,0.0,0.0,0.0,0.0,0.0,0.68,0.0,0.0,0.0,0.0,0.0,0.0,0.0,0.02,0.01,972.0,7.0,724
71877,0.01,0.0,0.0,0.0,0.0,0.0,0.12,0.0,0.0,0.0,0.0,0.0,0.0,0.0,0.0,0.0,0.06,0.0,0.0,0.0,0.0,0.0,0.1,0.0,0.0,0.0,0.0,0.0,0.0,0.68,0.0,0.0,0.0,0.0,0.0,0.0,0.0,0.02,0.01,934.0,8.0,724
71878,0.01,0.0,0.0,0.0,0.0,0.0,0.12,0.0,0.0,0.0,0.0,0.0,0.0,0.0,0.0,0.0,0.06,0.0,0.0,0.0,0.0,0.0,0.1,0.0,0.0,0.0,0.0,0.0,0.0,0.68,0.0,0.0,0.0,0.0,0.0,0.0,0.0,0.02,0.01,902.0,9.0,724
71879,0.01,0.0,0.0,0.0,0.0,0.0,0.12,0.0,0.0,0.0,0.0,0.0,0.0,0.0,0.0,0.0,0.06,0.0,0.0,0.0,0.0,0.0,0.1,0.0,0.0,0.0,0.0,0.0,0.0,0.68,0.0,0.0,0.0,0.0,0.0,0.0,0.0,0.02,0.01,875.0,10.0,724
