Repository: R3sten/glass_dynamics

# GlassDynamics: Ridge Regression for Glass Viscosity Prediction

## Bachelor's thesis in physics

### Università degli Studi di Trieste

The main goal of this project is to develop a reliable and interpretable predictive model for glass viscosity, moving beyond "black-box" machine learning to provide physically meaningful insights for materials science applications.


This repository implements a workflow that bridges the gap between empirical models and modern data science techniques.

File: data/viscosity_raw_data.csv (part 74 of 81)
,Al2O3,As2O3,B2O3,BaO,BeO,Bi2O3,CaO,CdO,CoO,Cs2O,CuO,Fe2O3,FeO,Ga2O3,GeO2,HfO2,K2O,La2O3,Li2O,MgO,MnO,MoO3,Na2O,Nb2O5,NiO,P2O5,PbO,Rb2O,Sb2O3,SiO2,SrO,Ta2O5,TeO2,TiO2,Tl2O,WO3,Y2O3,ZnO,ZrO2,T,log_visc,ID
71880,0.01,0.0,0.0,0.0,0.0,0.0,0.12,0.0,0.0,0.0,0.0,0.0,0.0,0.0,0.0,0.0,0.06,0.0,0.0,0.0,0.0,0.0,0.1,0.0,0.0,0.0,0.0,0.0,0.0,0.68,0.0,0.0,0.0,0.0,0.0,0.0,0.0,0.02,0.01,852.0,11.0,724
71881,0.01,0.0,0.0,0.0,0.0,0.0,0.12,0.0,0.0,0.0,0.0,0.0,0.0,0.0,0.0,0.0,0.06,0.0,0.0,0.0,0.0,0.0,0.1,0.0,0.0,0.0,0.0,0.0,0.0,0.68,0.0,0.0,0.0,0.0,0.0,0.0,0.0,0.02,0.01,832.0,12.0,724
71677,0.0,0.0,0.0,0.0,0.0,0.0,0.1,0.0,0.0,0.0,0.0,0.0,0.0,0.0,0.0,0.0,0.05,0.0,0.0,0.0,0.0,0.0,0.1,0.0,0.0,0.0,0.0,0.0,0.0,0.72,0.0,0.0,0.0,0.0,0.0,0.0,0.0,0.02,0.0,1664.0,1.0,725
71678,0.0,0.0,0.0,0.0,0.0,0.0,0.1,0.0,0.0,0.0,0.0,0.0,0.0,0.0,0.0,0.0,0.05,0.0,0.0,0.0,0.0,0.0,0.1,0.0,0.0,0.0,0.0,0.0,0.0,0.72,0.0,0.0,0.0,0.0,0.0,0.0,0.0,0.02,0.0,1435.0,2.0,725
71679,0.0,0.0,0.0,0.0,0.0,0.0,0.1,0.0,0.0,0.0,0.0,0.0,0.0,0.0,0.0,0.0,0.05,0.0,0.0,0.0,0.0,0.0,0.1,0.0,0.0,0.0,0.0,0.0,0.0,0.72,0.0,0.0,0.0,0.0,0.0,0.0,0.0,0.02,0.0,1281.0,3.0,725
71680,0.0,0.0,0.0,0.0,0.0,0.0,0.1,0.0,0.0,0.0,0.0,0.0,0.0,0.0,0.0,0.0,0.05,0.0,0.0,0.0,0.0,0.0,0.1,0.0,0.0,0.0,0.0,0.0,0.0,0.72,0.0,0.0,0.0,0.0,0.0,0.0,0.0,0.02,0.0,1171.0,4.0,725
71681,0.0,0.0,0.0,0.0,0.0,0.0,0.1,0.0,0.0,0.0,0.0,0.0,0.0,0.0,0.0,0.0,0.05,0.0,0.0,0.0,0.0,0.0,0.1,0.0,0.0,0.0,0.0,0.0,0.0,0.72,0.0,0.0,0.0,0.0,0.0,0.0,0.0,0.02,0.0,1089.0,5.0,725
71682,0.0,0.0,0.0,0.0,0.0,0.0,0.1,0.0,0.0,0.0,0.0,0.0,0.0,0.0,0.0,0.0,0.05,0.0,0.0,0.0,0.0,0.0,0.1,0.0,0.0,0.0,0.0,0.0,0.0,0.72,0.0,0.0,0.0,0.0,0.0,0.0,0.0,0.02,0.0,1024.0,6.0,725
71683,0.0,0.0,0.0,0.0,0.0,0.0,0.1,0.0,0.0,0.0,0.0,0.0,0.0,0.0,0.0,0.0,0.05,0.0,0.0,0.0,0.0,0.0,0.1,0.0,0.0,0.0,0.0,0.0,0.0,0.72,0.0,0.0,0.0,0.0,0.0,0.0,0.0,0.02,0.0,943.0,7.0,725
71684,0.0,0.0,0.0,0.0,0.0,0.0,0.1,0.0,0.0,0.0,0.0,0.0,0.0,0.0,0.0,0.0,0.05,0.0,0.0,0.0,0.0,0.0,0.1,0.0,0.0,0.0,0.0,0.0,0.0,0.72,0.0,0.0,0.0,0.0,0.0,0.0,0.0,0.02,0.0,931.0,8.0,725
71685,0.0,0.0,0.0,0.0,0.0,0.0,0.1,0.0,0.0,0.0,0.0,0.0,0.0,0.0,0.0,0.0,0.05,0.0,0.0,0.0,0.0,0.0,0.1,0.0,0.0,0.0,0.0,0.0,0.0,0.72,0.0,0.0,0.0,0.0,0.0,0.0,0.0,0.02,0.0,896.0,9.0,725
71686,0.0,0.0,0.0,0.0,0.0,0.0,0.1,0.0,0.0,0.0,0.0,0.0,0.0,0.0,0.0,0.0,0.05,0.0,0.0,0.0,0.0,0.0,0.1,0.0,0.0,0.0,0.0,0.0,0.0,0.72,0.0,0.0,0.0,0.0,0.0,0.0,0.0,0.02,0.0,866.0,10.0,725
71687,0.0,0.0,0.0,0.0,0.0,0.0,0.1,0.0,0.0,0.0,0.0,0.0,0.0,0.0,0.0,0.0,0.05,0.0,0.0,0.0,0.0,0.0,0.1,0.0,0.0,0.0,0.0,0.0,0.0,0.72,0.0,0.0,0.0,0.0,0.0,0.0,0.0,0.02,0.0,840.0,11.0,725
71688,0.0,0.0,0.0,0.0,0.0,0.0,0.1,0.0,0.0,0.0,0.0,0.0,0.0,0.0,0.0,0.0,0.05,0.0,0.0,0.0,0.0,0.0,0.1,0.0,0.0,0.0,0.0,0.0,0.0,0.72,0.0,0.0,0.0,0.0,0.0,0.0,0.0,0.02,0.0,818.0,12.0,725
71736,0.0,0.0,0.0,0.0,0.0,0.0,0.1,0.0,0.0,0.0,0.0,0.0,0.0,0.0,0.0,0.0,0.05,0.0,0.0,0.0,0.0,0.0,0.1,0.0,0.0,0.0,0.0,0.0,0.0,0.72,0.0,0.0,0.0,0.0,0.0,0.0,0.0,0.02,0.0,1661.0,1.0,725
71737,0.0,0.0,0.0,0.0,0.0,0.0,0.1,0.0,0.0,0.0,0.0,0.0,0.0,0.0,0.0,0.0,0.05,0.0,0.0,0.0,0.0,0.0,0.1,0.0,0.0,0.0,0.0,0.0,0.0,0.72,0.0,0.0,0.0,0.0,0.0,0.0,0.0,0.02,0.0,1412.0,2.0,725
71738,0.0,0.0,0.0,0.0,0.0,0.0,0.1,0.0,0.0,0.0,0.0,0.0,0.0,0.0,0.0,0.0,0.05,0.0,0.0,0.0,0.0,0.0,0.1,0.0,0.0,0.0,0.0,0.0,0.0,0.72,0.0,0.0,0.0,0.0,0.0,0.0,0.0,0.02,0.0,1258.0,3.0,725
71739,0.0,0.0,0.0,0.0,0.0,0.0,0.1,0.0,0.0,0.0,0.0,0.0,0.0,0.0,0.0,0.0,0.05,0.0,0.0,0.0,0.0,0.0,0.1,0.0,0.0,0.0,0.0,0.0,0.0,0.72,0.0,0.0,0.0,0.0,0.0,0.0,0.0,0.02,0.0,1150.0,4.0,725
71740,0.0,0.0,0.0,0.0,0.0,0.0,0.1,0.0,0.0,0.0,0.0,0.0,0.0,0.0,0.0,0.0,0.05,0.0,0.0,0.0,0.0,0.0,0.1,0.0,0.0,0.0,0.0,0.0,0.0,0.72,0.0,0.0,0.0,0.0,0.0,0.0,0.0,0.02,0.0,1069.0,5.0,725
71741,0.0,0.0,0.0,0.0,0.0,0.0,0.1,0.0,0.0,0.0,0.0,0.0,0.0,0.0,0.0,0.0,0.05,0.0,0.0,0.0,0.0,0.0,0.1,0.0,0.0,0.0,0.0,0.0,0.0,0.72,0.0,0.0,0.0,0.0,0.0,0.0,0.0,0.02,0.0,1007.0,6.0,725
71742,0.0,0.0,0.0,0.0,0.0,0.0,0.1,0.0,0.0,0.0,0.0,0.0,0.0,0.0,0.0,0.0,0.05,0.0,0.0,0.0,0.0,0.0,0.1,0.0,0.0,0.0,0.0,0.0,0.0,0.72,0.0,0.0,0.0,0.0,0.0,0.0,0.0,0.02,0.0,958.0,7.0,725
71743,0.0,0.0,0.0,0.0,0.0,0.0,0.1,0.0,0.0,0.0,0.0,0.0,0.0,0.0,0.0,0.0,0.05,0.0,0.0,0.0,0.0,0.0,0.1,0.0,0.0,0.0,0.0,0.0,0.0,0.72,0.0,0.0,0.0,0.0,0.0,0.0,0.0,0.02,0.0,918.0,8.0,725
71744,0.0,0.0,0.0,0.0,0.0,0.0,0.1,0.0,0.0,0.0,0.0,0.0,0.0,0.0,0.0,0.0,0.05,0.0,0.0,0.0,0.0,0.0,0.1,0.0,0.0,0.0,0.0,0.0,0.0,0.72,0.0,0.0,0.0,0.0,0.0,0.0,0.0,0.02,0.0,884.0,9.0,725
71745,0.0,0.0,0.0,0.0,0.0,0.0,0.1,0.0,0.0,0.0,0.0,0.0,0.0,0.0,0.0,0.0,0.05,0.0,0.0,0.0,0.0,0.0,0.1,0.0,0.0,0.0,0.0,0.0,0.0,0.72,0.0,0.0,0.0,0.0,0.0,0.0,0.0,0.02,0.0,856.0,10.0,725
71746,0.0,0.0,0.0,0.0,0.0,0.0,0.1,0.0,0.0,0.0,0.0,0.0,0.0,0.0,0.0,0.0,0.05,0.0,0.0,0.0,0.0,0.0,0.1,0.0,0.0,0.0,0.0,0.0,0.0,0.72,0.0,0.0,0.0,0.0,0.0,0.0,0.0,0.02,0.0,832.0,11.0,725
71747,0.0,0.0,0.0,0.0,0.0,0.0,0.1,0.0,0.0,0.0,0.0,0.0,0.0,0.0,0.0,0.0,0.05,0.0,0.0,0.0,0.0,0.0,0.1,0.0,0.0,0.0,0.0,0.0,0.0,0.72,0.0,0.0,0.0,0.0,0.0,0.0,0.0,0.02,0.0,811.0,12.0,725
71707,0.0,0.0,0.0,0.0,0.0,0.0,0.1,0.0,0.0,0.0,0.0,0.0,0.0,0.0,0.0,0.0,0.05,0.0,0.0,0.0,0.0,0.0,0.11,0.0,0.0,0.0,0.0,0.0,0.0,0.72,0.0,0.0,0.0,0.0,0.0,0.0,0.0,0.02,0.01,1654.0,1.0,726
71708,0.0,0.0,0.0,0.0,0.0,0.0,0.1,0.0,0.0,0.0,0.0,0.0,0.0,0.0,0.0,0.0,0.05,0.0,0.0,0.0,0.0,0.0,0.11,0.0,0.0,0.0,0.0,0.0,0.0,0.72,0.0,0.0,0.0,0.0,0.0,0.0,0.0,0.02,0.01,1430.0,2.0,726
71709,0.0,0.0,0.0,0.0,0.0,0.0,0.1,0.0,0.0,0.0,0.0,0.0,0.0,0.0,0.0,0.0,0.05,0.0,0.0,0.0,0.0,0.0,0.11,0.0,0.0,0.0,0.0,0.0,0.0,0.72,0.0,0.0,0.0,0.0,0.0,0.0,0.0,0.02,0.01,1279.0,3.0,726
71710,0.0,0.0,0.0,0.0,0.0,0.0,0.1,0.0,0.0,0.0,0.0,0.0,0.0,0.0,0.0,0.0,0.05,0.0,0.0,0.0,0.0,0.0,0.11,0.0,0.0,0.0,0.0,0.0,0.0,0.72,0.0,0.0,0.0,0.0,0.0,0.0,0.0,0.02,0.01,1170.0,4.0,726
71711,0.0,0.0,0.0,0.0,0.0,0.0,0.1,0.0,0.0,0.0,0.0,0.0,0.0,0.0,0.0,0.0,0.05,0.0,0.0,0.0,0.0,0.0,0.11,0.0,0.0,0.0,0.0,0.0,0.0,0.72,0.0,0.0,0.0,0.0,0.0,0.0,0.0,0.02,0.01,1088.0,5.0,726
71712,0.0,0.0,0.0,0.0,0.0,0.0,0.1,0.0,0.0,0.0,0.0,0.0,0.0,0.0,0.0,0.0,0.05,0.0,0.0,0.0,0.0,0.0,0.11,0.0,0.0,0.0,0.0,0.0,0.0,0.72,0.0,0.0,0.0,0.0,0.0,0.0,0.0,0.02,0.01,1024.0,6.0,726
71713,0.0,0.0,0.0,0.0,0.0,0.0,0.1,0.0,0.0,0.0,0.0,0.0,0.0,0.0,0.0,0.0,0.05,0.0,0.0,0.0,0.0,0.0,0.11,0.0,0.0,0.0,0.0,0.0,0.0,0.72,0.0,0.0,0.0,0.0,0.0,0.0,0.0,0.02,0.01,973.0,7.0,726
71714,0.0,0.0,0.0,0.0,0.0,0.0,0.1,0.0,0.0,0.0,0.0,0.0,0.0,0.0,0.0,0.0,0.05,0.0,0.0,0.0,0.0,0.0,0.11,0.0,0.0,0.0,0.0,0.0,0.0,0.72,0.0,0.0,0.0,0.0,0.0,0.0,0.0,0.02,0.01,931.0,8.0,726
71715,0.0,0.0,0.0,0.0,0.0,0.0,0.1,0.0,0.0,0.0,0.0,0.0,0.0,0.0,0.0,0.0,0.05,0.0,0.0,0.0,0.0,0.0,0.11,0.0,0.0,0.0,0.0,0.0,0.0,0.72,0.0,0.0,0.0,0.0,0.0,0.0,0.0,0.02,0.01,896.0,9.0,726
71716,0.0,0.0,0.0,0.0,0.0,0.0,0.1,0.0,0.0,0.0,0.0,0.0,0.0,0.0,0.0,0.0,0.05,0.0,0.0,0.0,0.0,0.0,0.11,0.0,0.0,0.0,0.0,0.0,0.0,0.72,0.0,0.0,0.0,0.0,0.0,0.0,0.0,0.02,0.01,866.0,10.0,726
71717,0.0,0.0,0.0,0.0,0.0,0.0,0.1,0.0,0.0,0.0,0.0,0.0,0.0,0.0,0.0,0.0,0.05,0.0,0.0,0.0,0.0,0.0,0.11,0.0,0.0,0.0,0.0,0.0,0.0,0.72,0.0,0.0,0.0,0.0,0.0,0.0,0.0,0.02,0.01,841.0,11.0,726
71718,0.0,0.0,0.0,0.0,0.0,0.0,0.1,0.0,0.0,0.0,0.0,0.0,0.0,0.0,0.0,0.0,0.05,0.0,0.0,0.0,0.0,0.0,0.11,0.0,0.0,0.0,0.0,0.0,0.0,0.72,0.0,0.0,0.0,0.0,0.0,0.0,0.0,0.02,0.01,818.0,12.0,726
71805,0.0,0.0,0.0,0.0,0.0,0.0,0.1,0.0,0.0,0.0,0.0,0.0,0.0,0.0,0.0,0.0,0.05,0.0,0.0,0.0,0.0,0.0,0.1,0.0,0.0,0.0,0.0,0.0,0.0,0.7,0.0,0.0,0.0,0.0,0.0,0.0,0.0,0.02,0.01,1664.0,1.0,727
71806,0.0,0.0,0.0,0.0,0.0,0.0,0.1,0.0,0.0,0.0,0.0,0.0,0.0,0.0,0.0,0.0,0.05,0.0,0.0,0.0,0.0,0.0,0.1,0.0,0.0,0.0,0.0,0.0,0.0,0.7,0.0,0.0,0.0,0.0,0.0,0.0,0.0,0.02,0.01,1428.0,2.0,727
71807,0.0,0.0,0.0,0.0,0.0,0.0,0.1,0.0,0.0,0.0,0.0,0.0,0.0,0.0,0.0,0.0,0.05,0.0,0.0,0.0,0.0,0.0,0.1,0.0,0.0,0.0,0.0,0.0,0.0,0.7,0.0,0.0,0.0,0.0,0.0,0.0,0.0,0.02,0.01,1274.0,3.0,727
71808,0.0,0.0,0.0,0.0,0.0,0.0,0.1,0.0,0.0,0.0,0.0,0.0,0.0,0.0,0.0,0.0,0.05,0.0,0.0,0.0,0.0,0.0,0.1,0.0,0.0,0.0,0.0,0.0,0.0,0.7,0.0,0.0,0.0,0.0,0.0,0.0,0.0,0.02,0.01,1165.0,4.0,727
71809,0.0,0.0,0.0,0.0,0.0,0.0,0.1,0.0,0.0,0.0,0.0,0.0,0.0,0.0,0.0,0.0,0.05,0.0,0.0,0.0,0.0,0.0,0.1,0.0,0.0,0.0,0.0,0.0,0.0,0.7,0.0,0.0,0.0,0.0,0.0,0.0,0.0,0.02,0.01,1085.0,5.0,727
71810,0.0,0.0,0.0,0.0,0.0,0.0,0.1,0.0,0.0,0.0,0.0,0.0,0.0,0.0,0.0,0.0,0.05,0.0,0.0,0.0,0.0,0.0,0.1,0.0,0.0,0.0,0.0,0.0,0.0,0.7,0.0,0.0,0.0,0.0,0.0,0.0,0.0,0.02,0.01,1022.0,6.0,727
71811,0.0,0.0,0.0,0.0,0.0,0.0,0.1,0.0,0.0,0.0,0.0,0.0,0.0,0.0,0.0,0.0,0.05,0.0,0.0,0.0,0.0,0.0,0.1,0.0,0.0,0.0,0.0,0.0,0.0,0.7,0.0,0.0,0.0,0.0,0.0,0.0,0.0,0.02,0.01,972.0,7.0,727
71812,0.0,0.0,0.0,0.0,0.0,0.0,0.1,0.0,0.0,0.0,0.0,0.0,0.0,0.0,0.0,0.0,0.05,0.0,0.0,0.0,0.0,0.0,0.1,0.0,0.0,0.0,0.0,0.0,0.0,0.7,0.0,0.0,0.0,0.0,0.0,0.0,0.0,0.02,0.01,932.0,8.0,727
71813,0.0,0.0,0.0,0.0,0.0,0.0,0.1,0.0,0.0,0.0,0.0,0.0,0.0,0.0,0.0,0.0,0.05,0.0,0.0,0.0,0.0,0.0,0.1,0.0,0.0,0.0,0.0,0.0,0.0,0.7,0.0,0.0,0.0,0.0,0.0,0.0,0.0,0.02,0.01,898.0,9.0,727
71814,0.0,0.0,0.0,0.0,0.0,0.0,0.1,0.0,0.0,0.0,0.0,0.0,0.0,0.0,0.0,0.0,0.05,0.0,0.0,0.0,0.0,0.0,0.1,0.0,0.0,0.0,0.0,0.0,0.0,0.7,0.0,0.0,0.0,0.0,0.0,0.0,0.0,0.02,0.01,870.0,10.0,727
71815,0.0,0.0,0.0,0.0,0.0,0.0,0.1,0.0,0.0,0.0,0.0,0.0,0.0,0.0,0.0,0.0,0.05,0.0,0.0,0.0,0.0,0.0,0.1,0.0,0.0,0.0,0.0,0.0,0.0,0.7,0.0,0.0,0.0,0.0,0.0,0.0,0.0,0.02,0.01,846.0,11.0,727
71816,0.0,0.0,0.0,0.0,0.0,0.0,0.1,0.0,0.0,0.0,0.0,0.0,0.0,0.0,0.0,0.0,0.05,0.0,0.0,0.0,0.0,0.0,0.1,0.0,0.0,0.0,0.0,0.0,0.0,0.7,0.0,0.0,0.0,0.0,0.0,0.0,0.0,0.02,0.01,825.0,12.0,727
71906,0.01,0.0,0.0,0.0,0.0,0.0,0.11,0.0,0.0,0.0,0.0,0.0,0.0,0.0,0.0,0.0,0.05,0.0,0.0,0.0,0.0,0.0,0.11,0.0,0.0,0.0,0.0,0.0,0.0,0.69,0.0,0.0,0.0,0.0,0.0,0.0,0.0,0.02,0.01,1651.0,1.0,728
71907,0.01,0.0,0.0,0.0,0.0,0.0,0.11,0.0,0.0,0.0,0.0,0.0,0.0,0.0,0.0,0.0,0.05,0.0,0.0,0.0,0.0,0.0,0.11,0.0,0.0,0.0,0.0,0.0,0.0,0.69,0.0,0.0,0.0,0.0,0.0,0.0,0.0,0.02,0.01,1419.0,2.0,728
71908,0.01,0.0,0.0,0.0,0.0,0.0,0.11,0.0,0.0,0.0,0.0,0.0,0.0,0.0,0.0,0.0,0.05,0.0,0.0,0.0,0.0,0.0,0.11,0.0,0.0,0.0,0.0,0.0,0.0,0.69,0.0,0.0,0.0,0.0,0.0,0.0,0.0,0.02,0.01,1268.0,3.0,728
71909,0.01,0.0,0.0,0.0,0.0,0.0,0.11,0.0,0.0,0.0,0.0,0.0,0.0,0.0,0.0,0.0,0.05,0.0,0.0,0.0,0.0,0.0,0.11,0.0,0.0,0.0,0.0,0.0,0.0,0.69,0.0,0.0,0.0,0.0,0.0,0.0,0.0,0.02,0.01,1161.0,4.0,728
71910,0.01,0.0,0.0,0.0,0.0,0.0,0.11,0.0,0.0,0.0,0.0,0.0,0.0,0.0,0.0,0.0,0.05,0.0,0.0,0.0,0.0,0.0,0.11,0.0,0.0,0.0,0.0,0.0,0.0,0.69,0.0,0.0,0.0,0.0,0.0,0.0,0.0,0.02,0.01,1083.0,5.0,728
71911,0.01,0.0,0.0,0.0,0.0,0.0,0.11,0.0,0.0,0.0,0.0,0.0,0.0,0.0,0.0,0.0,0.05,0.0,0.0,0.0,0.0,0.0,0.11,0.0,0.0,0.0,0.0,0.0,0.0,0.69,0.0,0.0,0.0,0.0,0.0,0.0,0.0,0.02,0.01,1022.0,6.0,728
71912,0.01,0.0,0.0,0.0,0.0,0.0,0.11,0.0,0.0,0.0,0.0,0.0,0.0,0.0,0.0,0.0,0.05,0.0,0.0,0.0,0.0,0.0,0.11,0.0,0.0,0.0,0.0,0.0,0.0,0.69,0.0,0.0,0.0,0.0,0.0,0.0,0.0,0.02,0.01,973.0,7.0,728
71913,0.01,0.0,0.0,0.0,0.0,0.0,0.11,0.0,0.0,0.0,0.0,0.0,0.0,0.0,0.0,0.0,0.05,0.0,0.0,0.0,0.0,0.0,0.11,0.0,0.0,0.0,0.0,0.0,0.0,0.69,0.0,0.0,0.0,0.0,0.0,0.0,0.0,0.02,0.01,934.0,8.0,728
71914,0.01,0.0,0.0,0.0,0.0,0.0,0.11,0.0,0.0,0.0,0.0,0.0,0.0,0.0,0.0,0.0,0.05,0.0,0.0,0.0,0.0,0.0,0.11,0.0,0.0,0.0,0.0,0.0,0.0,0.69,0.0,0.0,0.0,0.0,0.0,0.0,0.0,0.02,0.01,901.0,9.0,728
71915,0.01,0.0,0.0,0.0,0.0,0.0,0.11,0.0,0.0,0.0,0.0,0.0,0.0,0.0,0.0,0.0,0.05,0.0,0.0,0.0,0.0,0.0,0.11,0.0,0.0,0.0,0.0,0.0,0.0,0.69,0.0,0.0,0.0,0.0,0.0,0.0,0.0,0.02,0.01,874.0,10.0,728
71916,0.01,0.0,0.0,0.0,0.0,0.0,0.11,0.0,0.0,0.0,0.0,0.0,0.0,0.0,0.0,0.0,0.05,0.0,0.0,0.0,0.0,0.0,0.11,0.0,0.0,0.0,0.0,0.0,0.0,0.69,0.0,0.0,0.0,0.0,0.0,0.0,0.0,0.02,0.01,850.0,11.0,728
71917,0.01,0.0,0.0,0.0,0.0,0.0,0.11,0.0,0.0,0.0,0.0,0.0,0.0,0.0,0.0,0.0,0.05,0.0,0.0,0.0,0.0,0.0,0.11,0.0,0.0,0.0,0.0,0.0,0.0,0.69,0.0,0.0,0.0,0.0,0.0,0.0,0.0,0.02,0.01,830.0,12.0,728
71942,0.01,0.0,0.0,0.0,0.0,0.0,0.1,0.0,0.0,0.0,0.0,0.0,0.0,0.0,0.0,0.0,0.06,0.0,0.0,0.0,0.0,0.0,0.1,0.0,0.0,0.0,0.0,0.0,0.0,0.69,0.0,0.0,0.0,0.0,0.0,0.0,0.0,0.03,0.01,1625.0,1.0,729
71943,0.01,0.0,0.0,0.0,0.0,0.0,0.1,0.0,0.0,0.0,0.0,0.0,0.0,0.0,0.0,0.0,0.06,0.0,0.0,0.0,0.0,0.0,0.1,0.0,0.0,0.0,0.0,0.0,0.0,0.69,0.0,0.0,0.0,0.0,0.0,0.0,0.0,0.03,0.01,1406.0,2.0,729
71944,0.01,0.0,0.0,0.0,0.0,0.0,0.1,0.0,0.0,0.0,0.0,0.0,0.0,0.0,0.0,0.0,0.06,0.0,0.0,0.0,0.0,0.0,0.1,0.0,0.0,0.0,0.0,0.0,0.0,0.69,0.0,0.0,0.0,0.0,0.0,0.0,0.0,0.03,0.01,1260.0,3.0,729
71945,0.01,0.0,0.0,0.0,0.0,0.0,0.1,0.0,0.0,0.0,0.0,0.0,0.0,0.0,0.0,0.0,0.06,0.0,0.0,0.0,0.0,0.0,0.1,0.0,0.0,0.0,0.0,0.0,0.0,0.69,0.0,0.0,0.0,0.0,0.0,0.0,0.0,0.03,0.01,1156.0,4.0,729
71946,0.01,0.0,0.0,0.0,0.0,0.0,0.1,0.0,0.0,0.0,0.0,0.0,0.0,0.0,0.0,0.0,0.06,0.0,0.0,0.0,0.0,0.0,0.1,0.0,0.0,0.0,0.0,0.0,0.0,0.69,0.0,0.0,0.0,0.0,0.0,0.0,0.0,0.03,0.01,1078.0,5.0,729
71947,0.01,0.0,0.0,0.0,0.0,0.0,0.1,0.0,0.0,0.0,0.0,0.0,0.0,0.0,0.0,0.0,0.06,0.0,0.0,0.0,0.0,0.0,0.1,0.0,0.0,0.0,0.0,0.0,0.0,0.69,0.0,0.0,0.0,0.0,0.0,0.0,0.0,0.03,0.01,1017.0,6.0,729
71948,0.01,0.0,0.0,0.0,0.0,0.0,0.1,0.0,0.0,0.0,0.0,0.0,0.0,0.0,0.0,0.0,0.06,0.0,0.0,0.0,0.0,0.0,0.1,0.0,0.0,0.0,0.0,0.0,0.0,0.69,0.0,0.0,0.0,0.0,0.0,0.0,0.0,0.03,0.01,969.0,7.0,729
71949,0.01,0.0,0.0,0.0,0.0,0.0,0.1,0.0,0.0,0.0,0.0,0.0,0.0,0.0,0.0,0.0,0.06,0.0,0.0,0.0,0.0,0.0,0.1,0.0,0.0,0.0,0.0,0.0,0.0,0.69,0.0,0.0,0.0,0.0,0.0,0.0,0.0,0.03,0.01,929.0,8.0,729
71950,0.01,0.0,0.0,0.0,0.0,0.0,0.1,0.0,0.0,0.0,0.0,0.0,0.0,0.0,0.0,0.0,0.06,0.0,0.0,0.0,0.0,0.0,0.1,0.0,0.0,0.0,0.0,0.0,0.0,0.69,0.0,0.0,0.0,0.0,0.0,0.0,0.0,0.03,0.01,896.0,9.0,729
71951,0.01,0.0,0.0,0.0,0.0,0.0,0.1,0.0,0.0,0.0,0.0,0.0,0.0,0.0,0.0,0.0,0.06,0.0,0.0,0.0,0.0,0.0,0.1,0.0,0.0,0.0,0.0,0.0,0.0,0.69,0.0,0.0,0.0,0.0,0.0,0.0,0.0,0.03,0.01,868.0,10.0,729
71952,0.01,0.0,0.0,0.0,0.0,0.0,0.1,0.0,0.0,0.0,0.0,0.0,0.0,0.0,0.0,0.0,0.06,0.0,0.0,0.0,0.0,0.0,0.1,0.0,0.0,0.0,0.0,0.0,0.0,0.69,0.0,0.0,0.0,0.0,0.0,0.0,0.0,0.03,0.01,844.0,11.0,729
71953,0.01,0.0,0.0,0.0,0.0,0.0,0.1,0.0,0.0,0.0,0.0,0.0,0.0,0.0,0.0,0.0,0.06,0.0,0.0,0.0,0.0,0.0,0.1,0.0,0.0,0.0,0.0,0.0,0.0,0.69,0.0,0.0,0.0,0.0,0.0,0.0,0.0,0.03,0.01,823.0,12.0,729
71980,0.01,0.0,0.0,0.0,0.0,0.0,0.1,0.0,0.0,0.0,0.0,0.0,0.0,0.0,0.0,0.0,0.05,0.0,0.0,0.0,0.0,0.0,0.11,0.0,0.0,0.0,0.0,0.0,0.0,0.7,0.0,0.0,0.0,0.0,0.0,0.0,0.0,0.02,0.01,1676.0,1.0,730
71981,0.01,0.0,0.0,0.0,0.0,0.0,0.1,0.0,0.0,0.0,0.0,0.0,0.0,0.0,0.0,0.0,0.05,0.0,0.0,0.0,0.0,0.0,0.11,0.0,0.0,0.0,0.0,0.0,0.0,0.7,0.0,0.0,0.0,0.0,0.0,0.0,0.0,0.02,0.01,1420.0,2.0,730
71982,0.01,0.0,0.0,0.0,0.0,0.0,0.1,0.0,0.0,0.0,0.0,0.0,0.0,0.0,0.0,0.0,0.05,0.0,0.0,0.0,0.0,0.0,0.11,0.0,0.0,0.0,0.0,0.0,0.0,0.7,0.0,0.0,0.0,0.0,0.0,0.0,0.0,0.02,0.01,1259.0,3.0,730
71983,0.01,0.0,0.0,0.0,0.0,0.0,0.1,0.0,0.0,0.0,0.0,0.0,0.0,0.0,0.0,0.0,0.05,0.0,0.0,0.0,0.0,0.0,0.11,0.0,0.0,0.0,0.0,0.0,0.0,0.7,0.0,0.0,0.0,0.0,0.0,0.0,0.0,0.02,0.01,1149.0,4.0,730
71984,0.01,0.0,0.0,0.0,0.0,0.0,0.1,0.0,0.0,0.0,0.0,0.0,0.0,0.0,0.0,0.0,0.05,0.0,0.0,0.0,0.0,0.0,0.11,0.0,0.0,0.0,0.0,0.0,0.0,0.7,0.0,0.0,0.0,0.0,0.0,0.0,0.0,0.02,0.01,1069.0,5.0,730
71985,0.01,0.0,0.0,0.0,0.0,0.0,0.1,0.0,0.0,0.0,0.0,0.0,0.0,0.0,0.0,0.0,0.05,0.0,0.0,0.0,0.0,0.0,0.11,0.0,0.0,0.0,0.0,0.0,0.0,0.7,0.0,0.0,0.0,0.0,0.0,0.0,0.0,0.02,0.01,1008.0,6.0,730
71986,0.01,0.0,0.0,0.0,0.0,0.0,0.1,0.0,0.0,0.0,0.0,0.0,0.0,0.0,0.0,0.0,0.05,0.0,0.0,0.0,0.0,0.0,0.11,0.0,0.0,0.0,0.0,0.0,0.0,0.7,0.0,0.0,0.0,0.0,0.0,0.0,0.0,0.02,0.01,960.0,7.0,730
71987,0.01,0.0,0.0,0.0,0.0,0.0,0.1,0.0,0.0,0.0,0.0,0.0,0.0,0.0,0.0,0.0,0.05,0.0,0.0,0.0,0.0,0.0,0.11,0.0,0.0,0.0,0.0,0.0,0.0,0.7,0.0,0.0,0.0,0.0,0.0,0.0,0.0,0.02,0.01,922.0,8.0,730
71988,0.01,0.0,0.0,0.0,0.0,0.0,0.1,0.0,0.0,0.0,0.0,0.0,0.0,0.0,0.0,0.0,0.05,0.0,0.0,0.0,0.0,0.0,0.11,0.0,0.0,0.0,0.0,0.0,0.0,0.7,0.0,0.0,0.0,0.0,0.0,0.0,0.0,0.02,0.01,890.0,9.0,730
71989,0.01,0.0,0.0,0.0,0.0,0.0,0.1,0.0,0.0,0.0,0.0,0.0,0.0,0.0,0.0,0.0,0.05,0.0,0.0,0.0,0.0,0.0,0.11,0.0,0.0,0.0,0.0,0.0,0.0,0.7,0.0,0.0,0.0,0.0,0.0,0.0,0.0,0.02,0.01,863.0,10.0,730
71990,0.01,0.0,0.0,0.0,0.0,0.0,0.1,0.0,0.0,0.0,0.0,0.0,0.0,0.0,0.0,0.0,0.05,0.0,0.0,0.0,0.0,0.0,0.11,0.0,0.0,0.0,0.0,0.0,0.0,0.7,0.0,0.0,0.0,0.0,0.0,0.0,0.0,0.02,0.01,840.0,11.0,730
71991,0.01,0.0,0.0,0.0,0.0,0.0,0.1,0.0,0.0,0.0,0.0,0.0,0.0,0.0,0.0,0.0,0.05,0.0,0.0,0.0,0.0,0.0,0.11,0.0,0.0,0.0,0.0,0.0,0.0,0.7,0.0,0.0,0.0,0.0,0.0,0.0,0.0,0.02,0.01,821.0,12.0,730
72019,0.0,0.0,0.0,0.0,0.0,0.0,0.1,0.0,0.0,0.0,0.0,0.0,0.0,0.0,0.0,0.0,0.07,0.0,0.0,0.0,0.0,0.0,0.1,0.0,0.0,0.0,0.0,0.0,0.0,0.69,0.0,0.0,0.0,0.0,0.0,0.0,0.0,0.02,0.01,1688.0,1.0,731
72020,0.0,0.0,0.0,0.0,0.0,0.0,0.1,0.0,0.0,0.0,0.0,0.0,0.0,0.0,0.0,0.0,0.07,0.0,0.0,0.0,0.0,0.0,0.1,0.0,0.0,0.0,0.0,0.0,0.0,0.69,0.0,0.0,0.0,0.0,0.0,0.0,0.0,0.02,0.01,1447.0,2.0,731
72021,0.0,0.0,0.0,0.0,0.0,0.0,0.1,0.0,0.0,0.0,0.0,0.0,0.0,0.0,0.0,0.0,0.07,0.0,0.0,0.0,0.0,0.0,0.1,0.0,0.0,0.0,0.0,0.0,0.0,0.69,0.0,0.0,0.0,0.0,0.0,0.0,0.0,0.02,0.01,1287.0,3.0,731
72022,0.0,0.0,0.0,0.0,0.0,0.0,0.1,0.0,0.0,0.0,0.0,0.0,0.0,0.0,0.0,0.0,0.07,0.0,0.0,0.0,0.0,0.0,0.1,0.0,0.0,0.0,0.0,0.0,0.0,0.69,0.0,0.0,0.0,0.0,0.0,0.0,0.0,0.02,0.01,1173.0,4.0,731
72023,0.0,0.0,0.0,0.0,0.0,0.0,0.1,0.0,0.0,0.0,0.0,0.0,0.0,0.0,0.0,0.0,0.07,0.0,0.0,0.0,0.0,0.0,0.1,0.0,0.0,0.0,0.0,0.0,0.0,0.69,0.0,0.0,0.0,0.0,0.0,0.0,0.0,0.02,0.01,1087.0,5.0,731
72024,0.0,0.0,0.0,0.0,0.0,0.0,0.1,0.0,0.0,0.0,0.0,0.0,0.0,0.0,0.0,0.0,0.07,0.0,0.0,0.0,0.0,0.0,0.1,0.0,0.0,0.0,0.0,0.0,0.0,0.69,0.0,0.0,0.0,0.0,0.0,0.0,0.0,0.02,0.01,1021.0,6.0,731
72025,0.0,0.0,0.0,0.0,0.0,0.0,0.1,0.0,0.0,0.0,0.0,0.0,0.0,0.0,0.0,0.0,0.07,0.0,0.0,0.0,0.0,0.0,0.1,0.0,0.0,0.0,0.0,0.0,0.0,0.69,0.0,0.0,0.0,0.0,0.0,0.0,0.0,0.02,0.01,968.0,7.0,731
72026,0.0,0.0,0.0,0.0,0.0,0.0,0.1,0.0,0.0,0.0,0.0,0.0,0.0,0.0,0.0,0.0,0.07,0.0,0.0,0.0,0.0,0.0,0.1,0.0,0.0,0.0,0.0,0.0,0.0,0.69,0.0,0.0,0.0,0.0,0.0,0.0,0.0,0.02,0.01,924.0,8.0,731
72027,0.0,0.0,0.0,0.0,0.0,0.0,0.1,0.0,0.0,0.0,0.0,0.0,0.0,0.0,0.0,0.0,0.07,0.0,0.0,0.0,0.0,0.0,0.1,0.0,0.0,0.0,0.0,0.0,0.0,0.69,0.0,0.0,0.0,0.0,0.0,0.0,0.0,0.02,0.01,888.0,9.0,731
72028,0.0,0.0,0.0,0.0,0.0,0.0,0.1,0.0,0.0,0.0,0.0,0.0,0.0,0.0,0.0,0.0,0.07,0.0,0.0,0.0,0.0,0.0,0.1,0.0,0.0,0.0,0.0,0.0,0.0,0.69,0.0,0.0,0.0,0.0,0.0,0.0,0.0,0.02,0.01,857.0,10.0,731
72029,0.0,0.0,0.0,0.0,0.0,0.0,0.1,0.0,0.0,0.0,0.0,0.0,0.0,0.0,0.0,0.0,0.07,0.0,0.0,0.0,0.0,0.0,0.1,0.0,0.0,0.0,0.0,0.0,0.0,0.69,0.0,0.0,0.0,0.0,0.0,0.0,0.0,0.02,0.01,831.0,11.0,731
72030,0.0,0.0,0.0,0.0,0.0,0.0,0.1,0.0,0.0,0.0,0.0,0.0,0.0,0.0,0.0,0.0,0.07,0.0,0.0,0.0,0.0,0.0,0.1,0.0,0.0,0.0,0.0,0.0,0.0,0.69,0.0,0.0,0.0,0.0,0.0,0.0,0.0,0.02,0.01,808.0,12.0,731
73769,0.0,0.0,0.0,0.0,0.0,0.0,0.16,0.0,0.0,0.0,0.0,0.0,0.0,0.0,0.0,0.0,0.0,0.0,0.0,0.24,0.0,0.0,0.2,0.0,0.0,0.4,0.0,0.0,0.0,0.0,0.0,0.0,0.0,0.0,0.0,0.0,0.0,0.0,0.0,736.0,8.07,732
73770,0.0,0.0,0.0,0.0,0.0,0.0,0.16,0.0,0.0,0.0,0.0,0.0,0.0,0.0,0.0,0.0,0.0,0.0,0.0,0.24,0.0,0.0,0.2,0.0,0.0,0.4,0.0,0.0,0.0,0.0,0.0,0.0,0.0,0.0,0.0,0.0,0.0,0.0,0.0,746.0,7.53,732
73771,0.0,0.0,0.0,0.0,0.0,0.0,0.16,0.0,0.0,0.0,0.0,0.0,0.0,0.0,0.0,0.0,0.0,0.0,0.0,0.24,0.0,0.0,0.2,0.0,0.0,0.4,0.0,0.0,0.0,0.0,0.0,0.0,0.0,0.0,0.0,0.0,0.0,0.0,0.0,756.0,7.02,732
73772,0.0,0.0,0.0,0.0,0.0,0.0,0.16,0.0,0.0,0.0,0.0,0.0,0.0,0.0,0.0,0.0,0.0,0.0,0.0,0.24,0.0,0.0,0.2,0.0,0.0,0.4,0.0,0.0,0.0,0.0,0.0,0.0,0.0,0.0,0.0,0.0,0.0,0.0,0.0,766.0,6.5,732
73773,0.0,0.0,0.0,0.0,0.0,0.0,0.16,0.0,0.0,0.0,0.0,0.0,0.0,0.0,0.0,0.0,0.0,0.0,0.0,0.24,0.0,0.0,0.2,0.0,0.0,0.4,0.0,0.0,0.0,0.0,0.0,0.0,0.0,0.0,0.0,0.0,0.0,0.0,0.0,776.0,6.0,732
73774,0.0,0.0,0.0,0.0,0.0,0.0,0.16,0.0,0.0,0.0,0.0,0.0,0.0,0.0,0.0,0.0,0.0,0.0,0.0,0.24,0.0,0.0,0.2,0.0,0.0,0.4,0.0,0.0,0.0,0.0,0.0,0.0,0.0,0.0,0.0,0.0,0.0,0.0,0.0,786.0,5.5,732
73775,0.0,0.0,0.0,0.0,0.0,0.0,0.16,0.0,0.0,0.0,0.0,0.0,0.0,0.0,0.0,0.0,0.0,0.0,0.0,0.24,0.0,0.0,0.2,0.0,0.0,0.4,0.0,0.0,0.0,0.0,0.0,0.0,0.0,0.0,0.0,0.0,0.0,0.0,0.0,1071.0,0.42,732
73776,0.0,0.0,0.0,0.0,0.0,0.0,0.16,0.0,0.0,0.0,0.0,0.0,0.0,0.0,0.0,0.0,0.0,0.0,0.0,0.24,0.0,0.0,0.2,0.0,0.0,0.4,0.0,0.0,0.0,0.0,0.0,0.0,0.0,0.0,0.0,0.0,0.0,0.0,0.0,1121.0,0.07,732
73777,0.0,0.0,0.0,0.0,0.0,0.0,0.16,0.0,0.0,0.0,0.0,0.0,0.0,0.0,0.0,0.0,0.0,0.0,0.0,0.24,0.0,0.0,0.2,0.0,0.0,0.4,0.0,0.0,0.0,0.0,0.0,0.0,0.0,0.0,0.0,0.0,0.0,0.0,0.0,1173.0,-0.22,732
73778,0.0,0.0,0.0,0.0,0.0,0.0,0.16,0.0,0.0,0.0,0.0,0.0,0.0,0.0,0.0,0.0,0.0,0.0,0.0,0.24,0.0,0.0,0.2,0.0,0.0,0.4,0.0,0.0,0.0,0.0,0.0,0.0,0.0,0.0,0.0,0.0,0.0,0.0,0.0,1223.0,-0.52,732
73779,0.0,0.0,0.0,0.0,0.0,0.0,0.16,0.0,0.0,0.0,0.0,0.0,0.0,0.0,0.0,0.0,0.0,0.0,0.0,0.24,0.0,0.0,0.2,0.0,0.0,0.4,0.0,0.0,0.0,0.0,0.0,0.0,0.0,0.0,0.0,0.0,0.0,0.0,0.0,1273.0,-0.75,732
73780,0.0,0.0,0.0,0.0,0.0,0.0,0.16,0.0,0.0,0.0,0.0,0.0,0.0,0.0,0.0,0.0,0.0,0.0,0.0,0.24,0.0,0.0,0.2,0.0,0.0,0.4,0.0,0.0,0.0,0.0,0.0,0.0,0.0,0.0,0.0,0.0,0.0,0.0,0.0,1323.0,-1.04,732
73781,0.0,0.0,0.0,0.0,0.0,0.0,0.16,0.0,0.0,0.0,0.0,0.0,0.0,0.0,0.0,0.0,0.0,0.0,0.0,0.24,0.0,0.0,0.2,0.0,0.0,0.4,0.0,0.0,0.0,0.0,0.0,0.0,0.0,0.0,0.0,0.0,0.0,0.0,0.0,1373.0,-1.34,732
73782,0.0,0.0,0.0,0.0,0.0,0.0,0.16,0.0,0.0,0.0,0.0,0.0,0.0,0.0,0.0,0.0,0.0,0.0,0.0,0.24,0.0,0.0,0.15,0.0,0.0,0.45,0.0,0.0,0.0,0.0,0.0,0.0,0.0,0.0,0.0,0.0,0.0,0.0,0.0,746.0,8.0,733
73783,0.0,0.0,0.0,0.0,0.0,0.0,0.16,0.0,0.0,0.0,0.0,0.0,0.0,0.0,0.0,0.0,0.0,0.0,0.0,0.24,0.0,0.0,0.15,0.0,0.0,0.45,0.0,0.0,0.0,0.0,0.0,0.0,0.0,0.0,0.0,0.0,0.0,0.0,0.0,756.0,7.52,733
73784,0.0,0.0,0.0,0.0,0.0,0.0,0.16,0.0,0.0,0.0,0.0,0.0,0.0,0.0,0.0,0.0,0.0,0.0,0.0,0.24,0.0,0.0,0.15,0.0,0.0,0.45,0.0,0.0,0.0,0.0,0.0,0.0,0.0,0.0,0.0,0.0,0.0,0.0,0.0,766.0,7.0,733
73785,0.0,0.0,0.0,0.0,0.0,0.0,0.16,0.0,0.0,0.0,0.0,0.0,0.0,0.0,0.0,0.0,0.0,0.0,0.0,0.24,0.0,0.0,0.15,0.0,0.0,0.45,0.0,0.0,0.0,0.0,0.0,0.0,0.0,0.0,0.0,0.0,0.0,0.0,0.0,776.0,6.5,733
73786,0.0,0.0,0.0,0.0,0.0,0.0,0.16,0.0,0.0,0.0,0.0,0.0,0.0,0.0,0.0,0.0,0.0,0.0,0.0,0.24,0.0,0.0,0.15,0.0,0.0,0.45,0.0,0.0,0.0,0.0,0.0,0.0,0.0,0.0,0.0,0.0,0.0,0.0,0.0,786.0,6.0,733
73787,0.0,0.0,0.0,0.0,0.0,0.0,0.16,0.0,0.0,0.0,0.0,0.0,0.0,0.0,0.0,0.0,0.0,0.0,0.0,0.24,0.0,0.0,0.15,0.0,0.0,0.45,0.0,0.0,0.0,0.0,0.0,0.0,0.0,0.0,0.0,0.0,0.0,0.0,0.0,796.0,5.57,733
73788,0.0,0.0,0.0,0.0,0.0,0.0,0.16,0.0,0.0,0.0,0.0,0.0,0.0,0.0,0.0,0.0,0.0,0.0,0.0,0.24,0.0,0.0,0.15,0.0,0.0,0.45,0.0,0.0,0.0,0.0,0.0,0.0,0.0,0.0,0.0,0.0,0.0,0.0,0.0,1021.0,1.22,733
73789,0.0,0.0,0.0,0.0,0.0,0.0,0.16,0.0,0.0,0.0,0.0,0.0,0.0,0.0,0.0,0.0,0.0,0.0,0.0,0.24,0.0,0.0,0.15,0.0,0.0,0.45,0.0,0.0,0.0,0.0,0.0,0.0,0.0,0.0,0.0,0.0,0.0,0.0,0.0,1073.0,0.79,733
73790,0.0,0.0,0.0,0.0,0.0,0.0,0.16,0.0,0.0,0.0,0.0,0.0,0.0,0.0,0.0,0.0,0.0,0.0,0.0,0.24,0.0,0.0,0.15,0.0,0.0,0.45,0.0,0.0,0.0,0.0,0.0,0.0,0.0,0.0,0.0,0.0,0.0,0.0,0.0,1123.0,0.44,733
73791,0.0,0.0,0.0,0.0,0.0,0.0,0.16,0.0,0.0,0.0,0.0,0.0,0.0,0.0,0.0,0.0,0.0,0.0,0.0,0.24,0.0,0.0,0.15,0.0,0.0,0.45,0.0,0.0,0.0,0.0,0.0,0.0,0.0,0.0,0.0,0.0,0.0,0.0,0.0,1173.0,0.17,733
73792,0.0,0.0,0.0,0.0,0.0,0.0,0.16,0.0,0.0,0.0,0.0,0.0,0.0,0.0,0.0,0.0,0.0,0.0,0.0,0.24,0.0,0.0,0.15,0.0,0.0,0.45,0.0,0.0,0.0,0.0,0.0,0.0,0.0,0.0,0.0,0.0,0.0,0.0,0.0,1223.0,-0.07,733
73793,0.0,0.0,0.0,0.0,0.0,0.0,0.16,0.0,0.0,0.0,0.0,0.0,0.0,0.0,0.0,0.0,0.0,0.0,0.0,0.24,0.0,0.0,0.15,0.0,0.0,0.45,0.0,0.0,0.0,0.0,0.0,0.0,0.0,0.0,0.0,0.0,0.0,0.0,0.0,1273.0,-0.32,733
73794,0.0,0.0,0.0,0.0,0.0,0.0,0.16,0.0,0.0,0.0,0.0,0.0,0.0,0.0,0.0,0.0,0.0,0.0,0.0,0.24,0.0,0.0,0.15,0.0,0.0,0.45,0.0,0.0,0.0,0.0,0.0,0.0,0.0,0.0,0.0,0.0,0.0,0.0,0.0,1323.0,-0.55,733
73795,0.0,0.0,0.0,0.0,0.0,0.0,0.16,0.0,0.0,0.0,0.0,0.0,0.0,0.0,0.0,0.0,0.0,0.0,0.0,0.24,0.0,0.0,0.15,0.0,0.0,0.45,0.0,0.0,0.0,0.0,0.0,0.0,0.0,0.0,0.0,0.0,0.0,0.0,0.0,1373.0,-0.7,733
73796,0.0,0.0,0.0,0.0,0.0,0.0,0.16,0.0,0.0,0.0,0.0,0.0,0.0,0.0,0.0,0.0,0.0,0.0,0.0,0.24,0.0,0.0,0.11,0.0,0.0,0.49,0.0,0.0,0.0,0.0,0.0,0.0,0.0,0.0,0.0,0.0,0.0,0.0,0.0,763.0,8.04,734
73797,0.0,0.0,0.0,0.0,0.0,0.0,0.16,0.0,0.0,0.0,0.0,0.0,0.0,0.0,0.0,0.0,0.0,0.0,0.0,0.24,0.0,0.0,0.11,0.0,0.0,0.49,0.0,0.0,0.0,0.0,0.0,0.0,0.0,0.0,0.0,0.0,0.0,0.0,0.0,773.0,7.56,734
73798,0.0,0.0,0.0,0.0,0.0,0.0,0.16,0.0,0.0,0.0,0.0,0.0,0.0,0.0,0.0,0.0,0.0,0.0,0.0,0.24,0.0,0.0,0.11,0.0,0.0,0.49,0.0,0.0,0.0,0.0,0.0,0.0,0.0,0.0,0.0,0.0,0.0,0.0,0.0,783.0,7.01,734
73799,0.0,0.0,0.0,0.0,0.0,0.0,0.16,0.0,0.0,0.0,0.0,0.0,0.0,0.0,0.0,0.0,0.0,0.0,0.0,0.24,0.0,0.0,0.11,0.0,0.0,0.49,0.0,0.0,0.0,0.0,0.0,0.0,0.0,0.0,0.0,0.0,0.0,0.0,0.0,793.0,6.5,734
73800,0.0,0.0,0.0,0.0,0.0,0.0,0.16,0.0,0.0,0.0,0.0,0.0,0.0,0.0,0.0,0.0,0.0,0.0,0.0,0.24,0.0,0.0,0.11,0.0,0.0,0.49,0.0,0.0,0.0,0.0,0.0,0.0,0.0,0.0,0.0,0.0,0.0,0.0,0.0,803.0,6.0,734
73801,0.0,0.0,0.0,0.0,0.0,0.0,0.16,0.0,0.0,0.0,0.0,0.0,0.0,0.0,0.0,0.0,0.0,0.0,0.0,0.24,0.0,0.0,0.11,0.0,0.0,0.49,0.0,0.0,0.0,0.0,0.0,0.0,0.0,0.0,0.0,0.0,0.0,0.0,0.0,816.0,5.5,734
73802,0.0,0.0,0.0,0.0,0.0,0.0,0.16,0.0,0.0,0.0,0.0,0.0,0.0,0.0,0.0,0.0,0.0,0.0,0.0,0.24,0.0,0.0,0.11,0.0,0.0,0.49,0.0,0.0,0.0,0.0,0.0,0.0,0.0,0.0,0.0,0.0,0.0,0.0,0.0,1023.0,1.67,734
73803,0.0,0.0,0.0,0.0,0.0,0.0,0.16,0.0,0.0,0.0,0.0,0.0,0.0,0.0,0.0,0.0,0.0,0.0,0.0,0.24,0.0,0.0,0.11,0.0,0.0,0.49,0.0,0.0,0.0,0.0,0.0,0.0,0.0,0.0,0.0,0.0,0.0,0.0,0.0,1073.0,1.24,734
73804,0.0,0.0,0.0,0.0,0.0,0.0,0.16,0.0,0.0,0.0,0.0,0.0,0.0,0.0,0.0,0.0,0.0,0.0,0.0,0.24,0.0,0.0,0.11,0.0,0.0,0.49,0.0,0.0,0.0,0.0,0.0,0.0,0.0,0.0,0.0,0.0,0.0,0.0,0.0,1123.0,0.83,734
73805,0.0,0.0,0.0,0.0,0.0,0.0,0.16,0.0,0.0,0.0,0.0,0.0,0.0,0.0,0.0,0.0,0.0,0.0,0.0,0.24,0.0,0.0,0.11,0.0,0.0,0.49,0.0,0.0,0.0,0.0,0.0,0.0,0.0,0.0,0.0,0.0,0.0,0.0,0.0,1173.0,0.54,734
73806,0.0,0.0,0.0,0.0,0.0,0.0,0.16,0.0,0.0,0.0,0.0,0.0,0.0,0.0,0.0,0.0,0.0,0.0,0.0,0.24,0.0,0.0,0.11,0.0,0.0,0.49,0.0,0.0,0.0,0.0,0.0,0.0,0.0,0.0,0.0,0.0,0.0,0.0,0.0,1223.0,0.3,734
73807,0.0,0.0,0.0,0.0,0.0,0.0,0.16,0.0,0.0,0.0,0.0,0.0,0.0,0.0,0.0,0.0,0.0,0.0,0.0,0.24,0.0,0.0,0.11,0.0,0.0,0.49,0.0,0.0,0.0,0.0,0.0,0.0,0.0,0.0,0.0,0.0,0.0,0.0,0.0,1273.0,0.06,734
73808,0.0,0.0,0.0,0.0,0.0,0.0,0.16,0.0,0.0,0.0,0.0,0.0,0.0,0.0,0.0,0.0,0.0,0.0,0.0,0.24,0.0,0.0,0.11,0.0,0.0,0.49,0.0,0.0,0.0,0.0,0.0,0.0,0.0,0.0,0.0,0.0,0.0,0.0,0.0,1323.0,-0.17,734
73809,0.0,0.0,0.0,0.0,0.0,0.0,0.16,0.0,0.0,0.0,0.0,0.0,0.0,0.0,0.0,0.0,0.0,0.0,0.0,0.24,0.0,0.0,0.11,0.0,0.0,0.49,0.0,0.0,0.0,0.0,0.0,0.0,0.0,0.0,0.0,0.0,0.0,0.0,0.0,1373.0,-0.35,734
73823,0.0,0.0,0.0,0.0,0.0,0.0,0.16,0.0,0.0,0.0,0.0,0.05,0.0,0.0,0.0,0.0,0.0,0.0,0.0,0.24,0.0,0.0,0.16,0.0,0.0,0.39,0.0,0.0,0.0,0.0,0.0,0.0,0.0,0.0,0.0,0.0,0.0,0.0,0.0,788.0,7.97,735
73824,0.0,0.0,0.0,0.0,0.0,0.0,0.16,0.0,0.0,0.0,0.0,0.05,0.0,0.0,0.0,0.0,0.0,0.0,0.0,0.24,0.0,0.0,0.16,0.0,0.0,0.39,0.0,0.0,0.0,0.0,0.0,0.0,0.0,0.0,0.0,0.0,0.0,0.0,0.0,796.0,7.51,735
73825,0.0,0.0,0.0,0.0,0.0,0.0,0.16,0.0,0.0,0.0,0.0,0.05,0.0,0.0,0.0,0.0,0.0,0.0,0.0,0.24,0.0,0.0,0.16,0.0,0.0,0.39,0.0,0.0,0.0,0.0,0.0,0.0,0.0,0.0,0.0,0.0,0.0,0.0,0.0,806.0,7.01,735
73826,0.0,0.0,0.0,0.0,0.0,0.0,0.16,0.0,0.0,0.0,0.0,0.05,0.0,0.0,0.0,0.0,0.0,0.0,0.0,0.24,0.0,0.0,0.16,0.0,0.0,0.39,0.0,0.0,0.0,0.0,0.0,0.0,0.0,0.0,0.0,0.0,0.0,0.0,0.0,816.0,6.5,735
73827,0.0,0.0,0.0,0.0,0.0,0.0,0.16,0.0,0.0,0.0,0.0,0.05,0.0,0.0,0.0,0.0,0.0,0.0,0.0,0.24,0.0,0.0,0.16,0.0,0.0,0.39,0.0,0.0,0.0,0.0,0.0,0.0,0.0,0.0,0.0,0.0,0.0,0.0,0.0,826.0,6.0,735
73828,0.0,0.0,0.0,0.0,0.0,0.0,0.16,0.0,0.0,0.0,0.0,0.05,0.0,0.0,0.0,0.0,0.0,0.0,0.0,0.24,0.0,0.0,0.16,0.0,0.0,0.39,0.0,0.0,0.0,0.0,0.0,0.0,0.0,0.0,0.0,0.0,0.0,0.0,0.0,833.0,5.57,735
73829,0.0,0.0,0.0,0.0,0.0,0.0,0.16,0.0,0.0,0.0,0.0,0.05,0.0,0.0,0.0,0.0,0.0,0.0,0.0,0.24,0.0,0.0,0.16,0.0,0.0,0.39,0.0,0.0,0.0,0.0,0.0,0.0,0.0,0.0,0.0,0.0,0.0,0.0,0.0,1173.0,-0.04,735
73830,0.0,0.0,0.0,0.0,0.0,0.0,0.16,0.0,0.0,0.0,0.0,0.05,0.0,0.0,0.0,0.0,0.0,0.0,0.0,0.24,0.0,0.0,0.16,0.0,0.0,0.39,0.0,0.0,0.0,0.0,0.0,0.0,0.0,0.0,0.0,0.0,0.0,0.0,0.0,1198.0,-0.19,735
73831,0.0,0.0,0.0,0.0,0.0,0.0,0.16,0.0,0.0,0.0,0.0,0.05,0.0,0.0,0.0,0.0,0.0,0.0,0.0,0.24,0.0,0.0,0.16,0.0,0.0,0.39,0.0,0.0,0.0,0.0,0.0,0.0,0.0,0.0,0.0,0.0,0.0,0.0,0.0,1249.0,-0.52,735
73832,0.0,0.0,0.0,0.0,0.0,0.0,0.16,0.0,0.0,0.0,0.0,0.05,0.0,0.0,0.0,0.0,0.0,0.0,0.0,0.24,0.0,0.0,0.16,0.0,0.0,0.39,0.0,0.0,0.0,0.0,0.0,0.0,0.0,0.0,0.0,0.0,0.0,0.0,0.0,1273.0,-0.67,735
73833,0.0,0.0,0.0,0.0,0.0,0.0,0.16,0.0,0.0,0.0,0.0,0.05,0.0,0.0,0.0,0.0,0.0,0.0,0.0,0.24,0.0,0.0,0.16,0.0,0.0,0.39,0.0,0.0,0.0,0.0,0.0,0.0,0.0,0.0,0.0,0.0,0.0,0.0,0.0,1323.0,-0.88,735
73834,0.0,0.0,0.0,0.0,0.0,0.0,0.16,0.0,0.0,0.0,0.0,0.05,0.0,0.0,0.0,0.0,0.0,0.0,0.0,0.24,0.0,0.0,0.16,0.0,0.0,0.39,0.0,0.0,0.0,0.0,0.0,0.0,0.0,0.0,0.0,0.0,0.0,0.0,0.0,1373.0,-1.35,735
73835,0.0,0.0,0.0,0.0,0.0,0.0,0.16,0.0,0.0,0.0,0.0,0.05,0.0,0.0,0.0,0.0,0.0,0.0,0.0,0.24,0.0,0.0,0.1,0.0,0.0,0.45,0.0,0.0,0.0,0.0,0.0,0.0,0.0,0.0,0.0,0.0,0.0,0.0,0.0,793.0,8.0,736
73836,0.0,0.0,0.0,0.0,0.0,0.0,0.16,0.0,0.0,0.0,0.0,0.05,0.0,0.0,0.0,0.0,0.0,0.0,0.0,0.24,0.0,0.0,0.1,0.0,0.0,0.45,0.0,0.0,0.0,0.0,0.0,0.0,0.0,0.0,0.0,0.0,0.0,0.0,0.0,803.0,7.51,736
73837,0.0,0.0,0.0,0.0,0.0,0.0,0.16,0.0,0.0,0.0,0.0,0.05,0.0,0.0,0.0,0.0,0.0,0.0,0.0,0.24,0.0,0.0,0.1,0.0,0.0,0.45,0.0,0.0,0.0,0.0,0.0,0.0,0.0,0.0,0.0,0.0,0.0,0.0,0.0,813.0,7.0,736
73838,0.0,0.0,0.0,0.0,0.0,0.0,0.16,0.0,0.0,0.0,0.0,0.05,0.0,0.0,0.0,0.0,0.0,0.0,0.0,0.24,0.0,0.0,0.1,0.0,0.0,0.45,0.0,0.0,0.0,0.0,0.0,0.0,0.0,0.0,0.0,0.0,0.0,0.0,0.0,823.0,6.5,736
73839,0.0,0.0,0.0,0.0,0.0,0.0,0.16,0.0,0.0,0.0,0.0,0.05,0.0,0.0,0.0,0.0,0.0,0.0,0.0,0.24,0.0,0.0,0.1,0.0,0.0,0.45,0.0,0.0,0.0,0.0,0.0,0.0,0.0,0.0,0.0,0.0,0.0,0.0,0.0,833.0,6.0,736
73840,0.0,0.0,0.0,0.0,0.0,0.0,0.16,0.0,0.0,0.0,0.0,0.05,0.0,0.0,0.0,0.0,0.0,0.0,0.0,0.24,0.0,0.0,0.1,0.0,0.0,0.45,0.0,0.0,0.0,0.0,0.0,0.0,0.0,0.0,0.0,0.0,0.0,0.0,0.0,843.0,5.53,736
73841,0.0,0.0,0.0,0.0,0.0,0.0,0.16,0.0,0.0,0.0,0.0,0.05,0.0,0.0,0.0,0.0,0.0,0.0,0.0,0.24,0.0,0.0,0.1,0.0,0.0,0.45,0.0,0.0,0.0,0.0,0.0,0.0,0.0,0.0,0.0,0.0,0.0,0.0,0.0,1123.0,0.73,736
73842,0.0,0.0,0.0,0.0,0.0,0.0,0.16,0.0,0.0,0.0,0.0,0.05,0.0,0.0,0.0,0.0,0.0,0.0,0.0,0.24,0.0,0.0,0.1,0.0,0.0,0.45,0.0,0.0,0.0,0.0,0.0,0.0,0.0,0.0,0.0,0.0,0.0,0.0,0.0,1148.0,0.54,736
73843,0.0,0.0,0.0,0.0,0.0,0.0,0.16,0.0,0.0,0.0,0.0,0.05,0.0,0.0,0.0,0.0,0.0,0.0,0.0,0.24,0.0,0.0,0.1,0.0,0.0,0.45,0.0,0.0,0.0,0.0,0.0,0.0,0.0,0.0,0.0,0.0,0.0,0.0,0.0,1173.0,0.37,736
73844,0.0,0.0,0.0,0.0,0.0,0.0,0.16,0.0,0.0,0.0,0.0,0.05,0.0,0.0,0.0,0.0,0.0,0.0,0.0,0.24,0.0,0.0,0.1,0.0,0.0,0.45,0.0,0.0,0.0,0.0,0.0,0.0,0.0,0.0,0.0,0.0,0.0,0.0,0.0,1199.0,0.22,736
73845,0.0,0.0,0.0,0.0,0.0,0.0,0.16,0.0,0.0,0.0,0.0,0.05,0.0,0.0,0.0,0.0,0.0,0.0,0.0,0.24,0.0,0.0,0.1,0.0,0.0,0.45,0.0,0.0,0.0,0.0,0.0,0.0,0.0,0.0,0.0,0.0,0.0,0.0,0.0,1249.0,-0.06,736
73846,0.0,0.0,0.0,0.0,0.0,0.0,0.16,0.0,0.0,0.0,0.0,0.05,0.0,0.0,0.0,0.0,0.0,0.0,0.0,0.24,0.0,0.0,0.1,0.0,0.0,0.45,0.0,0.0,0.0,0.0,0.0,0.0,0.0,0.0,0.0,0.0,0.0,0.0,0.0,1273.0,-0.21,736
73847,0.0,0.0,0.0,0.0,0.0,0.0,0.16,0.0,0.0,0.0,0.0,0.05,0.0,0.0,0.0,0.0,0.0,0.0,0.0,0.24,0.0,0.0,0.1,0.0,0.0,0.45,0.0,0.0,0.0,0.0,0.0,0.0,0.0,0.0,0.0,0.0,0.0,0.0,0.0,1323.0,-0.45,736
73848,0.0,0.0,0.0,0.0,0.0,0.0,0.16,0.0,0.0,0.0,0.0,0.05,0.0,0.0,0.0,0.0,0.0,0.0,0.0,0.24,0.0,0.0,0.1,0.0,0.0,0.45,0.0,0.0,0.0,0.0,0.0,0.0,0.0,0.0,0.0,0.0,0.0,0.0,0.0,1373.0,-0.64,736
73849,0.0,0.0,0.0,0.0,0.0,0.0,0.16,0.0,0.0,0.0,0.0,0.05,0.0,0.0,0.0,0.0,0.0,0.0,0.0,0.24,0.0,0.0,0.05,0.0,0.0,0.5,0.0,0.0,0.0,0.0,0.0,0.0,0.0,0.0,0.0,0.0,0.0,0.0,0.0,811.0,7.81,737
73850,0.0,0.0,0.0,0.0,0.0,0.0,0.16,0.0,0.0,0.0,0.0,0.05,0.0,0.0,0.0,0.0,0.0,0.0,0.0,0.24,0.0,0.0,0.05,0.0,0.0,0.5,0.0,0.0,0.0,0.0,0.0,0.0,0.0,0.0,0.0,0.0,0.0,0.0,0.0,816.0,7.45,737
73851,0.0,0.0,0.0,0.0,0.0,0.0,0.16,0.0,0.0,0.0,0.0,0.05,0.0,0.0,0.0,0.0,0.0,0.0,0.0,0.24,0.0,0.0,0.05,0.0,0.0,0.5,0.0,0.0,0.0,0.0,0.0,0.0,0.0,0.0,0.0,0.0,0.0,0.0,0.0,826.0,7.02,737
73852,0.0,0.0,0.0,0.0,0.0,0.0,0.16,0.0,0.0,0.0,0.0,0.05,0.0,0.0,0.0,0.0,0.0,0.0,0.0,0.24,0.0,0.0,0.05,0.0,0.0,0.5,0.0,0.0,0.0,0.0,0.0,0.0,0.0,0.0,0.0,0.0,0.0,0.0,0.0,836.0,6.64,737
73853,0.0,0.0,0.0,0.0,0.0,0.0,0.16,0.0,0.0,0.0,0.0,0.05,0.0,0.0,0.0,0.0,0.0,0.0,0.0,0.24,0.0,0.0,0.05,0.0,0.0,0.5,0.0,0.0,0.0,0.0,0.0,0.0,0.0,0.0,0.0,0.0,0.0,0.0,0.0,843.0,6.26,737
73854,0.0,0.0,0.0,0.0,0.0,0.0,0.16,0.0,0.0,0.0,0.0,0.05,0.0,0.0,0.0,0.0,0.0,0.0,0.0,0.24,0.0,0.0,0.05,0.0,0.0,0.5,0.0,0.0,0.0,0.0,0.0,0.0,0.0,0.0,0.0,0.0,0.0,0.0,0.0,853.0,5.96,737
73855,0.0,0.0,0.0,0.0,0.0,0.0,0.16,0.0,0.0,0.0,0.0,0.05,0.0,0.0,0.0,0.0,0.0,0.0,0.0,0.24,0.0,0.0,0.05,0.0,0.0,0.5,0.0,0.0,0.0,0.0,0.0,0.0,0.0,0.0,0.0,0.0,0.0,0.0,0.0,858.0,5.7,737
73856,0.0,0.0,0.0,0.0,0.0,0.0,0.16,0.0,0.0,0.0,0.0,0.05,0.0,0.0,0.0,0.0,0.0,0.0,0.0,0.24,0.0,0.0,0.05,0.0,0.0,0.5,0.0,0.0,0.0,0.0,0.0,0.0,0.0,0.0,0.0,0.0,0.0,0.0,0.0,1049.0,2.02,737
73857,0.0,0.0,0.0,0.0,0.0,0.0,0.16,0.0,0.0,0.0,0.0,0.05,0.0,0.0,0.0,0.0,0.0,0.0,0.0,0.24,0.0,0.0,0.05,0.0,0.0,0.5,0.0,0.0,0.0,0.0,0.0,0.0,0.0,0.0,0.0,0.0,0.0,0.0,0.0,1098.0,1.48,737
73858,0.0,0.0,0.0,0.0,0.0,0.0,0.16,0.0,0.0,0.0,0.0,0.05,0.0,0.0,0.0,0.0,0.0,0.0,0.0,0.24,0.0,0.0,0.05,0.0,0.0,0.5,0.0,0.0,0.0,0.0,0.0,0.0,0.0,0.0,0.0,0.0,0.0,0.0,0.0,1149.0,1.05,737
73859,0.0,0.0,0.0,0.0,0.0,0.0,0.16,0.0,0.0,0.0,0.0,0.05,0.0,0.0,0.0,0.0,0.0,0.0,0.0,0.24,0.0,0.0,0.05,0.0,0.0,0.5,0.0,0.0,0.0,0.0,0.0,0.0,0.0,0.0,0.0,0.0,0.0,0.0,0.0,1199.0,0.69,737
73860,0.0,0.0,0.0,0.0,0.0,0.0,0.16,0.0,0.0,0.0,0.0,0.05,0.0,0.0,0.0,0.0,0.0,0.0,0.0,0.24,0.0,0.0,0.05,0.0,0.0,0.5,0.0,0.0,0.0,0.0,0.0,0.0,0.0,0.0,0.0,0.0,0.0,0.0,0.0,1249.0,0.42,737
73861,0.0,0.0,0.0,0.0,0.0,0.0,0.16,0.0,0.0,0.0,0.0,0.05,0.0,0.0,0.0,0.0,0.0,0.0,0.0,0.24,0.0,0.0,0.05,0.0,0.0,0.5,0.0,0.0,0.0,0.0,0.0,0.0,0.0,0.0,0.0,0.0,0.0,0.0,0.0,1323.0,0.03,737
73862,0.0,0.0,0.0,0.0,0.0,0.0,0.16,0.0,0.0,0.0,0.0,0.05,0.0,0.0,0.0,0.0,0.0,0.0,0.0,0.24,0.0,0.0,0.05,0.0,0.0,0.5,0.0,0.0,0.0,0.0,0.0,0.0,0.0,0.0,0.0,0.0,0.0,0.0,0.0,1373.0,-0.15,737
73863,0.0,0.0,0.0,0.0,0.0,0.0,0.16,0.0,0.0,0.0,0.0,0.05,0.0,0.0,0.0,0.0,0.0,0.0,0.0,0.24,0.0,0.0,0.0,0.0,0.0,0.54,0.0,0.0,0.0,0.0,0.0,0.0,0.0,0.0,0.0,0.0,0.0,0.0,0.0,831.0,7.94,738
73864,0.0,0.0,0.0,0.0,0.0,0.0,0.16,0.0,0.0,0.0,0.0,0.05,0.0,0.0,0.0,0.0,0.0,0.0,0.0,0.24,0.0,0.0,0.0,0.0,0.0,0.54,0.0,0.0,0.0,0.0,0.0,0.0,0.0,0.0,0.0,0.0,0.0,0.0,0.0,841.0,7.53,738
73865,0.0,0.0,0.0,0.0,0.0,0.0,0.16,0.0,0.0,0.0,0.0,0.05,0.0,0.0,0.0,0.0,0.0,0.0,0.0,0.24,0.0,0.0,0.0,0.0,0.0,0.54,0.0,0.0,0.0,0.0,0.0,0.0,0.0,0.0,0.0,0.0,0.0,0.0,0.0,851.0,7.14,738
73866,0.0,0.0,0.0,0.0,0.0,0.0,0.16,0.0,0.0,0.0,0.0,0.05,0.0,0.0,0.0,0.0,0.0,0.0,0.0,0.24,0.0,0.0,0.0,0.0,0.0,0.54,0.0,0.0,0.0,0.0,0.0,0.0,0.0,0.0,0.0,0.0,0.0,0.0,0.0,858.0,6.83,738
73867,0.0,0.0,0.0,0.0,0.0,0.0,0.16,0.0,0.0,0.0,0.0,0.05,0.0,0.0,0.0,0.0,0.0,0.0,0.0,0.24,0.0,0.0,0.0,0.0,0.0,0.54,0.0,0.0,0.0,0.0,0.0,0.0,0.0,0.0,0.0,0.0,0.0,0.0,0.0,866.0,6.51,738
73868,0.0,0.0,0.0,0.0,0.0,0.0,0.16,0.0,0.0,0.0,0.0,0.05,0.0,0.0,0.0,0.0,0.0,0.0,0.0,0.24,0.0,0.0,0.0,0.0,0.0,0.54,0.0,0.0,0.0,0.0,0.0,0.0,0.0,0.0,0.0,0.0,0.0,0.0,0.0,873.0,6.22,738
73869,0.0,0.0,0.0,0.0,0.0,0.0,0.16,0.0,0.0,0.0,0.0,0.05,0.0,0.0,0.0,0.0,0.0,0.0,0.0,0.24,0.0,0.0,0.0,0.0,0.0,0.54,0.0,0.0,0.0,0.0,0.0,0.0,0.0,0.0,0.0,0.0,0.0,0.0,0.0,883.0,5.89,738
73870,0.0,0.0,0.0,0.0,0.0,0.0,0.16,0.0,0.0,0.0,0.0,0.05,0.0,0.0,0.0,0.0,0.0,0.0,0.0,0.24,0.0,0.0,0.0,0.0,0.0,0.54,0.0,0.0,0.0,0.0,0.0,0.0,0.0,0.0,0.0,0.0,0.0,0.0,0.0,1173.0,1.52,738
73871,0.0,0.0,0.0,0.0,0.0,0.0,0.16,0.0,0.0,0.0,0.0,0.05,0.0,0.0,0.0,0.0,0.0,0.0,0.0,0.24,0.0,0.0,0.0,0.0,0.0,0.54,0.0,0.0,0.0,0.0,0.0,0.0,0.0,0.0,0.0,0.0,0.0,0.0,0.0,1225.0,1.13,738
73872,0.0,0.0,0.0,0.0,0.0,0.0,0.16,0.0,0.0,0.0,0.0,0.05,0.0,0.0,0.0,0.0,0.0,0.0,0.0,0.24,0.0,0.0,0.0,0.0,0.0,0.54,0.0,0.0,0.0,0.0,0.0,0.0,0.0,0.0,0.0,0.0,0.0,0.0,0.0,1273.0,0.82,738
73873,0.0,0.0,0.0,0.0,0.0,0.0,0.16,0.0,0.0,0.0,0.0,0.05,0.0,0.0,0.0,0.0,0.0,0.0,0.0,0.24,0.0,0.0,0.0,0.0,0.0,0.54,0.0,0.0,0.0,0.0,0.0,0.0,0.0,0.0,0.0,0.0,0.0,0.0,0.0,1323.0,0.55,738
73874,0.0,0.0,0.0,0.0,0.0,0.0,0.16,0.0,0.0,0.0,0.0,0.05,0.0,0.0,0.0,0.0,0.0,0.0,0.0,0.24,0.0,0.0,0.0,0.0,0.0,0.54,0.0,0.0,0.0,0.0,0.0,0.0,0.0,0.0,0.0,0.0,0.0,0.0,0.0,1373.0,0.31,738
73980,0.0,0.0,0.0,0.0,0.0,0.0,0.0,0.0,0.0,0.0,0.0,0.0,0.0,0.0,0.0,0.0,0.0,0.0,0.33,0.0,0.0,0.0,0.0,0.0,0.0,0.0,0.0,0.0,0.0,0.66,0.0,0.0,0.0,0.0,0.0,0.0,0.0,0.0,0.0,761.0,11.5,739
73981,0.0,0.0,0.0,0.0,0.0,0.0,0.0,0.0,0.0,0.0,0.0,0.0,0.0,0.0,0.0,0.0,0.0,0.0,0.33,0.0,0.0,0.0,0.0,0.0,0.0,0.0,0.0,0.0,0.0,0.66,0.0,0.0,0.0,0.0,0.0,0.0,0.0,0.0,0.0,770.0,10.3,739
73982,0.0,0.0,0.0,0.0,0.0,0.0,0.0,0.0,0.0,0.0,0.0,0.0,0.0,0.0,0.0,0.0,0.0,0.0,0.33,0.0,0.0,0.0,0.0,0.0,0.0,0.0,0.0,0.0,0.0,0.66,0.0,0.0,0.0,0.0,0.0,0.0,0.0,0.0,0.0,803.0,8.7,739
73983,0.0,0.0,0.0,0.0,0.0,0.0,0.0,0.0,0.0,0.0,0.0,0.0,0.0,0.0,0.0,0.0,0.0,0.0,0.33,0.0,0.0,0.0,0.0,0.0,0.0,0.0,0.0,0.0,0.0,0.66,0.0,0.0,0.0,0.0,0.0,0.0,0.0,0.0,0.0,829.0,7.8999999999999995,739
73984,0.0,0.0,0.0,0.0,0.0,0.0,0.0,0.0,0.0,0.0,0.0,0.0,0.0,0.0,0.0,0.0,0.0,0.0,0.33,0.0,0.0,0.0,0.0,0.0,0.0,0.0,0.0,0.0,0.0,0.66,0.0,0.0,0.0,0.0,0.0,0.0,0.0,0.0,0.0,851.0,6.9,739
73985,0.0,0.0,0.0,0.0,0.0,0.0,0.0,0.0,0.0,0.0,0.0,0.0,0.0,0.0,0.0,0.0,0.0,0.0,0.33,0.0,0.0,0.0,0.0,0.0,0.0,0.0,0.0,0.0,0.0,0.66,0.0,0.0,0.0,0.0,0.0,0.0,0.0,0.0,0.0,875.0,6.2,739
73986,0.0,0.0,0.0,0.0,0.0,0.0,0.0,0.0,0.0,0.0,0.0,0.0,0.0,0.0,0.0,0.0,0.0,0.0,0.33,0.0,0.0,0.0,0.0,0.0,0.0,0.0,0.0,0.0,0.0,0.66,0.0,0.0,0.0,0.0,0.0,0.0,0.0,0.0,0.0,901.0,5.6,739
73987,0.0,0.0,0.0,0.0,0.0,0.0,0.0,0.0,0.0,0.0,0.0,0.0,0.0,0.0,0.0,0.0,0.0,0.0,0.33,0.0,0.0,0.0,0.0,0.0,0.0,0.0,0.0,0.0,0.0,0.66,0.0,0.0,0.0,0.0,0.0,0.0,0.0,0.0,0.0,925.0,5.1,739
73988,0.0,0.0,0.0,0.0,0.0,0.0,0.0,0.0,0.0,0.0,0.0,0.0,0.0,0.0,0.0,0.0,0.0,0.0,0.33,0.0,0.0,0.0,0.0,0.0,0.0,0.0,0.0,0.0,0.0,0.66,0.0,0.0,0.0,0.0,0.0,0.0,0.0,0.0,0.0,949.0,4.7,739
73989,0.0,0.0,0.0,0.0,0.0,0.0,0.0,0.0,0.0,0.0,0.0,0.0,0.0,0.0,0.0,0.0,0.0,0.0,0.33,0.0,0.0,0.0,0.0,0.0,0.0,0.0,0.0,0.0,0.0,0.66,0.0,0.0,0.0,0.0,0.0,0.0,0.0,0.0,0.0,973.0,4.2,739
76716,0.0,0.0,0.0,0.0,0.0,0.0,0.0,0.0,0.0,0.0,0.0,0.0,0.0,0.0,0.0,0.0,0.0,0.0,0.33,0.0,0.0,0.0,0.0,0.0,0.0,0.0,0.0,0.0,0.0,0.66,0.0,0.0,0.0,0.0,0.0,0.0,0.0,0.0,0.0,755.0,11.9,739
76717,0.0,0.0,0.0,0.0,0.0,0.0,0.0,0.0,0.0,0.0,0.0,0.0,0.0,0.0,0.0,0.0,0.0,0.0,0.33,0.0,0.0,0.0,0.0,0.0,0.0,0.0,0.0,0.0,0.0,0.66,0.0,0.0,0.0,0.0,0.0,0.0,0.0,0.0,0.0,771.0,10.8,739
76718,0.0,0.0,0.0,0.0,0.0,0.0,0.0,0.0,0.0,0.0,0.0,0.0,0.0,0.0,0.0,0.0,0.0,0.0,0.33,0.0,0.0,0.0,0.0,0.0,0.0,0.0,0.0,0.0,0.0,0.66,0.0,0.0,0.0,0.0,0.0,0.0,0.0,0.0,0.0,790.0,9.7,739
76719,0.0,0.0,0.0,0.0,0.0,0.0,0.0,0.0,0.0,0.0,0.0,0.0,0.0,0.0,0.0,0.0,0.0,0.0,0.33,0.0,0.0,0.0,0.0,0.0,0.0,0.0,0.0,0.0,0.0,0.66,0.0,0.0,0.0,0.0,0.0,0.0,0.0,0.0,0.0,810.0,8.8,739
76720,0.0,0.0,0.0,0.0,0.0,0.0,0.0,0.0,0.0,0.0,0.0,0.0,0.0,0.0,0.0,0.0,0.0,0.0,0.33,0.0,0.0,0.0,0.0,0.0,0.0,0.0,0.0,0.0,0.0,0.66,0.0,0.0,0.0,0.0,0.0,0.0,0.0,0.0,0.0,1239.0,1.9,739
76721,0.0,0.0,0.0,0.0,0.0,0.0,0.0,0.0,0.0,0.0,0.0,0.0,0.0,0.0,0.0,0.0,0.0,0.0,0.33,0.0,0.0,0.0,0.0,0.0,0.0,0.0,0.0,0.0,0.0,0.66,0.0,0.0,0.0,0.0,0.0,0.0,0.0,0.0,0.0,1384.0,1.2000000000000002,739
76722,0.0,0.0,0.0,0.0,0.0,0.0,0.0,0.0,0.0,0.0,0.0,0.0,0.0,0.0,0.0,0.0,0.0,0.0,0.33,0.0,0.0,0.0,0.0,0.0,0.0,0.0,0.0,0.0,0.0,0.66,0.0,0.0,0.0,0.0,0.0,0.0,0.0,0.0,0.0,1517.0,0.6000000000000001,739
76723,0.0,0.0,0.0,0.0,0.0,0.0,0.0,0.0,0.0,0.0,0.0,0.0,0.0,0.0,0.0,0.0,0.0,0.0,0.33,0.0,0.0,0.0,0.0,0.0,0.0,0.0,0.0,0.0,0.0,0.66,0.0,0.0,0.0,0.0,0.0,0.0,0.0,0.0,0.0,1572.0,0.3999999999999999,739
76724,0.0,0.0,0.0,0.0,0.0,0.0,0.0,0.0,0.0,0.0,0.0,0.0,0.0,0.0,0.0,0.0,0.0,0.0,0.33,0.0,0.0,0.0,0.0,0.0,0.0,0.0,0.0,0.0,0.0,0.66,0.0,0.0,0.0,0.0,0.0,0.0,0.0,0.0,0.0,752.0,11.9,739
76725,0.0,0.0,0.0,0.0,0.0,0.0,0.0,0.0,0.0,0.0,0.0,0.0,0.0,0.0,0.0,0.0,0.0,0.0,0.33,0.0,0.0,0.0,0.0,0.0,0.0,0.0,0.0,0.0,0.0,0.66,0.0,0.0,0.0,0.0,0.0,0.0,0.0,0.0,0.0,764.0,11.1,739
76726,0.0,0.0,0.0,0.0,0.0,0.0,0.0,0.0,0.0,0.0,0.0,0.0,0.0,0.0,0.0,0.0,0.0,0.0,0.33,0.0,0.0,0.0,0.0,0.0,0.0,0.0,0.0,0.0,0.0,0.66,0.0,0.0,0.0,0.0,0.0,0.0,0.0,0.0,0.0,779.0,10.1,739
76727,0.0,0.0,0.0,0.0,0.0,0.0,0.0,0.0,0.0,0.0,0.0,0.0,0.0,0.0,0.0,0.0,0.0,0.0,0.33,0.0,0.0,0.0,0.0,0.0,0.0,0.0,0.0,0.0,0.0,0.66,0.0,0.0,0.0,0.0,0.0,0.0,0.0,0.0,0.0,797.0,9.2,739
76728,0.0,0.0,0.0,0.0,0.0,0.0,0.0,0.0,0.0,0.0,0.0,0.0,0.0,0.0,0.0,0.0,0.0,0.0,0.33,0.0,0.0,0.0,0.0,0.0,0.0,0.0,0.0,0.0,0.0,0.66,0.0,0.0,0.0,0.0,0.0,0.0,0.0,0.0,0.0,813.0,8.6,739
76729,0.0,0.0,0.0,0.0,0.0,0.0,0.0,0.0,0.0,0.0,0.0,0.0,0.0,0.0,0.0,0.0,0.0,0.0,0.33,0.0,0.0,0.0,0.0,0.0,0.0,0.0,0.0,0.0,0.0,0.66,0.0,0.0,0.0,0.0,0.0,0.0,0.0,0.0,0.0,825.0,8.1,739
76730,0.0,0.0,0.0,0.0,0.0,0.0,0.0,0.0,0.0,0.0,0.0,0.0,0.0,0.0,0.0,0.0,0.0,0.0,0.33,0.0,0.0,0.0,0.0,0.0,0.0,0.0,0.0,0.0,0.0,0.66,0.0,0.0,0.0,0.0,0.0,0.0,0.0,0.0,0.0,1209.0,1.9,739
76731,0.0,0.0,0.0,0.0,0.0,0.0,0.0,0.0,0.0,0.0,0.0,0.0,0.0,0.0,0.0,0.0,0.0,0.0,0.33,0.0,0.0,0.0,0.0,0.0,0.0,0.0,0.0,0.0,0.0,0.66,0.0,0.0,0.0,0.0,0.0,0.0,0.0,0.0,0.0,1331.0,1.1,739
76732,0.0,0.0,0.0,0.0,0.0,0.0,0.0,0.0,0.0,0.0,0.0,0.0,0.0,0.0,0.0,0.0,0.0,0.0,0.33,0.0,0.0,0.0,0.0,0.0,0.0,0.0,0.0,0.0,0.0,0.66,0.0,0.0,0.0,0.0,0.0,0.0,0.0,0.0,0.0,1480.0,0.6000000000000001,739
76733,0.0,0.0,0.0,0.0,0.0,0.0,0.0,0.0,0.0,0.0,0.0,0.0,0.0,0.0,0.0,0.0,0.0,0.0,0.33,0.0,0.0,0.0,0.0,0.0,0.0,0.0,0.0,0.0,0.0,0.66,0.0,0.0,0.0,0.0,0.0,0.0,0.0,0.0,0.0,1570.0,0.30000000000000004,739
76281,0.0,0.0,0.0,0.0,0.0,0.0,0.23,0.0,0.0,0.0,0.0,0.01,0.0,0.0,0.0,0.0,0.08,0.0,0.0,0.0,0.0,0.0,0.0,0.0,0.0,0.0,0.0,0.0,0.0,0.68,0.0,0.0,0.0,0.0,0.0,0.0,0.0,0.0,0.0,981.0,11.6,740
