Repository: R3sten/glass_dynamics

# GlassDynamics: Ridge Regression for Glass Viscosity Prediction

## Bachelor's thesis in physics

### Università degli Studi di Trieste

The main goal of this project is to develop a reliable and interpretable predictive model for glass viscosity, moving beyond "black-box" machine learning to provide physically meaningful insights for materials science applications.


This repository implements a workflow that bridges the gap between empirical models and modern data science techniques.

File: data/viscosity_raw_data.csv (part 75 of 81)
,Al2O3,As2O3,B2O3,BaO,BeO,Bi2O3,CaO,CdO,CoO,Cs2O,CuO,Fe2O3,FeO,Ga2O3,GeO2,HfO2,K2O,La2O3,Li2O,MgO,MnO,MoO3,Na2O,Nb2O5,NiO,P2O5,PbO,Rb2O,Sb2O3,SiO2,SrO,Ta2O5,TeO2,TiO2,Tl2O,WO3,Y2O3,ZnO,ZrO2,T,log_visc,ID
76282,0.0,0.0,0.0,0.0,0.0,0.0,0.23,0.0,0.0,0.0,0.0,0.01,0.0,0.0,0.0,0.0,0.08,0.0,0.0,0.0,0.0,0.0,0.0,0.0,0.0,0.0,0.0,0.0,0.0,0.68,0.0,0.0,0.0,0.0,0.0,0.0,0.0,0.0,0.0,995.0,11.1,740
76283,0.0,0.0,0.0,0.0,0.0,0.0,0.23,0.0,0.0,0.0,0.0,0.01,0.0,0.0,0.0,0.0,0.08,0.0,0.0,0.0,0.0,0.0,0.0,0.0,0.0,0.0,0.0,0.0,0.0,0.68,0.0,0.0,0.0,0.0,0.0,0.0,0.0,0.0,0.0,1011.0,10.4,740
76284,0.0,0.0,0.0,0.0,0.0,0.0,0.23,0.0,0.0,0.0,0.0,0.01,0.0,0.0,0.0,0.0,0.08,0.0,0.0,0.0,0.0,0.0,0.0,0.0,0.0,0.0,0.0,0.0,0.0,0.68,0.0,0.0,0.0,0.0,0.0,0.0,0.0,0.0,0.0,1029.0,10.0,740
76285,0.0,0.0,0.0,0.0,0.0,0.0,0.23,0.0,0.0,0.0,0.0,0.01,0.0,0.0,0.0,0.0,0.08,0.0,0.0,0.0,0.0,0.0,0.0,0.0,0.0,0.0,0.0,0.0,0.0,0.68,0.0,0.0,0.0,0.0,0.0,0.0,0.0,0.0,0.0,1612.0,1.7,740
76286,0.0,0.0,0.0,0.0,0.0,0.0,0.23,0.0,0.0,0.0,0.0,0.01,0.0,0.0,0.0,0.0,0.08,0.0,0.0,0.0,0.0,0.0,0.0,0.0,0.0,0.0,0.0,0.0,0.0,0.68,0.0,0.0,0.0,0.0,0.0,0.0,0.0,0.0,0.0,1674.0,1.3,740
76287,0.0,0.0,0.0,0.0,0.0,0.0,0.23,0.0,0.0,0.0,0.0,0.01,0.0,0.0,0.0,0.0,0.08,0.0,0.0,0.0,0.0,0.0,0.0,0.0,0.0,0.0,0.0,0.0,0.0,0.68,0.0,0.0,0.0,0.0,0.0,0.0,0.0,0.0,0.0,1756.0,0.9,740
76288,0.0,0.0,0.0,0.0,0.0,0.0,0.23,0.0,0.0,0.0,0.0,0.01,0.0,0.0,0.0,0.0,0.08,0.0,0.0,0.0,0.0,0.0,0.0,0.0,0.0,0.0,0.0,0.0,0.0,0.68,0.0,0.0,0.0,0.0,0.0,0.0,0.0,0.0,0.0,1816.0,0.6,740
76289,0.0,0.0,0.0,0.0,0.0,0.0,0.23,0.0,0.0,0.0,0.0,0.01,0.0,0.0,0.0,0.0,0.0,0.0,0.0,0.0,0.0,0.0,0.0,0.0,0.0,0.0,0.0,0.08,0.0,0.68,0.0,0.0,0.0,0.0,0.0,0.0,0.0,0.0,0.0,996.0,12.0,741
76290,0.0,0.0,0.0,0.0,0.0,0.0,0.23,0.0,0.0,0.0,0.0,0.01,0.0,0.0,0.0,0.0,0.0,0.0,0.0,0.0,0.0,0.0,0.0,0.0,0.0,0.0,0.0,0.08,0.0,0.68,0.0,0.0,0.0,0.0,0.0,0.0,0.0,0.0,0.0,1015.0,11.2,741
76291,0.0,0.0,0.0,0.0,0.0,0.0,0.23,0.0,0.0,0.0,0.0,0.01,0.0,0.0,0.0,0.0,0.0,0.0,0.0,0.0,0.0,0.0,0.0,0.0,0.0,0.0,0.0,0.08,0.0,0.68,0.0,0.0,0.0,0.0,0.0,0.0,0.0,0.0,0.0,1031.0,10.7,741
76292,0.0,0.0,0.0,0.0,0.0,0.0,0.23,0.0,0.0,0.0,0.0,0.01,0.0,0.0,0.0,0.0,0.0,0.0,0.0,0.0,0.0,0.0,0.0,0.0,0.0,0.0,0.0,0.08,0.0,0.68,0.0,0.0,0.0,0.0,0.0,0.0,0.0,0.0,0.0,1050.0,10.1,741
76293,0.0,0.0,0.0,0.0,0.0,0.0,0.23,0.0,0.0,0.0,0.0,0.01,0.0,0.0,0.0,0.0,0.0,0.0,0.0,0.0,0.0,0.0,0.0,0.0,0.0,0.0,0.0,0.08,0.0,0.68,0.0,0.0,0.0,0.0,0.0,0.0,0.0,0.0,0.0,1066.0,9.7,741
76294,0.0,0.0,0.0,0.0,0.0,0.0,0.23,0.0,0.0,0.0,0.0,0.01,0.0,0.0,0.0,0.0,0.0,0.0,0.0,0.0,0.0,0.0,0.0,0.0,0.0,0.0,0.0,0.08,0.0,0.68,0.0,0.0,0.0,0.0,0.0,0.0,0.0,0.0,0.0,1611.0,2.1,741
76295,0.0,0.0,0.0,0.0,0.0,0.0,0.23,0.0,0.0,0.0,0.0,0.01,0.0,0.0,0.0,0.0,0.0,0.0,0.0,0.0,0.0,0.0,0.0,0.0,0.0,0.0,0.0,0.08,0.0,0.68,0.0,0.0,0.0,0.0,0.0,0.0,0.0,0.0,0.0,1655.0,1.8,741
76296,0.0,0.0,0.0,0.0,0.0,0.0,0.23,0.0,0.0,0.0,0.0,0.01,0.0,0.0,0.0,0.0,0.0,0.0,0.0,0.0,0.0,0.0,0.0,0.0,0.0,0.0,0.0,0.08,0.0,0.68,0.0,0.0,0.0,0.0,0.0,0.0,0.0,0.0,0.0,1702.0,1.5,741
76297,0.0,0.0,0.0,0.0,0.0,0.0,0.23,0.0,0.0,0.0,0.0,0.01,0.0,0.0,0.0,0.0,0.0,0.0,0.0,0.0,0.0,0.0,0.0,0.0,0.0,0.0,0.0,0.08,0.0,0.68,0.0,0.0,0.0,0.0,0.0,0.0,0.0,0.0,0.0,1741.0,1.3,741
76298,0.0,0.0,0.0,0.0,0.0,0.0,0.23,0.0,0.0,0.0,0.0,0.01,0.0,0.0,0.0,0.0,0.0,0.0,0.0,0.0,0.0,0.0,0.0,0.0,0.0,0.0,0.0,0.08,0.0,0.68,0.0,0.0,0.0,0.0,0.0,0.0,0.0,0.0,0.0,1782.0,1.1,741
76299,0.0,0.0,0.0,0.0,0.0,0.0,0.23,0.0,0.0,0.0,0.0,0.01,0.0,0.0,0.0,0.0,0.0,0.0,0.0,0.0,0.0,0.0,0.0,0.0,0.0,0.0,0.0,0.08,0.0,0.68,0.0,0.0,0.0,0.0,0.0,0.0,0.0,0.0,0.0,1815.0,0.9,741
76300,0.0,0.0,0.0,0.0,0.0,0.0,0.23,0.0,0.0,0.08,0.0,0.01,0.0,0.0,0.0,0.0,0.0,0.0,0.0,0.0,0.0,0.0,0.0,0.0,0.0,0.0,0.0,0.0,0.0,0.68,0.0,0.0,0.0,0.0,0.0,0.0,0.0,0.0,0.0,1019.0,12.0,742
76301,0.0,0.0,0.0,0.0,0.0,0.0,0.23,0.0,0.0,0.08,0.0,0.01,0.0,0.0,0.0,0.0,0.0,0.0,0.0,0.0,0.0,0.0,0.0,0.0,0.0,0.0,0.0,0.0,0.0,0.68,0.0,0.0,0.0,0.0,0.0,0.0,0.0,0.0,0.0,1032.0,11.6,742
76302,0.0,0.0,0.0,0.0,0.0,0.0,0.23,0.0,0.0,0.08,0.0,0.01,0.0,0.0,0.0,0.0,0.0,0.0,0.0,0.0,0.0,0.0,0.0,0.0,0.0,0.0,0.0,0.0,0.0,0.68,0.0,0.0,0.0,0.0,0.0,0.0,0.0,0.0,0.0,1056.0,11.0,742
76303,0.0,0.0,0.0,0.0,0.0,0.0,0.23,0.0,0.0,0.08,0.0,0.01,0.0,0.0,0.0,0.0,0.0,0.0,0.0,0.0,0.0,0.0,0.0,0.0,0.0,0.0,0.0,0.0,0.0,0.68,0.0,0.0,0.0,0.0,0.0,0.0,0.0,0.0,0.0,1078.0,10.1,742
76304,0.0,0.0,0.0,0.0,0.0,0.0,0.23,0.0,0.0,0.08,0.0,0.01,0.0,0.0,0.0,0.0,0.0,0.0,0.0,0.0,0.0,0.0,0.0,0.0,0.0,0.0,0.0,0.0,0.0,0.68,0.0,0.0,0.0,0.0,0.0,0.0,0.0,0.0,0.0,1102.0,9.6,742
76305,0.0,0.0,0.0,0.0,0.0,0.0,0.23,0.0,0.0,0.08,0.0,0.01,0.0,0.0,0.0,0.0,0.0,0.0,0.0,0.0,0.0,0.0,0.0,0.0,0.0,0.0,0.0,0.0,0.0,0.68,0.0,0.0,0.0,0.0,0.0,0.0,0.0,0.0,0.0,1613.0,2.5,742
76306,0.0,0.0,0.0,0.0,0.0,0.0,0.23,0.0,0.0,0.08,0.0,0.01,0.0,0.0,0.0,0.0,0.0,0.0,0.0,0.0,0.0,0.0,0.0,0.0,0.0,0.0,0.0,0.0,0.0,0.68,0.0,0.0,0.0,0.0,0.0,0.0,0.0,0.0,0.0,1696.0,1.9,742
76307,0.0,0.0,0.0,0.0,0.0,0.0,0.23,0.0,0.0,0.08,0.0,0.01,0.0,0.0,0.0,0.0,0.0,0.0,0.0,0.0,0.0,0.0,0.0,0.0,0.0,0.0,0.0,0.0,0.0,0.68,0.0,0.0,0.0,0.0,0.0,0.0,0.0,0.0,0.0,1758.0,1.6,742
76308,0.0,0.0,0.0,0.0,0.0,0.0,0.23,0.0,0.0,0.08,0.0,0.01,0.0,0.0,0.0,0.0,0.0,0.0,0.0,0.0,0.0,0.0,0.0,0.0,0.0,0.0,0.0,0.0,0.0,0.68,0.0,0.0,0.0,0.0,0.0,0.0,0.0,0.0,0.0,1815.0,1.3,742
76614,0.0,0.0,0.0,0.0,0.0,0.0,0.0,0.0,0.0,0.0,0.0,0.0,0.0,0.0,0.0,0.0,0.0,0.0,0.15,0.0,0.0,0.0,0.0,0.0,0.0,0.5,0.0,0.0,0.0,0.0,0.0,0.0,0.0,0.0,0.0,0.0,0.0,0.35,0.0,595.0,11.9,743
76615,0.0,0.0,0.0,0.0,0.0,0.0,0.0,0.0,0.0,0.0,0.0,0.0,0.0,0.0,0.0,0.0,0.0,0.0,0.15,0.0,0.0,0.0,0.0,0.0,0.0,0.5,0.0,0.0,0.0,0.0,0.0,0.0,0.0,0.0,0.0,0.0,0.0,0.35,0.0,600.0,10.8,743
76616,0.0,0.0,0.0,0.0,0.0,0.0,0.0,0.0,0.0,0.0,0.0,0.0,0.0,0.0,0.0,0.0,0.0,0.0,0.15,0.0,0.0,0.0,0.0,0.0,0.0,0.5,0.0,0.0,0.0,0.0,0.0,0.0,0.0,0.0,0.0,0.0,0.0,0.35,0.0,620.0,9.1,743
76617,0.0,0.0,0.0,0.0,0.0,0.0,0.0,0.0,0.0,0.0,0.0,0.0,0.0,0.0,0.0,0.0,0.0,0.0,0.15,0.0,0.0,0.0,0.0,0.0,0.0,0.5,0.0,0.0,0.0,0.0,0.0,0.0,0.0,0.0,0.0,0.0,0.0,0.35,0.0,663.0,7.0,743
76618,0.0,0.0,0.0,0.0,0.0,0.0,0.0,0.0,0.0,0.0,0.0,0.0,0.0,0.0,0.0,0.0,0.0,0.0,0.15,0.0,0.0,0.0,0.0,0.0,0.0,0.5,0.0,0.0,0.0,0.0,0.0,0.0,0.0,0.0,0.0,0.0,0.0,0.35,0.0,708.0,5.5,743
76619,0.0,0.0,0.0,0.0,0.0,0.0,0.0,0.0,0.0,0.0,0.0,0.0,0.0,0.0,0.0,0.0,0.0,0.0,0.15,0.0,0.0,0.0,0.0,0.0,0.0,0.5,0.0,0.0,0.0,0.0,0.0,0.0,0.0,0.0,0.0,0.0,0.0,0.35,0.0,773.0,4.8,743
76620,0.0,0.0,0.0,0.0,0.0,0.0,0.0,0.0,0.0,0.0,0.0,0.0,0.0,0.0,0.0,0.0,0.0,0.0,0.15,0.0,0.0,0.0,0.0,0.0,0.0,0.5,0.0,0.0,0.0,0.0,0.0,0.0,0.0,0.0,0.0,0.0,0.0,0.35,0.0,823.0,2.9,743
76621,0.0,0.0,0.0,0.0,0.0,0.0,0.0,0.0,0.0,0.0,0.0,0.0,0.0,0.0,0.0,0.0,0.0,0.0,0.15,0.0,0.0,0.0,0.0,0.0,0.0,0.5,0.0,0.0,0.0,0.0,0.0,0.0,0.0,0.0,0.0,0.0,0.0,0.35,0.0,849.0,3.5,743
76622,0.0,0.0,0.0,0.0,0.0,0.0,0.0,0.0,0.0,0.0,0.0,0.0,0.0,0.0,0.0,0.0,0.0,0.0,0.15,0.0,0.0,0.0,0.0,0.0,0.0,0.5,0.0,0.0,0.0,0.0,0.0,0.0,0.0,0.0,0.0,0.0,0.0,0.35,0.0,873.0,2.2,743
76623,0.0,0.0,0.0,0.0,0.0,0.0,0.0,0.0,0.0,0.0,0.0,0.0,0.0,0.0,0.0,0.0,0.0,0.0,0.15,0.0,0.0,0.0,0.0,0.0,0.0,0.5,0.0,0.0,0.0,0.0,0.0,0.0,0.0,0.0,0.0,0.0,0.0,0.35,0.0,975.0,1.4,743
76624,0.0,0.0,0.0,0.0,0.0,0.0,0.0,0.0,0.0,0.0,0.0,0.0,0.0,0.0,0.0,0.0,0.0,0.0,0.15,0.0,0.0,0.0,0.0,0.0,0.0,0.5,0.0,0.0,0.0,0.0,0.0,0.0,0.0,0.0,0.0,0.0,0.0,0.35,0.0,1125.0,0.7,743
76625,0.0,0.0,0.0,0.0,0.0,0.0,0.0,0.0,0.0,0.0,0.0,0.0,0.0,0.0,0.0,0.0,0.0,0.0,0.25,0.0,0.0,0.0,0.0,0.0,0.0,0.5,0.0,0.0,0.0,0.0,0.0,0.0,0.0,0.0,0.0,0.0,0.0,0.25,0.0,590.0,11.1,744
76626,0.0,0.0,0.0,0.0,0.0,0.0,0.0,0.0,0.0,0.0,0.0,0.0,0.0,0.0,0.0,0.0,0.0,0.0,0.25,0.0,0.0,0.0,0.0,0.0,0.0,0.5,0.0,0.0,0.0,0.0,0.0,0.0,0.0,0.0,0.0,0.0,0.0,0.25,0.0,601.0,9.7,744
76627,0.0,0.0,0.0,0.0,0.0,0.0,0.0,0.0,0.0,0.0,0.0,0.0,0.0,0.0,0.0,0.0,0.0,0.0,0.25,0.0,0.0,0.0,0.0,0.0,0.0,0.5,0.0,0.0,0.0,0.0,0.0,0.0,0.0,0.0,0.0,0.0,0.0,0.25,0.0,618.0,8.4,744
76628,0.0,0.0,0.0,0.0,0.0,0.0,0.0,0.0,0.0,0.0,0.0,0.0,0.0,0.0,0.0,0.0,0.0,0.0,0.25,0.0,0.0,0.0,0.0,0.0,0.0,0.5,0.0,0.0,0.0,0.0,0.0,0.0,0.0,0.0,0.0,0.0,0.0,0.25,0.0,646.0,6.6,744
76629,0.0,0.0,0.0,0.0,0.0,0.0,0.0,0.0,0.0,0.0,0.0,0.0,0.0,0.0,0.0,0.0,0.0,0.0,0.25,0.0,0.0,0.0,0.0,0.0,0.0,0.5,0.0,0.0,0.0,0.0,0.0,0.0,0.0,0.0,0.0,0.0,0.0,0.25,0.0,675.0,5.4,744
76630,0.0,0.0,0.0,0.0,0.0,0.0,0.0,0.0,0.0,0.0,0.0,0.0,0.0,0.0,0.0,0.0,0.0,0.0,0.25,0.0,0.0,0.0,0.0,0.0,0.0,0.5,0.0,0.0,0.0,0.0,0.0,0.0,0.0,0.0,0.0,0.0,0.0,0.25,0.0,715.0,5.0,744
76631,0.0,0.0,0.0,0.0,0.0,0.0,0.0,0.0,0.0,0.0,0.0,0.0,0.0,0.0,0.0,0.0,0.0,0.0,0.25,0.0,0.0,0.0,0.0,0.0,0.0,0.5,0.0,0.0,0.0,0.0,0.0,0.0,0.0,0.0,0.0,0.0,0.0,0.25,0.0,742.0,4.3,744
76632,0.0,0.0,0.0,0.0,0.0,0.0,0.0,0.0,0.0,0.0,0.0,0.0,0.0,0.0,0.0,0.0,0.0,0.0,0.25,0.0,0.0,0.0,0.0,0.0,0.0,0.5,0.0,0.0,0.0,0.0,0.0,0.0,0.0,0.0,0.0,0.0,0.0,0.25,0.0,747.0,2.7,744
76633,0.0,0.0,0.0,0.0,0.0,0.0,0.0,0.0,0.0,0.0,0.0,0.0,0.0,0.0,0.0,0.0,0.0,0.0,0.25,0.0,0.0,0.0,0.0,0.0,0.0,0.5,0.0,0.0,0.0,0.0,0.0,0.0,0.0,0.0,0.0,0.0,0.0,0.25,0.0,771.0,2.2,744
76634,0.0,0.0,0.0,0.0,0.0,0.0,0.0,0.0,0.0,0.0,0.0,0.0,0.0,0.0,0.0,0.0,0.0,0.0,0.25,0.0,0.0,0.0,0.0,0.0,0.0,0.5,0.0,0.0,0.0,0.0,0.0,0.0,0.0,0.0,0.0,0.0,0.0,0.25,0.0,848.0,1.5,744
76635,0.0,0.0,0.0,0.0,0.0,0.0,0.0,0.0,0.0,0.0,0.0,0.0,0.0,0.0,0.0,0.0,0.0,0.0,0.25,0.0,0.0,0.0,0.0,0.0,0.0,0.5,0.0,0.0,0.0,0.0,0.0,0.0,0.0,0.0,0.0,0.0,0.0,0.25,0.0,950.0,0.8,744
76636,0.0,0.0,0.0,0.0,0.0,0.0,0.0,0.0,0.0,0.0,0.0,0.0,0.0,0.0,0.0,0.0,0.0,0.0,0.25,0.0,0.0,0.0,0.0,0.0,0.0,0.5,0.0,0.0,0.0,0.0,0.0,0.0,0.0,0.0,0.0,0.0,0.0,0.25,0.0,1074.0,0.0,744
76637,0.0,0.0,0.0,0.0,0.0,0.0,0.0,0.0,0.0,0.0,0.0,0.0,0.0,0.0,0.0,0.0,0.0,0.0,0.35,0.0,0.0,0.0,0.0,0.0,0.0,0.5,0.0,0.0,0.0,0.0,0.0,0.0,0.0,0.0,0.0,0.0,0.0,0.15,0.0,585.0,12.0,745
76638,0.0,0.0,0.0,0.0,0.0,0.0,0.0,0.0,0.0,0.0,0.0,0.0,0.0,0.0,0.0,0.0,0.0,0.0,0.35,0.0,0.0,0.0,0.0,0.0,0.0,0.5,0.0,0.0,0.0,0.0,0.0,0.0,0.0,0.0,0.0,0.0,0.0,0.15,0.0,593.0,10.3,745
76639,0.0,0.0,0.0,0.0,0.0,0.0,0.0,0.0,0.0,0.0,0.0,0.0,0.0,0.0,0.0,0.0,0.0,0.0,0.35,0.0,0.0,0.0,0.0,0.0,0.0,0.5,0.0,0.0,0.0,0.0,0.0,0.0,0.0,0.0,0.0,0.0,0.0,0.15,0.0,610.0,8.4,745
76640,0.0,0.0,0.0,0.0,0.0,0.0,0.0,0.0,0.0,0.0,0.0,0.0,0.0,0.0,0.0,0.0,0.0,0.0,0.35,0.0,0.0,0.0,0.0,0.0,0.0,0.5,0.0,0.0,0.0,0.0,0.0,0.0,0.0,0.0,0.0,0.0,0.0,0.15,0.0,643.0,6.6,745
76641,0.0,0.0,0.0,0.0,0.0,0.0,0.0,0.0,0.0,0.0,0.0,0.0,0.0,0.0,0.0,0.0,0.0,0.0,0.35,0.0,0.0,0.0,0.0,0.0,0.0,0.5,0.0,0.0,0.0,0.0,0.0,0.0,0.0,0.0,0.0,0.0,0.0,0.15,0.0,684.0,5.4,745
76642,0.0,0.0,0.0,0.0,0.0,0.0,0.0,0.0,0.0,0.0,0.0,0.0,0.0,0.0,0.0,0.0,0.0,0.0,0.35,0.0,0.0,0.0,0.0,0.0,0.0,0.5,0.0,0.0,0.0,0.0,0.0,0.0,0.0,0.0,0.0,0.0,0.0,0.15,0.0,718.0,4.9,745
76643,0.0,0.0,0.0,0.0,0.0,0.0,0.0,0.0,0.0,0.0,0.0,0.0,0.0,0.0,0.0,0.0,0.0,0.0,0.35,0.0,0.0,0.0,0.0,0.0,0.0,0.5,0.0,0.0,0.0,0.0,0.0,0.0,0.0,0.0,0.0,0.0,0.0,0.15,0.0,743.0,4.4,745
76644,0.0,0.0,0.0,0.0,0.0,0.0,0.0,0.0,0.0,0.0,0.0,0.0,0.0,0.0,0.0,0.0,0.0,0.0,0.35,0.0,0.0,0.0,0.0,0.0,0.0,0.5,0.0,0.0,0.0,0.0,0.0,0.0,0.0,0.0,0.0,0.0,0.0,0.15,0.0,773.0,2.2,745
76645,0.0,0.0,0.0,0.0,0.0,0.0,0.0,0.0,0.0,0.0,0.0,0.0,0.0,0.0,0.0,0.0,0.0,0.0,0.35,0.0,0.0,0.0,0.0,0.0,0.0,0.5,0.0,0.0,0.0,0.0,0.0,0.0,0.0,0.0,0.0,0.0,0.0,0.15,0.0,873.0,1.2,745
76646,0.0,0.0,0.0,0.0,0.0,0.0,0.0,0.0,0.0,0.0,0.0,0.0,0.0,0.0,0.0,0.0,0.0,0.0,0.35,0.0,0.0,0.0,0.0,0.0,0.0,0.5,0.0,0.0,0.0,0.0,0.0,0.0,0.0,0.0,0.0,0.0,0.0,0.15,0.0,997.0,0.6,745
76647,0.0,0.0,0.0,0.0,0.0,0.0,0.0,0.0,0.0,0.0,0.0,0.0,0.0,0.0,0.0,0.0,0.0,0.0,0.35,0.0,0.0,0.0,0.0,0.0,0.0,0.5,0.0,0.0,0.0,0.0,0.0,0.0,0.0,0.0,0.0,0.0,0.0,0.15,0.0,1123.0,0.0,745
76662,0.0,0.0,0.0,0.0,0.0,0.0,0.0,0.0,0.0,0.0,0.0,0.0,0.0,0.0,0.0,0.0,0.0,0.0,0.2,0.0,0.0,0.0,0.0,0.0,0.0,0.0,0.0,0.0,0.0,0.0,0.0,0.0,0.8,0.0,0.0,0.0,0.0,0.0,0.0,1175.0,-2.1,746
76663,0.0,0.0,0.0,0.0,0.0,0.0,0.0,0.0,0.0,0.0,0.0,0.0,0.0,0.0,0.0,0.0,0.0,0.0,0.2,0.0,0.0,0.0,0.0,0.0,0.0,0.0,0.0,0.0,0.0,0.0,0.0,0.0,0.8,0.0,0.0,0.0,0.0,0.0,0.0,1076.0,-1.9,746
76664,0.0,0.0,0.0,0.0,0.0,0.0,0.0,0.0,0.0,0.0,0.0,0.0,0.0,0.0,0.0,0.0,0.0,0.0,0.2,0.0,0.0,0.0,0.0,0.0,0.0,0.0,0.0,0.0,0.0,0.0,0.0,0.0,0.8,0.0,0.0,0.0,0.0,0.0,0.0,974.0,-1.7,746
76665,0.0,0.0,0.0,0.0,0.0,0.0,0.0,0.0,0.0,0.0,0.0,0.0,0.0,0.0,0.0,0.0,0.0,0.0,0.2,0.0,0.0,0.0,0.0,0.0,0.0,0.0,0.0,0.0,0.0,0.0,0.0,0.0,0.8,0.0,0.0,0.0,0.0,0.0,0.0,874.0,-1.2,746
76666,0.0,0.0,0.0,0.0,0.0,0.0,0.0,0.0,0.0,0.0,0.0,0.0,0.0,0.0,0.0,0.0,0.0,0.0,0.2,0.0,0.0,0.0,0.0,0.0,0.0,0.0,0.0,0.0,0.0,0.0,0.0,0.0,0.8,0.0,0.0,0.0,0.0,0.0,0.0,826.0,-0.9,746
76667,0.0,0.0,0.0,0.0,0.0,0.0,0.0,0.0,0.0,0.0,0.0,0.0,0.0,0.0,0.0,0.0,0.0,0.0,0.2,0.0,0.0,0.0,0.0,0.0,0.0,0.0,0.0,0.0,0.0,0.0,0.0,0.0,0.8,0.0,0.0,0.0,0.0,0.0,0.0,774.0,-0.4,746
92622,0.0,0.0,0.0,0.0,0.0,0.0,0.0,0.0,0.0,0.0,0.0,0.0,0.0,0.0,0.0,0.0,0.0,0.0,0.2,0.0,0.0,0.0,0.0,0.0,0.0,0.0,0.0,0.0,0.0,0.0,0.0,0.0,0.8,0.0,0.0,0.0,0.0,0.0,0.0,575.0,7.01,746
92623,0.0,0.0,0.0,0.0,0.0,0.0,0.0,0.0,0.0,0.0,0.0,0.0,0.0,0.0,0.0,0.0,0.0,0.0,0.2,0.0,0.0,0.0,0.0,0.0,0.0,0.0,0.0,0.0,0.0,0.0,0.0,0.0,0.8,0.0,0.0,0.0,0.0,0.0,0.0,568.0,7.65,746
92624,0.0,0.0,0.0,0.0,0.0,0.0,0.0,0.0,0.0,0.0,0.0,0.0,0.0,0.0,0.0,0.0,0.0,0.0,0.2,0.0,0.0,0.0,0.0,0.0,0.0,0.0,0.0,0.0,0.0,0.0,0.0,0.0,0.8,0.0,0.0,0.0,0.0,0.0,0.0,562.0,8.06,746
92625,0.0,0.0,0.0,0.0,0.0,0.0,0.0,0.0,0.0,0.0,0.0,0.0,0.0,0.0,0.0,0.0,0.0,0.0,0.2,0.0,0.0,0.0,0.0,0.0,0.0,0.0,0.0,0.0,0.0,0.0,0.0,0.0,0.8,0.0,0.0,0.0,0.0,0.0,0.0,559.0,8.49,746
92626,0.0,0.0,0.0,0.0,0.0,0.0,0.0,0.0,0.0,0.0,0.0,0.0,0.0,0.0,0.0,0.0,0.0,0.0,0.2,0.0,0.0,0.0,0.0,0.0,0.0,0.0,0.0,0.0,0.0,0.0,0.0,0.0,0.8,0.0,0.0,0.0,0.0,0.0,0.0,552.0,9.01,746
92627,0.0,0.0,0.0,0.0,0.0,0.0,0.0,0.0,0.0,0.0,0.0,0.0,0.0,0.0,0.0,0.0,0.0,0.0,0.2,0.0,0.0,0.0,0.0,0.0,0.0,0.0,0.0,0.0,0.0,0.0,0.0,0.0,0.8,0.0,0.0,0.0,0.0,0.0,0.0,549.0,9.56,746
76704,0.0,0.0,0.0,0.0,0.0,0.0,0.36,0.0,0.0,0.0,0.0,0.0,0.0,0.0,0.0,0.0,0.07,0.0,0.0,0.0,0.0,0.0,0.07,0.0,0.0,0.01,0.0,0.0,0.0,0.49,0.0,0.0,0.0,0.0,0.0,0.0,0.0,0.0,0.0,906.0,11.9,747
76705,0.0,0.0,0.0,0.0,0.0,0.0,0.36,0.0,0.0,0.0,0.0,0.0,0.0,0.0,0.0,0.0,0.07,0.0,0.0,0.0,0.0,0.0,0.07,0.0,0.0,0.01,0.0,0.0,0.0,0.49,0.0,0.0,0.0,0.0,0.0,0.0,0.0,0.0,0.0,933.0,10.3,747
76706,0.0,0.0,0.0,0.0,0.0,0.0,0.36,0.0,0.0,0.0,0.0,0.0,0.0,0.0,0.0,0.0,0.07,0.0,0.0,0.0,0.0,0.0,0.07,0.0,0.0,0.01,0.0,0.0,0.0,0.49,0.0,0.0,0.0,0.0,0.0,0.0,0.0,0.0,0.0,963.0,9.0,747
76707,0.0,0.0,0.0,0.0,0.0,0.0,0.36,0.0,0.0,0.0,0.0,0.0,0.0,0.0,0.0,0.0,0.07,0.0,0.0,0.0,0.0,0.0,0.07,0.0,0.0,0.01,0.0,0.0,0.0,0.49,0.0,0.0,0.0,0.0,0.0,0.0,0.0,0.0,0.0,1303.0,2.9,747
76708,0.0,0.0,0.0,0.0,0.0,0.0,0.36,0.0,0.0,0.0,0.0,0.0,0.0,0.0,0.0,0.0,0.07,0.0,0.0,0.0,0.0,0.0,0.07,0.0,0.0,0.01,0.0,0.0,0.0,0.49,0.0,0.0,0.0,0.0,0.0,0.0,0.0,0.0,0.0,1368.0,2.4,747
76709,0.0,0.0,0.0,0.0,0.0,0.0,0.36,0.0,0.0,0.0,0.0,0.0,0.0,0.0,0.0,0.0,0.07,0.0,0.0,0.0,0.0,0.0,0.07,0.0,0.0,0.01,0.0,0.0,0.0,0.49,0.0,0.0,0.0,0.0,0.0,0.0,0.0,0.0,0.0,1427.0,2.1,747
76710,0.0,0.0,0.0,0.0,0.0,0.0,0.36,0.0,0.0,0.0,0.0,0.0,0.0,0.0,0.0,0.0,0.07,0.0,0.0,0.0,0.0,0.0,0.07,0.0,0.0,0.01,0.0,0.0,0.0,0.49,0.0,0.0,0.0,0.0,0.0,0.0,0.0,0.0,0.0,1473.0,1.8,747
76734,0.0,0.0,0.0,0.0,0.0,0.0,0.0,0.0,0.0,0.0,0.0,0.0,0.0,0.0,0.0,0.0,0.0,0.0,0.33,0.0,0.0,0.0,0.0,0.01,0.0,0.0,0.0,0.0,0.0,0.66,0.0,0.0,0.0,0.0,0.0,0.0,0.0,0.0,0.0,769.0,11.7,748
76735,0.0,0.0,0.0,0.0,0.0,0.0,0.0,0.0,0.0,0.0,0.0,0.0,0.0,0.0,0.0,0.0,0.0,0.0,0.33,0.0,0.0,0.0,0.0,0.01,0.0,0.0,0.0,0.0,0.0,0.66,0.0,0.0,0.0,0.0,0.0,0.0,0.0,0.0,0.0,783.0,10.6,748
76736,0.0,0.0,0.0,0.0,0.0,0.0,0.0,0.0,0.0,0.0,0.0,0.0,0.0,0.0,0.0,0.0,0.0,0.0,0.33,0.0,0.0,0.0,0.0,0.01,0.0,0.0,0.0,0.0,0.0,0.66,0.0,0.0,0.0,0.0,0.0,0.0,0.0,0.0,0.0,799.0,9.7,748
76737,0.0,0.0,0.0,0.0,0.0,0.0,0.0,0.0,0.0,0.0,0.0,0.0,0.0,0.0,0.0,0.0,0.0,0.0,0.33,0.0,0.0,0.0,0.0,0.01,0.0,0.0,0.0,0.0,0.0,0.66,0.0,0.0,0.0,0.0,0.0,0.0,0.0,0.0,0.0,818.0,8.9,748
76738,0.0,0.0,0.0,0.0,0.0,0.0,0.0,0.0,0.0,0.0,0.0,0.0,0.0,0.0,0.0,0.0,0.0,0.0,0.33,0.0,0.0,0.0,0.0,0.01,0.0,0.0,0.0,0.0,0.0,0.66,0.0,0.0,0.0,0.0,0.0,0.0,0.0,0.0,0.0,839.0,8.1,748
76739,0.0,0.0,0.0,0.0,0.0,0.0,0.0,0.0,0.0,0.0,0.0,0.0,0.0,0.0,0.0,0.0,0.0,0.0,0.33,0.0,0.0,0.0,0.0,0.01,0.0,0.0,0.0,0.0,0.0,0.66,0.0,0.0,0.0,0.0,0.0,0.0,0.0,0.0,0.0,1291.0,1.4,748
76740,0.0,0.0,0.0,0.0,0.0,0.0,0.0,0.0,0.0,0.0,0.0,0.0,0.0,0.0,0.0,0.0,0.0,0.0,0.33,0.0,0.0,0.0,0.0,0.01,0.0,0.0,0.0,0.0,0.0,0.66,0.0,0.0,0.0,0.0,0.0,0.0,0.0,0.0,0.0,1433.0,0.7,748
76741,0.0,0.0,0.0,0.0,0.0,0.0,0.0,0.0,0.0,0.0,0.0,0.0,0.0,0.0,0.0,0.0,0.0,0.0,0.33,0.0,0.0,0.0,0.0,0.01,0.0,0.0,0.0,0.0,0.0,0.66,0.0,0.0,0.0,0.0,0.0,0.0,0.0,0.0,0.0,1522.0,0.3999999999999999,748
76742,0.0,0.0,0.0,0.0,0.0,0.0,0.0,0.0,0.0,0.0,0.0,0.0,0.0,0.0,0.0,0.0,0.0,0.0,0.33,0.0,0.0,0.0,0.0,0.01,0.0,0.0,0.0,0.0,0.0,0.66,0.0,0.0,0.0,0.0,0.0,0.0,0.0,0.0,0.0,1561.0,0.30000000000000004,748
76987,0.16,0.0,0.0,0.0,0.0,0.0,0.0,0.0,0.0,0.0,0.0,0.0,0.0,0.0,0.0,0.0,0.02,0.0,0.0,0.01,0.0,0.0,0.17,0.0,0.0,0.07,0.0,0.0,0.0,0.58,0.0,0.0,0.0,0.0,0.0,0.0,0.0,0.0,0.0,1088.0,7.503790683057182,749
76988,0.16,0.0,0.0,0.0,0.0,0.0,0.0,0.0,0.0,0.0,0.0,0.0,0.0,0.0,0.0,0.0,0.02,0.0,0.0,0.01,0.0,0.0,0.17,0.0,0.0,0.07,0.0,0.0,0.0,0.58,0.0,0.0,0.0,0.0,0.0,0.0,0.0,0.0,0.0,1921.0,1.3010299956639813,749
76989,0.16,0.0,0.0,0.0,0.0,0.0,0.0,0.0,0.0,0.0,0.0,0.0,0.0,0.0,0.0,0.0,0.02,0.0,0.0,0.01,0.0,0.0,0.17,0.0,0.0,0.07,0.0,0.0,0.0,0.58,0.0,0.0,0.0,0.0,0.0,0.0,0.0,0.0,0.0,1478.0,3.544068044350276,749
76990,0.16,0.0,0.0,0.0,0.0,0.0,0.0,0.0,0.0,0.0,0.0,0.0,0.0,0.0,0.0,0.0,0.02,0.0,0.0,0.01,0.0,0.0,0.17,0.0,0.0,0.07,0.0,0.0,0.0,0.58,0.0,0.0,0.0,0.0,0.0,0.0,0.0,0.0,0.0,1389.0,4.204119982655924,749
77003,0.16,0.0,0.0,0.0,0.0,0.0,0.0,0.0,0.0,0.0,0.0,0.0,0.0,0.0,0.0,0.0,0.02,0.0,0.0,0.01,0.0,0.0,0.17,0.0,0.0,0.07,0.0,0.0,0.0,0.58,0.0,0.0,0.0,0.0,0.0,0.0,0.0,0.0,0.0,1959.0,1.3010299956639813,749
77004,0.16,0.0,0.0,0.0,0.0,0.0,0.0,0.0,0.0,0.0,0.0,0.0,0.0,0.0,0.0,0.0,0.02,0.0,0.0,0.01,0.0,0.0,0.17,0.0,0.0,0.07,0.0,0.0,0.0,0.58,0.0,0.0,0.0,0.0,0.0,0.0,0.0,0.0,0.0,1499.0,3.544068044350276,749
77005,0.16,0.0,0.0,0.0,0.0,0.0,0.0,0.0,0.0,0.0,0.0,0.0,0.0,0.0,0.0,0.0,0.02,0.0,0.0,0.01,0.0,0.0,0.17,0.0,0.0,0.07,0.0,0.0,0.0,0.58,0.0,0.0,0.0,0.0,0.0,0.0,0.0,0.0,0.0,1412.0,4.204119982655924,749
77006,0.16,0.0,0.0,0.0,0.0,0.0,0.0,0.0,0.0,0.0,0.0,0.0,0.0,0.0,0.0,0.0,0.02,0.0,0.0,0.01,0.0,0.0,0.17,0.0,0.0,0.07,0.0,0.0,0.0,0.58,0.0,0.0,0.0,0.0,0.0,0.0,0.0,0.0,0.0,1498.0,3.544068044350276,749
77007,0.16,0.0,0.0,0.0,0.0,0.0,0.0,0.0,0.0,0.0,0.0,0.0,0.0,0.0,0.0,0.0,0.02,0.0,0.0,0.01,0.0,0.0,0.17,0.0,0.0,0.07,0.0,0.0,0.0,0.58,0.0,0.0,0.0,0.0,0.0,0.0,0.0,0.0,0.0,1410.0,4.204119982655924,749
77019,0.16,0.0,0.0,0.0,0.0,0.0,0.0,0.0,0.0,0.0,0.0,0.0,0.0,0.0,0.0,0.0,0.02,0.0,0.0,0.01,0.0,0.0,0.17,0.0,0.0,0.07,0.0,0.0,0.0,0.58,0.0,0.0,0.0,0.0,0.0,0.0,0.0,0.0,0.0,1093.0,7.936010795715209,749
77020,0.16,0.0,0.0,0.0,0.0,0.0,0.0,0.0,0.0,0.0,0.0,0.0,0.0,0.0,0.0,0.0,0.02,0.0,0.0,0.01,0.0,0.0,0.17,0.0,0.0,0.07,0.0,0.0,0.0,0.58,0.0,0.0,0.0,0.0,0.0,0.0,0.0,0.0,0.0,1944.0,1.3010299956639813,749
77021,0.16,0.0,0.0,0.0,0.0,0.0,0.0,0.0,0.0,0.0,0.0,0.0,0.0,0.0,0.0,0.0,0.02,0.0,0.0,0.01,0.0,0.0,0.17,0.0,0.0,0.07,0.0,0.0,0.0,0.58,0.0,0.0,0.0,0.0,0.0,0.0,0.0,0.0,0.0,1509.0,3.544068044350276,749
77022,0.16,0.0,0.0,0.0,0.0,0.0,0.0,0.0,0.0,0.0,0.0,0.0,0.0,0.0,0.0,0.0,0.02,0.0,0.0,0.01,0.0,0.0,0.17,0.0,0.0,0.07,0.0,0.0,0.0,0.58,0.0,0.0,0.0,0.0,0.0,0.0,0.0,0.0,0.0,1421.0,4.204119982655924,749
77039,0.16,0.0,0.0,0.0,0.0,0.0,0.0,0.0,0.0,0.0,0.0,0.0,0.0,0.0,0.0,0.0,0.02,0.0,0.0,0.01,0.0,0.0,0.17,0.0,0.0,0.07,0.0,0.0,0.0,0.58,0.0,0.0,0.0,0.0,0.0,0.0,0.0,0.0,0.0,1053.0,8.298853076409706,749
77040,0.16,0.0,0.0,0.0,0.0,0.0,0.0,0.0,0.0,0.0,0.0,0.0,0.0,0.0,0.0,0.0,0.02,0.0,0.0,0.01,0.0,0.0,0.17,0.0,0.0,0.07,0.0,0.0,0.0,0.58,0.0,0.0,0.0,0.0,0.0,0.0,0.0,0.0,0.0,1943.0,1.3010299956639813,749
77041,0.16,0.0,0.0,0.0,0.0,0.0,0.0,0.0,0.0,0.0,0.0,0.0,0.0,0.0,0.0,0.0,0.02,0.0,0.0,0.01,0.0,0.0,0.17,0.0,0.0,0.07,0.0,0.0,0.0,0.58,0.0,0.0,0.0,0.0,0.0,0.0,0.0,0.0,0.0,1495.0,3.544068044350276,749
77042,0.16,0.0,0.0,0.0,0.0,0.0,0.0,0.0,0.0,0.0,0.0,0.0,0.0,0.0,0.0,0.0,0.02,0.0,0.0,0.01,0.0,0.0,0.17,0.0,0.0,0.07,0.0,0.0,0.0,0.58,0.0,0.0,0.0,0.0,0.0,0.0,0.0,0.0,0.0,1406.0,4.204119982655924,749
78200,0.15,0.0,0.07,0.0,0.0,0.0,0.0,0.0,0.0,0.0,0.0,0.0,0.0,0.0,0.0,0.0,0.0,0.0,0.0,0.0,0.0,0.0,0.18,0.0,0.0,0.02,0.0,0.0,0.0,0.54,0.0,0.0,0.0,0.0,0.0,0.0,0.0,0.04,0.0,1093.0,5.723455672035186,750
78201,0.15,0.0,0.07,0.0,0.0,0.0,0.0,0.0,0.0,0.0,0.0,0.0,0.0,0.0,0.0,0.0,0.0,0.0,0.0,0.0,0.0,0.0,0.18,0.0,0.0,0.02,0.0,0.0,0.0,0.54,0.0,0.0,0.0,0.0,0.0,0.0,0.0,0.04,0.0,907.0,10.0,750
78202,0.15,0.0,0.07,0.0,0.0,0.0,0.0,0.0,0.0,0.0,0.0,0.0,0.0,0.0,0.0,0.0,0.0,0.0,0.0,0.0,0.0,0.0,0.18,0.0,0.0,0.02,0.0,0.0,0.0,0.54,0.0,0.0,0.0,0.0,0.0,0.0,0.0,0.04,0.0,1241.0,4.204119982655924,750
78203,0.15,0.0,0.07,0.0,0.0,0.0,0.0,0.0,0.0,0.0,0.0,0.0,0.0,0.0,0.0,0.0,0.0,0.0,0.0,0.0,0.0,0.0,0.18,0.0,0.0,0.02,0.0,0.0,0.0,0.54,0.0,0.0,0.0,0.0,0.0,0.0,0.0,0.04,0.0,1323.0,3.544068044350276,750
78204,0.15,0.0,0.07,0.0,0.0,0.0,0.0,0.0,0.0,0.0,0.0,0.0,0.0,0.0,0.0,0.0,0.0,0.0,0.0,0.0,0.0,0.0,0.18,0.0,0.0,0.02,0.0,0.0,0.0,0.54,0.0,0.0,0.0,0.0,0.0,0.0,0.0,0.04,0.0,1741.0,1.3010299956639813,750
78215,0.15,0.0,0.07,0.0,0.0,0.0,0.0,0.0,0.0,0.0,0.0,0.0,0.0,0.0,0.0,0.0,0.0,0.0,0.0,0.0,0.0,0.0,0.18,0.0,0.0,0.02,0.0,0.0,0.0,0.54,0.0,0.0,0.0,0.0,0.0,0.0,0.0,0.04,0.0,902.0,10.0,750
78216,0.15,0.0,0.07,0.0,0.0,0.0,0.0,0.0,0.0,0.0,0.0,0.0,0.0,0.0,0.0,0.0,0.0,0.0,0.0,0.0,0.0,0.0,0.18,0.0,0.0,0.02,0.0,0.0,0.0,0.54,0.0,0.0,0.0,0.0,0.0,0.0,0.0,0.04,0.0,1236.0,4.204119982655924,750
78217,0.15,0.0,0.07,0.0,0.0,0.0,0.0,0.0,0.0,0.0,0.0,0.0,0.0,0.0,0.0,0.0,0.0,0.0,0.0,0.0,0.0,0.0,0.18,0.0,0.0,0.02,0.0,0.0,0.0,0.54,0.0,0.0,0.0,0.0,0.0,0.0,0.0,0.04,0.0,1316.0,3.544068044350276,750
78218,0.15,0.0,0.07,0.0,0.0,0.0,0.0,0.0,0.0,0.0,0.0,0.0,0.0,0.0,0.0,0.0,0.0,0.0,0.0,0.0,0.0,0.0,0.18,0.0,0.0,0.02,0.0,0.0,0.0,0.54,0.0,0.0,0.0,0.0,0.0,0.0,0.0,0.04,0.0,1739.0,1.3010299956639813,750
78227,0.15,0.0,0.07,0.0,0.0,0.0,0.0,0.0,0.0,0.0,0.0,0.0,0.0,0.0,0.0,0.0,0.0,0.0,0.0,0.0,0.0,0.0,0.18,0.0,0.0,0.02,0.0,0.0,0.0,0.54,0.0,0.0,0.0,0.0,0.0,0.0,0.0,0.04,0.0,1363.0,3.238046103128795,750
78228,0.15,0.0,0.07,0.0,0.0,0.0,0.0,0.0,0.0,0.0,0.0,0.0,0.0,0.0,0.0,0.0,0.0,0.0,0.0,0.0,0.0,0.0,0.18,0.0,0.0,0.02,0.0,0.0,0.0,0.54,0.0,0.0,0.0,0.0,0.0,0.0,0.0,0.04,0.0,899.0,10.0,750
78229,0.15,0.0,0.07,0.0,0.0,0.0,0.0,0.0,0.0,0.0,0.0,0.0,0.0,0.0,0.0,0.0,0.0,0.0,0.0,0.0,0.0,0.0,0.18,0.0,0.0,0.02,0.0,0.0,0.0,0.54,0.0,0.0,0.0,0.0,0.0,0.0,0.0,0.04,0.0,1321.0,3.544068044350276,750
78230,0.15,0.0,0.07,0.0,0.0,0.0,0.0,0.0,0.0,0.0,0.0,0.0,0.0,0.0,0.0,0.0,0.0,0.0,0.0,0.0,0.0,0.0,0.18,0.0,0.0,0.02,0.0,0.0,0.0,0.54,0.0,0.0,0.0,0.0,0.0,0.0,0.0,0.04,0.0,1740.0,1.3010299956639813,750
78231,0.15,0.0,0.07,0.0,0.0,0.0,0.0,0.0,0.0,0.0,0.0,0.0,0.0,0.0,0.0,0.0,0.0,0.0,0.0,0.0,0.0,0.0,0.18,0.0,0.0,0.02,0.0,0.0,0.0,0.54,0.0,0.0,0.0,0.0,0.0,0.0,0.0,0.04,0.0,897.0,10.0,750
78232,0.15,0.0,0.07,0.0,0.0,0.0,0.0,0.0,0.0,0.0,0.0,0.0,0.0,0.0,0.0,0.0,0.0,0.0,0.0,0.0,0.0,0.0,0.18,0.0,0.0,0.02,0.0,0.0,0.0,0.54,0.0,0.0,0.0,0.0,0.0,0.0,0.0,0.04,0.0,1235.0,4.204119982655924,750
78233,0.15,0.0,0.07,0.0,0.0,0.0,0.0,0.0,0.0,0.0,0.0,0.0,0.0,0.0,0.0,0.0,0.0,0.0,0.0,0.0,0.0,0.0,0.18,0.0,0.0,0.02,0.0,0.0,0.0,0.54,0.0,0.0,0.0,0.0,0.0,0.0,0.0,0.04,0.0,1313.0,3.544068044350276,750
78234,0.15,0.0,0.07,0.0,0.0,0.0,0.0,0.0,0.0,0.0,0.0,0.0,0.0,0.0,0.0,0.0,0.0,0.0,0.0,0.0,0.0,0.0,0.18,0.0,0.0,0.02,0.0,0.0,0.0,0.54,0.0,0.0,0.0,0.0,0.0,0.0,0.0,0.04,0.0,1752.0,1.3010299956639813,750
78235,0.15,0.0,0.07,0.0,0.0,0.0,0.0,0.0,0.0,0.0,0.0,0.0,0.0,0.0,0.0,0.0,0.0,0.0,0.0,0.0,0.0,0.0,0.18,0.0,0.0,0.02,0.0,0.0,0.0,0.54,0.0,0.0,0.0,0.0,0.0,0.0,0.0,0.04,0.0,1043.0,6.332438459915606,750
78236,0.15,0.0,0.07,0.0,0.0,0.0,0.0,0.0,0.0,0.0,0.0,0.0,0.0,0.0,0.0,0.0,0.0,0.0,0.0,0.0,0.0,0.0,0.18,0.0,0.0,0.02,0.0,0.0,0.0,0.54,0.0,0.0,0.0,0.0,0.0,0.0,0.0,0.04,0.0,1233.0,4.204119982655924,750
78237,0.15,0.0,0.07,0.0,0.0,0.0,0.0,0.0,0.0,0.0,0.0,0.0,0.0,0.0,0.0,0.0,0.0,0.0,0.0,0.0,0.0,0.0,0.18,0.0,0.0,0.02,0.0,0.0,0.0,0.54,0.0,0.0,0.0,0.0,0.0,0.0,0.0,0.04,0.0,1312.0,3.544068044350276,750
78238,0.15,0.0,0.07,0.0,0.0,0.0,0.0,0.0,0.0,0.0,0.0,0.0,0.0,0.0,0.0,0.0,0.0,0.0,0.0,0.0,0.0,0.0,0.18,0.0,0.0,0.02,0.0,0.0,0.0,0.54,0.0,0.0,0.0,0.0,0.0,0.0,0.0,0.04,0.0,1716.0,1.3010299956639813,750
80994,0.15,0.0,0.0,0.0,0.0,0.0,0.0,0.0,0.0,0.0,0.0,0.0,0.0,0.0,0.0,0.0,0.0,0.0,0.04,0.0,0.0,0.0,0.13,0.0,0.0,0.02,0.0,0.0,0.0,0.64,0.0,0.0,0.0,0.0,0.0,0.0,0.0,0.02,0.0,1248.0,5.551113915061565,751
80995,0.15,0.0,0.0,0.0,0.0,0.0,0.0,0.0,0.0,0.0,0.0,0.0,0.0,0.0,0.0,0.0,0.0,0.0,0.04,0.0,0.0,0.0,0.13,0.0,0.0,0.02,0.0,0.0,0.0,0.64,0.0,0.0,0.0,0.0,0.0,0.0,0.0,0.02,0.0,1489.0,3.544068044350276,751
80996,0.15,0.0,0.0,0.0,0.0,0.0,0.0,0.0,0.0,0.0,0.0,0.0,0.0,0.0,0.0,0.0,0.0,0.0,0.04,0.0,0.0,0.0,0.13,0.0,0.0,0.02,0.0,0.0,0.0,0.64,0.0,0.0,0.0,0.0,0.0,0.0,0.0,0.02,0.0,1387.0,4.301029995663981,751
80997,0.15,0.0,0.0,0.0,0.0,0.0,0.0,0.0,0.0,0.0,0.0,0.0,0.0,0.0,0.0,0.0,0.0,0.0,0.04,0.0,0.0,0.0,0.13,0.0,0.0,0.02,0.0,0.0,0.0,0.64,0.0,0.0,0.0,0.0,0.0,0.0,0.0,0.02,0.0,999.0,10.0,751
80998,0.15,0.0,0.0,0.0,0.0,0.0,0.0,0.0,0.0,0.0,0.0,0.0,0.0,0.0,0.0,0.0,0.0,0.0,0.04,0.0,0.0,0.0,0.13,0.0,0.0,0.02,0.0,0.0,0.0,0.64,0.0,0.0,0.0,0.0,0.0,0.0,0.0,0.02,0.0,1483.0,3.544068044350276,751
80999,0.15,0.0,0.0,0.0,0.0,0.0,0.0,0.0,0.0,0.0,0.0,0.0,0.0,0.0,0.0,0.0,0.0,0.0,0.04,0.0,0.0,0.0,0.13,0.0,0.0,0.02,0.0,0.0,0.0,0.64,0.0,0.0,0.0,0.0,0.0,0.0,0.0,0.02,0.0,1381.0,4.301029995663981,751
81000,0.15,0.0,0.0,0.0,0.0,0.0,0.0,0.0,0.0,0.0,0.0,0.0,0.0,0.0,0.0,0.0,0.0,0.0,0.04,0.0,0.0,0.0,0.13,0.0,0.0,0.02,0.0,0.0,0.0,0.64,0.0,0.0,0.0,0.0,0.0,0.0,0.0,0.02,0.0,995.0,10.0,751
81015,0.15,0.0,0.0,0.0,0.0,0.0,0.0,0.0,0.0,0.0,0.0,0.0,0.0,0.0,0.0,0.0,0.0,0.0,0.04,0.0,0.0,0.0,0.13,0.0,0.0,0.02,0.0,0.0,0.0,0.64,0.0,0.0,0.0,0.0,0.0,0.0,0.0,0.02,0.0,1263.0,5.399673721481038,751
81016,0.15,0.0,0.0,0.0,0.0,0.0,0.0,0.0,0.0,0.0,0.0,0.0,0.0,0.0,0.0,0.0,0.0,0.0,0.04,0.0,0.0,0.0,0.13,0.0,0.0,0.02,0.0,0.0,0.0,0.64,0.0,0.0,0.0,0.0,0.0,0.0,0.0,0.02,0.0,1485.0,3.544068044350276,751
81017,0.15,0.0,0.0,0.0,0.0,0.0,0.0,0.0,0.0,0.0,0.0,0.0,0.0,0.0,0.0,0.0,0.0,0.0,0.04,0.0,0.0,0.0,0.13,0.0,0.0,0.02,0.0,0.0,0.0,0.64,0.0,0.0,0.0,0.0,0.0,0.0,0.0,0.02,0.0,1384.0,4.301029995663981,751
81018,0.15,0.0,0.0,0.0,0.0,0.0,0.0,0.0,0.0,0.0,0.0,0.0,0.0,0.0,0.0,0.0,0.0,0.0,0.04,0.0,0.0,0.0,0.13,0.0,0.0,0.02,0.0,0.0,0.0,0.64,0.0,0.0,0.0,0.0,0.0,0.0,0.0,0.02,0.0,1002.0,10.0,751
81019,0.15,0.0,0.0,0.0,0.0,0.0,0.0,0.0,0.0,0.0,0.0,0.0,0.0,0.0,0.0,0.0,0.0,0.0,0.04,0.0,0.0,0.0,0.13,0.0,0.0,0.02,0.0,0.0,0.0,0.64,0.0,0.0,0.0,0.0,0.0,0.0,0.0,0.02,0.0,1492.0,3.544068044350276,751
81020,0.15,0.0,0.0,0.0,0.0,0.0,0.0,0.0,0.0,0.0,0.0,0.0,0.0,0.0,0.0,0.0,0.0,0.0,0.04,0.0,0.0,0.0,0.13,0.0,0.0,0.02,0.0,0.0,0.0,0.64,0.0,0.0,0.0,0.0,0.0,0.0,0.0,0.02,0.0,1391.0,4.301029995663981,751
81021,0.15,0.0,0.0,0.0,0.0,0.0,0.0,0.0,0.0,0.0,0.0,0.0,0.0,0.0,0.0,0.0,0.0,0.0,0.04,0.0,0.0,0.0,0.13,0.0,0.0,0.02,0.0,0.0,0.0,0.64,0.0,0.0,0.0,0.0,0.0,0.0,0.0,0.02,0.0,1003.0,10.0,751
81225,0.0,0.0,0.0,0.0,0.0,0.0,0.0,0.0,0.0,0.0,0.0,0.0,0.0,0.0,0.0,0.0,0.0,0.0,0.13,0.0,0.0,0.0,0.2,0.0,0.0,0.0,0.0,0.0,0.0,0.67,0.0,0.0,0.0,0.0,0.0,0.0,0.0,0.0,0.0,658.0,12.0,752
81226,0.0,0.0,0.0,0.0,0.0,0.0,0.0,0.0,0.0,0.0,0.0,0.0,0.0,0.0,0.0,0.0,0.0,0.0,0.13,0.0,0.0,0.0,0.2,0.0,0.0,0.0,0.0,0.0,0.0,0.67,0.0,0.0,0.0,0.0,0.0,0.0,0.0,0.0,0.0,673.0,11.51,752
81227,0.0,0.0,0.0,0.0,0.0,0.0,0.0,0.0,0.0,0.0,0.0,0.0,0.0,0.0,0.0,0.0,0.0,0.0,0.13,0.0,0.0,0.0,0.2,0.0,0.0,0.0,0.0,0.0,0.0,0.67,0.0,0.0,0.0,0.0,0.0,0.0,0.0,0.0,0.0,683.0,11.5,752
81228,0.0,0.0,0.0,0.0,0.0,0.0,0.0,0.0,0.0,0.0,0.0,0.0,0.0,0.0,0.0,0.0,0.0,0.0,0.13,0.0,0.0,0.0,0.2,0.0,0.0,0.0,0.0,0.0,0.0,0.67,0.0,0.0,0.0,0.0,0.0,0.0,0.0,0.0,0.0,688.0,11.0,752
81229,0.0,0.0,0.0,0.0,0.0,0.0,0.0,0.0,0.0,0.0,0.0,0.0,0.0,0.0,0.0,0.0,0.0,0.0,0.13,0.0,0.0,0.0,0.2,0.0,0.0,0.0,0.0,0.0,0.0,0.67,0.0,0.0,0.0,0.0,0.0,0.0,0.0,0.0,0.0,698.0,10.3,752
81230,0.0,0.0,0.0,0.0,0.0,0.0,0.0,0.0,0.0,0.0,0.0,0.0,0.0,0.0,0.0,0.0,0.0,0.0,0.13,0.0,0.0,0.0,0.2,0.0,0.0,0.0,0.0,0.0,0.0,0.67,0.0,0.0,0.0,0.0,0.0,0.0,0.0,0.0,0.0,713.0,9.6,752
81231,0.0,0.0,0.0,0.0,0.0,0.0,0.0,0.0,0.0,0.0,0.0,0.0,0.0,0.0,0.0,0.0,0.0,0.0,0.13,0.0,0.0,0.0,0.2,0.0,0.0,0.0,0.0,0.0,0.0,0.67,0.0,0.0,0.0,0.0,0.0,0.0,0.0,0.0,0.0,778.0,7.2,752
81232,0.0,0.0,0.0,0.0,0.0,0.0,0.0,0.0,0.0,0.0,0.0,0.0,0.0,0.0,0.0,0.0,0.0,0.0,0.13,0.0,0.0,0.0,0.2,0.0,0.0,0.0,0.0,0.0,0.0,0.67,0.0,0.0,0.0,0.0,0.0,0.0,0.0,0.0,0.0,828.0,5.9,752
81233,0.0,0.0,0.0,0.0,0.0,0.0,0.0,0.0,0.0,0.0,0.0,0.0,0.0,0.0,0.0,0.0,0.0,0.0,0.13,0.0,0.0,0.0,0.2,0.0,0.0,0.0,0.0,0.0,0.0,0.67,0.0,0.0,0.0,0.0,0.0,0.0,0.0,0.0,0.0,878.0,4.9,752
81234,0.0,0.0,0.0,0.0,0.0,0.0,0.0,0.0,0.0,0.0,0.0,0.0,0.0,0.0,0.0,0.0,0.0,0.0,0.13,0.0,0.0,0.0,0.2,0.0,0.0,0.0,0.0,0.0,0.0,0.67,0.0,0.0,0.0,0.0,0.0,0.0,0.0,0.0,0.0,973.0,3.56,752
81235,0.0,0.0,0.0,0.0,0.0,0.0,0.0,0.0,0.0,0.0,0.0,0.0,0.0,0.0,0.0,0.0,0.0,0.0,0.13,0.0,0.0,0.0,0.2,0.0,0.0,0.0,0.0,0.0,0.0,0.67,0.0,0.0,0.0,0.0,0.0,0.0,0.0,0.0,0.0,1173.0,1.91,752
81236,0.0,0.0,0.0,0.0,0.0,0.0,0.0,0.0,0.0,0.0,0.0,0.0,0.0,0.0,0.0,0.0,0.0,0.0,0.13,0.0,0.0,0.0,0.2,0.0,0.0,0.0,0.0,0.0,0.0,0.67,0.0,0.0,0.0,0.0,0.0,0.0,0.0,0.0,0.0,1223.0,1.69,752
81237,0.0,0.0,0.0,0.0,0.0,0.0,0.0,0.0,0.0,0.0,0.0,0.0,0.0,0.0,0.0,0.0,0.0,0.0,0.13,0.0,0.0,0.0,0.2,0.0,0.0,0.0,0.0,0.0,0.0,0.67,0.0,0.0,0.0,0.0,0.0,0.0,0.0,0.0,0.0,1278.0,1.4,752
81238,0.0,0.0,0.0,0.0,0.0,0.0,0.0,0.0,0.0,0.0,0.0,0.0,0.0,0.0,0.0,0.0,0.0,0.0,0.13,0.0,0.0,0.0,0.2,0.0,0.0,0.0,0.0,0.0,0.0,0.67,0.0,0.0,0.0,0.0,0.0,0.0,0.0,0.0,0.0,1323.0,1.2,752
81239,0.0,0.0,0.0,0.0,0.0,0.0,0.0,0.0,0.0,0.0,0.0,0.0,0.0,0.0,0.0,0.0,0.0,0.0,0.13,0.0,0.0,0.0,0.2,0.0,0.0,0.0,0.0,0.0,0.0,0.67,0.0,0.0,0.0,0.0,0.0,0.0,0.0,0.0,0.0,1373.0,1.08,752
81240,0.0,0.0,0.0,0.0,0.0,0.0,0.0,0.0,0.0,0.0,0.0,0.0,0.0,0.0,0.0,0.0,0.0,0.0,0.13,0.0,0.0,0.0,0.2,0.0,0.0,0.0,0.0,0.0,0.0,0.67,0.0,0.0,0.0,0.0,0.0,0.0,0.0,0.0,0.0,1423.0,0.9,752
81241,0.0,0.0,0.0,0.0,0.0,0.0,0.0,0.0,0.0,0.0,0.0,0.0,0.0,0.0,0.0,0.0,0.0,0.0,0.13,0.0,0.0,0.0,0.2,0.0,0.0,0.0,0.0,0.0,0.0,0.67,0.0,0.0,0.0,0.0,0.0,0.0,0.0,0.0,0.0,1468.0,0.7,752
81242,0.0,0.0,0.0,0.0,0.0,0.0,0.0,0.0,0.0,0.0,0.0,0.0,0.0,0.0,0.0,0.0,0.0,0.0,0.13,0.0,0.0,0.0,0.2,0.0,0.0,0.0,0.0,0.0,0.0,0.67,0.0,0.0,0.0,0.0,0.0,0.0,0.0,0.0,0.0,1513.0,0.5,752
81243,0.0,0.0,0.0,0.0,0.0,0.0,0.0,0.0,0.0,0.0,0.0,0.0,0.0,0.0,0.0,0.0,0.0,0.0,0.13,0.0,0.0,0.0,0.2,0.0,0.0,0.0,0.0,0.0,0.0,0.67,0.0,0.0,0.0,0.0,0.0,0.0,0.0,0.0,0.0,1568.0,0.4,752
83841,0.0,0.0,0.0,0.0,0.0,0.0,0.0,0.0,0.0,0.0,0.0,0.0,0.0,0.0,0.0,0.0,0.0,0.0,0.13,0.0,0.0,0.0,0.2,0.0,0.0,0.0,0.0,0.0,0.0,0.67,0.0,0.0,0.0,0.0,0.0,0.0,0.0,0.0,0.0,653.0,11.81,752
83842,0.0,0.0,0.0,0.0,0.0,0.0,0.0,0.0,0.0,0.0,0.0,0.0,0.0,0.0,0.0,0.0,0.0,0.0,0.13,0.0,0.0,0.0,0.2,0.0,0.0,0.0,0.0,0.0,0.0,0.67,0.0,0.0,0.0,0.0,0.0,0.0,0.0,0.0,0.0,693.0,10.13,752
83843,0.0,0.0,0.0,0.0,0.0,0.0,0.0,0.0,0.0,0.0,0.0,0.0,0.0,0.0,0.0,0.0,0.0,0.0,0.13,0.0,0.0,0.0,0.2,0.0,0.0,0.0,0.0,0.0,0.0,0.67,0.0,0.0,0.0,0.0,0.0,0.0,0.0,0.0,0.0,773.0,7.03,752
83844,0.0,0.0,0.0,0.0,0.0,0.0,0.0,0.0,0.0,0.0,0.0,0.0,0.0,0.0,0.0,0.0,0.0,0.0,0.13,0.0,0.0,0.0,0.2,0.0,0.0,0.0,0.0,0.0,0.0,0.67,0.0,0.0,0.0,0.0,0.0,0.0,0.0,0.0,0.0,823.0,5.8,752
83845,0.0,0.0,0.0,0.0,0.0,0.0,0.0,0.0,0.0,0.0,0.0,0.0,0.0,0.0,0.0,0.0,0.0,0.0,0.13,0.0,0.0,0.0,0.2,0.0,0.0,0.0,0.0,0.0,0.0,0.67,0.0,0.0,0.0,0.0,0.0,0.0,0.0,0.0,0.0,873.0,4.84,752
83846,0.0,0.0,0.0,0.0,0.0,0.0,0.0,0.0,0.0,0.0,0.0,0.0,0.0,0.0,0.0,0.0,0.0,0.0,0.13,0.0,0.0,0.0,0.2,0.0,0.0,0.0,0.0,0.0,0.0,0.67,0.0,0.0,0.0,0.0,0.0,0.0,0.0,0.0,0.0,1273.0,1.475,752
83847,0.0,0.0,0.0,0.0,0.0,0.0,0.0,0.0,0.0,0.0,0.0,0.0,0.0,0.0,0.0,0.0,0.0,0.0,0.13,0.0,0.0,0.0,0.2,0.0,0.0,0.0,0.0,0.0,0.0,0.67,0.0,0.0,0.0,0.0,0.0,0.0,0.0,0.0,0.0,1473.0,0.725,752
83848,0.0,0.0,0.0,0.0,0.0,0.0,0.0,0.0,0.0,0.0,0.0,0.0,0.0,0.0,0.0,0.0,0.0,0.0,0.13,0.0,0.0,0.0,0.2,0.0,0.0,0.0,0.0,0.0,0.0,0.67,0.0,0.0,0.0,0.0,0.0,0.0,0.0,0.0,0.0,1573.0,0.44,752
95814,0.0,0.0,0.0,0.0,0.0,0.0,0.0,0.0,0.0,0.0,0.0,0.0,0.0,0.0,0.0,0.0,0.0,0.0,0.13,0.0,0.0,0.0,0.2,0.0,0.0,0.0,0.0,0.0,0.0,0.67,0.0,0.0,0.0,0.0,0.0,0.0,0.0,0.0,0.0,1023.0,2.96,752
95815,0.0,0.0,0.0,0.0,0.0,0.0,0.0,0.0,0.0,0.0,0.0,0.0,0.0,0.0,0.0,0.0,0.0,0.0,0.13,0.0,0.0,0.0,0.2,0.0,0.0,0.0,0.0,0.0,0.0,0.67,0.0,0.0,0.0,0.0,0.0,0.0,0.0,0.0,0.0,1073.0,2.56,752
95816,0.0,0.0,0.0,0.0,0.0,0.0,0.0,0.0,0.0,0.0,0.0,0.0,0.0,0.0,0.0,0.0,0.0,0.0,0.13,0.0,0.0,0.0,0.2,0.0,0.0,0.0,0.0,0.0,0.0,0.67,0.0,0.0,0.0,0.0,0.0,0.0,0.0,0.0,0.0,1123.0,2.2,752
81244,0.0,0.0,0.0,0.0,0.0,0.0,0.0,0.0,0.0,0.0,0.0,0.0,0.0,0.0,0.0,0.0,0.0,0.0,0.1,0.0,0.0,0.0,0.23,0.0,0.0,0.0,0.0,0.0,0.0,0.67,0.0,0.0,0.0,0.0,0.0,0.0,0.0,0.0,0.0,658.0,11.8,753
81245,0.0,0.0,0.0,0.0,0.0,0.0,0.0,0.0,0.0,0.0,0.0,0.0,0.0,0.0,0.0,0.0,0.0,0.0,0.1,0.0,0.0,0.0,0.23,0.0,0.0,0.0,0.0,0.0,0.0,0.67,0.0,0.0,0.0,0.0,0.0,0.0,0.0,0.0,0.0,668.0,11.4,753
81246,0.0,0.0,0.0,0.0,0.0,0.0,0.0,0.0,0.0,0.0,0.0,0.0,0.0,0.0,0.0,0.0,0.0,0.0,0.1,0.0,0.0,0.0,0.23,0.0,0.0,0.0,0.0,0.0,0.0,0.67,0.0,0.0,0.0,0.0,0.0,0.0,0.0,0.0,0.0,678.0,10.8,753
81247,0.0,0.0,0.0,0.0,0.0,0.0,0.0,0.0,0.0,0.0,0.0,0.0,0.0,0.0,0.0,0.0,0.0,0.0,0.1,0.0,0.0,0.0,0.23,0.0,0.0,0.0,0.0,0.0,0.0,0.67,0.0,0.0,0.0,0.0,0.0,0.0,0.0,0.0,0.0,688.0,10.4,753
81248,0.0,0.0,0.0,0.0,0.0,0.0,0.0,0.0,0.0,0.0,0.0,0.0,0.0,0.0,0.0,0.0,0.0,0.0,0.1,0.0,0.0,0.0,0.23,0.0,0.0,0.0,0.0,0.0,0.0,0.67,0.0,0.0,0.0,0.0,0.0,0.0,0.0,0.0,0.0,698.0,9.7,753
81249,0.0,0.0,0.0,0.0,0.0,0.0,0.0,0.0,0.0,0.0,0.0,0.0,0.0,0.0,0.0,0.0,0.0,0.0,0.1,0.0,0.0,0.0,0.23,0.0,0.0,0.0,0.0,0.0,0.0,0.67,0.0,0.0,0.0,0.0,0.0,0.0,0.0,0.0,0.0,768.0,7.5,753
81250,0.0,0.0,0.0,0.0,0.0,0.0,0.0,0.0,0.0,0.0,0.0,0.0,0.0,0.0,0.0,0.0,0.0,0.0,0.1,0.0,0.0,0.0,0.23,0.0,0.0,0.0,0.0,0.0,0.0,0.67,0.0,0.0,0.0,0.0,0.0,0.0,0.0,0.0,0.0,818.0,6.1,753
81251,0.0,0.0,0.0,0.0,0.0,0.0,0.0,0.0,0.0,0.0,0.0,0.0,0.0,0.0,0.0,0.0,0.0,0.0,0.1,0.0,0.0,0.0,0.23,0.0,0.0,0.0,0.0,0.0,0.0,0.67,0.0,0.0,0.0,0.0,0.0,0.0,0.0,0.0,0.0,1168.0,2.0,753
81252,0.0,0.0,0.0,0.0,0.0,0.0,0.0,0.0,0.0,0.0,0.0,0.0,0.0,0.0,0.0,0.0,0.0,0.0,0.1,0.0,0.0,0.0,0.23,0.0,0.0,0.0,0.0,0.0,0.0,0.67,0.0,0.0,0.0,0.0,0.0,0.0,0.0,0.0,0.0,1223.0,1.7850000000000001,753
81253,0.0,0.0,0.0,0.0,0.0,0.0,0.0,0.0,0.0,0.0,0.0,0.0,0.0,0.0,0.0,0.0,0.0,0.0,0.1,0.0,0.0,0.0,0.23,0.0,0.0,0.0,0.0,0.0,0.0,0.67,0.0,0.0,0.0,0.0,0.0,0.0,0.0,0.0,0.0,1268.0,1.6,753
81254,0.0,0.0,0.0,0.0,0.0,0.0,0.0,0.0,0.0,0.0,0.0,0.0,0.0,0.0,0.0,0.0,0.0,0.0,0.1,0.0,0.0,0.0,0.23,0.0,0.0,0.0,0.0,0.0,0.0,0.67,0.0,0.0,0.0,0.0,0.0,0.0,0.0,0.0,0.0,1313.0,1.4,753
81255,0.0,0.0,0.0,0.0,0.0,0.0,0.0,0.0,0.0,0.0,0.0,0.0,0.0,0.0,0.0,0.0,0.0,0.0,0.1,0.0,0.0,0.0,0.23,0.0,0.0,0.0,0.0,0.0,0.0,0.67,0.0,0.0,0.0,0.0,0.0,0.0,0.0,0.0,0.0,1363.0,1.2,753
81256,0.0,0.0,0.0,0.0,0.0,0.0,0.0,0.0,0.0,0.0,0.0,0.0,0.0,0.0,0.0,0.0,0.0,0.0,0.1,0.0,0.0,0.0,0.23,0.0,0.0,0.0,0.0,0.0,0.0,0.67,0.0,0.0,0.0,0.0,0.0,0.0,0.0,0.0,0.0,1418.0,1.0,753
81257,0.0,0.0,0.0,0.0,0.0,0.0,0.0,0.0,0.0,0.0,0.0,0.0,0.0,0.0,0.0,0.0,0.0,0.0,0.1,0.0,0.0,0.0,0.23,0.0,0.0,0.0,0.0,0.0,0.0,0.67,0.0,0.0,0.0,0.0,0.0,0.0,0.0,0.0,0.0,1468.0,0.8,753
81258,0.0,0.0,0.0,0.0,0.0,0.0,0.0,0.0,0.0,0.0,0.0,0.0,0.0,0.0,0.0,0.0,0.0,0.0,0.1,0.0,0.0,0.0,0.23,0.0,0.0,0.0,0.0,0.0,0.0,0.67,0.0,0.0,0.0,0.0,0.0,0.0,0.0,0.0,0.0,1518.0,0.7,753
81259,0.0,0.0,0.0,0.0,0.0,0.0,0.0,0.0,0.0,0.0,0.0,0.0,0.0,0.0,0.0,0.0,0.0,0.0,0.1,0.0,0.0,0.0,0.23,0.0,0.0,0.0,0.0,0.0,0.0,0.67,0.0,0.0,0.0,0.0,0.0,0.0,0.0,0.0,0.0,1568.0,0.6,753
83849,0.0,0.0,0.0,0.0,0.0,0.0,0.0,0.0,0.0,0.0,0.0,0.0,0.0,0.0,0.0,0.0,0.0,0.0,0.1,0.0,0.0,0.0,0.23,0.0,0.0,0.0,0.0,0.0,0.0,0.67,0.0,0.0,0.0,0.0,0.0,0.0,0.0,0.0,0.0,673.0,11.38,753
83850,0.0,0.0,0.0,0.0,0.0,0.0,0.0,0.0,0.0,0.0,0.0,0.0,0.0,0.0,0.0,0.0,0.0,0.0,0.1,0.0,0.0,0.0,0.23,0.0,0.0,0.0,0.0,0.0,0.0,0.67,0.0,0.0,0.0,0.0,0.0,0.0,0.0,0.0,0.0,693.0,10.33,753
83851,0.0,0.0,0.0,0.0,0.0,0.0,0.0,0.0,0.0,0.0,0.0,0.0,0.0,0.0,0.0,0.0,0.0,0.0,0.1,0.0,0.0,0.0,0.23,0.0,0.0,0.0,0.0,0.0,0.0,0.67,0.0,0.0,0.0,0.0,0.0,0.0,0.0,0.0,0.0,773.0,7.46,753
83852,0.0,0.0,0.0,0.0,0.0,0.0,0.0,0.0,0.0,0.0,0.0,0.0,0.0,0.0,0.0,0.0,0.0,0.0,0.1,0.0,0.0,0.0,0.23,0.0,0.0,0.0,0.0,0.0,0.0,0.67,0.0,0.0,0.0,0.0,0.0,0.0,0.0,0.0,0.0,823.0,6.14,753
83853,0.0,0.0,0.0,0.0,0.0,0.0,0.0,0.0,0.0,0.0,0.0,0.0,0.0,0.0,0.0,0.0,0.0,0.0,0.1,0.0,0.0,0.0,0.23,0.0,0.0,0.0,0.0,0.0,0.0,0.67,0.0,0.0,0.0,0.0,0.0,0.0,0.0,0.0,0.0,1273.0,1.55,753
83854,0.0,0.0,0.0,0.0,0.0,0.0,0.0,0.0,0.0,0.0,0.0,0.0,0.0,0.0,0.0,0.0,0.0,0.0,0.1,0.0,0.0,0.0,0.23,0.0,0.0,0.0,0.0,0.0,0.0,0.67,0.0,0.0,0.0,0.0,0.0,0.0,0.0,0.0,0.0,1373.0,1.1349999999999998,753
83855,0.0,0.0,0.0,0.0,0.0,0.0,0.0,0.0,0.0,0.0,0.0,0.0,0.0,0.0,0.0,0.0,0.0,0.0,0.1,0.0,0.0,0.0,0.23,0.0,0.0,0.0,0.0,0.0,0.0,0.67,0.0,0.0,0.0,0.0,0.0,0.0,0.0,0.0,0.0,1473.0,0.775,753
83856,0.0,0.0,0.0,0.0,0.0,0.0,0.0,0.0,0.0,0.0,0.0,0.0,0.0,0.0,0.0,0.0,0.0,0.0,0.1,0.0,0.0,0.0,0.23,0.0,0.0,0.0,0.0,0.0,0.0,0.67,0.0,0.0,0.0,0.0,0.0,0.0,0.0,0.0,0.0,1573.0,0.455,753
95817,0.0,0.0,0.0,0.0,0.0,0.0,0.0,0.0,0.0,0.0,0.0,0.0,0.0,0.0,0.0,0.0,0.0,0.0,0.1,0.0,0.0,0.0,0.23,0.0,0.0,0.0,0.0,0.0,0.0,0.67,0.0,0.0,0.0,0.0,0.0,0.0,0.0,0.0,0.0,1023.0,3.27,753
95818,0.0,0.0,0.0,0.0,0.0,0.0,0.0,0.0,0.0,0.0,0.0,0.0,0.0,0.0,0.0,0.0,0.0,0.0,0.1,0.0,0.0,0.0,0.23,0.0,0.0,0.0,0.0,0.0,0.0,0.67,0.0,0.0,0.0,0.0,0.0,0.0,0.0,0.0,0.0,1073.0,2.8,753
95819,0.0,0.0,0.0,0.0,0.0,0.0,0.0,0.0,0.0,0.0,0.0,0.0,0.0,0.0,0.0,0.0,0.0,0.0,0.1,0.0,0.0,0.0,0.23,0.0,0.0,0.0,0.0,0.0,0.0,0.67,0.0,0.0,0.0,0.0,0.0,0.0,0.0,0.0,0.0,1123.0,2.27,753
95820,0.0,0.0,0.0,0.0,0.0,0.0,0.0,0.0,0.0,0.0,0.0,0.0,0.0,0.0,0.0,0.0,0.0,0.0,0.1,0.0,0.0,0.0,0.23,0.0,0.0,0.0,0.0,0.0,0.0,0.67,0.0,0.0,0.0,0.0,0.0,0.0,0.0,0.0,0.0,1173.0,2.0,753
81260,0.0,0.0,0.0,0.0,0.0,0.0,0.0,0.0,0.0,0.0,0.0,0.0,0.0,0.0,0.0,0.0,0.0,0.0,0.07,0.0,0.0,0.0,0.27,0.0,0.0,0.0,0.0,0.0,0.0,0.67,0.0,0.0,0.0,0.0,0.0,0.0,0.0,0.0,0.0,668.0,11.9,754
81261,0.0,0.0,0.0,0.0,0.0,0.0,0.0,0.0,0.0,0.0,0.0,0.0,0.0,0.0,0.0,0.0,0.0,0.0,0.07,0.0,0.0,0.0,0.27,0.0,0.0,0.0,0.0,0.0,0.0,0.67,0.0,0.0,0.0,0.0,0.0,0.0,0.0,0.0,0.0,678.0,11.6,754
81262,0.0,0.0,0.0,0.0,0.0,0.0,0.0,0.0,0.0,0.0,0.0,0.0,0.0,0.0,0.0,0.0,0.0,0.0,0.07,0.0,0.0,0.0,0.27,0.0,0.0,0.0,0.0,0.0,0.0,0.67,0.0,0.0,0.0,0.0,0.0,0.0,0.0,0.0,0.0,688.0,11.2,754
81263,0.0,0.0,0.0,0.0,0.0,0.0,0.0,0.0,0.0,0.0,0.0,0.0,0.0,0.0,0.0,0.0,0.0,0.0,0.07,0.0,0.0,0.0,0.27,0.0,0.0,0.0,0.0,0.0,0.0,0.67,0.0,0.0,0.0,0.0,0.0,0.0,0.0,0.0,0.0,698.0,10.6,754
81264,0.0,0.0,0.0,0.0,0.0,0.0,0.0,0.0,0.0,0.0,0.0,0.0,0.0,0.0,0.0,0.0,0.0,0.0,0.07,0.0,0.0,0.0,0.27,0.0,0.0,0.0,0.0,0.0,0.0,0.67,0.0,0.0,0.0,0.0,0.0,0.0,0.0,0.0,0.0,708.0,10.1,754
81265,0.0,0.0,0.0,0.0,0.0,0.0,0.0,0.0,0.0,0.0,0.0,0.0,0.0,0.0,0.0,0.0,0.0,0.0,0.07,0.0,0.0,0.0,0.27,0.0,0.0,0.0,0.0,0.0,0.0,0.67,0.0,0.0,0.0,0.0,0.0,0.0,0.0,0.0,0.0,723.0,9.4,754
81266,0.0,0.0,0.0,0.0,0.0,0.0,0.0,0.0,0.0,0.0,0.0,0.0,0.0,0.0,0.0,0.0,0.0,0.0,0.07,0.0,0.0,0.0,0.27,0.0,0.0,0.0,0.0,0.0,0.0,0.67,0.0,0.0,0.0,0.0,0.0,0.0,0.0,0.0,0.0,773.0,7.2,754
81267,0.0,0.0,0.0,0.0,0.0,0.0,0.0,0.0,0.0,0.0,0.0,0.0,0.0,0.0,0.0,0.0,0.0,0.0,0.07,0.0,0.0,0.0,0.27,0.0,0.0,0.0,0.0,0.0,0.0,0.67,0.0,0.0,0.0,0.0,0.0,0.0,0.0,0.0,0.0,828.0,5.8,754
81268,0.0,0.0,0.0,0.0,0.0,0.0,0.0,0.0,0.0,0.0,0.0,0.0,0.0,0.0,0.0,0.0,0.0,0.0,0.07,0.0,0.0,0.0,0.27,0.0,0.0,0.0,0.0,0.0,0.0,0.67,0.0,0.0,0.0,0.0,0.0,0.0,0.0,0.0,0.0,1228.0,1.8,754
81269,0.0,0.0,0.0,0.0,0.0,0.0,0.0,0.0,0.0,0.0,0.0,0.0,0.0,0.0,0.0,0.0,0.0,0.0,0.07,0.0,0.0,0.0,0.27,0.0,0.0,0.0,0.0,0.0,0.0,0.67,0.0,0.0,0.0,0.0,0.0,0.0,0.0,0.0,0.0,1278.0,1.5,754
81270,0.0,0.0,0.0,0.0,0.0,0.0,0.0,0.0,0.0,0.0,0.0,0.0,0.0,0.0,0.0,0.0,0.0,0.0,0.07,0.0,0.0,0.0,0.27,0.0,0.0,0.0,0.0,0.0,0.0,0.67,0.0,0.0,0.0,0.0,0.0,0.0,0.0,0.0,0.0,1323.0,1.4,754
81271,0.0,0.0,0.0,0.0,0.0,0.0,0.0,0.0,0.0,0.0,0.0,0.0,0.0,0.0,0.0,0.0,0.0,0.0,0.07,0.0,0.0,0.0,0.27,0.0,0.0,0.0,0.0,0.0,0.0,0.67,0.0,0.0,0.0,0.0,0.0,0.0,0.0,0.0,0.0,1373.0,1.21,754
81272,0.0,0.0,0.0,0.0,0.0,0.0,0.0,0.0,0.0,0.0,0.0,0.0,0.0,0.0,0.0,0.0,0.0,0.0,0.07,0.0,0.0,0.0,0.27,0.0,0.0,0.0,0.0,0.0,0.0,0.67,0.0,0.0,0.0,0.0,0.0,0.0,0.0,0.0,0.0,1423.0,0.9,754
81273,0.0,0.0,0.0,0.0,0.0,0.0,0.0,0.0,0.0,0.0,0.0,0.0,0.0,0.0,0.0,0.0,0.0,0.0,0.07,0.0,0.0,0.0,0.27,0.0,0.0,0.0,0.0,0.0,0.0,0.67,0.0,0.0,0.0,0.0,0.0,0.0,0.0,0.0,0.0,1473.0,0.83,754
81274,0.0,0.0,0.0,0.0,0.0,0.0,0.0,0.0,0.0,0.0,0.0,0.0,0.0,0.0,0.0,0.0,0.0,0.0,0.07,0.0,0.0,0.0,0.27,0.0,0.0,0.0,0.0,0.0,0.0,0.67,0.0,0.0,0.0,0.0,0.0,0.0,0.0,0.0,0.0,1523.0,0.6,754
81275,0.0,0.0,0.0,0.0,0.0,0.0,0.0,0.0,0.0,0.0,0.0,0.0,0.0,0.0,0.0,0.0,0.0,0.0,0.07,0.0,0.0,0.0,0.27,0.0,0.0,0.0,0.0,0.0,0.0,0.67,0.0,0.0,0.0,0.0,0.0,0.0,0.0,0.0,0.0,1573.0,0.555,754
83857,0.0,0.0,0.0,0.0,0.0,0.0,0.0,0.0,0.0,0.0,0.0,0.0,0.0,0.0,0.0,0.0,0.0,0.0,0.07,0.0,0.0,0.0,0.27,0.0,0.0,0.0,0.0,0.0,0.0,0.67,0.0,0.0,0.0,0.0,0.0,0.0,0.0,0.0,0.0,673.0,11.6,754
83858,0.0,0.0,0.0,0.0,0.0,0.0,0.0,0.0,0.0,0.0,0.0,0.0,0.0,0.0,0.0,0.0,0.0,0.0,0.07,0.0,0.0,0.0,0.27,0.0,0.0,0.0,0.0,0.0,0.0,0.67,0.0,0.0,0.0,0.0,0.0,0.0,0.0,0.0,0.0,693.0,10.64,754
83859,0.0,0.0,0.0,0.0,0.0,0.0,0.0,0.0,0.0,0.0,0.0,0.0,0.0,0.0,0.0,0.0,0.0,0.0,0.07,0.0,0.0,0.0,0.27,0.0,0.0,0.0,0.0,0.0,0.0,0.67,0.0,0.0,0.0,0.0,0.0,0.0,0.0,0.0,0.0,713.0,9.42,754
