Repository: R3sten/glass_dynamics

# GlassDynamics: Ridge Regression for Glass Viscosity Prediction

## Bachelor's thesis in physics

### Università degli Studi di Trieste

The main goal of this project is to develop a reliable and interpretable predictive model for glass viscosity, moving beyond "black-box" machine learning to provide physically meaningful insights for materials science applications.


This repository implements a workflow that bridges the gap between empirical models and modern data science techniques.

File: data/viscosity_raw_data.csv (part 76 of 81)
,Al2O3,As2O3,B2O3,BaO,BeO,Bi2O3,CaO,CdO,CoO,Cs2O,CuO,Fe2O3,FeO,Ga2O3,GeO2,HfO2,K2O,La2O3,Li2O,MgO,MnO,MoO3,Na2O,Nb2O5,NiO,P2O5,PbO,Rb2O,Sb2O3,SiO2,SrO,Ta2O5,TeO2,TiO2,Tl2O,WO3,Y2O3,ZnO,ZrO2,T,log_visc,ID
83860,0.0,0.0,0.0,0.0,0.0,0.0,0.0,0.0,0.0,0.0,0.0,0.0,0.0,0.0,0.0,0.0,0.0,0.0,0.07,0.0,0.0,0.0,0.27,0.0,0.0,0.0,0.0,0.0,0.0,0.67,0.0,0.0,0.0,0.0,0.0,0.0,0.0,0.0,0.0,823.0,5.88,754
83861,0.0,0.0,0.0,0.0,0.0,0.0,0.0,0.0,0.0,0.0,0.0,0.0,0.0,0.0,0.0,0.0,0.0,0.0,0.07,0.0,0.0,0.0,0.27,0.0,0.0,0.0,0.0,0.0,0.0,0.67,0.0,0.0,0.0,0.0,0.0,0.0,0.0,0.0,0.0,1273.0,1.61,754
84137,0.0,0.0,0.0,0.0,0.0,0.0,0.0,0.0,0.0,0.0,0.0,0.0,0.0,0.0,0.0,0.0,0.0,0.0,0.07,0.0,0.0,0.0,0.27,0.0,0.0,0.0,0.0,0.0,0.0,0.67,0.0,0.0,0.0,0.0,0.0,0.0,0.0,0.0,0.0,1073.0,2.835,754
95821,0.0,0.0,0.0,0.0,0.0,0.0,0.0,0.0,0.0,0.0,0.0,0.0,0.0,0.0,0.0,0.0,0.0,0.0,0.07,0.0,0.0,0.0,0.27,0.0,0.0,0.0,0.0,0.0,0.0,0.67,0.0,0.0,0.0,0.0,0.0,0.0,0.0,0.0,0.0,1023.0,3.17,754
95822,0.0,0.0,0.0,0.0,0.0,0.0,0.0,0.0,0.0,0.0,0.0,0.0,0.0,0.0,0.0,0.0,0.0,0.0,0.07,0.0,0.0,0.0,0.27,0.0,0.0,0.0,0.0,0.0,0.0,0.67,0.0,0.0,0.0,0.0,0.0,0.0,0.0,0.0,0.0,1123.0,2.36,754
95823,0.0,0.0,0.0,0.0,0.0,0.0,0.0,0.0,0.0,0.0,0.0,0.0,0.0,0.0,0.0,0.0,0.0,0.0,0.07,0.0,0.0,0.0,0.27,0.0,0.0,0.0,0.0,0.0,0.0,0.67,0.0,0.0,0.0,0.0,0.0,0.0,0.0,0.0,0.0,1173.0,2.09,754
95824,0.0,0.0,0.0,0.0,0.0,0.0,0.0,0.0,0.0,0.0,0.0,0.0,0.0,0.0,0.0,0.0,0.0,0.0,0.07,0.0,0.0,0.0,0.27,0.0,0.0,0.0,0.0,0.0,0.0,0.67,0.0,0.0,0.0,0.0,0.0,0.0,0.0,0.0,0.0,1223.0,1.85,754
81750,0.1,0.0,0.0,0.0,0.0,0.0,0.0,0.0,0.0,0.0,0.0,0.0,0.0,0.0,0.0,0.0,0.0,0.0,0.2,0.0,0.0,0.0,0.0,0.0,0.0,0.0,0.0,0.0,0.0,0.7,0.0,0.0,0.0,0.0,0.0,0.0,0.0,0.0,0.0,848.0,10.12,755
81751,0.1,0.0,0.0,0.0,0.0,0.0,0.0,0.0,0.0,0.0,0.0,0.0,0.0,0.0,0.0,0.0,0.0,0.0,0.2,0.0,0.0,0.0,0.0,0.0,0.0,0.0,0.0,0.0,0.0,0.7,0.0,0.0,0.0,0.0,0.0,0.0,0.0,0.0,0.0,868.0,9.49,755
81752,0.1,0.0,0.0,0.0,0.0,0.0,0.0,0.0,0.0,0.0,0.0,0.0,0.0,0.0,0.0,0.0,0.0,0.0,0.2,0.0,0.0,0.0,0.0,0.0,0.0,0.0,0.0,0.0,0.0,0.7,0.0,0.0,0.0,0.0,0.0,0.0,0.0,0.0,0.0,883.0,9.12,755
81753,0.1,0.0,0.0,0.0,0.0,0.0,0.0,0.0,0.0,0.0,0.0,0.0,0.0,0.0,0.0,0.0,0.0,0.0,0.2,0.0,0.0,0.0,0.0,0.0,0.0,0.0,0.0,0.0,0.0,0.7,0.0,0.0,0.0,0.0,0.0,0.0,0.0,0.0,0.0,1566.0,2.19,755
81754,0.1,0.0,0.0,0.0,0.0,0.0,0.0,0.0,0.0,0.0,0.0,0.0,0.0,0.0,0.0,0.0,0.0,0.0,0.2,0.0,0.0,0.0,0.0,0.0,0.0,0.0,0.0,0.0,0.0,0.7,0.0,0.0,0.0,0.0,0.0,0.0,0.0,0.0,0.0,1620.0,1.97,755
81755,0.1,0.0,0.0,0.0,0.0,0.0,0.0,0.0,0.0,0.0,0.0,0.0,0.0,0.0,0.0,0.0,0.0,0.0,0.2,0.0,0.0,0.0,0.0,0.0,0.0,0.0,0.0,0.0,0.0,0.7,0.0,0.0,0.0,0.0,0.0,0.0,0.0,0.0,0.0,1673.0,1.81,755
81756,0.1,0.0,0.0,0.0,0.0,0.0,0.0,0.0,0.0,0.0,0.0,0.0,0.0,0.0,0.0,0.0,0.0,0.0,0.15,0.0,0.0,0.0,0.05,0.0,0.0,0.0,0.0,0.0,0.0,0.7,0.0,0.0,0.0,0.0,0.0,0.0,0.0,0.0,0.0,829.0,9.98,756
81757,0.1,0.0,0.0,0.0,0.0,0.0,0.0,0.0,0.0,0.0,0.0,0.0,0.0,0.0,0.0,0.0,0.0,0.0,0.15,0.0,0.0,0.0,0.05,0.0,0.0,0.0,0.0,0.0,0.0,0.7,0.0,0.0,0.0,0.0,0.0,0.0,0.0,0.0,0.0,832.0,9.76,756
81758,0.1,0.0,0.0,0.0,0.0,0.0,0.0,0.0,0.0,0.0,0.0,0.0,0.0,0.0,0.0,0.0,0.0,0.0,0.15,0.0,0.0,0.0,0.05,0.0,0.0,0.0,0.0,0.0,0.0,0.7,0.0,0.0,0.0,0.0,0.0,0.0,0.0,0.0,0.0,845.0,9.35,756
81759,0.1,0.0,0.0,0.0,0.0,0.0,0.0,0.0,0.0,0.0,0.0,0.0,0.0,0.0,0.0,0.0,0.0,0.0,0.15,0.0,0.0,0.0,0.05,0.0,0.0,0.0,0.0,0.0,0.0,0.7,0.0,0.0,0.0,0.0,0.0,0.0,0.0,0.0,0.0,850.0,9.29,756
81760,0.1,0.0,0.0,0.0,0.0,0.0,0.0,0.0,0.0,0.0,0.0,0.0,0.0,0.0,0.0,0.0,0.0,0.0,0.15,0.0,0.0,0.0,0.05,0.0,0.0,0.0,0.0,0.0,0.0,0.7,0.0,0.0,0.0,0.0,0.0,0.0,0.0,0.0,0.0,870.0,8.75,756
81761,0.1,0.0,0.0,0.0,0.0,0.0,0.0,0.0,0.0,0.0,0.0,0.0,0.0,0.0,0.0,0.0,0.0,0.0,0.15,0.0,0.0,0.0,0.05,0.0,0.0,0.0,0.0,0.0,0.0,0.7,0.0,0.0,0.0,0.0,0.0,0.0,0.0,0.0,0.0,1379.0,3.25,756
81762,0.1,0.0,0.0,0.0,0.0,0.0,0.0,0.0,0.0,0.0,0.0,0.0,0.0,0.0,0.0,0.0,0.0,0.0,0.15,0.0,0.0,0.0,0.05,0.0,0.0,0.0,0.0,0.0,0.0,0.7,0.0,0.0,0.0,0.0,0.0,0.0,0.0,0.0,0.0,1413.0,3.06,756
81763,0.1,0.0,0.0,0.0,0.0,0.0,0.0,0.0,0.0,0.0,0.0,0.0,0.0,0.0,0.0,0.0,0.0,0.0,0.15,0.0,0.0,0.0,0.05,0.0,0.0,0.0,0.0,0.0,0.0,0.7,0.0,0.0,0.0,0.0,0.0,0.0,0.0,0.0,0.0,1463.0,2.8,756
81764,0.1,0.0,0.0,0.0,0.0,0.0,0.0,0.0,0.0,0.0,0.0,0.0,0.0,0.0,0.0,0.0,0.0,0.0,0.15,0.0,0.0,0.0,0.05,0.0,0.0,0.0,0.0,0.0,0.0,0.7,0.0,0.0,0.0,0.0,0.0,0.0,0.0,0.0,0.0,1523.0,2.56,756
81765,0.1,0.0,0.0,0.0,0.0,0.0,0.0,0.0,0.0,0.0,0.0,0.0,0.0,0.0,0.0,0.0,0.0,0.0,0.15,0.0,0.0,0.0,0.05,0.0,0.0,0.0,0.0,0.0,0.0,0.7,0.0,0.0,0.0,0.0,0.0,0.0,0.0,0.0,0.0,1575.0,2.34,756
81766,0.1,0.0,0.0,0.0,0.0,0.0,0.0,0.0,0.0,0.0,0.0,0.0,0.0,0.0,0.0,0.0,0.0,0.0,0.15,0.0,0.0,0.0,0.05,0.0,0.0,0.0,0.0,0.0,0.0,0.7,0.0,0.0,0.0,0.0,0.0,0.0,0.0,0.0,0.0,1633.0,2.11,756
81767,0.1,0.0,0.0,0.0,0.0,0.0,0.0,0.0,0.0,0.0,0.0,0.0,0.0,0.0,0.0,0.0,0.0,0.0,0.15,0.0,0.0,0.0,0.05,0.0,0.0,0.0,0.0,0.0,0.0,0.7,0.0,0.0,0.0,0.0,0.0,0.0,0.0,0.0,0.0,1701.0,1.89,756
81768,0.1,0.0,0.0,0.0,0.0,0.0,0.0,0.0,0.0,0.0,0.0,0.0,0.0,0.0,0.0,0.0,0.0,0.0,0.1,0.0,0.0,0.0,0.1,0.0,0.0,0.0,0.0,0.0,0.0,0.7,0.0,0.0,0.0,0.0,0.0,0.0,0.0,0.0,0.0,826.0,9.97,757
81769,0.1,0.0,0.0,0.0,0.0,0.0,0.0,0.0,0.0,0.0,0.0,0.0,0.0,0.0,0.0,0.0,0.0,0.0,0.1,0.0,0.0,0.0,0.1,0.0,0.0,0.0,0.0,0.0,0.0,0.7,0.0,0.0,0.0,0.0,0.0,0.0,0.0,0.0,0.0,869.0,8.8,757
81770,0.1,0.0,0.0,0.0,0.0,0.0,0.0,0.0,0.0,0.0,0.0,0.0,0.0,0.0,0.0,0.0,0.0,0.0,0.1,0.0,0.0,0.0,0.1,0.0,0.0,0.0,0.0,0.0,0.0,0.7,0.0,0.0,0.0,0.0,0.0,0.0,0.0,0.0,0.0,923.0,7.4,757
81771,0.1,0.0,0.0,0.0,0.0,0.0,0.0,0.0,0.0,0.0,0.0,0.0,0.0,0.0,0.0,0.0,0.0,0.0,0.1,0.0,0.0,0.0,0.1,0.0,0.0,0.0,0.0,0.0,0.0,0.7,0.0,0.0,0.0,0.0,0.0,0.0,0.0,0.0,0.0,972.0,6.51,757
81772,0.1,0.0,0.0,0.0,0.0,0.0,0.0,0.0,0.0,0.0,0.0,0.0,0.0,0.0,0.0,0.0,0.0,0.0,0.1,0.0,0.0,0.0,0.1,0.0,0.0,0.0,0.0,0.0,0.0,0.7,0.0,0.0,0.0,0.0,0.0,0.0,0.0,0.0,0.0,1365.0,3.1900000000000004,757
81773,0.1,0.0,0.0,0.0,0.0,0.0,0.0,0.0,0.0,0.0,0.0,0.0,0.0,0.0,0.0,0.0,0.0,0.0,0.1,0.0,0.0,0.0,0.1,0.0,0.0,0.0,0.0,0.0,0.0,0.7,0.0,0.0,0.0,0.0,0.0,0.0,0.0,0.0,0.0,1423.0,2.92,757
81774,0.1,0.0,0.0,0.0,0.0,0.0,0.0,0.0,0.0,0.0,0.0,0.0,0.0,0.0,0.0,0.0,0.0,0.0,0.1,0.0,0.0,0.0,0.1,0.0,0.0,0.0,0.0,0.0,0.0,0.7,0.0,0.0,0.0,0.0,0.0,0.0,0.0,0.0,0.0,1483.0,2.63,757
81775,0.1,0.0,0.0,0.0,0.0,0.0,0.0,0.0,0.0,0.0,0.0,0.0,0.0,0.0,0.0,0.0,0.0,0.0,0.1,0.0,0.0,0.0,0.1,0.0,0.0,0.0,0.0,0.0,0.0,0.7,0.0,0.0,0.0,0.0,0.0,0.0,0.0,0.0,0.0,1524.0,2.45,757
81776,0.1,0.0,0.0,0.0,0.0,0.0,0.0,0.0,0.0,0.0,0.0,0.0,0.0,0.0,0.0,0.0,0.0,0.0,0.1,0.0,0.0,0.0,0.1,0.0,0.0,0.0,0.0,0.0,0.0,0.7,0.0,0.0,0.0,0.0,0.0,0.0,0.0,0.0,0.0,1578.0,2.23,757
81777,0.1,0.0,0.0,0.0,0.0,0.0,0.0,0.0,0.0,0.0,0.0,0.0,0.0,0.0,0.0,0.0,0.0,0.0,0.1,0.0,0.0,0.0,0.1,0.0,0.0,0.0,0.0,0.0,0.0,0.7,0.0,0.0,0.0,0.0,0.0,0.0,0.0,0.0,0.0,1629.0,2.05,757
81778,0.1,0.0,0.0,0.0,0.0,0.0,0.0,0.0,0.0,0.0,0.0,0.0,0.0,0.0,0.0,0.0,0.0,0.0,0.1,0.0,0.0,0.0,0.1,0.0,0.0,0.0,0.0,0.0,0.0,0.7,0.0,0.0,0.0,0.0,0.0,0.0,0.0,0.0,0.0,1668.0,1.9,757
81779,0.1,0.0,0.0,0.0,0.0,0.0,0.0,0.0,0.0,0.0,0.0,0.0,0.0,0.0,0.0,0.0,0.0,0.0,0.05,0.0,0.0,0.0,0.15,0.0,0.0,0.0,0.0,0.0,0.0,0.7,0.0,0.0,0.0,0.0,0.0,0.0,0.0,0.0,0.0,838.0,9.95,758
81780,0.1,0.0,0.0,0.0,0.0,0.0,0.0,0.0,0.0,0.0,0.0,0.0,0.0,0.0,0.0,0.0,0.0,0.0,0.05,0.0,0.0,0.0,0.15,0.0,0.0,0.0,0.0,0.0,0.0,0.7,0.0,0.0,0.0,0.0,0.0,0.0,0.0,0.0,0.0,875.0,9.0,758
81781,0.1,0.0,0.0,0.0,0.0,0.0,0.0,0.0,0.0,0.0,0.0,0.0,0.0,0.0,0.0,0.0,0.0,0.0,0.05,0.0,0.0,0.0,0.15,0.0,0.0,0.0,0.0,0.0,0.0,0.7,0.0,0.0,0.0,0.0,0.0,0.0,0.0,0.0,0.0,927.0,7.710000000000001,758
81782,0.1,0.0,0.0,0.0,0.0,0.0,0.0,0.0,0.0,0.0,0.0,0.0,0.0,0.0,0.0,0.0,0.0,0.0,0.05,0.0,0.0,0.0,0.15,0.0,0.0,0.0,0.0,0.0,0.0,0.7,0.0,0.0,0.0,0.0,0.0,0.0,0.0,0.0,0.0,976.0,6.78,758
81783,0.1,0.0,0.0,0.0,0.0,0.0,0.0,0.0,0.0,0.0,0.0,0.0,0.0,0.0,0.0,0.0,0.0,0.0,0.05,0.0,0.0,0.0,0.15,0.0,0.0,0.0,0.0,0.0,0.0,0.7,0.0,0.0,0.0,0.0,0.0,0.0,0.0,0.0,0.0,1030.0,6.03,758
81784,0.1,0.0,0.0,0.0,0.0,0.0,0.0,0.0,0.0,0.0,0.0,0.0,0.0,0.0,0.0,0.0,0.0,0.0,0.05,0.0,0.0,0.0,0.15,0.0,0.0,0.0,0.0,0.0,0.0,0.7,0.0,0.0,0.0,0.0,0.0,0.0,0.0,0.0,0.0,1373.0,3.39,758
81785,0.1,0.0,0.0,0.0,0.0,0.0,0.0,0.0,0.0,0.0,0.0,0.0,0.0,0.0,0.0,0.0,0.0,0.0,0.05,0.0,0.0,0.0,0.15,0.0,0.0,0.0,0.0,0.0,0.0,0.7,0.0,0.0,0.0,0.0,0.0,0.0,0.0,0.0,0.0,1423.0,3.1900000000000004,758
81786,0.1,0.0,0.0,0.0,0.0,0.0,0.0,0.0,0.0,0.0,0.0,0.0,0.0,0.0,0.0,0.0,0.0,0.0,0.05,0.0,0.0,0.0,0.15,0.0,0.0,0.0,0.0,0.0,0.0,0.7,0.0,0.0,0.0,0.0,0.0,0.0,0.0,0.0,0.0,1473.0,2.92,758
81787,0.1,0.0,0.0,0.0,0.0,0.0,0.0,0.0,0.0,0.0,0.0,0.0,0.0,0.0,0.0,0.0,0.0,0.0,0.05,0.0,0.0,0.0,0.15,0.0,0.0,0.0,0.0,0.0,0.0,0.7,0.0,0.0,0.0,0.0,0.0,0.0,0.0,0.0,0.0,1528.0,2.75,758
81788,0.1,0.0,0.0,0.0,0.0,0.0,0.0,0.0,0.0,0.0,0.0,0.0,0.0,0.0,0.0,0.0,0.0,0.0,0.05,0.0,0.0,0.0,0.15,0.0,0.0,0.0,0.0,0.0,0.0,0.7,0.0,0.0,0.0,0.0,0.0,0.0,0.0,0.0,0.0,1578.0,2.57,758
81789,0.1,0.0,0.0,0.0,0.0,0.0,0.0,0.0,0.0,0.0,0.0,0.0,0.0,0.0,0.0,0.0,0.0,0.0,0.05,0.0,0.0,0.0,0.15,0.0,0.0,0.0,0.0,0.0,0.0,0.7,0.0,0.0,0.0,0.0,0.0,0.0,0.0,0.0,0.0,1622.0,2.38,758
81790,0.1,0.0,0.0,0.0,0.0,0.0,0.0,0.0,0.0,0.0,0.0,0.0,0.0,0.0,0.0,0.0,0.0,0.0,0.05,0.0,0.0,0.0,0.15,0.0,0.0,0.0,0.0,0.0,0.0,0.7,0.0,0.0,0.0,0.0,0.0,0.0,0.0,0.0,0.0,1676.0,2.13,758
81806,0.2,0.0,0.0,0.0,0.0,0.0,0.0,0.0,0.0,0.0,0.0,0.0,0.0,0.0,0.0,0.0,0.0,0.0,0.15,0.0,0.0,0.0,0.05,0.0,0.0,0.0,0.0,0.0,0.0,0.6,0.0,0.0,0.0,0.0,0.0,0.0,0.0,0.0,0.0,998.0,10.08,759
81807,0.2,0.0,0.0,0.0,0.0,0.0,0.0,0.0,0.0,0.0,0.0,0.0,0.0,0.0,0.0,0.0,0.0,0.0,0.15,0.0,0.0,0.0,0.05,0.0,0.0,0.0,0.0,0.0,0.0,0.6,0.0,0.0,0.0,0.0,0.0,0.0,0.0,0.0,0.0,1027.0,9.25,759
81808,0.2,0.0,0.0,0.0,0.0,0.0,0.0,0.0,0.0,0.0,0.0,0.0,0.0,0.0,0.0,0.0,0.0,0.0,0.15,0.0,0.0,0.0,0.05,0.0,0.0,0.0,0.0,0.0,0.0,0.6,0.0,0.0,0.0,0.0,0.0,0.0,0.0,0.0,0.0,1048.0,8.69,759
81809,0.2,0.0,0.0,0.0,0.0,0.0,0.0,0.0,0.0,0.0,0.0,0.0,0.0,0.0,0.0,0.0,0.0,0.0,0.15,0.0,0.0,0.0,0.05,0.0,0.0,0.0,0.0,0.0,0.0,0.6,0.0,0.0,0.0,0.0,0.0,0.0,0.0,0.0,0.0,1563.0,2.78,759
81810,0.2,0.0,0.0,0.0,0.0,0.0,0.0,0.0,0.0,0.0,0.0,0.0,0.0,0.0,0.0,0.0,0.0,0.0,0.15,0.0,0.0,0.0,0.05,0.0,0.0,0.0,0.0,0.0,0.0,0.6,0.0,0.0,0.0,0.0,0.0,0.0,0.0,0.0,0.0,1619.0,2.31,759
81811,0.2,0.0,0.0,0.0,0.0,0.0,0.0,0.0,0.0,0.0,0.0,0.0,0.0,0.0,0.0,0.0,0.0,0.0,0.15,0.0,0.0,0.0,0.05,0.0,0.0,0.0,0.0,0.0,0.0,0.6,0.0,0.0,0.0,0.0,0.0,0.0,0.0,0.0,0.0,1672.0,2.06,759
81812,0.2,0.0,0.0,0.0,0.0,0.0,0.0,0.0,0.0,0.0,0.0,0.0,0.0,0.0,0.0,0.0,0.0,0.0,0.15,0.0,0.0,0.0,0.05,0.0,0.0,0.0,0.0,0.0,0.0,0.6,0.0,0.0,0.0,0.0,0.0,0.0,0.0,0.0,0.0,1715.0,1.85,759
81813,0.2,0.0,0.0,0.0,0.0,0.0,0.0,0.0,0.0,0.0,0.0,0.0,0.0,0.0,0.0,0.0,0.0,0.0,0.1,0.0,0.0,0.0,0.1,0.0,0.0,0.0,0.0,0.0,0.0,0.6,0.0,0.0,0.0,0.0,0.0,0.0,0.0,0.0,0.0,1009.0,10.29,760
81814,0.2,0.0,0.0,0.0,0.0,0.0,0.0,0.0,0.0,0.0,0.0,0.0,0.0,0.0,0.0,0.0,0.0,0.0,0.1,0.0,0.0,0.0,0.1,0.0,0.0,0.0,0.0,0.0,0.0,0.6,0.0,0.0,0.0,0.0,0.0,0.0,0.0,0.0,0.0,1031.0,9.65,760
81815,0.2,0.0,0.0,0.0,0.0,0.0,0.0,0.0,0.0,0.0,0.0,0.0,0.0,0.0,0.0,0.0,0.0,0.0,0.1,0.0,0.0,0.0,0.1,0.0,0.0,0.0,0.0,0.0,0.0,0.6,0.0,0.0,0.0,0.0,0.0,0.0,0.0,0.0,0.0,1056.0,9.01,760
81816,0.2,0.0,0.0,0.0,0.0,0.0,0.0,0.0,0.0,0.0,0.0,0.0,0.0,0.0,0.0,0.0,0.0,0.0,0.1,0.0,0.0,0.0,0.1,0.0,0.0,0.0,0.0,0.0,0.0,0.6,0.0,0.0,0.0,0.0,0.0,0.0,0.0,0.0,0.0,1468.0,3.7,760
81817,0.2,0.0,0.0,0.0,0.0,0.0,0.0,0.0,0.0,0.0,0.0,0.0,0.0,0.0,0.0,0.0,0.0,0.0,0.1,0.0,0.0,0.0,0.1,0.0,0.0,0.0,0.0,0.0,0.0,0.6,0.0,0.0,0.0,0.0,0.0,0.0,0.0,0.0,0.0,1526.0,3.26,760
81818,0.2,0.0,0.0,0.0,0.0,0.0,0.0,0.0,0.0,0.0,0.0,0.0,0.0,0.0,0.0,0.0,0.0,0.0,0.1,0.0,0.0,0.0,0.1,0.0,0.0,0.0,0.0,0.0,0.0,0.6,0.0,0.0,0.0,0.0,0.0,0.0,0.0,0.0,0.0,1568.0,2.97,760
81819,0.2,0.0,0.0,0.0,0.0,0.0,0.0,0.0,0.0,0.0,0.0,0.0,0.0,0.0,0.0,0.0,0.0,0.0,0.1,0.0,0.0,0.0,0.1,0.0,0.0,0.0,0.0,0.0,0.0,0.6,0.0,0.0,0.0,0.0,0.0,0.0,0.0,0.0,0.0,1618.0,2.66,760
81820,0.2,0.0,0.0,0.0,0.0,0.0,0.0,0.0,0.0,0.0,0.0,0.0,0.0,0.0,0.0,0.0,0.0,0.0,0.1,0.0,0.0,0.0,0.1,0.0,0.0,0.0,0.0,0.0,0.0,0.6,0.0,0.0,0.0,0.0,0.0,0.0,0.0,0.0,0.0,1676.0,2.34,760
81821,0.2,0.0,0.0,0.0,0.0,0.0,0.0,0.0,0.0,0.0,0.0,0.0,0.0,0.0,0.0,0.0,0.0,0.0,0.1,0.0,0.0,0.0,0.1,0.0,0.0,0.0,0.0,0.0,0.0,0.6,0.0,0.0,0.0,0.0,0.0,0.0,0.0,0.0,0.0,1721.0,2.09,760
81822,0.2,0.0,0.0,0.0,0.0,0.0,0.0,0.0,0.0,0.0,0.0,0.0,0.0,0.0,0.0,0.0,0.0,0.0,0.05,0.0,0.0,0.0,0.15,0.0,0.0,0.0,0.0,0.0,0.0,0.6,0.0,0.0,0.0,0.0,0.0,0.0,0.0,0.0,0.0,1052.0,10.24,761
81823,0.2,0.0,0.0,0.0,0.0,0.0,0.0,0.0,0.0,0.0,0.0,0.0,0.0,0.0,0.0,0.0,0.0,0.0,0.05,0.0,0.0,0.0,0.15,0.0,0.0,0.0,0.0,0.0,0.0,0.6,0.0,0.0,0.0,0.0,0.0,0.0,0.0,0.0,0.0,1072.0,9.8,761
81824,0.2,0.0,0.0,0.0,0.0,0.0,0.0,0.0,0.0,0.0,0.0,0.0,0.0,0.0,0.0,0.0,0.0,0.0,0.05,0.0,0.0,0.0,0.15,0.0,0.0,0.0,0.0,0.0,0.0,0.6,0.0,0.0,0.0,0.0,0.0,0.0,0.0,0.0,0.0,1098.0,9.11,761
81825,0.2,0.0,0.0,0.0,0.0,0.0,0.0,0.0,0.0,0.0,0.0,0.0,0.0,0.0,0.0,0.0,0.0,0.0,0.05,0.0,0.0,0.0,0.15,0.0,0.0,0.0,0.0,0.0,0.0,0.6,0.0,0.0,0.0,0.0,0.0,0.0,0.0,0.0,0.0,1583.0,3.29,761
81826,0.2,0.0,0.0,0.0,0.0,0.0,0.0,0.0,0.0,0.0,0.0,0.0,0.0,0.0,0.0,0.0,0.0,0.0,0.05,0.0,0.0,0.0,0.15,0.0,0.0,0.0,0.0,0.0,0.0,0.6,0.0,0.0,0.0,0.0,0.0,0.0,0.0,0.0,0.0,1616.0,3.09,761
81827,0.2,0.0,0.0,0.0,0.0,0.0,0.0,0.0,0.0,0.0,0.0,0.0,0.0,0.0,0.0,0.0,0.0,0.0,0.05,0.0,0.0,0.0,0.15,0.0,0.0,0.0,0.0,0.0,0.0,0.6,0.0,0.0,0.0,0.0,0.0,0.0,0.0,0.0,0.0,1671.0,2.76,761
81828,0.2,0.0,0.0,0.0,0.0,0.0,0.0,0.0,0.0,0.0,0.0,0.0,0.0,0.0,0.0,0.0,0.0,0.0,0.05,0.0,0.0,0.0,0.15,0.0,0.0,0.0,0.0,0.0,0.0,0.6,0.0,0.0,0.0,0.0,0.0,0.0,0.0,0.0,0.0,1717.0,2.51,761
83465,0.0,0.0,0.0,0.0,0.0,0.25,0.0,0.0,0.0,0.0,0.0,0.0,0.0,0.18,0.0,0.0,0.0,0.0,0.0,0.0,0.0,0.0,0.0,0.0,0.0,0.0,0.57,0.0,0.0,0.0,0.0,0.0,0.0,0.0,0.0,0.0,0.0,0.0,0.0,664.0,6.03,762
83466,0.0,0.0,0.0,0.0,0.0,0.25,0.0,0.0,0.0,0.0,0.0,0.0,0.0,0.18,0.0,0.0,0.0,0.0,0.0,0.0,0.0,0.0,0.0,0.0,0.0,0.0,0.57,0.0,0.0,0.0,0.0,0.0,0.0,0.0,0.0,0.0,0.0,0.0,0.0,662.0,6.15,762
83467,0.0,0.0,0.0,0.0,0.0,0.25,0.0,0.0,0.0,0.0,0.0,0.0,0.0,0.18,0.0,0.0,0.0,0.0,0.0,0.0,0.0,0.0,0.0,0.0,0.0,0.0,0.57,0.0,0.0,0.0,0.0,0.0,0.0,0.0,0.0,0.0,0.0,0.0,0.0,661.0,6.29,762
83468,0.0,0.0,0.0,0.0,0.0,0.25,0.0,0.0,0.0,0.0,0.0,0.0,0.0,0.18,0.0,0.0,0.0,0.0,0.0,0.0,0.0,0.0,0.0,0.0,0.0,0.0,0.57,0.0,0.0,0.0,0.0,0.0,0.0,0.0,0.0,0.0,0.0,0.0,0.0,660.0,6.445,762
83469,0.0,0.0,0.0,0.0,0.0,0.25,0.0,0.0,0.0,0.0,0.0,0.0,0.0,0.18,0.0,0.0,0.0,0.0,0.0,0.0,0.0,0.0,0.0,0.0,0.0,0.0,0.57,0.0,0.0,0.0,0.0,0.0,0.0,0.0,0.0,0.0,0.0,0.0,0.0,659.0,6.6,762
83470,0.0,0.0,0.0,0.0,0.0,0.25,0.0,0.0,0.0,0.0,0.0,0.0,0.0,0.18,0.0,0.0,0.0,0.0,0.0,0.0,0.0,0.0,0.0,0.0,0.0,0.0,0.57,0.0,0.0,0.0,0.0,0.0,0.0,0.0,0.0,0.0,0.0,0.0,0.0,656.0,6.785,762
83471,0.0,0.0,0.0,0.0,0.0,0.25,0.0,0.0,0.0,0.0,0.0,0.0,0.0,0.18,0.0,0.0,0.0,0.0,0.0,0.0,0.0,0.0,0.0,0.0,0.0,0.0,0.57,0.0,0.0,0.0,0.0,0.0,0.0,0.0,0.0,0.0,0.0,0.0,0.0,655.0,6.97,762
83472,0.0,0.0,0.0,0.0,0.0,0.25,0.0,0.0,0.0,0.0,0.0,0.0,0.0,0.18,0.0,0.0,0.0,0.0,0.0,0.0,0.0,0.0,0.0,0.0,0.0,0.0,0.57,0.0,0.0,0.0,0.0,0.0,0.0,0.0,0.0,0.0,0.0,0.0,0.0,654.0,7.07,762
83473,0.0,0.0,0.0,0.0,0.0,0.25,0.0,0.0,0.0,0.0,0.0,0.0,0.0,0.18,0.0,0.0,0.0,0.0,0.0,0.0,0.0,0.0,0.0,0.0,0.0,0.0,0.57,0.0,0.0,0.0,0.0,0.0,0.0,0.0,0.0,0.0,0.0,0.0,0.0,652.0,7.18,762
83474,0.0,0.0,0.0,0.0,0.0,0.25,0.0,0.0,0.0,0.0,0.0,0.0,0.0,0.18,0.0,0.0,0.0,0.0,0.0,0.0,0.0,0.0,0.0,0.0,0.0,0.0,0.57,0.0,0.0,0.0,0.0,0.0,0.0,0.0,0.0,0.0,0.0,0.0,0.0,651.0,7.32,762
83475,0.0,0.0,0.0,0.0,0.0,0.25,0.0,0.0,0.0,0.0,0.0,0.0,0.0,0.18,0.0,0.0,0.0,0.0,0.0,0.0,0.0,0.0,0.0,0.0,0.0,0.0,0.57,0.0,0.0,0.0,0.0,0.0,0.0,0.0,0.0,0.0,0.0,0.0,0.0,649.0,7.52,762
83476,0.0,0.0,0.0,0.0,0.0,0.25,0.0,0.0,0.0,0.0,0.0,0.0,0.0,0.18,0.0,0.0,0.0,0.0,0.0,0.0,0.0,0.0,0.0,0.0,0.0,0.0,0.57,0.0,0.0,0.0,0.0,0.0,0.0,0.0,0.0,0.0,0.0,0.0,0.0,646.0,7.66,762
83477,0.0,0.0,0.0,0.0,0.0,0.25,0.0,0.0,0.0,0.0,0.0,0.0,0.0,0.18,0.0,0.0,0.0,0.0,0.0,0.0,0.0,0.0,0.0,0.0,0.0,0.0,0.57,0.0,0.0,0.0,0.0,0.0,0.0,0.0,0.0,0.0,0.0,0.0,0.0,644.0,7.8599999999999985,762
91674,0.0,0.0,0.0,0.0,0.0,0.25,0.0,0.0,0.0,0.0,0.0,0.0,0.0,0.18,0.0,0.0,0.0,0.0,0.0,0.0,0.0,0.0,0.0,0.0,0.0,0.0,0.57,0.0,0.0,0.0,0.0,0.0,0.0,0.0,0.0,0.0,0.0,0.0,0.0,700.0,5.21,762
91675,0.0,0.0,0.0,0.0,0.0,0.25,0.0,0.0,0.0,0.0,0.0,0.0,0.0,0.18,0.0,0.0,0.0,0.0,0.0,0.0,0.0,0.0,0.0,0.0,0.0,0.0,0.57,0.0,0.0,0.0,0.0,0.0,0.0,0.0,0.0,0.0,0.0,0.0,0.0,741.0,3.0700000000000003,762
91676,0.0,0.0,0.0,0.0,0.0,0.25,0.0,0.0,0.0,0.0,0.0,0.0,0.0,0.18,0.0,0.0,0.0,0.0,0.0,0.0,0.0,0.0,0.0,0.0,0.0,0.0,0.57,0.0,0.0,0.0,0.0,0.0,0.0,0.0,0.0,0.0,0.0,0.0,0.0,787.0,1.62,762
91677,0.0,0.0,0.0,0.0,0.0,0.25,0.0,0.0,0.0,0.0,0.0,0.0,0.0,0.18,0.0,0.0,0.0,0.0,0.0,0.0,0.0,0.0,0.0,0.0,0.0,0.0,0.57,0.0,0.0,0.0,0.0,0.0,0.0,0.0,0.0,0.0,0.0,0.0,0.0,818.0,0.78,762
83804,0.0,0.0,0.0,0.0,0.0,0.0,0.0,0.0,0.0,0.0,0.0,0.0,0.0,0.0,0.0,0.0,0.0,0.0,0.3,0.0,0.0,0.0,0.03,0.0,0.0,0.0,0.0,0.0,0.0,0.67,0.0,0.0,0.0,0.0,0.0,0.0,0.0,0.0,0.0,693.0,11.94,763
83805,0.0,0.0,0.0,0.0,0.0,0.0,0.0,0.0,0.0,0.0,0.0,0.0,0.0,0.0,0.0,0.0,0.0,0.0,0.3,0.0,0.0,0.0,0.03,0.0,0.0,0.0,0.0,0.0,0.0,0.67,0.0,0.0,0.0,0.0,0.0,0.0,0.0,0.0,0.0,713.0,11.26,763
83806,0.0,0.0,0.0,0.0,0.0,0.0,0.0,0.0,0.0,0.0,0.0,0.0,0.0,0.0,0.0,0.0,0.0,0.0,0.3,0.0,0.0,0.0,0.03,0.0,0.0,0.0,0.0,0.0,0.0,0.67,0.0,0.0,0.0,0.0,0.0,0.0,0.0,0.0,0.0,733.0,10.26,763
83807,0.0,0.0,0.0,0.0,0.0,0.0,0.0,0.0,0.0,0.0,0.0,0.0,0.0,0.0,0.0,0.0,0.0,0.0,0.3,0.0,0.0,0.0,0.03,0.0,0.0,0.0,0.0,0.0,0.0,0.67,0.0,0.0,0.0,0.0,0.0,0.0,0.0,0.0,0.0,1273.0,1.44,763
83808,0.0,0.0,0.0,0.0,0.0,0.0,0.0,0.0,0.0,0.0,0.0,0.0,0.0,0.0,0.0,0.0,0.0,0.0,0.3,0.0,0.0,0.0,0.03,0.0,0.0,0.0,0.0,0.0,0.0,0.67,0.0,0.0,0.0,0.0,0.0,0.0,0.0,0.0,0.0,1373.0,1.01,763
83809,0.0,0.0,0.0,0.0,0.0,0.0,0.0,0.0,0.0,0.0,0.0,0.0,0.0,0.0,0.0,0.0,0.0,0.0,0.3,0.0,0.0,0.0,0.03,0.0,0.0,0.0,0.0,0.0,0.0,0.67,0.0,0.0,0.0,0.0,0.0,0.0,0.0,0.0,0.0,1473.0,0.65,763
83810,0.0,0.0,0.0,0.0,0.0,0.0,0.0,0.0,0.0,0.0,0.0,0.0,0.0,0.0,0.0,0.0,0.0,0.0,0.3,0.0,0.0,0.0,0.03,0.0,0.0,0.0,0.0,0.0,0.0,0.67,0.0,0.0,0.0,0.0,0.0,0.0,0.0,0.0,0.0,1573.0,0.365,763
95790,0.0,0.0,0.0,0.0,0.0,0.0,0.0,0.0,0.0,0.0,0.0,0.0,0.0,0.0,0.0,0.0,0.0,0.0,0.3,0.0,0.0,0.0,0.03,0.0,0.0,0.0,0.0,0.0,0.0,0.67,0.0,0.0,0.0,0.0,0.0,0.0,0.0,0.0,0.0,973.0,3.68,763
95791,0.0,0.0,0.0,0.0,0.0,0.0,0.0,0.0,0.0,0.0,0.0,0.0,0.0,0.0,0.0,0.0,0.0,0.0,0.3,0.0,0.0,0.0,0.03,0.0,0.0,0.0,0.0,0.0,0.0,0.67,0.0,0.0,0.0,0.0,0.0,0.0,0.0,0.0,0.0,1023.0,3.13,763
95792,0.0,0.0,0.0,0.0,0.0,0.0,0.0,0.0,0.0,0.0,0.0,0.0,0.0,0.0,0.0,0.0,0.0,0.0,0.3,0.0,0.0,0.0,0.03,0.0,0.0,0.0,0.0,0.0,0.0,0.67,0.0,0.0,0.0,0.0,0.0,0.0,0.0,0.0,0.0,1073.0,2.7,763
95793,0.0,0.0,0.0,0.0,0.0,0.0,0.0,0.0,0.0,0.0,0.0,0.0,0.0,0.0,0.0,0.0,0.0,0.0,0.3,0.0,0.0,0.0,0.03,0.0,0.0,0.0,0.0,0.0,0.0,0.67,0.0,0.0,0.0,0.0,0.0,0.0,0.0,0.0,0.0,1123.0,2.31,763
95794,0.0,0.0,0.0,0.0,0.0,0.0,0.0,0.0,0.0,0.0,0.0,0.0,0.0,0.0,0.0,0.0,0.0,0.0,0.3,0.0,0.0,0.0,0.03,0.0,0.0,0.0,0.0,0.0,0.0,0.67,0.0,0.0,0.0,0.0,0.0,0.0,0.0,0.0,0.0,1173.0,1.95,763
95795,0.0,0.0,0.0,0.0,0.0,0.0,0.0,0.0,0.0,0.0,0.0,0.0,0.0,0.0,0.0,0.0,0.0,0.0,0.3,0.0,0.0,0.0,0.03,0.0,0.0,0.0,0.0,0.0,0.0,0.67,0.0,0.0,0.0,0.0,0.0,0.0,0.0,0.0,0.0,1223.0,1.69,763
83811,0.0,0.0,0.0,0.0,0.0,0.0,0.0,0.0,0.0,0.0,0.0,0.0,0.0,0.0,0.0,0.0,0.0,0.0,0.27,0.0,0.0,0.0,0.07,0.0,0.0,0.0,0.0,0.0,0.0,0.67,0.0,0.0,0.0,0.0,0.0,0.0,0.0,0.0,0.0,693.0,11.68,764
83812,0.0,0.0,0.0,0.0,0.0,0.0,0.0,0.0,0.0,0.0,0.0,0.0,0.0,0.0,0.0,0.0,0.0,0.0,0.27,0.0,0.0,0.0,0.07,0.0,0.0,0.0,0.0,0.0,0.0,0.67,0.0,0.0,0.0,0.0,0.0,0.0,0.0,0.0,0.0,713.0,10.64,764
83813,0.0,0.0,0.0,0.0,0.0,0.0,0.0,0.0,0.0,0.0,0.0,0.0,0.0,0.0,0.0,0.0,0.0,0.0,0.27,0.0,0.0,0.0,0.07,0.0,0.0,0.0,0.0,0.0,0.0,0.67,0.0,0.0,0.0,0.0,0.0,0.0,0.0,0.0,0.0,733.0,9.57,764
83814,0.0,0.0,0.0,0.0,0.0,0.0,0.0,0.0,0.0,0.0,0.0,0.0,0.0,0.0,0.0,0.0,0.0,0.0,0.27,0.0,0.0,0.0,0.07,0.0,0.0,0.0,0.0,0.0,0.0,0.67,0.0,0.0,0.0,0.0,0.0,0.0,0.0,0.0,0.0,1273.0,1.39,764
83815,0.0,0.0,0.0,0.0,0.0,0.0,0.0,0.0,0.0,0.0,0.0,0.0,0.0,0.0,0.0,0.0,0.0,0.0,0.27,0.0,0.0,0.0,0.07,0.0,0.0,0.0,0.0,0.0,0.0,0.67,0.0,0.0,0.0,0.0,0.0,0.0,0.0,0.0,0.0,1373.0,0.97,764
83816,0.0,0.0,0.0,0.0,0.0,0.0,0.0,0.0,0.0,0.0,0.0,0.0,0.0,0.0,0.0,0.0,0.0,0.0,0.27,0.0,0.0,0.0,0.07,0.0,0.0,0.0,0.0,0.0,0.0,0.67,0.0,0.0,0.0,0.0,0.0,0.0,0.0,0.0,0.0,1473.0,0.65,764
83817,0.0,0.0,0.0,0.0,0.0,0.0,0.0,0.0,0.0,0.0,0.0,0.0,0.0,0.0,0.0,0.0,0.0,0.0,0.27,0.0,0.0,0.0,0.07,0.0,0.0,0.0,0.0,0.0,0.0,0.67,0.0,0.0,0.0,0.0,0.0,0.0,0.0,0.0,0.0,1573.0,0.38,764
95796,0.0,0.0,0.0,0.0,0.0,0.0,0.0,0.0,0.0,0.0,0.0,0.0,0.0,0.0,0.0,0.0,0.0,0.0,0.27,0.0,0.0,0.0,0.07,0.0,0.0,0.0,0.0,0.0,0.0,0.67,0.0,0.0,0.0,0.0,0.0,0.0,0.0,0.0,0.0,973.0,3.6,764
95797,0.0,0.0,0.0,0.0,0.0,0.0,0.0,0.0,0.0,0.0,0.0,0.0,0.0,0.0,0.0,0.0,0.0,0.0,0.27,0.0,0.0,0.0,0.07,0.0,0.0,0.0,0.0,0.0,0.0,0.67,0.0,0.0,0.0,0.0,0.0,0.0,0.0,0.0,0.0,1023.0,3.07,764
95798,0.0,0.0,0.0,0.0,0.0,0.0,0.0,0.0,0.0,0.0,0.0,0.0,0.0,0.0,0.0,0.0,0.0,0.0,0.27,0.0,0.0,0.0,0.07,0.0,0.0,0.0,0.0,0.0,0.0,0.67,0.0,0.0,0.0,0.0,0.0,0.0,0.0,0.0,0.0,1073.0,2.62,764
95799,0.0,0.0,0.0,0.0,0.0,0.0,0.0,0.0,0.0,0.0,0.0,0.0,0.0,0.0,0.0,0.0,0.0,0.0,0.27,0.0,0.0,0.0,0.07,0.0,0.0,0.0,0.0,0.0,0.0,0.67,0.0,0.0,0.0,0.0,0.0,0.0,0.0,0.0,0.0,1123.0,2.16,764
95800,0.0,0.0,0.0,0.0,0.0,0.0,0.0,0.0,0.0,0.0,0.0,0.0,0.0,0.0,0.0,0.0,0.0,0.0,0.27,0.0,0.0,0.0,0.07,0.0,0.0,0.0,0.0,0.0,0.0,0.67,0.0,0.0,0.0,0.0,0.0,0.0,0.0,0.0,0.0,1173.0,1.86,764
95801,0.0,0.0,0.0,0.0,0.0,0.0,0.0,0.0,0.0,0.0,0.0,0.0,0.0,0.0,0.0,0.0,0.0,0.0,0.27,0.0,0.0,0.0,0.07,0.0,0.0,0.0,0.0,0.0,0.0,0.67,0.0,0.0,0.0,0.0,0.0,0.0,0.0,0.0,0.0,1223.0,1.61,764
83818,0.0,0.0,0.0,0.0,0.0,0.0,0.0,0.0,0.0,0.0,0.0,0.0,0.0,0.0,0.0,0.0,0.0,0.0,0.23,0.0,0.0,0.0,0.1,0.0,0.0,0.0,0.0,0.0,0.0,0.67,0.0,0.0,0.0,0.0,0.0,0.0,0.0,0.0,0.0,673.0,11.89,765
83819,0.0,0.0,0.0,0.0,0.0,0.0,0.0,0.0,0.0,0.0,0.0,0.0,0.0,0.0,0.0,0.0,0.0,0.0,0.23,0.0,0.0,0.0,0.1,0.0,0.0,0.0,0.0,0.0,0.0,0.67,0.0,0.0,0.0,0.0,0.0,0.0,0.0,0.0,0.0,693.0,11.46,765
83820,0.0,0.0,0.0,0.0,0.0,0.0,0.0,0.0,0.0,0.0,0.0,0.0,0.0,0.0,0.0,0.0,0.0,0.0,0.23,0.0,0.0,0.0,0.1,0.0,0.0,0.0,0.0,0.0,0.0,0.67,0.0,0.0,0.0,0.0,0.0,0.0,0.0,0.0,0.0,713.0,10.35,765
83821,0.0,0.0,0.0,0.0,0.0,0.0,0.0,0.0,0.0,0.0,0.0,0.0,0.0,0.0,0.0,0.0,0.0,0.0,0.23,0.0,0.0,0.0,0.1,0.0,0.0,0.0,0.0,0.0,0.0,0.67,0.0,0.0,0.0,0.0,0.0,0.0,0.0,0.0,0.0,1173.0,1.87,765
83822,0.0,0.0,0.0,0.0,0.0,0.0,0.0,0.0,0.0,0.0,0.0,0.0,0.0,0.0,0.0,0.0,0.0,0.0,0.23,0.0,0.0,0.0,0.1,0.0,0.0,0.0,0.0,0.0,0.0,0.67,0.0,0.0,0.0,0.0,0.0,0.0,0.0,0.0,0.0,1273.0,1.3849999999999998,765
83823,0.0,0.0,0.0,0.0,0.0,0.0,0.0,0.0,0.0,0.0,0.0,0.0,0.0,0.0,0.0,0.0,0.0,0.0,0.23,0.0,0.0,0.0,0.1,0.0,0.0,0.0,0.0,0.0,0.0,0.67,0.0,0.0,0.0,0.0,0.0,0.0,0.0,0.0,0.0,1373.0,0.945,765
83824,0.0,0.0,0.0,0.0,0.0,0.0,0.0,0.0,0.0,0.0,0.0,0.0,0.0,0.0,0.0,0.0,0.0,0.0,0.23,0.0,0.0,0.0,0.1,0.0,0.0,0.0,0.0,0.0,0.0,0.67,0.0,0.0,0.0,0.0,0.0,0.0,0.0,0.0,0.0,1473.0,0.61,765
83825,0.0,0.0,0.0,0.0,0.0,0.0,0.0,0.0,0.0,0.0,0.0,0.0,0.0,0.0,0.0,0.0,0.0,0.0,0.23,0.0,0.0,0.0,0.1,0.0,0.0,0.0,0.0,0.0,0.0,0.67,0.0,0.0,0.0,0.0,0.0,0.0,0.0,0.0,0.0,1573.0,0.305,765
95802,0.0,0.0,0.0,0.0,0.0,0.0,0.0,0.0,0.0,0.0,0.0,0.0,0.0,0.0,0.0,0.0,0.0,0.0,0.23,0.0,0.0,0.0,0.1,0.0,0.0,0.0,0.0,0.0,0.0,0.67,0.0,0.0,0.0,0.0,0.0,0.0,0.0,0.0,0.0,973.0,3.52,765
95803,0.0,0.0,0.0,0.0,0.0,0.0,0.0,0.0,0.0,0.0,0.0,0.0,0.0,0.0,0.0,0.0,0.0,0.0,0.23,0.0,0.0,0.0,0.1,0.0,0.0,0.0,0.0,0.0,0.0,0.67,0.0,0.0,0.0,0.0,0.0,0.0,0.0,0.0,0.0,1023.0,3.0,765
95804,0.0,0.0,0.0,0.0,0.0,0.0,0.0,0.0,0.0,0.0,0.0,0.0,0.0,0.0,0.0,0.0,0.0,0.0,0.23,0.0,0.0,0.0,0.1,0.0,0.0,0.0,0.0,0.0,0.0,0.67,0.0,0.0,0.0,0.0,0.0,0.0,0.0,0.0,0.0,1073.0,2.55,765
95805,0.0,0.0,0.0,0.0,0.0,0.0,0.0,0.0,0.0,0.0,0.0,0.0,0.0,0.0,0.0,0.0,0.0,0.0,0.23,0.0,0.0,0.0,0.1,0.0,0.0,0.0,0.0,0.0,0.0,0.67,0.0,0.0,0.0,0.0,0.0,0.0,0.0,0.0,0.0,1123.0,2.16,765
95806,0.0,0.0,0.0,0.0,0.0,0.0,0.0,0.0,0.0,0.0,0.0,0.0,0.0,0.0,0.0,0.0,0.0,0.0,0.23,0.0,0.0,0.0,0.1,0.0,0.0,0.0,0.0,0.0,0.0,0.67,0.0,0.0,0.0,0.0,0.0,0.0,0.0,0.0,0.0,1223.0,1.58,765
83826,0.0,0.0,0.0,0.0,0.0,0.0,0.0,0.0,0.0,0.0,0.0,0.0,0.0,0.0,0.0,0.0,0.0,0.0,0.2,0.0,0.0,0.0,0.13,0.0,0.0,0.0,0.0,0.0,0.0,0.67,0.0,0.0,0.0,0.0,0.0,0.0,0.0,0.0,0.0,673.0,11.67,766
83827,0.0,0.0,0.0,0.0,0.0,0.0,0.0,0.0,0.0,0.0,0.0,0.0,0.0,0.0,0.0,0.0,0.0,0.0,0.2,0.0,0.0,0.0,0.13,0.0,0.0,0.0,0.0,0.0,0.0,0.67,0.0,0.0,0.0,0.0,0.0,0.0,0.0,0.0,0.0,693.0,10.54,766
83828,0.0,0.0,0.0,0.0,0.0,0.0,0.0,0.0,0.0,0.0,0.0,0.0,0.0,0.0,0.0,0.0,0.0,0.0,0.2,0.0,0.0,0.0,0.13,0.0,0.0,0.0,0.0,0.0,0.0,0.67,0.0,0.0,0.0,0.0,0.0,0.0,0.0,0.0,0.0,713.0,9.36,766
83829,0.0,0.0,0.0,0.0,0.0,0.0,0.0,0.0,0.0,0.0,0.0,0.0,0.0,0.0,0.0,0.0,0.0,0.0,0.2,0.0,0.0,0.0,0.13,0.0,0.0,0.0,0.0,0.0,0.0,0.67,0.0,0.0,0.0,0.0,0.0,0.0,0.0,0.0,0.0,1173.0,1.8250000000000002,766
83830,0.0,0.0,0.0,0.0,0.0,0.0,0.0,0.0,0.0,0.0,0.0,0.0,0.0,0.0,0.0,0.0,0.0,0.0,0.2,0.0,0.0,0.0,0.13,0.0,0.0,0.0,0.0,0.0,0.0,0.67,0.0,0.0,0.0,0.0,0.0,0.0,0.0,0.0,0.0,1273.0,1.36,766
83831,0.0,0.0,0.0,0.0,0.0,0.0,0.0,0.0,0.0,0.0,0.0,0.0,0.0,0.0,0.0,0.0,0.0,0.0,0.2,0.0,0.0,0.0,0.13,0.0,0.0,0.0,0.0,0.0,0.0,0.67,0.0,0.0,0.0,0.0,0.0,0.0,0.0,0.0,0.0,1373.0,0.98,766
83832,0.0,0.0,0.0,0.0,0.0,0.0,0.0,0.0,0.0,0.0,0.0,0.0,0.0,0.0,0.0,0.0,0.0,0.0,0.2,0.0,0.0,0.0,0.13,0.0,0.0,0.0,0.0,0.0,0.0,0.67,0.0,0.0,0.0,0.0,0.0,0.0,0.0,0.0,0.0,1473.0,0.66,766
83833,0.0,0.0,0.0,0.0,0.0,0.0,0.0,0.0,0.0,0.0,0.0,0.0,0.0,0.0,0.0,0.0,0.0,0.0,0.2,0.0,0.0,0.0,0.13,0.0,0.0,0.0,0.0,0.0,0.0,0.67,0.0,0.0,0.0,0.0,0.0,0.0,0.0,0.0,0.0,1573.0,0.385,766
95807,0.0,0.0,0.0,0.0,0.0,0.0,0.0,0.0,0.0,0.0,0.0,0.0,0.0,0.0,0.0,0.0,0.0,0.0,0.2,0.0,0.0,0.0,0.13,0.0,0.0,0.0,0.0,0.0,0.0,0.67,0.0,0.0,0.0,0.0,0.0,0.0,0.0,0.0,0.0,973.0,3.3,766
95808,0.0,0.0,0.0,0.0,0.0,0.0,0.0,0.0,0.0,0.0,0.0,0.0,0.0,0.0,0.0,0.0,0.0,0.0,0.2,0.0,0.0,0.0,0.13,0.0,0.0,0.0,0.0,0.0,0.0,0.67,0.0,0.0,0.0,0.0,0.0,0.0,0.0,0.0,0.0,1023.0,2.81,766
95809,0.0,0.0,0.0,0.0,0.0,0.0,0.0,0.0,0.0,0.0,0.0,0.0,0.0,0.0,0.0,0.0,0.0,0.0,0.2,0.0,0.0,0.0,0.13,0.0,0.0,0.0,0.0,0.0,0.0,0.67,0.0,0.0,0.0,0.0,0.0,0.0,0.0,0.0,0.0,1073.0,2.43,766
95810,0.0,0.0,0.0,0.0,0.0,0.0,0.0,0.0,0.0,0.0,0.0,0.0,0.0,0.0,0.0,0.0,0.0,0.0,0.2,0.0,0.0,0.0,0.13,0.0,0.0,0.0,0.0,0.0,0.0,0.67,0.0,0.0,0.0,0.0,0.0,0.0,0.0,0.0,0.0,1123.0,2.11,766
95811,0.0,0.0,0.0,0.0,0.0,0.0,0.0,0.0,0.0,0.0,0.0,0.0,0.0,0.0,0.0,0.0,0.0,0.0,0.2,0.0,0.0,0.0,0.13,0.0,0.0,0.0,0.0,0.0,0.0,0.67,0.0,0.0,0.0,0.0,0.0,0.0,0.0,0.0,0.0,1223.0,1.6,766
83862,0.0,0.0,0.0,0.0,0.0,0.0,0.0,0.0,0.0,0.0,0.0,0.0,0.0,0.0,0.0,0.0,0.0,0.0,0.03,0.0,0.0,0.0,0.3,0.0,0.0,0.0,0.0,0.0,0.0,0.67,0.0,0.0,0.0,0.0,0.0,0.0,0.0,0.0,0.0,693.0,11.64,767
83863,0.0,0.0,0.0,0.0,0.0,0.0,0.0,0.0,0.0,0.0,0.0,0.0,0.0,0.0,0.0,0.0,0.0,0.0,0.03,0.0,0.0,0.0,0.3,0.0,0.0,0.0,0.0,0.0,0.0,0.67,0.0,0.0,0.0,0.0,0.0,0.0,0.0,0.0,0.0,713.0,10.58,767
83864,0.0,0.0,0.0,0.0,0.0,0.0,0.0,0.0,0.0,0.0,0.0,0.0,0.0,0.0,0.0,0.0,0.0,0.0,0.03,0.0,0.0,0.0,0.3,0.0,0.0,0.0,0.0,0.0,0.0,0.67,0.0,0.0,0.0,0.0,0.0,0.0,0.0,0.0,0.0,733.0,9.32,767
83865,0.0,0.0,0.0,0.0,0.0,0.0,0.0,0.0,0.0,0.0,0.0,0.0,0.0,0.0,0.0,0.0,0.0,0.0,0.03,0.0,0.0,0.0,0.3,0.0,0.0,0.0,0.0,0.0,0.0,0.67,0.0,0.0,0.0,0.0,0.0,0.0,0.0,0.0,0.0,1273.0,1.77,767
83866,0.0,0.0,0.0,0.0,0.0,0.0,0.0,0.0,0.0,0.0,0.0,0.0,0.0,0.0,0.0,0.0,0.0,0.0,0.03,0.0,0.0,0.0,0.3,0.0,0.0,0.0,0.0,0.0,0.0,0.67,0.0,0.0,0.0,0.0,0.0,0.0,0.0,0.0,0.0,1373.0,1.335,767
83867,0.0,0.0,0.0,0.0,0.0,0.0,0.0,0.0,0.0,0.0,0.0,0.0,0.0,0.0,0.0,0.0,0.0,0.0,0.03,0.0,0.0,0.0,0.3,0.0,0.0,0.0,0.0,0.0,0.0,0.67,0.0,0.0,0.0,0.0,0.0,0.0,0.0,0.0,0.0,1473.0,0.955,767
83868,0.0,0.0,0.0,0.0,0.0,0.0,0.0,0.0,0.0,0.0,0.0,0.0,0.0,0.0,0.0,0.0,0.0,0.0,0.03,0.0,0.0,0.0,0.3,0.0,0.0,0.0,0.0,0.0,0.0,0.67,0.0,0.0,0.0,0.0,0.0,0.0,0.0,0.0,0.0,1573.0,0.66,767
95825,0.0,0.0,0.0,0.0,0.0,0.0,0.0,0.0,0.0,0.0,0.0,0.0,0.0,0.0,0.0,0.0,0.0,0.0,0.03,0.0,0.0,0.0,0.3,0.0,0.0,0.0,0.0,0.0,0.0,0.67,0.0,0.0,0.0,0.0,0.0,0.0,0.0,0.0,0.0,1023.0,3.48,767
95826,0.0,0.0,0.0,0.0,0.0,0.0,0.0,0.0,0.0,0.0,0.0,0.0,0.0,0.0,0.0,0.0,0.0,0.0,0.03,0.0,0.0,0.0,0.3,0.0,0.0,0.0,0.0,0.0,0.0,0.67,0.0,0.0,0.0,0.0,0.0,0.0,0.0,0.0,0.0,1073.0,3.03,767
95827,0.0,0.0,0.0,0.0,0.0,0.0,0.0,0.0,0.0,0.0,0.0,0.0,0.0,0.0,0.0,0.0,0.0,0.0,0.03,0.0,0.0,0.0,0.3,0.0,0.0,0.0,0.0,0.0,0.0,0.67,0.0,0.0,0.0,0.0,0.0,0.0,0.0,0.0,0.0,1123.0,2.61,767
95828,0.0,0.0,0.0,0.0,0.0,0.0,0.0,0.0,0.0,0.0,0.0,0.0,0.0,0.0,0.0,0.0,0.0,0.0,0.03,0.0,0.0,0.0,0.3,0.0,0.0,0.0,0.0,0.0,0.0,0.67,0.0,0.0,0.0,0.0,0.0,0.0,0.0,0.0,0.0,1173.0,2.29,767
95829,0.0,0.0,0.0,0.0,0.0,0.0,0.0,0.0,0.0,0.0,0.0,0.0,0.0,0.0,0.0,0.0,0.0,0.0,0.03,0.0,0.0,0.0,0.3,0.0,0.0,0.0,0.0,0.0,0.0,0.67,0.0,0.0,0.0,0.0,0.0,0.0,0.0,0.0,0.0,1223.0,2.02,767
83870,0.0,0.0,0.0,0.0,0.0,0.0,0.0,0.0,0.0,0.0,0.0,0.0,0.0,0.0,0.0,0.0,0.03,0.0,0.12,0.0,0.0,0.0,0.18,0.0,0.0,0.0,0.0,0.0,0.0,0.67,0.0,0.0,0.0,0.0,0.0,0.0,0.0,0.0,0.0,653.0,11.83,768
83871,0.0,0.0,0.0,0.0,0.0,0.0,0.0,0.0,0.0,0.0,0.0,0.0,0.0,0.0,0.0,0.0,0.03,0.0,0.12,0.0,0.0,0.0,0.18,0.0,0.0,0.0,0.0,0.0,0.0,0.67,0.0,0.0,0.0,0.0,0.0,0.0,0.0,0.0,0.0,673.0,11.02,768
83872,0.0,0.0,0.0,0.0,0.0,0.0,0.0,0.0,0.0,0.0,0.0,0.0,0.0,0.0,0.0,0.0,0.03,0.0,0.12,0.0,0.0,0.0,0.18,0.0,0.0,0.0,0.0,0.0,0.0,0.67,0.0,0.0,0.0,0.0,0.0,0.0,0.0,0.0,0.0,693.0,9.94,768
83873,0.0,0.0,0.0,0.0,0.0,0.0,0.0,0.0,0.0,0.0,0.0,0.0,0.0,0.0,0.0,0.0,0.03,0.0,0.12,0.0,0.0,0.0,0.18,0.0,0.0,0.0,0.0,0.0,0.0,0.67,0.0,0.0,0.0,0.0,0.0,0.0,0.0,0.0,0.0,1173.0,1.99,768
83874,0.0,0.0,0.0,0.0,0.0,0.0,0.0,0.0,0.0,0.0,0.0,0.0,0.0,0.0,0.0,0.0,0.03,0.0,0.12,0.0,0.0,0.0,0.18,0.0,0.0,0.0,0.0,0.0,0.0,0.67,0.0,0.0,0.0,0.0,0.0,0.0,0.0,0.0,0.0,1273.0,1.54,768
83875,0.0,0.0,0.0,0.0,0.0,0.0,0.0,0.0,0.0,0.0,0.0,0.0,0.0,0.0,0.0,0.0,0.03,0.0,0.12,0.0,0.0,0.0,0.18,0.0,0.0,0.0,0.0,0.0,0.0,0.67,0.0,0.0,0.0,0.0,0.0,0.0,0.0,0.0,0.0,1373.0,1.15,768
83876,0.0,0.0,0.0,0.0,0.0,0.0,0.0,0.0,0.0,0.0,0.0,0.0,0.0,0.0,0.0,0.0,0.03,0.0,0.12,0.0,0.0,0.0,0.18,0.0,0.0,0.0,0.0,0.0,0.0,0.67,0.0,0.0,0.0,0.0,0.0,0.0,0.0,0.0,0.0,1473.0,0.79,768
83877,0.0,0.0,0.0,0.0,0.0,0.0,0.0,0.0,0.0,0.0,0.0,0.0,0.0,0.0,0.0,0.0,0.03,0.0,0.12,0.0,0.0,0.0,0.18,0.0,0.0,0.0,0.0,0.0,0.0,0.67,0.0,0.0,0.0,0.0,0.0,0.0,0.0,0.0,0.0,1573.0,0.47,768
83878,0.0,0.0,0.0,0.0,0.0,0.0,0.0,0.0,0.0,0.0,0.0,0.0,0.0,0.0,0.0,0.0,0.07,0.0,0.11,0.0,0.0,0.0,0.16,0.0,0.0,0.0,0.0,0.0,0.0,0.67,0.0,0.0,0.0,0.0,0.0,0.0,0.0,0.0,0.0,653.0,11.82,769
83879,0.0,0.0,0.0,0.0,0.0,0.0,0.0,0.0,0.0,0.0,0.0,0.0,0.0,0.0,0.0,0.0,0.07,0.0,0.11,0.0,0.0,0.0,0.16,0.0,0.0,0.0,0.0,0.0,0.0,0.67,0.0,0.0,0.0,0.0,0.0,0.0,0.0,0.0,0.0,673.0,10.8,769
83880,0.0,0.0,0.0,0.0,0.0,0.0,0.0,0.0,0.0,0.0,0.0,0.0,0.0,0.0,0.0,0.0,0.07,0.0,0.11,0.0,0.0,0.0,0.16,0.0,0.0,0.0,0.0,0.0,0.0,0.67,0.0,0.0,0.0,0.0,0.0,0.0,0.0,0.0,0.0,693.0,9.95,769
83881,0.0,0.0,0.0,0.0,0.0,0.0,0.0,0.0,0.0,0.0,0.0,0.0,0.0,0.0,0.0,0.0,0.07,0.0,0.11,0.0,0.0,0.0,0.16,0.0,0.0,0.0,0.0,0.0,0.0,0.67,0.0,0.0,0.0,0.0,0.0,0.0,0.0,0.0,0.0,1173.0,2.09,769
83882,0.0,0.0,0.0,0.0,0.0,0.0,0.0,0.0,0.0,0.0,0.0,0.0,0.0,0.0,0.0,0.0,0.07,0.0,0.11,0.0,0.0,0.0,0.16,0.0,0.0,0.0,0.0,0.0,0.0,0.67,0.0,0.0,0.0,0.0,0.0,0.0,0.0,0.0,0.0,1273.0,1.6,769
83883,0.0,0.0,0.0,0.0,0.0,0.0,0.0,0.0,0.0,0.0,0.0,0.0,0.0,0.0,0.0,0.0,0.07,0.0,0.11,0.0,0.0,0.0,0.16,0.0,0.0,0.0,0.0,0.0,0.0,0.67,0.0,0.0,0.0,0.0,0.0,0.0,0.0,0.0,0.0,1373.0,1.2,769
83884,0.0,0.0,0.0,0.0,0.0,0.0,0.0,0.0,0.0,0.0,0.0,0.0,0.0,0.0,0.0,0.0,0.07,0.0,0.11,0.0,0.0,0.0,0.16,0.0,0.0,0.0,0.0,0.0,0.0,0.67,0.0,0.0,0.0,0.0,0.0,0.0,0.0,0.0,0.0,1473.0,0.84,769
83885,0.0,0.0,0.0,0.0,0.0,0.0,0.0,0.0,0.0,0.0,0.0,0.0,0.0,0.0,0.0,0.0,0.07,0.0,0.11,0.0,0.0,0.0,0.16,0.0,0.0,0.0,0.0,0.0,0.0,0.67,0.0,0.0,0.0,0.0,0.0,0.0,0.0,0.0,0.0,1573.0,0.52,769
83886,0.0,0.0,0.0,0.0,0.0,0.0,0.0,0.0,0.0,0.0,0.0,0.0,0.0,0.0,0.0,0.0,0.1,0.0,0.09,0.0,0.0,0.0,0.14,0.0,0.0,0.0,0.0,0.0,0.0,0.67,0.0,0.0,0.0,0.0,0.0,0.0,0.0,0.0,0.0,643.0,11.98,770
83887,0.0,0.0,0.0,0.0,0.0,0.0,0.0,0.0,0.0,0.0,0.0,0.0,0.0,0.0,0.0,0.0,0.1,0.0,0.09,0.0,0.0,0.0,0.14,0.0,0.0,0.0,0.0,0.0,0.0,0.67,0.0,0.0,0.0,0.0,0.0,0.0,0.0,0.0,0.0,653.0,11.75,770
83888,0.0,0.0,0.0,0.0,0.0,0.0,0.0,0.0,0.0,0.0,0.0,0.0,0.0,0.0,0.0,0.0,0.1,0.0,0.09,0.0,0.0,0.0,0.14,0.0,0.0,0.0,0.0,0.0,0.0,0.67,0.0,0.0,0.0,0.0,0.0,0.0,0.0,0.0,0.0,673.0,10.92,770
83889,0.0,0.0,0.0,0.0,0.0,0.0,0.0,0.0,0.0,0.0,0.0,0.0,0.0,0.0,0.0,0.0,0.1,0.0,0.09,0.0,0.0,0.0,0.14,0.0,0.0,0.0,0.0,0.0,0.0,0.67,0.0,0.0,0.0,0.0,0.0,0.0,0.0,0.0,0.0,693.0,9.87,770
83890,0.0,0.0,0.0,0.0,0.0,0.0,0.0,0.0,0.0,0.0,0.0,0.0,0.0,0.0,0.0,0.0,0.1,0.0,0.09,0.0,0.0,0.0,0.14,0.0,0.0,0.0,0.0,0.0,0.0,0.67,0.0,0.0,0.0,0.0,0.0,0.0,0.0,0.0,0.0,1273.0,1.62,770
83891,0.0,0.0,0.0,0.0,0.0,0.0,0.0,0.0,0.0,0.0,0.0,0.0,0.0,0.0,0.0,0.0,0.1,0.0,0.09,0.0,0.0,0.0,0.14,0.0,0.0,0.0,0.0,0.0,0.0,0.67,0.0,0.0,0.0,0.0,0.0,0.0,0.0,0.0,0.0,1373.0,1.22,770
83892,0.0,0.0,0.0,0.0,0.0,0.0,0.0,0.0,0.0,0.0,0.0,0.0,0.0,0.0,0.0,0.0,0.1,0.0,0.09,0.0,0.0,0.0,0.14,0.0,0.0,0.0,0.0,0.0,0.0,0.67,0.0,0.0,0.0,0.0,0.0,0.0,0.0,0.0,0.0,1473.0,0.86,770
83893,0.0,0.0,0.0,0.0,0.0,0.0,0.0,0.0,0.0,0.0,0.0,0.0,0.0,0.0,0.0,0.0,0.1,0.0,0.09,0.0,0.0,0.0,0.14,0.0,0.0,0.0,0.0,0.0,0.0,0.67,0.0,0.0,0.0,0.0,0.0,0.0,0.0,0.0,0.0,1573.0,0.54,770
83894,0.0,0.0,0.0,0.0,0.0,0.0,0.0,0.0,0.0,0.0,0.0,0.0,0.0,0.0,0.0,0.0,0.13,0.0,0.08,0.0,0.0,0.0,0.12,0.0,0.0,0.0,0.0,0.0,0.0,0.67,0.0,0.0,0.0,0.0,0.0,0.0,0.0,0.0,0.0,643.0,11.96,771
83895,0.0,0.0,0.0,0.0,0.0,0.0,0.0,0.0,0.0,0.0,0.0,0.0,0.0,0.0,0.0,0.0,0.13,0.0,0.08,0.0,0.0,0.0,0.12,0.0,0.0,0.0,0.0,0.0,0.0,0.67,0.0,0.0,0.0,0.0,0.0,0.0,0.0,0.0,0.0,653.0,11.81,771
83896,0.0,0.0,0.0,0.0,0.0,0.0,0.0,0.0,0.0,0.0,0.0,0.0,0.0,0.0,0.0,0.0,0.13,0.0,0.08,0.0,0.0,0.0,0.12,0.0,0.0,0.0,0.0,0.0,0.0,0.67,0.0,0.0,0.0,0.0,0.0,0.0,0.0,0.0,0.0,673.0,11.02,771
83897,0.0,0.0,0.0,0.0,0.0,0.0,0.0,0.0,0.0,0.0,0.0,0.0,0.0,0.0,0.0,0.0,0.13,0.0,0.08,0.0,0.0,0.0,0.12,0.0,0.0,0.0,0.0,0.0,0.0,0.67,0.0,0.0,0.0,0.0,0.0,0.0,0.0,0.0,0.0,693.0,9.97,771
83898,0.0,0.0,0.0,0.0,0.0,0.0,0.0,0.0,0.0,0.0,0.0,0.0,0.0,0.0,0.0,0.0,0.13,0.0,0.08,0.0,0.0,0.0,0.12,0.0,0.0,0.0,0.0,0.0,0.0,0.67,0.0,0.0,0.0,0.0,0.0,0.0,0.0,0.0,0.0,1173.0,2.18,771
83899,0.0,0.0,0.0,0.0,0.0,0.0,0.0,0.0,0.0,0.0,0.0,0.0,0.0,0.0,0.0,0.0,0.13,0.0,0.08,0.0,0.0,0.0,0.12,0.0,0.0,0.0,0.0,0.0,0.0,0.67,0.0,0.0,0.0,0.0,0.0,0.0,0.0,0.0,0.0,1273.0,1.68,771
83900,0.0,0.0,0.0,0.0,0.0,0.0,0.0,0.0,0.0,0.0,0.0,0.0,0.0,0.0,0.0,0.0,0.13,0.0,0.08,0.0,0.0,0.0,0.12,0.0,0.0,0.0,0.0,0.0,0.0,0.67,0.0,0.0,0.0,0.0,0.0,0.0,0.0,0.0,0.0,1373.0,1.27,771
83901,0.0,0.0,0.0,0.0,0.0,0.0,0.0,0.0,0.0,0.0,0.0,0.0,0.0,0.0,0.0,0.0,0.13,0.0,0.08,0.0,0.0,0.0,0.12,0.0,0.0,0.0,0.0,0.0,0.0,0.67,0.0,0.0,0.0,0.0,0.0,0.0,0.0,0.0,0.0,1473.0,0.9,771
83902,0.0,0.0,0.0,0.0,0.0,0.0,0.0,0.0,0.0,0.0,0.0,0.0,0.0,0.0,0.0,0.0,0.13,0.0,0.08,0.0,0.0,0.0,0.12,0.0,0.0,0.0,0.0,0.0,0.0,0.67,0.0,0.0,0.0,0.0,0.0,0.0,0.0,0.0,0.0,1573.0,0.57,771
83903,0.0,0.0,0.0,0.0,0.0,0.0,0.0,0.0,0.0,0.0,0.0,0.0,0.0,0.0,0.0,0.0,0.17,0.0,0.07,0.0,0.0,0.0,0.1,0.0,0.0,0.0,0.0,0.0,0.0,0.67,0.0,0.0,0.0,0.0,0.0,0.0,0.0,0.0,0.0,673.0,11.47,772
83904,0.0,0.0,0.0,0.0,0.0,0.0,0.0,0.0,0.0,0.0,0.0,0.0,0.0,0.0,0.0,0.0,0.17,0.0,0.07,0.0,0.0,0.0,0.1,0.0,0.0,0.0,0.0,0.0,0.0,0.67,0.0,0.0,0.0,0.0,0.0,0.0,0.0,0.0,0.0,693.0,10.52,772
83905,0.0,0.0,0.0,0.0,0.0,0.0,0.0,0.0,0.0,0.0,0.0,0.0,0.0,0.0,0.0,0.0,0.17,0.0,0.07,0.0,0.0,0.0,0.1,0.0,0.0,0.0,0.0,0.0,0.0,0.67,0.0,0.0,0.0,0.0,0.0,0.0,0.0,0.0,0.0,713.0,9.48,772
83906,0.0,0.0,0.0,0.0,0.0,0.0,0.0,0.0,0.0,0.0,0.0,0.0,0.0,0.0,0.0,0.0,0.17,0.0,0.07,0.0,0.0,0.0,0.1,0.0,0.0,0.0,0.0,0.0,0.0,0.67,0.0,0.0,0.0,0.0,0.0,0.0,0.0,0.0,0.0,1273.0,1.71,772
83907,0.0,0.0,0.0,0.0,0.0,0.0,0.0,0.0,0.0,0.0,0.0,0.0,0.0,0.0,0.0,0.0,0.17,0.0,0.07,0.0,0.0,0.0,0.1,0.0,0.0,0.0,0.0,0.0,0.0,0.67,0.0,0.0,0.0,0.0,0.0,0.0,0.0,0.0,0.0,1373.0,1.3,772
83908,0.0,0.0,0.0,0.0,0.0,0.0,0.0,0.0,0.0,0.0,0.0,0.0,0.0,0.0,0.0,0.0,0.17,0.0,0.07,0.0,0.0,0.0,0.1,0.0,0.0,0.0,0.0,0.0,0.0,0.67,0.0,0.0,0.0,0.0,0.0,0.0,0.0,0.0,0.0,1473.0,0.95,772
83909,0.0,0.0,0.0,0.0,0.0,0.0,0.0,0.0,0.0,0.0,0.0,0.0,0.0,0.0,0.0,0.0,0.17,0.0,0.07,0.0,0.0,0.0,0.1,0.0,0.0,0.0,0.0,0.0,0.0,0.67,0.0,0.0,0.0,0.0,0.0,0.0,0.0,0.0,0.0,1573.0,0.62,772
83910,0.0,0.0,0.0,0.0,0.0,0.0,0.0,0.0,0.0,0.0,0.0,0.0,0.0,0.0,0.0,0.0,0.2,0.0,0.05,0.0,0.0,0.0,0.08,0.0,0.0,0.0,0.0,0.0,0.0,0.67,0.0,0.0,0.0,0.0,0.0,0.0,0.0,0.0,0.0,673.0,11.79,773
83911,0.0,0.0,0.0,0.0,0.0,0.0,0.0,0.0,0.0,0.0,0.0,0.0,0.0,0.0,0.0,0.0,0.2,0.0,0.05,0.0,0.0,0.0,0.08,0.0,0.0,0.0,0.0,0.0,0.0,0.67,0.0,0.0,0.0,0.0,0.0,0.0,0.0,0.0,0.0,693.0,11.01,773
83912,0.0,0.0,0.0,0.0,0.0,0.0,0.0,0.0,0.0,0.0,0.0,0.0,0.0,0.0,0.0,0.0,0.2,0.0,0.05,0.0,0.0,0.0,0.08,0.0,0.0,0.0,0.0,0.0,0.0,0.67,0.0,0.0,0.0,0.0,0.0,0.0,0.0,0.0,0.0,713.0,10.04,773
83913,0.0,0.0,0.0,0.0,0.0,0.0,0.0,0.0,0.0,0.0,0.0,0.0,0.0,0.0,0.0,0.0,0.2,0.0,0.05,0.0,0.0,0.0,0.08,0.0,0.0,0.0,0.0,0.0,0.0,0.67,0.0,0.0,0.0,0.0,0.0,0.0,0.0,0.0,0.0,1273.0,1.88,773
83914,0.0,0.0,0.0,0.0,0.0,0.0,0.0,0.0,0.0,0.0,0.0,0.0,0.0,0.0,0.0,0.0,0.2,0.0,0.05,0.0,0.0,0.0,0.08,0.0,0.0,0.0,0.0,0.0,0.0,0.67,0.0,0.0,0.0,0.0,0.0,0.0,0.0,0.0,0.0,1373.0,1.42,773
83915,0.0,0.0,0.0,0.0,0.0,0.0,0.0,0.0,0.0,0.0,0.0,0.0,0.0,0.0,0.0,0.0,0.2,0.0,0.05,0.0,0.0,0.0,0.08,0.0,0.0,0.0,0.0,0.0,0.0,0.67,0.0,0.0,0.0,0.0,0.0,0.0,0.0,0.0,0.0,1473.0,1.03,773
83916,0.0,0.0,0.0,0.0,0.0,0.0,0.0,0.0,0.0,0.0,0.0,0.0,0.0,0.0,0.0,0.0,0.2,0.0,0.05,0.0,0.0,0.0,0.08,0.0,0.0,0.0,0.0,0.0,0.0,0.67,0.0,0.0,0.0,0.0,0.0,0.0,0.0,0.0,0.0,1573.0,0.68,773
83917,0.0,0.0,0.0,0.0,0.0,0.0,0.0,0.0,0.0,0.0,0.0,0.0,0.0,0.0,0.0,0.0,0.23,0.0,0.04,0.0,0.0,0.0,0.06,0.0,0.0,0.0,0.0,0.0,0.0,0.67,0.0,0.0,0.0,0.0,0.0,0.0,0.0,0.0,0.0,693.0,11.56,774
83918,0.0,0.0,0.0,0.0,0.0,0.0,0.0,0.0,0.0,0.0,0.0,0.0,0.0,0.0,0.0,0.0,0.23,0.0,0.04,0.0,0.0,0.0,0.06,0.0,0.0,0.0,0.0,0.0,0.0,0.67,0.0,0.0,0.0,0.0,0.0,0.0,0.0,0.0,0.0,713.0,10.62,774
83919,0.0,0.0,0.0,0.0,0.0,0.0,0.0,0.0,0.0,0.0,0.0,0.0,0.0,0.0,0.0,0.0,0.23,0.0,0.04,0.0,0.0,0.0,0.06,0.0,0.0,0.0,0.0,0.0,0.0,0.67,0.0,0.0,0.0,0.0,0.0,0.0,0.0,0.0,0.0,733.0,9.66,774
83920,0.0,0.0,0.0,0.0,0.0,0.0,0.0,0.0,0.0,0.0,0.0,0.0,0.0,0.0,0.0,0.0,0.23,0.0,0.04,0.0,0.0,0.0,0.06,0.0,0.0,0.0,0.0,0.0,0.0,0.67,0.0,0.0,0.0,0.0,0.0,0.0,0.0,0.0,0.0,1373.0,1.52,774
83921,0.0,0.0,0.0,0.0,0.0,0.0,0.0,0.0,0.0,0.0,0.0,0.0,0.0,0.0,0.0,0.0,0.23,0.0,0.04,0.0,0.0,0.0,0.06,0.0,0.0,0.0,0.0,0.0,0.0,0.67,0.0,0.0,0.0,0.0,0.0,0.0,0.0,0.0,0.0,1473.0,1.09,774
83922,0.0,0.0,0.0,0.0,0.0,0.0,0.0,0.0,0.0,0.0,0.0,0.0,0.0,0.0,0.0,0.0,0.23,0.0,0.04,0.0,0.0,0.0,0.06,0.0,0.0,0.0,0.0,0.0,0.0,0.67,0.0,0.0,0.0,0.0,0.0,0.0,0.0,0.0,0.0,1573.0,0.72,774
83923,0.0,0.0,0.0,0.0,0.0,0.0,0.0,0.0,0.0,0.0,0.0,0.0,0.0,0.0,0.0,0.0,0.27,0.0,0.03,0.0,0.0,0.0,0.04,0.0,0.0,0.0,0.0,0.0,0.0,0.67,0.0,0.0,0.0,0.0,0.0,0.0,0.0,0.0,0.0,673.0,12.0,775
83924,0.0,0.0,0.0,0.0,0.0,0.0,0.0,0.0,0.0,0.0,0.0,0.0,0.0,0.0,0.0,0.0,0.27,0.0,0.03,0.0,0.0,0.0,0.04,0.0,0.0,0.0,0.0,0.0,0.0,0.67,0.0,0.0,0.0,0.0,0.0,0.0,0.0,0.0,0.0,693.0,11.64,775
83925,0.0,0.0,0.0,0.0,0.0,0.0,0.0,0.0,0.0,0.0,0.0,0.0,0.0,0.0,0.0,0.0,0.27,0.0,0.03,0.0,0.0,0.0,0.04,0.0,0.0,0.0,0.0,0.0,0.0,0.67,0.0,0.0,0.0,0.0,0.0,0.0,0.0,0.0,0.0,713.0,11.17,775
83926,0.0,0.0,0.0,0.0,0.0,0.0,0.0,0.0,0.0,0.0,0.0,0.0,0.0,0.0,0.0,0.0,0.27,0.0,0.03,0.0,0.0,0.0,0.04,0.0,0.0,0.0,0.0,0.0,0.0,0.67,0.0,0.0,0.0,0.0,0.0,0.0,0.0,0.0,0.0,733.0,10.2,775
83927,0.0,0.0,0.0,0.0,0.0,0.0,0.0,0.0,0.0,0.0,0.0,0.0,0.0,0.0,0.0,0.0,0.27,0.0,0.03,0.0,0.0,0.0,0.04,0.0,0.0,0.0,0.0,0.0,0.0,0.67,0.0,0.0,0.0,0.0,0.0,0.0,0.0,0.0,0.0,1373.0,1.59,775
83928,0.0,0.0,0.0,0.0,0.0,0.0,0.0,0.0,0.0,0.0,0.0,0.0,0.0,0.0,0.0,0.0,0.27,0.0,0.03,0.0,0.0,0.0,0.04,0.0,0.0,0.0,0.0,0.0,0.0,0.67,0.0,0.0,0.0,0.0,0.0,0.0,0.0,0.0,0.0,1473.0,1.16,775
83929,0.0,0.0,0.0,0.0,0.0,0.0,0.0,0.0,0.0,0.0,0.0,0.0,0.0,0.0,0.0,0.0,0.27,0.0,0.03,0.0,0.0,0.0,0.04,0.0,0.0,0.0,0.0,0.0,0.0,0.67,0.0,0.0,0.0,0.0,0.0,0.0,0.0,0.0,0.0,1573.0,0.79,775
83930,0.0,0.0,0.0,0.0,0.0,0.0,0.0,0.0,0.0,0.0,0.0,0.0,0.0,0.0,0.0,0.0,0.3,0.0,0.01,0.0,0.0,0.0,0.02,0.0,0.0,0.0,0.0,0.0,0.0,0.67,0.0,0.0,0.0,0.0,0.0,0.0,0.0,0.0,0.0,713.0,11.84,776
83931,0.0,0.0,0.0,0.0,0.0,0.0,0.0,0.0,0.0,0.0,0.0,0.0,0.0,0.0,0.0,0.0,0.3,0.0,0.01,0.0,0.0,0.0,0.02,0.0,0.0,0.0,0.0,0.0,0.0,0.67,0.0,0.0,0.0,0.0,0.0,0.0,0.0,0.0,0.0,733.0,11.37,776
83932,0.0,0.0,0.0,0.0,0.0,0.0,0.0,0.0,0.0,0.0,0.0,0.0,0.0,0.0,0.0,0.0,0.3,0.0,0.01,0.0,0.0,0.0,0.02,0.0,0.0,0.0,0.0,0.0,0.0,0.67,0.0,0.0,0.0,0.0,0.0,0.0,0.0,0.0,0.0,753.0,10.46,776
83933,0.0,0.0,0.0,0.0,0.0,0.0,0.0,0.0,0.0,0.0,0.0,0.0,0.0,0.0,0.0,0.0,0.3,0.0,0.01,0.0,0.0,0.0,0.02,0.0,0.0,0.0,0.0,0.0,0.0,0.67,0.0,0.0,0.0,0.0,0.0,0.0,0.0,0.0,0.0,773.0,9.32,776
83934,0.0,0.0,0.0,0.0,0.0,0.0,0.0,0.0,0.0,0.0,0.0,0.0,0.0,0.0,0.0,0.0,0.3,0.0,0.01,0.0,0.0,0.0,0.02,0.0,0.0,0.0,0.0,0.0,0.0,0.67,0.0,0.0,0.0,0.0,0.0,0.0,0.0,0.0,0.0,1373.0,1.72,776
83935,0.0,0.0,0.0,0.0,0.0,0.0,0.0,0.0,0.0,0.0,0.0,0.0,0.0,0.0,0.0,0.0,0.3,0.0,0.01,0.0,0.0,0.0,0.02,0.0,0.0,0.0,0.0,0.0,0.0,0.67,0.0,0.0,0.0,0.0,0.0,0.0,0.0,0.0,0.0,1473.0,1.27,776
83936,0.0,0.0,0.0,0.0,0.0,0.0,0.0,0.0,0.0,0.0,0.0,0.0,0.0,0.0,0.0,0.0,0.3,0.0,0.01,0.0,0.0,0.0,0.02,0.0,0.0,0.0,0.0,0.0,0.0,0.67,0.0,0.0,0.0,0.0,0.0,0.0,0.0,0.0,0.0,1573.0,0.87,776
84301,0.0,0.0,0.0,0.0,0.0,0.0,0.0,0.0,0.0,0.0,0.0,0.0,0.0,0.0,0.0,0.0,0.18,0.0,0.0,0.0,0.0,0.0,0.0,0.0,0.0,0.0,0.0,0.0,0.0,0.0,0.0,0.0,0.53,0.0,0.0,0.28,0.0,0.0,0.0,855.0,-0.68,777
84302,0.0,0.0,0.0,0.0,0.0,0.0,0.0,0.0,0.0,0.0,0.0,0.0,0.0,0.0,0.0,0.0,0.18,0.0,0.0,0.0,0.0,0.0,0.0,0.0,0.0,0.0,0.0,0.0,0.0,0.0,0.0,0.0,0.53,0.0,0.0,0.28,0.0,0.0,0.0,833.0,-0.31,777
