Repository: R3sten/glass_dynamics

# GlassDynamics: Ridge Regression for Glass Viscosity Prediction

## Bachelor's thesis in physics

### Università degli Studi di Trieste

The main goal of this project is to develop a reliable and interpretable predictive model for glass viscosity, moving beyond "black-box" machine learning to provide physically meaningful insights for materials science applications.


This repository implements a workflow that bridges the gap between empirical models and modern data science techniques.

File: data/viscosity_raw_data.csv (part 77 of 81)
,Al2O3,As2O3,B2O3,BaO,BeO,Bi2O3,CaO,CdO,CoO,Cs2O,CuO,Fe2O3,FeO,Ga2O3,GeO2,HfO2,K2O,La2O3,Li2O,MgO,MnO,MoO3,Na2O,Nb2O5,NiO,P2O5,PbO,Rb2O,Sb2O3,SiO2,SrO,Ta2O5,TeO2,TiO2,Tl2O,WO3,Y2O3,ZnO,ZrO2,T,log_visc,ID
84303,0.0,0.0,0.0,0.0,0.0,0.0,0.0,0.0,0.0,0.0,0.0,0.0,0.0,0.0,0.0,0.0,0.18,0.0,0.0,0.0,0.0,0.0,0.0,0.0,0.0,0.0,0.0,0.0,0.0,0.0,0.0,0.0,0.53,0.0,0.0,0.28,0.0,0.0,0.0,813.0,0.08,777
84304,0.0,0.0,0.0,0.0,0.0,0.0,0.0,0.0,0.0,0.0,0.0,0.0,0.0,0.0,0.0,0.0,0.18,0.0,0.0,0.0,0.0,0.0,0.0,0.0,0.0,0.0,0.0,0.0,0.0,0.0,0.0,0.0,0.53,0.0,0.0,0.28,0.0,0.0,0.0,793.0,0.44,777
84305,0.0,0.0,0.0,0.0,0.0,0.0,0.0,0.0,0.0,0.0,0.0,0.0,0.0,0.0,0.0,0.0,0.18,0.0,0.0,0.0,0.0,0.0,0.0,0.0,0.0,0.0,0.0,0.0,0.0,0.0,0.0,0.0,0.53,0.0,0.0,0.28,0.0,0.0,0.0,775.0,0.87,777
84306,0.0,0.0,0.0,0.0,0.0,0.0,0.0,0.0,0.0,0.0,0.0,0.0,0.0,0.0,0.0,0.0,0.18,0.0,0.0,0.0,0.0,0.0,0.0,0.0,0.0,0.0,0.0,0.0,0.0,0.0,0.0,0.0,0.53,0.0,0.0,0.28,0.0,0.0,0.0,758.0,1.31,777
92575,0.0,0.0,0.0,0.0,0.0,0.0,0.0,0.0,0.0,0.0,0.0,0.0,0.0,0.0,0.0,0.0,0.18,0.0,0.0,0.0,0.0,0.0,0.0,0.0,0.0,0.0,0.0,0.0,0.0,0.0,0.0,0.0,0.53,0.0,0.0,0.28,0.0,0.0,0.0,644.0,7.0,777
92576,0.0,0.0,0.0,0.0,0.0,0.0,0.0,0.0,0.0,0.0,0.0,0.0,0.0,0.0,0.0,0.0,0.18,0.0,0.0,0.0,0.0,0.0,0.0,0.0,0.0,0.0,0.0,0.0,0.0,0.0,0.0,0.0,0.53,0.0,0.0,0.28,0.0,0.0,0.0,623.0,9.0,777
92577,0.0,0.0,0.0,0.0,0.0,0.0,0.0,0.0,0.0,0.0,0.0,0.0,0.0,0.0,0.0,0.0,0.18,0.0,0.0,0.0,0.0,0.0,0.0,0.0,0.0,0.0,0.0,0.0,0.0,0.0,0.0,0.0,0.53,0.0,0.0,0.28,0.0,0.0,0.0,590.0,12.0,777
84415,0.02,0.0,0.0,0.0,0.0,0.02,0.0,0.0,0.0,0.0,0.0,0.0,0.0,0.0,0.0,0.0,0.0,0.0,0.0,0.08,0.0,0.0,0.24,0.0,0.0,0.0,0.0,0.0,0.0,0.64,0.0,0.0,0.0,0.0,0.0,0.0,0.0,0.0,0.0,737.0,12.0,778
84416,0.02,0.0,0.0,0.0,0.0,0.02,0.0,0.0,0.0,0.0,0.0,0.0,0.0,0.0,0.0,0.0,0.0,0.0,0.0,0.08,0.0,0.0,0.24,0.0,0.0,0.0,0.0,0.0,0.0,0.64,0.0,0.0,0.0,0.0,0.0,0.0,0.0,0.0,0.0,751.0,11.2,778
84417,0.02,0.0,0.0,0.0,0.0,0.02,0.0,0.0,0.0,0.0,0.0,0.0,0.0,0.0,0.0,0.0,0.0,0.0,0.0,0.08,0.0,0.0,0.24,0.0,0.0,0.0,0.0,0.0,0.0,0.64,0.0,0.0,0.0,0.0,0.0,0.0,0.0,0.0,0.0,768.0,10.3,778
84418,0.02,0.0,0.0,0.0,0.0,0.02,0.0,0.0,0.0,0.0,0.0,0.0,0.0,0.0,0.0,0.0,0.0,0.0,0.0,0.08,0.0,0.0,0.24,0.0,0.0,0.0,0.0,0.0,0.0,0.64,0.0,0.0,0.0,0.0,0.0,0.0,0.0,0.0,0.0,1201.0,2.3,778
84419,0.02,0.0,0.0,0.0,0.0,0.02,0.0,0.0,0.0,0.0,0.0,0.0,0.0,0.0,0.0,0.0,0.0,0.0,0.0,0.08,0.0,0.0,0.24,0.0,0.0,0.0,0.0,0.0,0.0,0.64,0.0,0.0,0.0,0.0,0.0,0.0,0.0,0.0,0.0,1316.0,1.7,778
84420,0.02,0.0,0.0,0.0,0.0,0.02,0.0,0.0,0.0,0.0,0.0,0.0,0.0,0.0,0.0,0.0,0.0,0.0,0.0,0.08,0.0,0.0,0.24,0.0,0.0,0.0,0.0,0.0,0.0,0.64,0.0,0.0,0.0,0.0,0.0,0.0,0.0,0.0,0.0,1490.0,0.9,778
84421,0.02,0.0,0.0,0.0,0.0,0.02,0.0,0.0,0.0,0.0,0.0,0.0,0.0,0.0,0.0,0.0,0.0,0.0,0.0,0.08,0.0,0.0,0.24,0.0,0.0,0.0,0.0,0.0,0.0,0.64,0.0,0.0,0.0,0.0,0.0,0.0,0.0,0.0,0.0,1672.0,0.3,778
84422,0.02,0.0,0.0,0.0,0.0,0.02,0.08,0.0,0.0,0.0,0.0,0.0,0.0,0.0,0.0,0.0,0.0,0.0,0.0,0.0,0.0,0.0,0.24,0.0,0.0,0.0,0.0,0.0,0.0,0.64,0.0,0.0,0.0,0.0,0.0,0.0,0.0,0.0,0.0,754.0,12.0,779
84423,0.02,0.0,0.0,0.0,0.0,0.02,0.08,0.0,0.0,0.0,0.0,0.0,0.0,0.0,0.0,0.0,0.0,0.0,0.0,0.0,0.0,0.0,0.24,0.0,0.0,0.0,0.0,0.0,0.0,0.64,0.0,0.0,0.0,0.0,0.0,0.0,0.0,0.0,0.0,768.0,11.3,779
84424,0.02,0.0,0.0,0.0,0.0,0.02,0.08,0.0,0.0,0.0,0.0,0.0,0.0,0.0,0.0,0.0,0.0,0.0,0.0,0.0,0.0,0.0,0.24,0.0,0.0,0.0,0.0,0.0,0.0,0.64,0.0,0.0,0.0,0.0,0.0,0.0,0.0,0.0,0.0,784.0,10.4,779
84425,0.02,0.0,0.0,0.0,0.0,0.02,0.08,0.0,0.0,0.0,0.0,0.0,0.0,0.0,0.0,0.0,0.0,0.0,0.0,0.0,0.0,0.0,0.24,0.0,0.0,0.0,0.0,0.0,0.0,0.64,0.0,0.0,0.0,0.0,0.0,0.0,0.0,0.0,0.0,1197.0,2.2,779
84426,0.02,0.0,0.0,0.0,0.0,0.02,0.08,0.0,0.0,0.0,0.0,0.0,0.0,0.0,0.0,0.0,0.0,0.0,0.0,0.0,0.0,0.0,0.24,0.0,0.0,0.0,0.0,0.0,0.0,0.64,0.0,0.0,0.0,0.0,0.0,0.0,0.0,0.0,0.0,1359.0,1.3,779
84427,0.02,0.0,0.0,0.0,0.0,0.02,0.08,0.0,0.0,0.0,0.0,0.0,0.0,0.0,0.0,0.0,0.0,0.0,0.0,0.0,0.0,0.0,0.24,0.0,0.0,0.0,0.0,0.0,0.0,0.64,0.0,0.0,0.0,0.0,0.0,0.0,0.0,0.0,0.0,1541.0,0.6,779
84428,0.02,0.0,0.0,0.0,0.0,0.02,0.08,0.0,0.0,0.0,0.0,0.0,0.0,0.0,0.0,0.0,0.0,0.0,0.0,0.0,0.0,0.0,0.24,0.0,0.0,0.0,0.0,0.0,0.0,0.64,0.0,0.0,0.0,0.0,0.0,0.0,0.0,0.0,0.0,1673.0,0.2,779
84429,0.02,0.0,0.0,0.0,0.0,0.02,0.0,0.0,0.0,0.0,0.0,0.0,0.0,0.0,0.0,0.0,0.0,0.0,0.0,0.0,0.0,0.0,0.24,0.0,0.0,0.0,0.0,0.0,0.0,0.64,0.08,0.0,0.0,0.0,0.0,0.0,0.0,0.0,0.0,734.0,12.0,780
84430,0.02,0.0,0.0,0.0,0.0,0.02,0.0,0.0,0.0,0.0,0.0,0.0,0.0,0.0,0.0,0.0,0.0,0.0,0.0,0.0,0.0,0.0,0.24,0.0,0.0,0.0,0.0,0.0,0.0,0.64,0.08,0.0,0.0,0.0,0.0,0.0,0.0,0.0,0.0,751.0,11.1,780
84431,0.02,0.0,0.0,0.0,0.0,0.02,0.0,0.0,0.0,0.0,0.0,0.0,0.0,0.0,0.0,0.0,0.0,0.0,0.0,0.0,0.0,0.0,0.24,0.0,0.0,0.0,0.0,0.0,0.0,0.64,0.08,0.0,0.0,0.0,0.0,0.0,0.0,0.0,0.0,763.0,10.3,780
84432,0.02,0.0,0.0,0.0,0.0,0.02,0.0,0.0,0.0,0.0,0.0,0.0,0.0,0.0,0.0,0.0,0.0,0.0,0.0,0.0,0.0,0.0,0.24,0.0,0.0,0.0,0.0,0.0,0.0,0.64,0.08,0.0,0.0,0.0,0.0,0.0,0.0,0.0,0.0,1203.0,2.1,780
84433,0.02,0.0,0.0,0.0,0.0,0.02,0.0,0.0,0.0,0.0,0.0,0.0,0.0,0.0,0.0,0.0,0.0,0.0,0.0,0.0,0.0,0.0,0.24,0.0,0.0,0.0,0.0,0.0,0.0,0.64,0.08,0.0,0.0,0.0,0.0,0.0,0.0,0.0,0.0,1359.0,1.3,780
84434,0.02,0.0,0.0,0.0,0.0,0.02,0.0,0.0,0.0,0.0,0.0,0.0,0.0,0.0,0.0,0.0,0.0,0.0,0.0,0.0,0.0,0.0,0.24,0.0,0.0,0.0,0.0,0.0,0.0,0.64,0.08,0.0,0.0,0.0,0.0,0.0,0.0,0.0,0.0,1519.0,0.6,780
84435,0.02,0.0,0.0,0.0,0.0,0.02,0.0,0.0,0.0,0.0,0.0,0.0,0.0,0.0,0.0,0.0,0.0,0.0,0.0,0.0,0.0,0.0,0.24,0.0,0.0,0.0,0.0,0.0,0.0,0.64,0.08,0.0,0.0,0.0,0.0,0.0,0.0,0.0,0.0,1669.0,0.1,780
84436,0.02,0.0,0.0,0.08,0.0,0.02,0.0,0.0,0.0,0.0,0.0,0.0,0.0,0.0,0.0,0.0,0.0,0.0,0.0,0.0,0.0,0.0,0.24,0.0,0.0,0.0,0.0,0.0,0.0,0.64,0.0,0.0,0.0,0.0,0.0,0.0,0.0,0.0,0.0,714.0,12.0,781
84437,0.02,0.0,0.0,0.08,0.0,0.02,0.0,0.0,0.0,0.0,0.0,0.0,0.0,0.0,0.0,0.0,0.0,0.0,0.0,0.0,0.0,0.0,0.24,0.0,0.0,0.0,0.0,0.0,0.0,0.64,0.0,0.0,0.0,0.0,0.0,0.0,0.0,0.0,0.0,728.0,11.2,781
84438,0.02,0.0,0.0,0.08,0.0,0.02,0.0,0.0,0.0,0.0,0.0,0.0,0.0,0.0,0.0,0.0,0.0,0.0,0.0,0.0,0.0,0.0,0.24,0.0,0.0,0.0,0.0,0.0,0.0,0.64,0.0,0.0,0.0,0.0,0.0,0.0,0.0,0.0,0.0,742.0,10.3,781
84439,0.02,0.0,0.0,0.08,0.0,0.02,0.0,0.0,0.0,0.0,0.0,0.0,0.0,0.0,0.0,0.0,0.0,0.0,0.0,0.0,0.0,0.0,0.24,0.0,0.0,0.0,0.0,0.0,0.0,0.64,0.0,0.0,0.0,0.0,0.0,0.0,0.0,0.0,0.0,1204.0,1.8,781
84440,0.02,0.0,0.0,0.08,0.0,0.02,0.0,0.0,0.0,0.0,0.0,0.0,0.0,0.0,0.0,0.0,0.0,0.0,0.0,0.0,0.0,0.0,0.24,0.0,0.0,0.0,0.0,0.0,0.0,0.64,0.0,0.0,0.0,0.0,0.0,0.0,0.0,0.0,0.0,1337.0,1.2,781
84441,0.02,0.0,0.0,0.08,0.0,0.02,0.0,0.0,0.0,0.0,0.0,0.0,0.0,0.0,0.0,0.0,0.0,0.0,0.0,0.0,0.0,0.0,0.24,0.0,0.0,0.0,0.0,0.0,0.0,0.64,0.0,0.0,0.0,0.0,0.0,0.0,0.0,0.0,0.0,1478.0,0.6,781
84442,0.02,0.0,0.0,0.08,0.0,0.02,0.0,0.0,0.0,0.0,0.0,0.0,0.0,0.0,0.0,0.0,0.0,0.0,0.0,0.0,0.0,0.0,0.24,0.0,0.0,0.0,0.0,0.0,0.0,0.64,0.0,0.0,0.0,0.0,0.0,0.0,0.0,0.0,0.0,1669.0,-0.0,781
85399,0.0,0.0,0.0,0.0,0.0,0.0,0.0,0.0,0.0,0.0,0.0,0.0,0.0,0.0,0.0,0.0,0.08,0.0,0.0,0.0,0.0,0.0,0.0,0.0,0.0,0.0,0.28,0.0,0.0,0.64,0.0,0.0,0.0,0.0,0.0,0.0,0.0,0.0,0.0,780.0,7.7,782
85400,0.0,0.0,0.0,0.0,0.0,0.0,0.0,0.0,0.0,0.0,0.0,0.0,0.0,0.0,0.0,0.0,0.08,0.0,0.0,0.0,0.0,0.0,0.0,0.0,0.0,0.0,0.28,0.0,0.0,0.64,0.0,0.0,0.0,0.0,0.0,0.0,0.0,0.0,0.0,791.0,7.3,782
85401,0.0,0.0,0.0,0.0,0.0,0.0,0.0,0.0,0.0,0.0,0.0,0.0,0.0,0.0,0.0,0.0,0.08,0.0,0.0,0.0,0.0,0.0,0.0,0.0,0.0,0.0,0.28,0.0,0.0,0.64,0.0,0.0,0.0,0.0,0.0,0.0,0.0,0.0,0.0,803.0,7.0,782
85402,0.0,0.0,0.0,0.0,0.0,0.0,0.0,0.0,0.0,0.0,0.0,0.0,0.0,0.0,0.0,0.0,0.08,0.0,0.0,0.0,0.0,0.0,0.0,0.0,0.0,0.0,0.28,0.0,0.0,0.64,0.0,0.0,0.0,0.0,0.0,0.0,0.0,0.0,0.0,812.0,6.7,782
85403,0.0,0.0,0.0,0.0,0.0,0.0,0.0,0.0,0.0,0.0,0.0,0.0,0.0,0.0,0.0,0.0,0.08,0.0,0.0,0.0,0.0,0.0,0.0,0.0,0.0,0.0,0.28,0.0,0.0,0.64,0.0,0.0,0.0,0.0,0.0,0.0,0.0,0.0,0.0,826.0,6.4,782
85404,0.0,0.0,0.0,0.0,0.0,0.0,0.0,0.0,0.0,0.0,0.0,0.0,0.0,0.0,0.0,0.0,0.08,0.0,0.0,0.0,0.0,0.0,0.0,0.0,0.0,0.0,0.28,0.0,0.0,0.64,0.0,0.0,0.0,0.0,0.0,0.0,0.0,0.0,0.0,1076.0,3.0,782
85405,0.0,0.0,0.0,0.0,0.0,0.0,0.0,0.0,0.0,0.0,0.0,0.0,0.0,0.0,0.0,0.0,0.08,0.0,0.0,0.0,0.0,0.0,0.0,0.0,0.0,0.0,0.28,0.0,0.0,0.64,0.0,0.0,0.0,0.0,0.0,0.0,0.0,0.0,0.0,1127.0,2.7,782
85406,0.0,0.0,0.0,0.0,0.0,0.0,0.0,0.0,0.0,0.0,0.0,0.0,0.0,0.0,0.0,0.0,0.08,0.0,0.0,0.0,0.0,0.0,0.0,0.0,0.0,0.0,0.28,0.0,0.0,0.64,0.0,0.0,0.0,0.0,0.0,0.0,0.0,0.0,0.0,1178.0,2.5,782
85407,0.0,0.0,0.0,0.0,0.0,0.0,0.0,0.0,0.0,0.0,0.0,0.0,0.0,0.0,0.0,0.0,0.08,0.0,0.0,0.0,0.0,0.0,0.0,0.0,0.0,0.0,0.28,0.0,0.0,0.64,0.0,0.0,0.0,0.0,0.0,0.0,0.0,0.0,0.0,1227.0,2.3,782
85408,0.0,0.0,0.0,0.0,0.0,0.0,0.0,0.0,0.0,0.0,0.0,0.0,0.0,0.0,0.0,0.0,0.08,0.0,0.0,0.0,0.0,0.0,0.0,0.0,0.0,0.0,0.28,0.0,0.0,0.64,0.0,0.0,0.0,0.0,0.0,0.0,0.0,0.0,0.0,1276.0,2.0,782
85409,0.0,0.0,0.0,0.0,0.0,0.0,0.0,0.0,0.0,0.0,0.0,0.0,0.0,0.0,0.0,0.0,0.05,0.0,0.0,0.07,0.0,0.0,0.09,0.0,0.0,0.0,0.07,0.0,0.0,0.72,0.0,0.0,0.0,0.0,0.0,0.0,0.0,0.0,0.0,820.0,7.9,783
85410,0.0,0.0,0.0,0.0,0.0,0.0,0.0,0.0,0.0,0.0,0.0,0.0,0.0,0.0,0.0,0.0,0.05,0.0,0.0,0.07,0.0,0.0,0.09,0.0,0.0,0.0,0.07,0.0,0.0,0.72,0.0,0.0,0.0,0.0,0.0,0.0,0.0,0.0,0.0,836.0,7.5,783
85411,0.0,0.0,0.0,0.0,0.0,0.0,0.0,0.0,0.0,0.0,0.0,0.0,0.0,0.0,0.0,0.0,0.05,0.0,0.0,0.07,0.0,0.0,0.09,0.0,0.0,0.0,0.07,0.0,0.0,0.72,0.0,0.0,0.0,0.0,0.0,0.0,0.0,0.0,0.0,851.0,7.2,783
85412,0.0,0.0,0.0,0.0,0.0,0.0,0.0,0.0,0.0,0.0,0.0,0.0,0.0,0.0,0.0,0.0,0.05,0.0,0.0,0.07,0.0,0.0,0.09,0.0,0.0,0.0,0.07,0.0,0.0,0.72,0.0,0.0,0.0,0.0,0.0,0.0,0.0,0.0,0.0,869.0,6.8,783
85413,0.0,0.0,0.0,0.0,0.0,0.0,0.0,0.0,0.0,0.0,0.0,0.0,0.0,0.0,0.0,0.0,0.05,0.0,0.0,0.07,0.0,0.0,0.09,0.0,0.0,0.0,0.07,0.0,0.0,0.72,0.0,0.0,0.0,0.0,0.0,0.0,0.0,0.0,0.0,889.0,6.5,783
85414,0.0,0.0,0.0,0.0,0.0,0.0,0.0,0.0,0.0,0.0,0.0,0.0,0.0,0.0,0.0,0.0,0.05,0.0,0.0,0.07,0.0,0.0,0.09,0.0,0.0,0.0,0.07,0.0,0.0,0.72,0.0,0.0,0.0,0.0,0.0,0.0,0.0,0.0,0.0,1209.0,3.4,783
85415,0.0,0.0,0.0,0.0,0.0,0.0,0.0,0.0,0.0,0.0,0.0,0.0,0.0,0.0,0.0,0.0,0.05,0.0,0.0,0.07,0.0,0.0,0.09,0.0,0.0,0.0,0.07,0.0,0.0,0.72,0.0,0.0,0.0,0.0,0.0,0.0,0.0,0.0,0.0,1258.0,3.2,783
85416,0.0,0.0,0.0,0.0,0.0,0.0,0.0,0.0,0.0,0.0,0.0,0.0,0.0,0.0,0.0,0.0,0.05,0.0,0.0,0.07,0.0,0.0,0.09,0.0,0.0,0.0,0.07,0.0,0.0,0.72,0.0,0.0,0.0,0.0,0.0,0.0,0.0,0.0,0.0,1309.0,2.9,783
85417,0.0,0.0,0.0,0.0,0.0,0.0,0.0,0.0,0.0,0.0,0.0,0.0,0.0,0.0,0.0,0.0,0.05,0.0,0.0,0.07,0.0,0.0,0.09,0.0,0.0,0.0,0.07,0.0,0.0,0.72,0.0,0.0,0.0,0.0,0.0,0.0,0.0,0.0,0.0,1360.0,2.7,783
85418,0.0,0.0,0.0,0.0,0.0,0.0,0.0,0.0,0.0,0.0,0.0,0.0,0.0,0.0,0.0,0.0,0.05,0.0,0.0,0.07,0.0,0.0,0.09,0.0,0.0,0.0,0.07,0.0,0.0,0.72,0.0,0.0,0.0,0.0,0.0,0.0,0.0,0.0,0.0,1409.0,2.5,783
86892,0.0,0.0,0.0,0.0,0.0,0.0,0.06,0.0,0.0,0.0,0.0,0.0,0.0,0.0,0.0,0.0,0.0,0.0,0.0,0.05,0.0,0.0,0.17,0.0,0.0,0.0,0.0,0.0,0.0,0.72,0.0,0.0,0.0,0.0,0.0,0.0,0.0,0.0,0.0,850.0,10.2,784
86893,0.0,0.0,0.0,0.0,0.0,0.0,0.06,0.0,0.0,0.0,0.0,0.0,0.0,0.0,0.0,0.0,0.0,0.0,0.0,0.05,0.0,0.0,0.17,0.0,0.0,0.0,0.0,0.0,0.0,0.72,0.0,0.0,0.0,0.0,0.0,0.0,0.0,0.0,0.0,1550.0,1.66,784
91274,0.0,0.0,0.0,0.0,0.0,0.0,0.06,0.0,0.0,0.0,0.0,0.0,0.0,0.0,0.0,0.0,0.0,0.0,0.0,0.05,0.0,0.0,0.17,0.0,0.0,0.0,0.0,0.0,0.0,0.72,0.0,0.0,0.0,0.0,0.0,0.0,0.0,0.0,0.0,784.0,11.66,784
91275,0.0,0.0,0.0,0.0,0.0,0.0,0.06,0.0,0.0,0.0,0.0,0.0,0.0,0.0,0.0,0.0,0.0,0.0,0.0,0.05,0.0,0.0,0.17,0.0,0.0,0.0,0.0,0.0,0.0,0.72,0.0,0.0,0.0,0.0,0.0,0.0,0.0,0.0,0.0,800.0,11.24,784
91276,0.0,0.0,0.0,0.0,0.0,0.0,0.06,0.0,0.0,0.0,0.0,0.0,0.0,0.0,0.0,0.0,0.0,0.0,0.0,0.05,0.0,0.0,0.17,0.0,0.0,0.0,0.0,0.0,0.0,0.72,0.0,0.0,0.0,0.0,0.0,0.0,0.0,0.0,0.0,823.0,10.5,784
91277,0.0,0.0,0.0,0.0,0.0,0.0,0.06,0.0,0.0,0.0,0.0,0.0,0.0,0.0,0.0,0.0,0.0,0.0,0.0,0.05,0.0,0.0,0.17,0.0,0.0,0.0,0.0,0.0,0.0,0.72,0.0,0.0,0.0,0.0,0.0,0.0,0.0,0.0,0.0,860.0,9.23,784
91278,0.0,0.0,0.0,0.0,0.0,0.0,0.06,0.0,0.0,0.0,0.0,0.0,0.0,0.0,0.0,0.0,0.0,0.0,0.0,0.05,0.0,0.0,0.17,0.0,0.0,0.0,0.0,0.0,0.0,0.72,0.0,0.0,0.0,0.0,0.0,0.0,0.0,0.0,0.0,883.0,8.49,784
91279,0.0,0.0,0.0,0.0,0.0,0.0,0.06,0.0,0.0,0.0,0.0,0.0,0.0,0.0,0.0,0.0,0.0,0.0,0.0,0.05,0.0,0.0,0.17,0.0,0.0,0.0,0.0,0.0,0.0,0.72,0.0,0.0,0.0,0.0,0.0,0.0,0.0,0.0,0.0,913.0,7.710000000000001,784
91280,0.0,0.0,0.0,0.0,0.0,0.0,0.06,0.0,0.0,0.0,0.0,0.0,0.0,0.0,0.0,0.0,0.0,0.0,0.0,0.05,0.0,0.0,0.17,0.0,0.0,0.0,0.0,0.0,0.0,0.72,0.0,0.0,0.0,0.0,0.0,0.0,0.0,0.0,0.0,936.0,7.199999999999998,784
91281,0.0,0.0,0.0,0.0,0.0,0.0,0.06,0.0,0.0,0.0,0.0,0.0,0.0,0.0,0.0,0.0,0.0,0.0,0.0,0.05,0.0,0.0,0.17,0.0,0.0,0.0,0.0,0.0,0.0,0.72,0.0,0.0,0.0,0.0,0.0,0.0,0.0,0.0,0.0,948.0,6.89,784
91282,0.0,0.0,0.0,0.0,0.0,0.0,0.06,0.0,0.0,0.0,0.0,0.0,0.0,0.0,0.0,0.0,0.0,0.0,0.0,0.05,0.0,0.0,0.17,0.0,0.0,0.0,0.0,0.0,0.0,0.72,0.0,0.0,0.0,0.0,0.0,0.0,0.0,0.0,0.0,960.0,6.73,784
91283,0.0,0.0,0.0,0.0,0.0,0.0,0.06,0.0,0.0,0.0,0.0,0.0,0.0,0.0,0.0,0.0,0.0,0.0,0.0,0.05,0.0,0.0,0.17,0.0,0.0,0.0,0.0,0.0,0.0,0.72,0.0,0.0,0.0,0.0,0.0,0.0,0.0,0.0,0.0,1299.0,2.91,784
91284,0.0,0.0,0.0,0.0,0.0,0.0,0.06,0.0,0.0,0.0,0.0,0.0,0.0,0.0,0.0,0.0,0.0,0.0,0.0,0.05,0.0,0.0,0.17,0.0,0.0,0.0,0.0,0.0,0.0,0.72,0.0,0.0,0.0,0.0,0.0,0.0,0.0,0.0,0.0,1398.0,2.35,784
91285,0.0,0.0,0.0,0.0,0.0,0.0,0.06,0.0,0.0,0.0,0.0,0.0,0.0,0.0,0.0,0.0,0.0,0.0,0.0,0.05,0.0,0.0,0.17,0.0,0.0,0.0,0.0,0.0,0.0,0.72,0.0,0.0,0.0,0.0,0.0,0.0,0.0,0.0,0.0,1476.0,1.91,784
91286,0.0,0.0,0.0,0.0,0.0,0.0,0.06,0.0,0.0,0.0,0.0,0.0,0.0,0.0,0.0,0.0,0.0,0.0,0.0,0.05,0.0,0.0,0.17,0.0,0.0,0.0,0.0,0.0,0.0,0.72,0.0,0.0,0.0,0.0,0.0,0.0,0.0,0.0,0.0,1544.0,1.7000000000000002,784
86976,0.0,0.0,0.03,0.0,0.0,0.0,0.16,0.0,0.0,0.0,0.0,0.0,0.0,0.0,0.0,0.0,0.0,0.0,0.0,0.09,0.0,0.0,0.24,0.0,0.0,0.0,0.0,0.0,0.0,0.5,0.0,0.0,0.0,0.0,0.0,0.0,0.0,0.0,0.0,820.0,8.1,785
86977,0.0,0.0,0.03,0.0,0.0,0.0,0.16,0.0,0.0,0.0,0.0,0.0,0.0,0.0,0.0,0.0,0.0,0.0,0.0,0.09,0.0,0.0,0.24,0.0,0.0,0.0,0.0,0.0,0.0,0.5,0.0,0.0,0.0,0.0,0.0,0.0,0.0,0.0,0.0,836.0,7.699999999999998,785
86978,0.0,0.0,0.03,0.0,0.0,0.0,0.16,0.0,0.0,0.0,0.0,0.0,0.0,0.0,0.0,0.0,0.0,0.0,0.0,0.09,0.0,0.0,0.24,0.0,0.0,0.0,0.0,0.0,0.0,0.5,0.0,0.0,0.0,0.0,0.0,0.0,0.0,0.0,0.0,853.0,7.300000000000002,785
86979,0.0,0.0,0.03,0.0,0.0,0.0,0.16,0.0,0.0,0.0,0.0,0.0,0.0,0.0,0.0,0.0,0.0,0.0,0.0,0.09,0.0,0.0,0.24,0.0,0.0,0.0,0.0,0.0,0.0,0.5,0.0,0.0,0.0,0.0,0.0,0.0,0.0,0.0,0.0,1394.0,0.6000000000000001,785
86980,0.0,0.0,0.03,0.0,0.0,0.0,0.16,0.0,0.0,0.0,0.0,0.0,0.0,0.0,0.0,0.0,0.0,0.0,0.0,0.09,0.0,0.0,0.24,0.0,0.0,0.0,0.0,0.0,0.0,0.5,0.0,0.0,0.0,0.0,0.0,0.0,0.0,0.0,0.0,1445.0,0.3999999999999999,785
86981,0.0,0.0,0.03,0.0,0.0,0.0,0.16,0.0,0.0,0.0,0.0,0.0,0.0,0.0,0.0,0.0,0.0,0.0,0.0,0.09,0.0,0.0,0.24,0.0,0.0,0.0,0.0,0.0,0.0,0.5,0.0,0.0,0.0,0.0,0.0,0.0,0.0,0.0,0.0,1498.0,0.10000000000000007,785
86982,0.0,0.0,0.03,0.0,0.0,0.0,0.16,0.0,0.0,0.0,0.0,0.0,0.0,0.0,0.0,0.0,0.0,0.0,0.0,0.09,0.0,0.0,0.24,0.0,0.0,0.0,0.0,0.0,0.0,0.5,0.0,0.0,0.0,0.0,0.0,0.0,0.0,0.0,0.0,1540.0,0.0,785
86983,0.0,0.0,0.03,0.0,0.0,0.0,0.16,0.0,0.0,0.0,0.0,0.0,0.0,0.0,0.0,0.0,0.0,0.0,0.0,0.09,0.0,0.0,0.24,0.0,0.0,0.0,0.0,0.0,0.0,0.5,0.0,0.0,0.0,0.0,0.0,0.0,0.0,0.0,0.0,1585.0,-0.09999999999999998,785
86984,0.0,0.0,0.03,0.0,0.0,0.0,0.16,0.0,0.0,0.0,0.0,0.0,0.0,0.0,0.0,0.0,0.0,0.0,0.0,0.09,0.0,0.0,0.24,0.0,0.0,0.0,0.0,0.0,0.0,0.5,0.0,0.0,0.0,0.0,0.0,0.0,0.0,0.0,0.0,1615.0,-0.30000000000000004,785
86994,0.0,0.0,0.01,0.0,0.0,0.0,0.25,0.0,0.0,0.0,0.0,0.0,0.0,0.0,0.0,0.0,0.07,0.0,0.0,0.0,0.0,0.0,0.1,0.0,0.0,0.0,0.0,0.0,0.0,0.57,0.0,0.0,0.0,0.0,0.0,0.0,0.0,0.0,0.0,903.0,8.1,786
86995,0.0,0.0,0.01,0.0,0.0,0.0,0.25,0.0,0.0,0.0,0.0,0.0,0.0,0.0,0.0,0.0,0.07,0.0,0.0,0.0,0.0,0.0,0.1,0.0,0.0,0.0,0.0,0.0,0.0,0.57,0.0,0.0,0.0,0.0,0.0,0.0,0.0,0.0,0.0,918.0,7.800000000000002,786
86996,0.0,0.0,0.01,0.0,0.0,0.0,0.25,0.0,0.0,0.0,0.0,0.0,0.0,0.0,0.0,0.0,0.07,0.0,0.0,0.0,0.0,0.0,0.1,0.0,0.0,0.0,0.0,0.0,0.0,0.57,0.0,0.0,0.0,0.0,0.0,0.0,0.0,0.0,0.0,927.0,7.4,786
86997,0.0,0.0,0.01,0.0,0.0,0.0,0.25,0.0,0.0,0.0,0.0,0.0,0.0,0.0,0.0,0.0,0.07,0.0,0.0,0.0,0.0,0.0,0.1,0.0,0.0,0.0,0.0,0.0,0.0,0.57,0.0,0.0,0.0,0.0,0.0,0.0,0.0,0.0,0.0,1286.0,2.2,786
86998,0.0,0.0,0.01,0.0,0.0,0.0,0.25,0.0,0.0,0.0,0.0,0.0,0.0,0.0,0.0,0.0,0.07,0.0,0.0,0.0,0.0,0.0,0.1,0.0,0.0,0.0,0.0,0.0,0.0,0.57,0.0,0.0,0.0,0.0,0.0,0.0,0.0,0.0,0.0,1342.0,1.7000000000000002,786
86999,0.0,0.0,0.01,0.0,0.0,0.0,0.25,0.0,0.0,0.0,0.0,0.0,0.0,0.0,0.0,0.0,0.07,0.0,0.0,0.0,0.0,0.0,0.1,0.0,0.0,0.0,0.0,0.0,0.0,0.57,0.0,0.0,0.0,0.0,0.0,0.0,0.0,0.0,0.0,1414.0,1.2000000000000002,786
87000,0.0,0.0,0.01,0.0,0.0,0.0,0.25,0.0,0.0,0.0,0.0,0.0,0.0,0.0,0.0,0.0,0.07,0.0,0.0,0.0,0.0,0.0,0.1,0.0,0.0,0.0,0.0,0.0,0.0,0.57,0.0,0.0,0.0,0.0,0.0,0.0,0.0,0.0,0.0,1497.0,0.8,786
87001,0.0,0.0,0.01,0.0,0.0,0.0,0.25,0.0,0.0,0.0,0.0,0.0,0.0,0.0,0.0,0.0,0.07,0.0,0.0,0.0,0.0,0.0,0.1,0.0,0.0,0.0,0.0,0.0,0.0,0.57,0.0,0.0,0.0,0.0,0.0,0.0,0.0,0.0,0.0,1538.0,0.6000000000000001,786
87002,0.0,0.0,0.01,0.0,0.0,0.0,0.25,0.0,0.0,0.0,0.0,0.0,0.0,0.0,0.0,0.0,0.07,0.0,0.0,0.0,0.0,0.0,0.1,0.0,0.0,0.0,0.0,0.0,0.0,0.57,0.0,0.0,0.0,0.0,0.0,0.0,0.0,0.0,0.0,1574.0,0.3999999999999999,786
87003,0.0,0.0,0.01,0.0,0.0,0.0,0.25,0.0,0.0,0.0,0.0,0.0,0.0,0.0,0.0,0.0,0.07,0.0,0.0,0.0,0.0,0.0,0.1,0.0,0.0,0.0,0.0,0.0,0.0,0.57,0.0,0.0,0.0,0.0,0.0,0.0,0.0,0.0,0.0,1635.0,0.2,786
87011,0.0,0.0,0.03,0.0,0.0,0.0,0.21,0.0,0.0,0.0,0.0,0.0,0.0,0.0,0.0,0.0,0.0,0.0,0.0,0.07,0.0,0.0,0.09,0.0,0.0,0.0,0.0,0.0,0.0,0.61,0.0,0.0,0.0,0.0,0.0,0.0,0.0,0.0,0.0,954.0,8.1,787
87012,0.0,0.0,0.03,0.0,0.0,0.0,0.21,0.0,0.0,0.0,0.0,0.0,0.0,0.0,0.0,0.0,0.0,0.0,0.0,0.07,0.0,0.0,0.09,0.0,0.0,0.0,0.0,0.0,0.0,0.61,0.0,0.0,0.0,0.0,0.0,0.0,0.0,0.0,0.0,968.0,7.699999999999998,787
87013,0.0,0.0,0.03,0.0,0.0,0.0,0.21,0.0,0.0,0.0,0.0,0.0,0.0,0.0,0.0,0.0,0.0,0.0,0.0,0.07,0.0,0.0,0.09,0.0,0.0,0.0,0.0,0.0,0.0,0.61,0.0,0.0,0.0,0.0,0.0,0.0,0.0,0.0,0.0,983.0,7.300000000000002,787
87014,0.0,0.0,0.03,0.0,0.0,0.0,0.21,0.0,0.0,0.0,0.0,0.0,0.0,0.0,0.0,0.0,0.0,0.0,0.0,0.07,0.0,0.0,0.09,0.0,0.0,0.0,0.0,0.0,0.0,0.61,0.0,0.0,0.0,0.0,0.0,0.0,0.0,0.0,0.0,998.0,7.0,787
87015,0.0,0.0,0.03,0.0,0.0,0.0,0.21,0.0,0.0,0.0,0.0,0.0,0.0,0.0,0.0,0.0,0.0,0.0,0.0,0.07,0.0,0.0,0.09,0.0,0.0,0.0,0.0,0.0,0.0,0.61,0.0,0.0,0.0,0.0,0.0,0.0,0.0,0.0,0.0,1309.0,2.8,787
87016,0.0,0.0,0.03,0.0,0.0,0.0,0.21,0.0,0.0,0.0,0.0,0.0,0.0,0.0,0.0,0.0,0.0,0.0,0.0,0.07,0.0,0.0,0.09,0.0,0.0,0.0,0.0,0.0,0.0,0.61,0.0,0.0,0.0,0.0,0.0,0.0,0.0,0.0,0.0,1341.0,2.4,787
87017,0.0,0.0,0.03,0.0,0.0,0.0,0.21,0.0,0.0,0.0,0.0,0.0,0.0,0.0,0.0,0.0,0.0,0.0,0.0,0.07,0.0,0.0,0.09,0.0,0.0,0.0,0.0,0.0,0.0,0.61,0.0,0.0,0.0,0.0,0.0,0.0,0.0,0.0,0.0,1385.0,2.0,787
87018,0.0,0.0,0.03,0.0,0.0,0.0,0.21,0.0,0.0,0.0,0.0,0.0,0.0,0.0,0.0,0.0,0.0,0.0,0.0,0.07,0.0,0.0,0.09,0.0,0.0,0.0,0.0,0.0,0.0,0.61,0.0,0.0,0.0,0.0,0.0,0.0,0.0,0.0,0.0,1421.0,1.7000000000000002,787
87019,0.0,0.0,0.03,0.0,0.0,0.0,0.21,0.0,0.0,0.0,0.0,0.0,0.0,0.0,0.0,0.0,0.0,0.0,0.0,0.07,0.0,0.0,0.09,0.0,0.0,0.0,0.0,0.0,0.0,0.61,0.0,0.0,0.0,0.0,0.0,0.0,0.0,0.0,0.0,1449.0,1.4,787
87020,0.0,0.0,0.03,0.0,0.0,0.0,0.21,0.0,0.0,0.0,0.0,0.0,0.0,0.0,0.0,0.0,0.0,0.0,0.0,0.07,0.0,0.0,0.09,0.0,0.0,0.0,0.0,0.0,0.0,0.61,0.0,0.0,0.0,0.0,0.0,0.0,0.0,0.0,0.0,1495.0,1.1,787
87021,0.0,0.0,0.03,0.0,0.0,0.0,0.21,0.0,0.0,0.0,0.0,0.0,0.0,0.0,0.0,0.0,0.0,0.0,0.0,0.07,0.0,0.0,0.09,0.0,0.0,0.0,0.0,0.0,0.0,0.61,0.0,0.0,0.0,0.0,0.0,0.0,0.0,0.0,0.0,1554.0,0.7,787
87022,0.0,0.0,0.03,0.0,0.0,0.0,0.21,0.0,0.0,0.0,0.0,0.0,0.0,0.0,0.0,0.0,0.0,0.0,0.0,0.07,0.0,0.0,0.09,0.0,0.0,0.0,0.0,0.0,0.0,0.61,0.0,0.0,0.0,0.0,0.0,0.0,0.0,0.0,0.0,1596.0,0.5,787
87969,0.0,0.0,0.64,0.0,0.0,0.0,0.0,0.0,0.0,0.0,0.0,0.0,0.0,0.0,0.0,0.0,0.0,0.0,0.0,0.0,0.0,0.0,0.0,0.0,0.0,0.0,0.36,0.0,0.0,0.0,0.0,0.0,0.0,0.0,0.0,0.0,0.0,0.0,0.0,810.0,5.0,788
87970,0.0,0.0,0.64,0.0,0.0,0.0,0.0,0.0,0.0,0.0,0.0,0.0,0.0,0.0,0.0,0.0,0.0,0.0,0.0,0.0,0.0,0.0,0.0,0.0,0.0,0.0,0.36,0.0,0.0,0.0,0.0,0.0,0.0,0.0,0.0,0.0,0.0,0.0,0.0,787.0,6.0,788
87971,0.0,0.0,0.64,0.0,0.0,0.0,0.0,0.0,0.0,0.0,0.0,0.0,0.0,0.0,0.0,0.0,0.0,0.0,0.0,0.0,0.0,0.0,0.0,0.0,0.0,0.0,0.36,0.0,0.0,0.0,0.0,0.0,0.0,0.0,0.0,0.0,0.0,0.0,0.0,772.0,7.0,788
87972,0.0,0.0,0.64,0.0,0.0,0.0,0.0,0.0,0.0,0.0,0.0,0.0,0.0,0.0,0.0,0.0,0.0,0.0,0.0,0.0,0.0,0.0,0.0,0.0,0.0,0.0,0.36,0.0,0.0,0.0,0.0,0.0,0.0,0.0,0.0,0.0,0.0,0.0,0.0,759.0,8.0,788
87973,0.0,0.0,0.64,0.0,0.0,0.0,0.0,0.0,0.0,0.0,0.0,0.0,0.0,0.0,0.0,0.0,0.0,0.0,0.0,0.0,0.0,0.0,0.0,0.0,0.0,0.0,0.36,0.0,0.0,0.0,0.0,0.0,0.0,0.0,0.0,0.0,0.0,0.0,0.0,745.0,9.0,788
87974,0.0,0.0,0.64,0.0,0.0,0.0,0.0,0.0,0.0,0.0,0.0,0.0,0.0,0.0,0.0,0.0,0.0,0.0,0.0,0.0,0.0,0.0,0.0,0.0,0.0,0.0,0.36,0.0,0.0,0.0,0.0,0.0,0.0,0.0,0.0,0.0,0.0,0.0,0.0,731.0,10.0,788
87975,0.0,0.0,0.64,0.0,0.0,0.0,0.0,0.0,0.0,0.0,0.0,0.0,0.0,0.0,0.0,0.0,0.0,0.0,0.0,0.0,0.0,0.0,0.0,0.0,0.0,0.0,0.36,0.0,0.0,0.0,0.0,0.0,0.0,0.0,0.0,0.0,0.0,0.0,0.0,717.0,11.0,788
87976,0.0,0.0,0.64,0.0,0.0,0.0,0.0,0.0,0.0,0.0,0.0,0.0,0.0,0.0,0.0,0.0,0.0,0.0,0.0,0.0,0.0,0.0,0.0,0.0,0.0,0.0,0.36,0.0,0.0,0.0,0.0,0.0,0.0,0.0,0.0,0.0,0.0,0.0,0.0,706.0,12.0,788
89033,0.0,0.0,0.64,0.0,0.0,0.0,0.0,0.0,0.0,0.0,0.0,0.0,0.0,0.0,0.0,0.0,0.0,0.0,0.0,0.0,0.0,0.0,0.0,0.0,0.0,0.0,0.36,0.0,0.0,0.0,0.0,0.0,0.0,0.0,0.0,0.0,0.0,0.0,0.0,1073.0,0.1299999999999999,788
89034,0.0,0.0,0.64,0.0,0.0,0.0,0.0,0.0,0.0,0.0,0.0,0.0,0.0,0.0,0.0,0.0,0.0,0.0,0.0,0.0,0.0,0.0,0.0,0.0,0.0,0.0,0.36,0.0,0.0,0.0,0.0,0.0,0.0,0.0,0.0,0.0,0.0,0.0,0.0,1273.0,-0.76,788
89035,0.0,0.0,0.64,0.0,0.0,0.0,0.0,0.0,0.0,0.0,0.0,0.0,0.0,0.0,0.0,0.0,0.0,0.0,0.0,0.0,0.0,0.0,0.0,0.0,0.0,0.0,0.36,0.0,0.0,0.0,0.0,0.0,0.0,0.0,0.0,0.0,0.0,0.0,0.0,1473.0,-1.29,788
88121,0.0,0.0,0.8,0.2,0.0,0.0,0.0,0.0,0.0,0.0,0.0,0.0,0.0,0.0,0.0,0.0,0.0,0.0,0.0,0.0,0.0,0.0,0.0,0.0,0.0,0.0,0.0,0.0,0.0,0.0,0.0,0.0,0.0,0.0,0.0,0.0,0.0,0.0,0.0,834.0,11.06,789
88122,0.0,0.0,0.8,0.2,0.0,0.0,0.0,0.0,0.0,0.0,0.0,0.0,0.0,0.0,0.0,0.0,0.0,0.0,0.0,0.0,0.0,0.0,0.0,0.0,0.0,0.0,0.0,0.0,0.0,0.0,0.0,0.0,0.0,0.0,0.0,0.0,0.0,0.0,0.0,839.0,10.83,789
88123,0.0,0.0,0.8,0.2,0.0,0.0,0.0,0.0,0.0,0.0,0.0,0.0,0.0,0.0,0.0,0.0,0.0,0.0,0.0,0.0,0.0,0.0,0.0,0.0,0.0,0.0,0.0,0.0,0.0,0.0,0.0,0.0,0.0,0.0,0.0,0.0,0.0,0.0,0.0,847.0,10.33,789
88124,0.0,0.0,0.8,0.2,0.0,0.0,0.0,0.0,0.0,0.0,0.0,0.0,0.0,0.0,0.0,0.0,0.0,0.0,0.0,0.0,0.0,0.0,0.0,0.0,0.0,0.0,0.0,0.0,0.0,0.0,0.0,0.0,0.0,0.0,0.0,0.0,0.0,0.0,0.0,858.0,9.69,789
88125,0.0,0.0,0.8,0.2,0.0,0.0,0.0,0.0,0.0,0.0,0.0,0.0,0.0,0.0,0.0,0.0,0.0,0.0,0.0,0.0,0.0,0.0,0.0,0.0,0.0,0.0,0.0,0.0,0.0,0.0,0.0,0.0,0.0,0.0,0.0,0.0,0.0,0.0,0.0,867.0,9.11,789
88126,0.0,0.0,0.8,0.2,0.0,0.0,0.0,0.0,0.0,0.0,0.0,0.0,0.0,0.0,0.0,0.0,0.0,0.0,0.0,0.0,0.0,0.0,0.0,0.0,0.0,0.0,0.0,0.0,0.0,0.0,0.0,0.0,0.0,0.0,0.0,0.0,0.0,0.0,0.0,881.0,8.22,789
88157,0.0,0.0,0.8,0.2,0.0,0.0,0.0,0.0,0.0,0.0,0.0,0.0,0.0,0.0,0.0,0.0,0.0,0.0,0.0,0.0,0.0,0.0,0.0,0.0,0.0,0.0,0.0,0.0,0.0,0.0,0.0,0.0,0.0,0.0,0.0,0.0,0.0,0.0,0.0,905.0,7.0,789
88158,0.0,0.0,0.8,0.2,0.0,0.0,0.0,0.0,0.0,0.0,0.0,0.0,0.0,0.0,0.0,0.0,0.0,0.0,0.0,0.0,0.0,0.0,0.0,0.0,0.0,0.0,0.0,0.0,0.0,0.0,0.0,0.0,0.0,0.0,0.0,0.0,0.0,0.0,0.0,883.0,8.0,789
88159,0.0,0.0,0.8,0.2,0.0,0.0,0.0,0.0,0.0,0.0,0.0,0.0,0.0,0.0,0.0,0.0,0.0,0.0,0.0,0.0,0.0,0.0,0.0,0.0,0.0,0.0,0.0,0.0,0.0,0.0,0.0,0.0,0.0,0.0,0.0,0.0,0.0,0.0,0.0,861.0,9.0,789
88160,0.0,0.0,0.8,0.2,0.0,0.0,0.0,0.0,0.0,0.0,0.0,0.0,0.0,0.0,0.0,0.0,0.0,0.0,0.0,0.0,0.0,0.0,0.0,0.0,0.0,0.0,0.0,0.0,0.0,0.0,0.0,0.0,0.0,0.0,0.0,0.0,0.0,0.0,0.0,840.0,10.0,789
88161,0.0,0.0,0.8,0.2,0.0,0.0,0.0,0.0,0.0,0.0,0.0,0.0,0.0,0.0,0.0,0.0,0.0,0.0,0.0,0.0,0.0,0.0,0.0,0.0,0.0,0.0,0.0,0.0,0.0,0.0,0.0,0.0,0.0,0.0,0.0,0.0,0.0,0.0,0.0,818.0,11.0,789
88280,0.0,0.0,0.8,0.2,0.0,0.0,0.0,0.0,0.0,0.0,0.0,0.0,0.0,0.0,0.0,0.0,0.0,0.0,0.0,0.0,0.0,0.0,0.0,0.0,0.0,0.0,0.0,0.0,0.0,0.0,0.0,0.0,0.0,0.0,0.0,0.0,0.0,0.0,0.0,1280.0,0.10299999999999998,789
88281,0.0,0.0,0.8,0.2,0.0,0.0,0.0,0.0,0.0,0.0,0.0,0.0,0.0,0.0,0.0,0.0,0.0,0.0,0.0,0.0,0.0,0.0,0.0,0.0,0.0,0.0,0.0,0.0,0.0,0.0,0.0,0.0,0.0,0.0,0.0,0.0,0.0,0.0,0.0,1229.0,0.506,789
88282,0.0,0.0,0.8,0.2,0.0,0.0,0.0,0.0,0.0,0.0,0.0,0.0,0.0,0.0,0.0,0.0,0.0,0.0,0.0,0.0,0.0,0.0,0.0,0.0,0.0,0.0,0.0,0.0,0.0,0.0,0.0,0.0,0.0,0.0,0.0,0.0,0.0,0.0,0.0,1176.0,0.894,789
88283,0.0,0.0,0.8,0.2,0.0,0.0,0.0,0.0,0.0,0.0,0.0,0.0,0.0,0.0,0.0,0.0,0.0,0.0,0.0,0.0,0.0,0.0,0.0,0.0,0.0,0.0,0.0,0.0,0.0,0.0,0.0,0.0,0.0,0.0,0.0,0.0,0.0,0.0,0.0,1127.0,1.531,789
88702,0.0,0.0,0.8,0.2,0.0,0.0,0.0,0.0,0.0,0.0,0.0,0.0,0.0,0.0,0.0,0.0,0.0,0.0,0.0,0.0,0.0,0.0,0.0,0.0,0.0,0.0,0.0,0.0,0.0,0.0,0.0,0.0,0.0,0.0,0.0,0.0,0.0,0.0,0.0,1316.0,-0.21,789
88703,0.0,0.0,0.8,0.2,0.0,0.0,0.0,0.0,0.0,0.0,0.0,0.0,0.0,0.0,0.0,0.0,0.0,0.0,0.0,0.0,0.0,0.0,0.0,0.0,0.0,0.0,0.0,0.0,0.0,0.0,0.0,0.0,0.0,0.0,0.0,0.0,0.0,0.0,0.0,1299.0,-0.06000000000000005,789
88704,0.0,0.0,0.8,0.2,0.0,0.0,0.0,0.0,0.0,0.0,0.0,0.0,0.0,0.0,0.0,0.0,0.0,0.0,0.0,0.0,0.0,0.0,0.0,0.0,0.0,0.0,0.0,0.0,0.0,0.0,0.0,0.0,0.0,0.0,0.0,0.0,0.0,0.0,0.0,1266.0,0.08000000000000007,789
88705,0.0,0.0,0.8,0.2,0.0,0.0,0.0,0.0,0.0,0.0,0.0,0.0,0.0,0.0,0.0,0.0,0.0,0.0,0.0,0.0,0.0,0.0,0.0,0.0,0.0,0.0,0.0,0.0,0.0,0.0,0.0,0.0,0.0,0.0,0.0,0.0,0.0,0.0,0.0,1250.0,0.21,789
88706,0.0,0.0,0.8,0.2,0.0,0.0,0.0,0.0,0.0,0.0,0.0,0.0,0.0,0.0,0.0,0.0,0.0,0.0,0.0,0.0,0.0,0.0,0.0,0.0,0.0,0.0,0.0,0.0,0.0,0.0,0.0,0.0,0.0,0.0,0.0,0.0,0.0,0.0,0.0,1235.0,0.3500000000000001,789
88707,0.0,0.0,0.8,0.2,0.0,0.0,0.0,0.0,0.0,0.0,0.0,0.0,0.0,0.0,0.0,0.0,0.0,0.0,0.0,0.0,0.0,0.0,0.0,0.0,0.0,0.0,0.0,0.0,0.0,0.0,0.0,0.0,0.0,0.0,0.0,0.0,0.0,0.0,0.0,1220.0,0.53,789
88708,0.0,0.0,0.8,0.2,0.0,0.0,0.0,0.0,0.0,0.0,0.0,0.0,0.0,0.0,0.0,0.0,0.0,0.0,0.0,0.0,0.0,0.0,0.0,0.0,0.0,0.0,0.0,0.0,0.0,0.0,0.0,0.0,0.0,0.0,0.0,0.0,0.0,0.0,0.0,1163.0,0.96,789
88709,0.0,0.0,0.8,0.2,0.0,0.0,0.0,0.0,0.0,0.0,0.0,0.0,0.0,0.0,0.0,0.0,0.0,0.0,0.0,0.0,0.0,0.0,0.0,0.0,0.0,0.0,0.0,0.0,0.0,0.0,0.0,0.0,0.0,0.0,0.0,0.0,0.0,0.0,0.0,1149.0,1.14,789
88710,0.0,0.0,0.8,0.2,0.0,0.0,0.0,0.0,0.0,0.0,0.0,0.0,0.0,0.0,0.0,0.0,0.0,0.0,0.0,0.0,0.0,0.0,0.0,0.0,0.0,0.0,0.0,0.0,0.0,0.0,0.0,0.0,0.0,0.0,0.0,0.0,0.0,0.0,0.0,1136.0,1.33,789
88711,0.0,0.0,0.8,0.2,0.0,0.0,0.0,0.0,0.0,0.0,0.0,0.0,0.0,0.0,0.0,0.0,0.0,0.0,0.0,0.0,0.0,0.0,0.0,0.0,0.0,0.0,0.0,0.0,0.0,0.0,0.0,0.0,0.0,0.0,0.0,0.0,0.0,0.0,0.0,1099.0,1.69,789
88712,0.0,0.0,0.8,0.2,0.0,0.0,0.0,0.0,0.0,0.0,0.0,0.0,0.0,0.0,0.0,0.0,0.0,0.0,0.0,0.0,0.0,0.0,0.0,0.0,0.0,0.0,0.0,0.0,0.0,0.0,0.0,0.0,0.0,0.0,0.0,0.0,0.0,0.0,0.0,1087.0,1.89,789
88713,0.0,0.0,0.8,0.2,0.0,0.0,0.0,0.0,0.0,0.0,0.0,0.0,0.0,0.0,0.0,0.0,0.0,0.0,0.0,0.0,0.0,0.0,0.0,0.0,0.0,0.0,0.0,0.0,0.0,0.0,0.0,0.0,0.0,0.0,0.0,0.0,0.0,0.0,0.0,1075.0,2.06,789
88714,0.0,0.0,0.8,0.2,0.0,0.0,0.0,0.0,0.0,0.0,0.0,0.0,0.0,0.0,0.0,0.0,0.0,0.0,0.0,0.0,0.0,0.0,0.0,0.0,0.0,0.0,0.0,0.0,0.0,0.0,0.0,0.0,0.0,0.0,0.0,0.0,0.0,0.0,0.0,1064.0,2.39,789
88715,0.0,0.0,0.8,0.2,0.0,0.0,0.0,0.0,0.0,0.0,0.0,0.0,0.0,0.0,0.0,0.0,0.0,0.0,0.0,0.0,0.0,0.0,0.0,0.0,0.0,0.0,0.0,0.0,0.0,0.0,0.0,0.0,0.0,0.0,0.0,0.0,0.0,0.0,0.0,1042.0,2.7,789
88716,0.0,0.0,0.8,0.2,0.0,0.0,0.0,0.0,0.0,0.0,0.0,0.0,0.0,0.0,0.0,0.0,0.0,0.0,0.0,0.0,0.0,0.0,0.0,0.0,0.0,0.0,0.0,0.0,0.0,0.0,0.0,0.0,0.0,0.0,0.0,0.0,0.0,0.0,0.0,1031.0,2.99,789
88717,0.0,0.0,0.8,0.2,0.0,0.0,0.0,0.0,0.0,0.0,0.0,0.0,0.0,0.0,0.0,0.0,0.0,0.0,0.0,0.0,0.0,0.0,0.0,0.0,0.0,0.0,0.0,0.0,0.0,0.0,0.0,0.0,0.0,0.0,0.0,0.0,0.0,0.0,0.0,1010.0,3.37,789
88718,0.0,0.0,0.8,0.2,0.0,0.0,0.0,0.0,0.0,0.0,0.0,0.0,0.0,0.0,0.0,0.0,0.0,0.0,0.0,0.0,0.0,0.0,0.0,0.0,0.0,0.0,0.0,0.0,0.0,0.0,0.0,0.0,0.0,0.0,0.0,0.0,0.0,0.0,0.0,1000.0,3.66,789
88719,0.0,0.0,0.8,0.2,0.0,0.0,0.0,0.0,0.0,0.0,0.0,0.0,0.0,0.0,0.0,0.0,0.0,0.0,0.0,0.0,0.0,0.0,0.0,0.0,0.0,0.0,0.0,0.0,0.0,0.0,0.0,0.0,0.0,0.0,0.0,0.0,0.0,0.0,0.0,990.0,3.95,789
88169,0.0,0.0,0.76,0.24,0.0,0.0,0.0,0.0,0.0,0.0,0.0,0.0,0.0,0.0,0.0,0.0,0.0,0.0,0.0,0.0,0.0,0.0,0.0,0.0,0.0,0.0,0.0,0.0,0.0,0.0,0.0,0.0,0.0,0.0,0.0,0.0,0.0,0.0,0.0,911.0,7.0,790
88170,0.0,0.0,0.76,0.24,0.0,0.0,0.0,0.0,0.0,0.0,0.0,0.0,0.0,0.0,0.0,0.0,0.0,0.0,0.0,0.0,0.0,0.0,0.0,0.0,0.0,0.0,0.0,0.0,0.0,0.0,0.0,0.0,0.0,0.0,0.0,0.0,0.0,0.0,0.0,893.0,8.0,790
88171,0.0,0.0,0.76,0.24,0.0,0.0,0.0,0.0,0.0,0.0,0.0,0.0,0.0,0.0,0.0,0.0,0.0,0.0,0.0,0.0,0.0,0.0,0.0,0.0,0.0,0.0,0.0,0.0,0.0,0.0,0.0,0.0,0.0,0.0,0.0,0.0,0.0,0.0,0.0,876.0,9.0,790
88172,0.0,0.0,0.76,0.24,0.0,0.0,0.0,0.0,0.0,0.0,0.0,0.0,0.0,0.0,0.0,0.0,0.0,0.0,0.0,0.0,0.0,0.0,0.0,0.0,0.0,0.0,0.0,0.0,0.0,0.0,0.0,0.0,0.0,0.0,0.0,0.0,0.0,0.0,0.0,860.0,10.0,790
88173,0.0,0.0,0.76,0.24,0.0,0.0,0.0,0.0,0.0,0.0,0.0,0.0,0.0,0.0,0.0,0.0,0.0,0.0,0.0,0.0,0.0,0.0,0.0,0.0,0.0,0.0,0.0,0.0,0.0,0.0,0.0,0.0,0.0,0.0,0.0,0.0,0.0,0.0,0.0,844.0,11.0,790
88174,0.0,0.0,0.76,0.24,0.0,0.0,0.0,0.0,0.0,0.0,0.0,0.0,0.0,0.0,0.0,0.0,0.0,0.0,0.0,0.0,0.0,0.0,0.0,0.0,0.0,0.0,0.0,0.0,0.0,0.0,0.0,0.0,0.0,0.0,0.0,0.0,0.0,0.0,0.0,827.0,12.0,790
88284,0.0,0.0,0.76,0.24,0.0,0.0,0.0,0.0,0.0,0.0,0.0,0.0,0.0,0.0,0.0,0.0,0.0,0.0,0.0,0.0,0.0,0.0,0.0,0.0,0.0,0.0,0.0,0.0,0.0,0.0,0.0,0.0,0.0,0.0,0.0,0.0,0.0,0.0,0.0,1277.0,0.09600000000000007,790
88285,0.0,0.0,0.76,0.24,0.0,0.0,0.0,0.0,0.0,0.0,0.0,0.0,0.0,0.0,0.0,0.0,0.0,0.0,0.0,0.0,0.0,0.0,0.0,0.0,0.0,0.0,0.0,0.0,0.0,0.0,0.0,0.0,0.0,0.0,0.0,0.0,0.0,0.0,0.0,1223.0,0.573,790
88286,0.0,0.0,0.76,0.24,0.0,0.0,0.0,0.0,0.0,0.0,0.0,0.0,0.0,0.0,0.0,0.0,0.0,0.0,0.0,0.0,0.0,0.0,0.0,0.0,0.0,0.0,0.0,0.0,0.0,0.0,0.0,0.0,0.0,0.0,0.0,0.0,0.0,0.0,0.0,1176.0,0.978,790
88287,0.0,0.0,0.76,0.24,0.0,0.0,0.0,0.0,0.0,0.0,0.0,0.0,0.0,0.0,0.0,0.0,0.0,0.0,0.0,0.0,0.0,0.0,0.0,0.0,0.0,0.0,0.0,0.0,0.0,0.0,0.0,0.0,0.0,0.0,0.0,0.0,0.0,0.0,0.0,1127.0,1.5470000000000002,790
88193,0.0,0.0,0.68,0.32,0.0,0.0,0.0,0.0,0.0,0.0,0.0,0.0,0.0,0.0,0.0,0.0,0.0,0.0,0.0,0.0,0.0,0.0,0.0,0.0,0.0,0.0,0.0,0.0,0.0,0.0,0.0,0.0,0.0,0.0,0.0,0.0,0.0,0.0,0.0,942.0,7.0,791
88194,0.0,0.0,0.68,0.32,0.0,0.0,0.0,0.0,0.0,0.0,0.0,0.0,0.0,0.0,0.0,0.0,0.0,0.0,0.0,0.0,0.0,0.0,0.0,0.0,0.0,0.0,0.0,0.0,0.0,0.0,0.0,0.0,0.0,0.0,0.0,0.0,0.0,0.0,0.0,925.0,8.0,791
88195,0.0,0.0,0.68,0.32,0.0,0.0,0.0,0.0,0.0,0.0,0.0,0.0,0.0,0.0,0.0,0.0,0.0,0.0,0.0,0.0,0.0,0.0,0.0,0.0,0.0,0.0,0.0,0.0,0.0,0.0,0.0,0.0,0.0,0.0,0.0,0.0,0.0,0.0,0.0,908.0,9.0,791
88196,0.0,0.0,0.68,0.32,0.0,0.0,0.0,0.0,0.0,0.0,0.0,0.0,0.0,0.0,0.0,0.0,0.0,0.0,0.0,0.0,0.0,0.0,0.0,0.0,0.0,0.0,0.0,0.0,0.0,0.0,0.0,0.0,0.0,0.0,0.0,0.0,0.0,0.0,0.0,891.0,10.0,791
88197,0.0,0.0,0.68,0.32,0.0,0.0,0.0,0.0,0.0,0.0,0.0,0.0,0.0,0.0,0.0,0.0,0.0,0.0,0.0,0.0,0.0,0.0,0.0,0.0,0.0,0.0,0.0,0.0,0.0,0.0,0.0,0.0,0.0,0.0,0.0,0.0,0.0,0.0,0.0,874.0,11.0,791
88198,0.0,0.0,0.68,0.32,0.0,0.0,0.0,0.0,0.0,0.0,0.0,0.0,0.0,0.0,0.0,0.0,0.0,0.0,0.0,0.0,0.0,0.0,0.0,0.0,0.0,0.0,0.0,0.0,0.0,0.0,0.0,0.0,0.0,0.0,0.0,0.0,0.0,0.0,0.0,857.0,12.0,791
88199,0.0,0.0,0.68,0.32,0.0,0.0,0.0,0.0,0.0,0.0,0.0,0.0,0.0,0.0,0.0,0.0,0.0,0.0,0.0,0.0,0.0,0.0,0.0,0.0,0.0,0.0,0.0,0.0,0.0,0.0,0.0,0.0,0.0,0.0,0.0,0.0,0.0,0.0,0.0,922.0,7.0,791
88200,0.0,0.0,0.68,0.32,0.0,0.0,0.0,0.0,0.0,0.0,0.0,0.0,0.0,0.0,0.0,0.0,0.0,0.0,0.0,0.0,0.0,0.0,0.0,0.0,0.0,0.0,0.0,0.0,0.0,0.0,0.0,0.0,0.0,0.0,0.0,0.0,0.0,0.0,0.0,907.0,8.0,791
88201,0.0,0.0,0.68,0.32,0.0,0.0,0.0,0.0,0.0,0.0,0.0,0.0,0.0,0.0,0.0,0.0,0.0,0.0,0.0,0.0,0.0,0.0,0.0,0.0,0.0,0.0,0.0,0.0,0.0,0.0,0.0,0.0,0.0,0.0,0.0,0.0,0.0,0.0,0.0,893.0,9.0,791
88202,0.0,0.0,0.68,0.32,0.0,0.0,0.0,0.0,0.0,0.0,0.0,0.0,0.0,0.0,0.0,0.0,0.0,0.0,0.0,0.0,0.0,0.0,0.0,0.0,0.0,0.0,0.0,0.0,0.0,0.0,0.0,0.0,0.0,0.0,0.0,0.0,0.0,0.0,0.0,879.0,10.0,791
88203,0.0,0.0,0.68,0.32,0.0,0.0,0.0,0.0,0.0,0.0,0.0,0.0,0.0,0.0,0.0,0.0,0.0,0.0,0.0,0.0,0.0,0.0,0.0,0.0,0.0,0.0,0.0,0.0,0.0,0.0,0.0,0.0,0.0,0.0,0.0,0.0,0.0,0.0,0.0,865.0,11.0,791
88204,0.0,0.0,0.68,0.32,0.0,0.0,0.0,0.0,0.0,0.0,0.0,0.0,0.0,0.0,0.0,0.0,0.0,0.0,0.0,0.0,0.0,0.0,0.0,0.0,0.0,0.0,0.0,0.0,0.0,0.0,0.0,0.0,0.0,0.0,0.0,0.0,0.0,0.0,0.0,855.0,12.0,791
88205,0.0,0.0,0.68,0.32,0.0,0.0,0.0,0.0,0.0,0.0,0.0,0.0,0.0,0.0,0.0,0.0,0.0,0.0,0.0,0.0,0.0,0.0,0.0,0.0,0.0,0.0,0.0,0.0,0.0,0.0,0.0,0.0,0.0,0.0,0.0,0.0,0.0,0.0,0.0,919.0,7.0,791
88206,0.0,0.0,0.68,0.32,0.0,0.0,0.0,0.0,0.0,0.0,0.0,0.0,0.0,0.0,0.0,0.0,0.0,0.0,0.0,0.0,0.0,0.0,0.0,0.0,0.0,0.0,0.0,0.0,0.0,0.0,0.0,0.0,0.0,0.0,0.0,0.0,0.0,0.0,0.0,903.0,8.0,791
88207,0.0,0.0,0.68,0.32,0.0,0.0,0.0,0.0,0.0,0.0,0.0,0.0,0.0,0.0,0.0,0.0,0.0,0.0,0.0,0.0,0.0,0.0,0.0,0.0,0.0,0.0,0.0,0.0,0.0,0.0,0.0,0.0,0.0,0.0,0.0,0.0,0.0,0.0,0.0,889.0,9.0,791
88208,0.0,0.0,0.68,0.32,0.0,0.0,0.0,0.0,0.0,0.0,0.0,0.0,0.0,0.0,0.0,0.0,0.0,0.0,0.0,0.0,0.0,0.0,0.0,0.0,0.0,0.0,0.0,0.0,0.0,0.0,0.0,0.0,0.0,0.0,0.0,0.0,0.0,0.0,0.0,875.0,10.0,791
88209,0.0,0.0,0.68,0.32,0.0,0.0,0.0,0.0,0.0,0.0,0.0,0.0,0.0,0.0,0.0,0.0,0.0,0.0,0.0,0.0,0.0,0.0,0.0,0.0,0.0,0.0,0.0,0.0,0.0,0.0,0.0,0.0,0.0,0.0,0.0,0.0,0.0,0.0,0.0,862.0,11.0,791
88210,0.0,0.0,0.68,0.32,0.0,0.0,0.0,0.0,0.0,0.0,0.0,0.0,0.0,0.0,0.0,0.0,0.0,0.0,0.0,0.0,0.0,0.0,0.0,0.0,0.0,0.0,0.0,0.0,0.0,0.0,0.0,0.0,0.0,0.0,0.0,0.0,0.0,0.0,0.0,852.0,12.0,791
88291,0.0,0.0,0.68,0.32,0.0,0.0,0.0,0.0,0.0,0.0,0.0,0.0,0.0,0.0,0.0,0.0,0.0,0.0,0.0,0.0,0.0,0.0,0.0,0.0,0.0,0.0,0.0,0.0,0.0,0.0,0.0,0.0,0.0,0.0,0.0,0.0,0.0,0.0,0.0,1220.0,0.2849999999999999,791
88292,0.0,0.0,0.68,0.32,0.0,0.0,0.0,0.0,0.0,0.0,0.0,0.0,0.0,0.0,0.0,0.0,0.0,0.0,0.0,0.0,0.0,0.0,0.0,0.0,0.0,0.0,0.0,0.0,0.0,0.0,0.0,0.0,0.0,0.0,0.0,0.0,0.0,0.0,0.0,1171.0,0.7889999999999999,791
88293,0.0,0.0,0.68,0.32,0.0,0.0,0.0,0.0,0.0,0.0,0.0,0.0,0.0,0.0,0.0,0.0,0.0,0.0,0.0,0.0,0.0,0.0,0.0,0.0,0.0,0.0,0.0,0.0,0.0,0.0,0.0,0.0,0.0,0.0,0.0,0.0,0.0,0.0,0.0,1119.0,1.4909999999999999,791
88522,0.0,0.0,0.0,0.0,0.0,0.0,0.0,0.0,0.0,0.0,0.0,0.0,0.0,0.0,0.9,0.0,0.0,0.0,0.0,0.0,0.0,0.0,0.1,0.0,0.0,0.0,0.0,0.0,0.0,0.0,0.0,0.0,0.0,0.0,0.0,0.0,0.0,0.0,0.0,1376.0,0.0,792
88523,0.0,0.0,0.0,0.0,0.0,0.0,0.0,0.0,0.0,0.0,0.0,0.0,0.0,0.0,0.9,0.0,0.0,0.0,0.0,0.0,0.0,0.0,0.1,0.0,0.0,0.0,0.0,0.0,0.0,0.0,0.0,0.0,0.0,0.0,0.0,0.0,0.0,0.0,0.0,1155.0,1.0,792
88524,0.0,0.0,0.0,0.0,0.0,0.0,0.0,0.0,0.0,0.0,0.0,0.0,0.0,0.0,0.9,0.0,0.0,0.0,0.0,0.0,0.0,0.0,0.1,0.0,0.0,0.0,0.0,0.0,0.0,0.0,0.0,0.0,0.0,0.0,0.0,0.0,0.0,0.0,0.0,1029.0,2.0,792
88525,0.0,0.0,0.0,0.0,0.0,0.0,0.0,0.0,0.0,0.0,0.0,0.0,0.0,0.0,0.9,0.0,0.0,0.0,0.0,0.0,0.0,0.0,0.1,0.0,0.0,0.0,0.0,0.0,0.0,0.0,0.0,0.0,0.0,0.0,0.0,0.0,0.0,0.0,0.0,962.0,3.0,792
88526,0.0,0.0,0.0,0.0,0.0,0.0,0.0,0.0,0.0,0.0,0.0,0.0,0.0,0.0,0.9,0.0,0.0,0.0,0.0,0.0,0.0,0.0,0.1,0.0,0.0,0.0,0.0,0.0,0.0,0.0,0.0,0.0,0.0,0.0,0.0,0.0,0.0,0.0,0.0,849.0,7.0,792
88527,0.0,0.0,0.0,0.0,0.0,0.0,0.0,0.0,0.0,0.0,0.0,0.0,0.0,0.0,0.9,0.0,0.0,0.0,0.0,0.0,0.0,0.0,0.1,0.0,0.0,0.0,0.0,0.0,0.0,0.0,0.0,0.0,0.0,0.0,0.0,0.0,0.0,0.0,0.0,844.0,7.5,792
88528,0.0,0.0,0.0,0.0,0.0,0.0,0.0,0.0,0.0,0.0,0.0,0.0,0.0,0.0,0.9,0.0,0.0,0.0,0.0,0.0,0.0,0.0,0.1,0.0,0.0,0.0,0.0,0.0,0.0,0.0,0.0,0.0,0.0,0.0,0.0,0.0,0.0,0.0,0.0,839.0,8.0,792
88529,0.0,0.0,0.0,0.0,0.0,0.0,0.0,0.0,0.0,0.0,0.0,0.0,0.0,0.0,0.9,0.0,0.0,0.0,0.0,0.0,0.0,0.0,0.1,0.0,0.0,0.0,0.0,0.0,0.0,0.0,0.0,0.0,0.0,0.0,0.0,0.0,0.0,0.0,0.0,825.0,8.5,792
88530,0.0,0.0,0.0,0.0,0.0,0.0,0.0,0.0,0.0,0.0,0.0,0.0,0.0,0.0,0.9,0.0,0.0,0.0,0.0,0.0,0.0,0.0,0.1,0.0,0.0,0.0,0.0,0.0,0.0,0.0,0.0,0.0,0.0,0.0,0.0,0.0,0.0,0.0,0.0,811.0,9.0,792
88531,0.0,0.0,0.0,0.0,0.0,0.0,0.0,0.0,0.0,0.0,0.0,0.0,0.0,0.0,0.9,0.0,0.0,0.0,0.0,0.0,0.0,0.0,0.1,0.0,0.0,0.0,0.0,0.0,0.0,0.0,0.0,0.0,0.0,0.0,0.0,0.0,0.0,0.0,0.0,801.0,9.5,792
88532,0.0,0.0,0.0,0.0,0.0,0.0,0.0,0.0,0.0,0.0,0.0,0.0,0.0,0.0,0.9,0.0,0.0,0.0,0.0,0.0,0.0,0.0,0.1,0.0,0.0,0.0,0.0,0.0,0.0,0.0,0.0,0.0,0.0,0.0,0.0,0.0,0.0,0.0,0.0,792.0,9.974695003322456,792
88533,0.0,0.0,0.0,0.0,0.0,0.0,0.0,0.0,0.0,0.0,0.0,0.0,0.0,0.0,0.9,0.0,0.0,0.0,0.0,0.0,0.0,0.0,0.1,0.0,0.0,0.0,0.0,0.0,0.0,0.0,0.0,0.0,0.0,0.0,0.0,0.0,0.0,0.0,0.0,782.0,10.59948500216801,792
88534,0.0,0.0,0.0,0.0,0.0,0.0,0.0,0.0,0.0,0.0,0.0,0.0,0.0,0.0,0.9,0.0,0.0,0.0,0.0,0.0,0.0,0.0,0.1,0.0,0.0,0.0,0.0,0.0,0.0,0.0,0.0,0.0,0.0,0.0,0.0,0.0,0.0,0.0,0.0,773.0,11.215681882079494,792
88535,0.0,0.0,0.0,0.0,0.0,0.0,0.0,0.0,0.0,0.0,0.0,0.0,0.0,0.0,0.9,0.0,0.0,0.0,0.0,0.0,0.0,0.0,0.1,0.0,0.0,0.0,0.0,0.0,0.0,0.0,0.0,0.0,0.0,0.0,0.0,0.0,0.0,0.0,0.0,767.0,11.5,792
88536,0.0,0.0,0.0,0.0,0.0,0.0,0.0,0.0,0.0,0.0,0.0,0.0,0.0,0.0,0.9,0.0,0.0,0.0,0.0,0.0,0.0,0.0,0.1,0.0,0.0,0.0,0.0,0.0,0.0,0.0,0.0,0.0,0.0,0.0,0.0,0.0,0.0,0.0,0.0,762.0,12.0,792
89065,0.0,0.0,0.0,0.0,0.0,0.0,0.0,0.0,0.0,0.0,0.0,0.0,0.0,0.0,0.9,0.0,0.0,0.0,0.0,0.0,0.0,0.0,0.1,0.0,0.0,0.0,0.0,0.0,0.0,0.0,0.0,0.0,0.0,0.0,0.0,0.0,0.0,0.0,0.0,1373.0,0.040000000000000036,792
89066,0.0,0.0,0.0,0.0,0.0,0.0,0.0,0.0,0.0,0.0,0.0,0.0,0.0,0.0,0.9,0.0,0.0,0.0,0.0,0.0,0.0,0.0,0.1,0.0,0.0,0.0,0.0,0.0,0.0,0.0,0.0,0.0,0.0,0.0,0.0,0.0,0.0,0.0,0.0,1423.0,-0.11,792
89067,0.0,0.0,0.0,0.0,0.0,0.0,0.0,0.0,0.0,0.0,0.0,0.0,0.0,0.0,0.9,0.0,0.0,0.0,0.0,0.0,0.0,0.0,0.1,0.0,0.0,0.0,0.0,0.0,0.0,0.0,0.0,0.0,0.0,0.0,0.0,0.0,0.0,0.0,0.0,1473.0,-0.23,792
89068,0.0,0.0,0.0,0.0,0.0,0.0,0.0,0.0,0.0,0.0,0.0,0.0,0.0,0.0,0.9,0.0,0.0,0.0,0.0,0.0,0.0,0.0,0.1,0.0,0.0,0.0,0.0,0.0,0.0,0.0,0.0,0.0,0.0,0.0,0.0,0.0,0.0,0.0,0.0,1523.0,-0.33,792
89069,0.0,0.0,0.0,0.0,0.0,0.0,0.0,0.0,0.0,0.0,0.0,0.0,0.0,0.0,0.9,0.0,0.0,0.0,0.0,0.0,0.0,0.0,0.1,0.0,0.0,0.0,0.0,0.0,0.0,0.0,0.0,0.0,0.0,0.0,0.0,0.0,0.0,0.0,0.0,1573.0,-0.44,792
89094,0.0,0.0,0.0,0.0,0.0,0.0,0.0,0.0,0.0,0.0,0.0,0.0,0.0,0.0,0.9,0.0,0.0,0.0,0.0,0.0,0.0,0.0,0.1,0.0,0.0,0.0,0.0,0.0,0.0,0.0,0.0,0.0,0.0,0.0,0.0,0.0,0.0,0.0,0.0,780.0,10.0,792
89095,0.0,0.0,0.0,0.0,0.0,0.0,0.0,0.0,0.0,0.0,0.0,0.0,0.0,0.0,0.9,0.0,0.0,0.0,0.0,0.0,0.0,0.0,0.1,0.0,0.0,0.0,0.0,0.0,0.0,0.0,0.0,0.0,0.0,0.0,0.0,0.0,0.0,0.0,0.0,766.0,11.0,792
89096,0.0,0.0,0.0,0.0,0.0,0.0,0.0,0.0,0.0,0.0,0.0,0.0,0.0,0.0,0.9,0.0,0.0,0.0,0.0,0.0,0.0,0.0,0.1,0.0,0.0,0.0,0.0,0.0,0.0,0.0,0.0,0.0,0.0,0.0,0.0,0.0,0.0,0.0,0.0,752.0,12.0,792
89219,0.0,0.0,0.0,0.0,0.0,0.0,0.0,0.0,0.0,0.0,0.0,0.0,0.0,0.0,0.9,0.0,0.0,0.0,0.0,0.0,0.0,0.0,0.1,0.0,0.0,0.0,0.0,0.0,0.0,0.0,0.0,0.0,0.0,0.0,0.0,0.0,0.0,0.0,0.0,846.0,7.0,792
89220,0.0,0.0,0.0,0.0,0.0,0.0,0.0,0.0,0.0,0.0,0.0,0.0,0.0,0.0,0.9,0.0,0.0,0.0,0.0,0.0,0.0,0.0,0.1,0.0,0.0,0.0,0.0,0.0,0.0,0.0,0.0,0.0,0.0,0.0,0.0,0.0,0.0,0.0,0.0,835.0,7.5,792
89221,0.0,0.0,0.0,0.0,0.0,0.0,0.0,0.0,0.0,0.0,0.0,0.0,0.0,0.0,0.9,0.0,0.0,0.0,0.0,0.0,0.0,0.0,0.1,0.0,0.0,0.0,0.0,0.0,0.0,0.0,0.0,0.0,0.0,0.0,0.0,0.0,0.0,0.0,0.0,824.0,8.0,792
89222,0.0,0.0,0.0,0.0,0.0,0.0,0.0,0.0,0.0,0.0,0.0,0.0,0.0,0.0,0.9,0.0,0.0,0.0,0.0,0.0,0.0,0.0,0.1,0.0,0.0,0.0,0.0,0.0,0.0,0.0,0.0,0.0,0.0,0.0,0.0,0.0,0.0,0.0,0.0,814.0,8.5,792
89223,0.0,0.0,0.0,0.0,0.0,0.0,0.0,0.0,0.0,0.0,0.0,0.0,0.0,0.0,0.9,0.0,0.0,0.0,0.0,0.0,0.0,0.0,0.1,0.0,0.0,0.0,0.0,0.0,0.0,0.0,0.0,0.0,0.0,0.0,0.0,0.0,0.0,0.0,0.0,805.0,9.0,792
89224,0.0,0.0,0.0,0.0,0.0,0.0,0.0,0.0,0.0,0.0,0.0,0.0,0.0,0.0,0.9,0.0,0.0,0.0,0.0,0.0,0.0,0.0,0.1,0.0,0.0,0.0,0.0,0.0,0.0,0.0,0.0,0.0,0.0,0.0,0.0,0.0,0.0,0.0,0.0,797.0,9.5,792
89225,0.0,0.0,0.0,0.0,0.0,0.0,0.0,0.0,0.0,0.0,0.0,0.0,0.0,0.0,0.9,0.0,0.0,0.0,0.0,0.0,0.0,0.0,0.1,0.0,0.0,0.0,0.0,0.0,0.0,0.0,0.0,0.0,0.0,0.0,0.0,0.0,0.0,0.0,0.0,790.0,10.0,792
89226,0.0,0.0,0.0,0.0,0.0,0.0,0.0,0.0,0.0,0.0,0.0,0.0,0.0,0.0,0.9,0.0,0.0,0.0,0.0,0.0,0.0,0.0,0.1,0.0,0.0,0.0,0.0,0.0,0.0,0.0,0.0,0.0,0.0,0.0,0.0,0.0,0.0,0.0,0.0,783.0,10.5,792
89227,0.0,0.0,0.0,0.0,0.0,0.0,0.0,0.0,0.0,0.0,0.0,0.0,0.0,0.0,0.9,0.0,0.0,0.0,0.0,0.0,0.0,0.0,0.1,0.0,0.0,0.0,0.0,0.0,0.0,0.0,0.0,0.0,0.0,0.0,0.0,0.0,0.0,0.0,0.0,775.0,11.0,792
89228,0.0,0.0,0.0,0.0,0.0,0.0,0.0,0.0,0.0,0.0,0.0,0.0,0.0,0.0,0.9,0.0,0.0,0.0,0.0,0.0,0.0,0.0,0.1,0.0,0.0,0.0,0.0,0.0,0.0,0.0,0.0,0.0,0.0,0.0,0.0,0.0,0.0,0.0,0.0,768.0,11.5,792
89229,0.0,0.0,0.0,0.0,0.0,0.0,0.0,0.0,0.0,0.0,0.0,0.0,0.0,0.0,0.9,0.0,0.0,0.0,0.0,0.0,0.0,0.0,0.1,0.0,0.0,0.0,0.0,0.0,0.0,0.0,0.0,0.0,0.0,0.0,0.0,0.0,0.0,0.0,0.0,761.0,12.0,792
91663,0.0,0.0,0.0,0.0,0.0,0.0,0.0,0.0,0.0,0.0,0.0,0.0,0.0,0.0,0.9,0.0,0.0,0.0,0.0,0.0,0.0,0.0,0.1,0.0,0.0,0.0,0.0,0.0,0.0,0.0,0.0,0.0,0.0,0.0,0.0,0.0,0.0,0.0,0.0,802.0,9.230448921378274,792
88570,0.0,0.0,0.0,0.0,0.0,0.0,0.0,0.0,0.0,0.0,0.0,0.0,0.0,0.0,0.7,0.0,0.0,0.0,0.0,0.0,0.0,0.0,0.3,0.0,0.0,0.0,0.0,0.0,0.0,0.0,0.0,0.0,0.0,0.0,0.0,0.0,0.0,0.0,0.0,1185.0,0.0,793
88571,0.0,0.0,0.0,0.0,0.0,0.0,0.0,0.0,0.0,0.0,0.0,0.0,0.0,0.0,0.7,0.0,0.0,0.0,0.0,0.0,0.0,0.0,0.3,0.0,0.0,0.0,0.0,0.0,0.0,0.0,0.0,0.0,0.0,0.0,0.0,0.0,0.0,0.0,0.0,998.0,1.0,793
88572,0.0,0.0,0.0,0.0,0.0,0.0,0.0,0.0,0.0,0.0,0.0,0.0,0.0,0.0,0.7,0.0,0.0,0.0,0.0,0.0,0.0,0.0,0.3,0.0,0.0,0.0,0.0,0.0,0.0,0.0,0.0,0.0,0.0,0.0,0.0,0.0,0.0,0.0,0.0,926.0,2.0,793
88573,0.0,0.0,0.0,0.0,0.0,0.0,0.0,0.0,0.0,0.0,0.0,0.0,0.0,0.0,0.7,0.0,0.0,0.0,0.0,0.0,0.0,0.0,0.3,0.0,0.0,0.0,0.0,0.0,0.0,0.0,0.0,0.0,0.0,0.0,0.0,0.0,0.0,0.0,0.0,872.0,3.0,793
88574,0.0,0.0,0.0,0.0,0.0,0.0,0.0,0.0,0.0,0.0,0.0,0.0,0.0,0.0,0.7,0.0,0.0,0.0,0.0,0.0,0.0,0.0,0.3,0.0,0.0,0.0,0.0,0.0,0.0,0.0,0.0,0.0,0.0,0.0,0.0,0.0,0.0,0.0,0.0,783.0,7.0,793
88575,0.0,0.0,0.0,0.0,0.0,0.0,0.0,0.0,0.0,0.0,0.0,0.0,0.0,0.0,0.7,0.0,0.0,0.0,0.0,0.0,0.0,0.0,0.3,0.0,0.0,0.0,0.0,0.0,0.0,0.0,0.0,0.0,0.0,0.0,0.0,0.0,0.0,0.0,0.0,777.0,7.5,793
88576,0.0,0.0,0.0,0.0,0.0,0.0,0.0,0.0,0.0,0.0,0.0,0.0,0.0,0.0,0.7,0.0,0.0,0.0,0.0,0.0,0.0,0.0,0.3,0.0,0.0,0.0,0.0,0.0,0.0,0.0,0.0,0.0,0.0,0.0,0.0,0.0,0.0,0.0,0.0,772.0,8.0,793
88577,0.0,0.0,0.0,0.0,0.0,0.0,0.0,0.0,0.0,0.0,0.0,0.0,0.0,0.0,0.7,0.0,0.0,0.0,0.0,0.0,0.0,0.0,0.3,0.0,0.0,0.0,0.0,0.0,0.0,0.0,0.0,0.0,0.0,0.0,0.0,0.0,0.0,0.0,0.0,765.0,8.5,793
88578,0.0,0.0,0.0,0.0,0.0,0.0,0.0,0.0,0.0,0.0,0.0,0.0,0.0,0.0,0.7,0.0,0.0,0.0,0.0,0.0,0.0,0.0,0.3,0.0,0.0,0.0,0.0,0.0,0.0,0.0,0.0,0.0,0.0,0.0,0.0,0.0,0.0,0.0,0.0,759.0,9.0,793
