Repository: R3sten/glass_dynamics

# GlassDynamics: Ridge Regression for Glass Viscosity Prediction

## Bachelor's thesis in physics

### Università degli Studi di Trieste

The main goal of this project is to develop a reliable and interpretable predictive model for glass viscosity, moving beyond "black-box" machine learning to provide physically meaningful insights for materials science applications.


This repository implements a workflow that bridges the gap between empirical models and modern data science techniques.

File: data/viscosity_raw_data.csv (part 78 of 81)
,Al2O3,As2O3,B2O3,BaO,BeO,Bi2O3,CaO,CdO,CoO,Cs2O,CuO,Fe2O3,FeO,Ga2O3,GeO2,HfO2,K2O,La2O3,Li2O,MgO,MnO,MoO3,Na2O,Nb2O5,NiO,P2O5,PbO,Rb2O,Sb2O3,SiO2,SrO,Ta2O5,TeO2,TiO2,Tl2O,WO3,Y2O3,ZnO,ZrO2,T,log_visc,ID
88579,0.0,0.0,0.0,0.0,0.0,0.0,0.0,0.0,0.0,0.0,0.0,0.0,0.0,0.0,0.7,0.0,0.0,0.0,0.0,0.0,0.0,0.0,0.3,0.0,0.0,0.0,0.0,0.0,0.0,0.0,0.0,0.0,0.0,0.0,0.0,0.0,0.0,0.0,0.0,753.0,9.642664917505384,793
88580,0.0,0.0,0.0,0.0,0.0,0.0,0.0,0.0,0.0,0.0,0.0,0.0,0.0,0.0,0.7,0.0,0.0,0.0,0.0,0.0,0.0,0.0,0.3,0.0,0.0,0.0,0.0,0.0,0.0,0.0,0.0,0.0,0.0,0.0,0.0,0.0,0.0,0.0,0.0,747.0,10.0,793
88581,0.0,0.0,0.0,0.0,0.0,0.0,0.0,0.0,0.0,0.0,0.0,0.0,0.0,0.0,0.7,0.0,0.0,0.0,0.0,0.0,0.0,0.0,0.3,0.0,0.0,0.0,0.0,0.0,0.0,0.0,0.0,0.0,0.0,0.0,0.0,0.0,0.0,0.0,0.0,741.0,11.0,793
88582,0.0,0.0,0.0,0.0,0.0,0.0,0.0,0.0,0.0,0.0,0.0,0.0,0.0,0.0,0.7,0.0,0.0,0.0,0.0,0.0,0.0,0.0,0.3,0.0,0.0,0.0,0.0,0.0,0.0,0.0,0.0,0.0,0.0,0.0,0.0,0.0,0.0,0.0,0.0,735.0,11.5,793
88583,0.0,0.0,0.0,0.0,0.0,0.0,0.0,0.0,0.0,0.0,0.0,0.0,0.0,0.0,0.7,0.0,0.0,0.0,0.0,0.0,0.0,0.0,0.3,0.0,0.0,0.0,0.0,0.0,0.0,0.0,0.0,0.0,0.0,0.0,0.0,0.0,0.0,0.0,0.0,729.0,11.5,793
88584,0.0,0.0,0.0,0.0,0.0,0.0,0.0,0.0,0.0,0.0,0.0,0.0,0.0,0.0,0.7,0.0,0.0,0.0,0.0,0.0,0.0,0.0,0.3,0.0,0.0,0.0,0.0,0.0,0.0,0.0,0.0,0.0,0.0,0.0,0.0,0.0,0.0,0.0,0.0,723.0,12.0,793
89115,0.0,0.0,0.0,0.0,0.0,0.0,0.0,0.0,0.0,0.0,0.0,0.0,0.0,0.0,0.7,0.0,0.0,0.0,0.0,0.0,0.0,0.0,0.3,0.0,0.0,0.0,0.0,0.0,0.0,0.0,0.0,0.0,0.0,0.0,0.0,0.0,0.0,0.0,0.0,748.0,10.0,793
89116,0.0,0.0,0.0,0.0,0.0,0.0,0.0,0.0,0.0,0.0,0.0,0.0,0.0,0.0,0.7,0.0,0.0,0.0,0.0,0.0,0.0,0.0,0.3,0.0,0.0,0.0,0.0,0.0,0.0,0.0,0.0,0.0,0.0,0.0,0.0,0.0,0.0,0.0,0.0,737.0,11.0,793
89117,0.0,0.0,0.0,0.0,0.0,0.0,0.0,0.0,0.0,0.0,0.0,0.0,0.0,0.0,0.7,0.0,0.0,0.0,0.0,0.0,0.0,0.0,0.3,0.0,0.0,0.0,0.0,0.0,0.0,0.0,0.0,0.0,0.0,0.0,0.0,0.0,0.0,0.0,0.0,726.0,12.0,793
89268,0.0,0.0,0.0,0.0,0.0,0.0,0.0,0.0,0.0,0.0,0.0,0.0,0.0,0.0,0.7,0.0,0.0,0.0,0.0,0.0,0.0,0.0,0.3,0.0,0.0,0.0,0.0,0.0,0.0,0.0,0.0,0.0,0.0,0.0,0.0,0.0,0.0,0.0,0.0,791.0,7.0,793
89269,0.0,0.0,0.0,0.0,0.0,0.0,0.0,0.0,0.0,0.0,0.0,0.0,0.0,0.0,0.7,0.0,0.0,0.0,0.0,0.0,0.0,0.0,0.3,0.0,0.0,0.0,0.0,0.0,0.0,0.0,0.0,0.0,0.0,0.0,0.0,0.0,0.0,0.0,0.0,785.0,7.5,793
89270,0.0,0.0,0.0,0.0,0.0,0.0,0.0,0.0,0.0,0.0,0.0,0.0,0.0,0.0,0.7,0.0,0.0,0.0,0.0,0.0,0.0,0.0,0.3,0.0,0.0,0.0,0.0,0.0,0.0,0.0,0.0,0.0,0.0,0.0,0.0,0.0,0.0,0.0,0.0,779.0,8.0,793
89271,0.0,0.0,0.0,0.0,0.0,0.0,0.0,0.0,0.0,0.0,0.0,0.0,0.0,0.0,0.7,0.0,0.0,0.0,0.0,0.0,0.0,0.0,0.3,0.0,0.0,0.0,0.0,0.0,0.0,0.0,0.0,0.0,0.0,0.0,0.0,0.0,0.0,0.0,0.0,773.0,8.5,793
89272,0.0,0.0,0.0,0.0,0.0,0.0,0.0,0.0,0.0,0.0,0.0,0.0,0.0,0.0,0.7,0.0,0.0,0.0,0.0,0.0,0.0,0.0,0.3,0.0,0.0,0.0,0.0,0.0,0.0,0.0,0.0,0.0,0.0,0.0,0.0,0.0,0.0,0.0,0.0,766.0,9.0,793
89273,0.0,0.0,0.0,0.0,0.0,0.0,0.0,0.0,0.0,0.0,0.0,0.0,0.0,0.0,0.7,0.0,0.0,0.0,0.0,0.0,0.0,0.0,0.3,0.0,0.0,0.0,0.0,0.0,0.0,0.0,0.0,0.0,0.0,0.0,0.0,0.0,0.0,0.0,0.0,761.0,9.5,793
89274,0.0,0.0,0.0,0.0,0.0,0.0,0.0,0.0,0.0,0.0,0.0,0.0,0.0,0.0,0.7,0.0,0.0,0.0,0.0,0.0,0.0,0.0,0.3,0.0,0.0,0.0,0.0,0.0,0.0,0.0,0.0,0.0,0.0,0.0,0.0,0.0,0.0,0.0,0.0,756.0,10.0,793
89275,0.0,0.0,0.0,0.0,0.0,0.0,0.0,0.0,0.0,0.0,0.0,0.0,0.0,0.0,0.7,0.0,0.0,0.0,0.0,0.0,0.0,0.0,0.3,0.0,0.0,0.0,0.0,0.0,0.0,0.0,0.0,0.0,0.0,0.0,0.0,0.0,0.0,0.0,0.0,751.0,10.5,793
89276,0.0,0.0,0.0,0.0,0.0,0.0,0.0,0.0,0.0,0.0,0.0,0.0,0.0,0.0,0.7,0.0,0.0,0.0,0.0,0.0,0.0,0.0,0.3,0.0,0.0,0.0,0.0,0.0,0.0,0.0,0.0,0.0,0.0,0.0,0.0,0.0,0.0,0.0,0.0,746.0,11.0,793
91670,0.0,0.0,0.0,0.0,0.0,0.0,0.0,0.0,0.0,0.0,0.0,0.0,0.0,0.0,0.7,0.0,0.0,0.0,0.0,0.0,0.0,0.0,0.3,0.0,0.0,0.0,0.0,0.0,0.0,0.0,0.0,0.0,0.0,0.0,0.0,0.0,0.0,0.0,0.0,733.0,12.0,793
91671,0.0,0.0,0.0,0.0,0.0,0.0,0.0,0.0,0.0,0.0,0.0,0.0,0.0,0.0,0.7,0.0,0.0,0.0,0.0,0.0,0.0,0.0,0.3,0.0,0.0,0.0,0.0,0.0,0.0,0.0,0.0,0.0,0.0,0.0,0.0,0.0,0.0,0.0,0.0,743.0,10.845098040014255,793
91672,0.0,0.0,0.0,0.0,0.0,0.0,0.0,0.0,0.0,0.0,0.0,0.0,0.0,0.0,0.7,0.0,0.0,0.0,0.0,0.0,0.0,0.0,0.3,0.0,0.0,0.0,0.0,0.0,0.0,0.0,0.0,0.0,0.0,0.0,0.0,0.0,0.0,0.0,0.0,758.0,9.32221929473392,793
88585,0.0,0.0,0.0,0.0,0.0,0.0,0.0,0.0,0.0,0.0,0.0,0.0,0.0,0.0,0.8,0.0,0.0,0.0,0.0,0.0,0.0,0.0,0.0,0.0,0.0,0.0,0.2,0.0,0.0,0.0,0.0,0.0,0.0,0.0,0.0,0.0,0.0,0.0,0.0,973.0,2.3,794
88586,0.0,0.0,0.0,0.0,0.0,0.0,0.0,0.0,0.0,0.0,0.0,0.0,0.0,0.0,0.8,0.0,0.0,0.0,0.0,0.0,0.0,0.0,0.0,0.0,0.0,0.0,0.2,0.0,0.0,0.0,0.0,0.0,0.0,0.0,0.0,0.0,0.0,0.0,0.0,1073.0,1.2999999999999998,794
88587,0.0,0.0,0.0,0.0,0.0,0.0,0.0,0.0,0.0,0.0,0.0,0.0,0.0,0.0,0.8,0.0,0.0,0.0,0.0,0.0,0.0,0.0,0.0,0.0,0.0,0.0,0.2,0.0,0.0,0.0,0.0,0.0,0.0,0.0,0.0,0.0,0.0,0.0,0.0,1173.0,0.8500000000000001,794
88588,0.0,0.0,0.0,0.0,0.0,0.0,0.0,0.0,0.0,0.0,0.0,0.0,0.0,0.0,0.8,0.0,0.0,0.0,0.0,0.0,0.0,0.0,0.0,0.0,0.0,0.0,0.2,0.0,0.0,0.0,0.0,0.0,0.0,0.0,0.0,0.0,0.0,0.0,0.0,1273.0,0.5900000000000001,794
88589,0.0,0.0,0.0,0.0,0.0,0.0,0.0,0.0,0.0,0.0,0.0,0.0,0.0,0.0,0.8,0.0,0.0,0.0,0.0,0.0,0.0,0.0,0.0,0.0,0.0,0.0,0.2,0.0,0.0,0.0,0.0,0.0,0.0,0.0,0.0,0.0,0.0,0.0,0.0,1373.0,0.3200000000000001,794
89465,0.0,0.0,0.0,0.0,0.0,0.0,0.0,0.0,0.0,0.0,0.0,0.0,0.0,0.0,0.8,0.0,0.0,0.0,0.0,0.0,0.0,0.0,0.0,0.0,0.0,0.0,0.2,0.0,0.0,0.0,0.0,0.0,0.0,0.0,0.0,0.0,0.0,0.0,0.0,805.0,7.0,794
89466,0.0,0.0,0.0,0.0,0.0,0.0,0.0,0.0,0.0,0.0,0.0,0.0,0.0,0.0,0.8,0.0,0.0,0.0,0.0,0.0,0.0,0.0,0.0,0.0,0.0,0.0,0.2,0.0,0.0,0.0,0.0,0.0,0.0,0.0,0.0,0.0,0.0,0.0,0.0,795.0,7.5,794
89467,0.0,0.0,0.0,0.0,0.0,0.0,0.0,0.0,0.0,0.0,0.0,0.0,0.0,0.0,0.8,0.0,0.0,0.0,0.0,0.0,0.0,0.0,0.0,0.0,0.0,0.0,0.2,0.0,0.0,0.0,0.0,0.0,0.0,0.0,0.0,0.0,0.0,0.0,0.0,785.0,8.0,794
89468,0.0,0.0,0.0,0.0,0.0,0.0,0.0,0.0,0.0,0.0,0.0,0.0,0.0,0.0,0.8,0.0,0.0,0.0,0.0,0.0,0.0,0.0,0.0,0.0,0.0,0.0,0.2,0.0,0.0,0.0,0.0,0.0,0.0,0.0,0.0,0.0,0.0,0.0,0.0,775.0,8.5,794
89469,0.0,0.0,0.0,0.0,0.0,0.0,0.0,0.0,0.0,0.0,0.0,0.0,0.0,0.0,0.8,0.0,0.0,0.0,0.0,0.0,0.0,0.0,0.0,0.0,0.0,0.0,0.2,0.0,0.0,0.0,0.0,0.0,0.0,0.0,0.0,0.0,0.0,0.0,0.0,765.0,9.0,794
89470,0.0,0.0,0.0,0.0,0.0,0.0,0.0,0.0,0.0,0.0,0.0,0.0,0.0,0.0,0.8,0.0,0.0,0.0,0.0,0.0,0.0,0.0,0.0,0.0,0.0,0.0,0.2,0.0,0.0,0.0,0.0,0.0,0.0,0.0,0.0,0.0,0.0,0.0,0.0,755.0,9.5,794
89471,0.0,0.0,0.0,0.0,0.0,0.0,0.0,0.0,0.0,0.0,0.0,0.0,0.0,0.0,0.8,0.0,0.0,0.0,0.0,0.0,0.0,0.0,0.0,0.0,0.0,0.0,0.2,0.0,0.0,0.0,0.0,0.0,0.0,0.0,0.0,0.0,0.0,0.0,0.0,745.0,10.0,794
89472,0.0,0.0,0.0,0.0,0.0,0.0,0.0,0.0,0.0,0.0,0.0,0.0,0.0,0.0,0.8,0.0,0.0,0.0,0.0,0.0,0.0,0.0,0.0,0.0,0.0,0.0,0.2,0.0,0.0,0.0,0.0,0.0,0.0,0.0,0.0,0.0,0.0,0.0,0.0,736.0,10.5,794
89473,0.0,0.0,0.0,0.0,0.0,0.0,0.0,0.0,0.0,0.0,0.0,0.0,0.0,0.0,0.8,0.0,0.0,0.0,0.0,0.0,0.0,0.0,0.0,0.0,0.0,0.0,0.2,0.0,0.0,0.0,0.0,0.0,0.0,0.0,0.0,0.0,0.0,0.0,0.0,728.0,11.0,794
89474,0.0,0.0,0.0,0.0,0.0,0.0,0.0,0.0,0.0,0.0,0.0,0.0,0.0,0.0,0.8,0.0,0.0,0.0,0.0,0.0,0.0,0.0,0.0,0.0,0.0,0.0,0.2,0.0,0.0,0.0,0.0,0.0,0.0,0.0,0.0,0.0,0.0,0.0,0.0,720.0,11.5,794
89475,0.0,0.0,0.0,0.0,0.0,0.0,0.0,0.0,0.0,0.0,0.0,0.0,0.0,0.0,0.8,0.0,0.0,0.0,0.0,0.0,0.0,0.0,0.0,0.0,0.0,0.0,0.2,0.0,0.0,0.0,0.0,0.0,0.0,0.0,0.0,0.0,0.0,0.0,0.0,711.0,12.0,794
88595,0.0,0.0,0.0,0.0,0.0,0.0,0.0,0.0,0.0,0.0,0.0,0.0,0.0,0.0,0.7,0.0,0.0,0.0,0.0,0.0,0.0,0.0,0.0,0.0,0.0,0.0,0.3,0.0,0.0,0.0,0.0,0.0,0.0,0.0,0.0,0.0,0.0,0.0,0.0,973.0,1.1,795
88596,0.0,0.0,0.0,0.0,0.0,0.0,0.0,0.0,0.0,0.0,0.0,0.0,0.0,0.0,0.7,0.0,0.0,0.0,0.0,0.0,0.0,0.0,0.0,0.0,0.0,0.0,0.3,0.0,0.0,0.0,0.0,0.0,0.0,0.0,0.0,0.0,0.0,0.0,0.0,1073.0,0.3799999999999999,795
88597,0.0,0.0,0.0,0.0,0.0,0.0,0.0,0.0,0.0,0.0,0.0,0.0,0.0,0.0,0.7,0.0,0.0,0.0,0.0,0.0,0.0,0.0,0.0,0.0,0.0,0.0,0.3,0.0,0.0,0.0,0.0,0.0,0.0,0.0,0.0,0.0,0.0,0.0,0.0,1173.0,0.1299999999999999,795
88598,0.0,0.0,0.0,0.0,0.0,0.0,0.0,0.0,0.0,0.0,0.0,0.0,0.0,0.0,0.7,0.0,0.0,0.0,0.0,0.0,0.0,0.0,0.0,0.0,0.0,0.0,0.3,0.0,0.0,0.0,0.0,0.0,0.0,0.0,0.0,0.0,0.0,0.0,0.0,1273.0,0.0,795
88599,0.0,0.0,0.0,0.0,0.0,0.0,0.0,0.0,0.0,0.0,0.0,0.0,0.0,0.0,0.7,0.0,0.0,0.0,0.0,0.0,0.0,0.0,0.0,0.0,0.0,0.0,0.3,0.0,0.0,0.0,0.0,0.0,0.0,0.0,0.0,0.0,0.0,0.0,0.0,1373.0,-0.12,795
89509,0.0,0.0,0.0,0.0,0.0,0.0,0.0,0.0,0.0,0.0,0.0,0.0,0.0,0.0,0.7,0.0,0.0,0.0,0.0,0.0,0.0,0.0,0.0,0.0,0.0,0.0,0.3,0.0,0.0,0.0,0.0,0.0,0.0,0.0,0.0,0.0,0.0,0.0,0.0,774.0,7.0,795
89510,0.0,0.0,0.0,0.0,0.0,0.0,0.0,0.0,0.0,0.0,0.0,0.0,0.0,0.0,0.7,0.0,0.0,0.0,0.0,0.0,0.0,0.0,0.0,0.0,0.0,0.0,0.3,0.0,0.0,0.0,0.0,0.0,0.0,0.0,0.0,0.0,0.0,0.0,0.0,764.0,7.5,795
89511,0.0,0.0,0.0,0.0,0.0,0.0,0.0,0.0,0.0,0.0,0.0,0.0,0.0,0.0,0.7,0.0,0.0,0.0,0.0,0.0,0.0,0.0,0.0,0.0,0.0,0.0,0.3,0.0,0.0,0.0,0.0,0.0,0.0,0.0,0.0,0.0,0.0,0.0,0.0,756.0,8.0,795
89512,0.0,0.0,0.0,0.0,0.0,0.0,0.0,0.0,0.0,0.0,0.0,0.0,0.0,0.0,0.7,0.0,0.0,0.0,0.0,0.0,0.0,0.0,0.0,0.0,0.0,0.0,0.3,0.0,0.0,0.0,0.0,0.0,0.0,0.0,0.0,0.0,0.0,0.0,0.0,749.0,8.5,795
89513,0.0,0.0,0.0,0.0,0.0,0.0,0.0,0.0,0.0,0.0,0.0,0.0,0.0,0.0,0.7,0.0,0.0,0.0,0.0,0.0,0.0,0.0,0.0,0.0,0.0,0.0,0.3,0.0,0.0,0.0,0.0,0.0,0.0,0.0,0.0,0.0,0.0,0.0,0.0,742.0,9.0,795
89514,0.0,0.0,0.0,0.0,0.0,0.0,0.0,0.0,0.0,0.0,0.0,0.0,0.0,0.0,0.7,0.0,0.0,0.0,0.0,0.0,0.0,0.0,0.0,0.0,0.0,0.0,0.3,0.0,0.0,0.0,0.0,0.0,0.0,0.0,0.0,0.0,0.0,0.0,0.0,735.0,9.5,795
89515,0.0,0.0,0.0,0.0,0.0,0.0,0.0,0.0,0.0,0.0,0.0,0.0,0.0,0.0,0.7,0.0,0.0,0.0,0.0,0.0,0.0,0.0,0.0,0.0,0.0,0.0,0.3,0.0,0.0,0.0,0.0,0.0,0.0,0.0,0.0,0.0,0.0,0.0,0.0,738.0,10.0,795
89516,0.0,0.0,0.0,0.0,0.0,0.0,0.0,0.0,0.0,0.0,0.0,0.0,0.0,0.0,0.7,0.0,0.0,0.0,0.0,0.0,0.0,0.0,0.0,0.0,0.0,0.0,0.3,0.0,0.0,0.0,0.0,0.0,0.0,0.0,0.0,0.0,0.0,0.0,0.0,723.0,10.5,795
89517,0.0,0.0,0.0,0.0,0.0,0.0,0.0,0.0,0.0,0.0,0.0,0.0,0.0,0.0,0.7,0.0,0.0,0.0,0.0,0.0,0.0,0.0,0.0,0.0,0.0,0.0,0.3,0.0,0.0,0.0,0.0,0.0,0.0,0.0,0.0,0.0,0.0,0.0,0.0,717.0,11.0,795
89518,0.0,0.0,0.0,0.0,0.0,0.0,0.0,0.0,0.0,0.0,0.0,0.0,0.0,0.0,0.7,0.0,0.0,0.0,0.0,0.0,0.0,0.0,0.0,0.0,0.0,0.0,0.3,0.0,0.0,0.0,0.0,0.0,0.0,0.0,0.0,0.0,0.0,0.0,0.0,710.0,11.5,795
89519,0.0,0.0,0.0,0.0,0.0,0.0,0.0,0.0,0.0,0.0,0.0,0.0,0.0,0.0,0.7,0.0,0.0,0.0,0.0,0.0,0.0,0.0,0.0,0.0,0.0,0.0,0.3,0.0,0.0,0.0,0.0,0.0,0.0,0.0,0.0,0.0,0.0,0.0,0.0,704.0,12.0,795
88600,0.0,0.0,0.0,0.0,0.0,0.0,0.0,0.0,0.0,0.0,0.0,0.0,0.0,0.0,0.67,0.0,0.0,0.0,0.0,0.0,0.0,0.0,0.0,0.0,0.0,0.0,0.33,0.0,0.0,0.0,0.0,0.0,0.0,0.0,0.0,0.0,0.0,0.0,0.0,973.0,1.0,796
88601,0.0,0.0,0.0,0.0,0.0,0.0,0.0,0.0,0.0,0.0,0.0,0.0,0.0,0.0,0.67,0.0,0.0,0.0,0.0,0.0,0.0,0.0,0.0,0.0,0.0,0.0,0.33,0.0,0.0,0.0,0.0,0.0,0.0,0.0,0.0,0.0,0.0,0.0,0.0,1073.0,0.3400000000000001,796
88602,0.0,0.0,0.0,0.0,0.0,0.0,0.0,0.0,0.0,0.0,0.0,0.0,0.0,0.0,0.67,0.0,0.0,0.0,0.0,0.0,0.0,0.0,0.0,0.0,0.0,0.0,0.33,0.0,0.0,0.0,0.0,0.0,0.0,0.0,0.0,0.0,0.0,0.0,0.0,1173.0,-0.06999999999999995,796
88603,0.0,0.0,0.0,0.0,0.0,0.0,0.0,0.0,0.0,0.0,0.0,0.0,0.0,0.0,0.67,0.0,0.0,0.0,0.0,0.0,0.0,0.0,0.0,0.0,0.0,0.0,0.33,0.0,0.0,0.0,0.0,0.0,0.0,0.0,0.0,0.0,0.0,0.0,0.0,1273.0,-0.18000000000000005,796
88604,0.0,0.0,0.0,0.0,0.0,0.0,0.0,0.0,0.0,0.0,0.0,0.0,0.0,0.0,0.67,0.0,0.0,0.0,0.0,0.0,0.0,0.0,0.0,0.0,0.0,0.0,0.33,0.0,0.0,0.0,0.0,0.0,0.0,0.0,0.0,0.0,0.0,0.0,0.0,1373.0,-0.22,796
89520,0.0,0.0,0.0,0.0,0.0,0.0,0.0,0.0,0.0,0.0,0.0,0.0,0.0,0.0,0.67,0.0,0.0,0.0,0.0,0.0,0.0,0.0,0.0,0.0,0.0,0.0,0.33,0.0,0.0,0.0,0.0,0.0,0.0,0.0,0.0,0.0,0.0,0.0,0.0,764.0,7.0,796
89521,0.0,0.0,0.0,0.0,0.0,0.0,0.0,0.0,0.0,0.0,0.0,0.0,0.0,0.0,0.67,0.0,0.0,0.0,0.0,0.0,0.0,0.0,0.0,0.0,0.0,0.0,0.33,0.0,0.0,0.0,0.0,0.0,0.0,0.0,0.0,0.0,0.0,0.0,0.0,756.0,7.5,796
89522,0.0,0.0,0.0,0.0,0.0,0.0,0.0,0.0,0.0,0.0,0.0,0.0,0.0,0.0,0.67,0.0,0.0,0.0,0.0,0.0,0.0,0.0,0.0,0.0,0.0,0.0,0.33,0.0,0.0,0.0,0.0,0.0,0.0,0.0,0.0,0.0,0.0,0.0,0.0,749.0,8.0,796
89523,0.0,0.0,0.0,0.0,0.0,0.0,0.0,0.0,0.0,0.0,0.0,0.0,0.0,0.0,0.67,0.0,0.0,0.0,0.0,0.0,0.0,0.0,0.0,0.0,0.0,0.0,0.33,0.0,0.0,0.0,0.0,0.0,0.0,0.0,0.0,0.0,0.0,0.0,0.0,741.0,8.5,796
89524,0.0,0.0,0.0,0.0,0.0,0.0,0.0,0.0,0.0,0.0,0.0,0.0,0.0,0.0,0.67,0.0,0.0,0.0,0.0,0.0,0.0,0.0,0.0,0.0,0.0,0.0,0.33,0.0,0.0,0.0,0.0,0.0,0.0,0.0,0.0,0.0,0.0,0.0,0.0,734.0,9.0,796
89525,0.0,0.0,0.0,0.0,0.0,0.0,0.0,0.0,0.0,0.0,0.0,0.0,0.0,0.0,0.67,0.0,0.0,0.0,0.0,0.0,0.0,0.0,0.0,0.0,0.0,0.0,0.33,0.0,0.0,0.0,0.0,0.0,0.0,0.0,0.0,0.0,0.0,0.0,0.0,727.0,9.5,796
89526,0.0,0.0,0.0,0.0,0.0,0.0,0.0,0.0,0.0,0.0,0.0,0.0,0.0,0.0,0.67,0.0,0.0,0.0,0.0,0.0,0.0,0.0,0.0,0.0,0.0,0.0,0.33,0.0,0.0,0.0,0.0,0.0,0.0,0.0,0.0,0.0,0.0,0.0,0.0,720.0,10.0,796
89527,0.0,0.0,0.0,0.0,0.0,0.0,0.0,0.0,0.0,0.0,0.0,0.0,0.0,0.0,0.67,0.0,0.0,0.0,0.0,0.0,0.0,0.0,0.0,0.0,0.0,0.0,0.33,0.0,0.0,0.0,0.0,0.0,0.0,0.0,0.0,0.0,0.0,0.0,0.0,714.0,10.5,796
89528,0.0,0.0,0.0,0.0,0.0,0.0,0.0,0.0,0.0,0.0,0.0,0.0,0.0,0.0,0.67,0.0,0.0,0.0,0.0,0.0,0.0,0.0,0.0,0.0,0.0,0.0,0.33,0.0,0.0,0.0,0.0,0.0,0.0,0.0,0.0,0.0,0.0,0.0,0.0,707.0,11.0,796
89529,0.0,0.0,0.0,0.0,0.0,0.0,0.0,0.0,0.0,0.0,0.0,0.0,0.0,0.0,0.67,0.0,0.0,0.0,0.0,0.0,0.0,0.0,0.0,0.0,0.0,0.0,0.33,0.0,0.0,0.0,0.0,0.0,0.0,0.0,0.0,0.0,0.0,0.0,0.0,701.0,11.5,796
89530,0.0,0.0,0.0,0.0,0.0,0.0,0.0,0.0,0.0,0.0,0.0,0.0,0.0,0.0,0.67,0.0,0.0,0.0,0.0,0.0,0.0,0.0,0.0,0.0,0.0,0.0,0.33,0.0,0.0,0.0,0.0,0.0,0.0,0.0,0.0,0.0,0.0,0.0,0.0,695.0,12.0,796
88615,0.0,0.0,0.0,0.0,0.0,0.0,0.0,0.0,0.0,0.0,0.0,0.0,0.0,0.0,0.55,0.0,0.0,0.0,0.0,0.0,0.0,0.0,0.0,0.0,0.0,0.0,0.45,0.0,0.0,0.0,0.0,0.0,0.0,0.0,0.0,0.0,0.0,0.0,0.0,973.0,0.7,797
88616,0.0,0.0,0.0,0.0,0.0,0.0,0.0,0.0,0.0,0.0,0.0,0.0,0.0,0.0,0.55,0.0,0.0,0.0,0.0,0.0,0.0,0.0,0.0,0.0,0.0,0.0,0.45,0.0,0.0,0.0,0.0,0.0,0.0,0.0,0.0,0.0,0.0,0.0,0.0,1073.0,-0.020000000000000014,797
88617,0.0,0.0,0.0,0.0,0.0,0.0,0.0,0.0,0.0,0.0,0.0,0.0,0.0,0.0,0.55,0.0,0.0,0.0,0.0,0.0,0.0,0.0,0.0,0.0,0.0,0.0,0.45,0.0,0.0,0.0,0.0,0.0,0.0,0.0,0.0,0.0,0.0,0.0,0.0,1173.0,-0.12,797
88618,0.0,0.0,0.0,0.0,0.0,0.0,0.0,0.0,0.0,0.0,0.0,0.0,0.0,0.0,0.55,0.0,0.0,0.0,0.0,0.0,0.0,0.0,0.0,0.0,0.0,0.0,0.45,0.0,0.0,0.0,0.0,0.0,0.0,0.0,0.0,0.0,0.0,0.0,0.0,1273.0,-0.2,797
89564,0.0,0.0,0.0,0.0,0.0,0.0,0.0,0.0,0.0,0.0,0.0,0.0,0.0,0.0,0.55,0.0,0.0,0.0,0.0,0.0,0.0,0.0,0.0,0.0,0.0,0.0,0.45,0.0,0.0,0.0,0.0,0.0,0.0,0.0,0.0,0.0,0.0,0.0,0.0,716.0,7.0,797
89565,0.0,0.0,0.0,0.0,0.0,0.0,0.0,0.0,0.0,0.0,0.0,0.0,0.0,0.0,0.55,0.0,0.0,0.0,0.0,0.0,0.0,0.0,0.0,0.0,0.0,0.0,0.45,0.0,0.0,0.0,0.0,0.0,0.0,0.0,0.0,0.0,0.0,0.0,0.0,706.0,7.5,797
89566,0.0,0.0,0.0,0.0,0.0,0.0,0.0,0.0,0.0,0.0,0.0,0.0,0.0,0.0,0.55,0.0,0.0,0.0,0.0,0.0,0.0,0.0,0.0,0.0,0.0,0.0,0.45,0.0,0.0,0.0,0.0,0.0,0.0,0.0,0.0,0.0,0.0,0.0,0.0,697.0,8.0,797
89567,0.0,0.0,0.0,0.0,0.0,0.0,0.0,0.0,0.0,0.0,0.0,0.0,0.0,0.0,0.55,0.0,0.0,0.0,0.0,0.0,0.0,0.0,0.0,0.0,0.0,0.0,0.45,0.0,0.0,0.0,0.0,0.0,0.0,0.0,0.0,0.0,0.0,0.0,0.0,690.0,8.5,797
89568,0.0,0.0,0.0,0.0,0.0,0.0,0.0,0.0,0.0,0.0,0.0,0.0,0.0,0.0,0.55,0.0,0.0,0.0,0.0,0.0,0.0,0.0,0.0,0.0,0.0,0.0,0.45,0.0,0.0,0.0,0.0,0.0,0.0,0.0,0.0,0.0,0.0,0.0,0.0,683.0,9.0,797
89569,0.0,0.0,0.0,0.0,0.0,0.0,0.0,0.0,0.0,0.0,0.0,0.0,0.0,0.0,0.55,0.0,0.0,0.0,0.0,0.0,0.0,0.0,0.0,0.0,0.0,0.0,0.45,0.0,0.0,0.0,0.0,0.0,0.0,0.0,0.0,0.0,0.0,0.0,0.0,676.0,9.5,797
89570,0.0,0.0,0.0,0.0,0.0,0.0,0.0,0.0,0.0,0.0,0.0,0.0,0.0,0.0,0.55,0.0,0.0,0.0,0.0,0.0,0.0,0.0,0.0,0.0,0.0,0.0,0.45,0.0,0.0,0.0,0.0,0.0,0.0,0.0,0.0,0.0,0.0,0.0,0.0,670.0,10.0,797
89571,0.0,0.0,0.0,0.0,0.0,0.0,0.0,0.0,0.0,0.0,0.0,0.0,0.0,0.0,0.55,0.0,0.0,0.0,0.0,0.0,0.0,0.0,0.0,0.0,0.0,0.0,0.45,0.0,0.0,0.0,0.0,0.0,0.0,0.0,0.0,0.0,0.0,0.0,0.0,665.0,10.5,797
89572,0.0,0.0,0.0,0.0,0.0,0.0,0.0,0.0,0.0,0.0,0.0,0.0,0.0,0.0,0.55,0.0,0.0,0.0,0.0,0.0,0.0,0.0,0.0,0.0,0.0,0.0,0.45,0.0,0.0,0.0,0.0,0.0,0.0,0.0,0.0,0.0,0.0,0.0,0.0,659.0,11.0,797
89573,0.0,0.0,0.0,0.0,0.0,0.0,0.0,0.0,0.0,0.0,0.0,0.0,0.0,0.0,0.55,0.0,0.0,0.0,0.0,0.0,0.0,0.0,0.0,0.0,0.0,0.0,0.45,0.0,0.0,0.0,0.0,0.0,0.0,0.0,0.0,0.0,0.0,0.0,0.0,651.0,11.5,797
89574,0.0,0.0,0.0,0.0,0.0,0.0,0.0,0.0,0.0,0.0,0.0,0.0,0.0,0.0,0.55,0.0,0.0,0.0,0.0,0.0,0.0,0.0,0.0,0.0,0.0,0.0,0.45,0.0,0.0,0.0,0.0,0.0,0.0,0.0,0.0,0.0,0.0,0.0,0.0,646.0,12.0,797
88619,0.0,0.0,0.0,0.0,0.0,0.0,0.0,0.0,0.0,0.0,0.0,0.0,0.0,0.0,0.5,0.0,0.0,0.0,0.0,0.0,0.0,0.0,0.0,0.0,0.0,0.0,0.5,0.0,0.0,0.0,0.0,0.0,0.0,0.0,0.0,0.0,0.0,0.0,0.0,973.0,0.6499999999999999,798
88620,0.0,0.0,0.0,0.0,0.0,0.0,0.0,0.0,0.0,0.0,0.0,0.0,0.0,0.0,0.5,0.0,0.0,0.0,0.0,0.0,0.0,0.0,0.0,0.0,0.0,0.0,0.5,0.0,0.0,0.0,0.0,0.0,0.0,0.0,0.0,0.0,0.0,0.0,0.0,1073.0,-0.05000000000000005,798
88621,0.0,0.0,0.0,0.0,0.0,0.0,0.0,0.0,0.0,0.0,0.0,0.0,0.0,0.0,0.5,0.0,0.0,0.0,0.0,0.0,0.0,0.0,0.0,0.0,0.0,0.0,0.5,0.0,0.0,0.0,0.0,0.0,0.0,0.0,0.0,0.0,0.0,0.0,0.0,1173.0,-0.14,798
88622,0.0,0.0,0.0,0.0,0.0,0.0,0.0,0.0,0.0,0.0,0.0,0.0,0.0,0.0,0.5,0.0,0.0,0.0,0.0,0.0,0.0,0.0,0.0,0.0,0.0,0.0,0.5,0.0,0.0,0.0,0.0,0.0,0.0,0.0,0.0,0.0,0.0,0.0,0.0,1273.0,-0.25,798
88623,0.0,0.0,0.0,0.0,0.0,0.0,0.0,0.0,0.0,0.0,0.0,0.0,0.0,0.0,0.5,0.0,0.0,0.0,0.0,0.0,0.0,0.0,0.0,0.0,0.0,0.0,0.5,0.0,0.0,0.0,0.0,0.0,0.0,0.0,0.0,0.0,0.0,0.0,0.0,1373.0,-0.34,798
89586,0.0,0.0,0.0,0.0,0.0,0.0,0.0,0.0,0.0,0.0,0.0,0.0,0.0,0.0,0.5,0.0,0.0,0.0,0.0,0.0,0.0,0.0,0.0,0.0,0.0,0.0,0.5,0.0,0.0,0.0,0.0,0.0,0.0,0.0,0.0,0.0,0.0,0.0,0.0,699.0,7.0,798
89587,0.0,0.0,0.0,0.0,0.0,0.0,0.0,0.0,0.0,0.0,0.0,0.0,0.0,0.0,0.5,0.0,0.0,0.0,0.0,0.0,0.0,0.0,0.0,0.0,0.0,0.0,0.5,0.0,0.0,0.0,0.0,0.0,0.0,0.0,0.0,0.0,0.0,0.0,0.0,692.0,7.5,798
89588,0.0,0.0,0.0,0.0,0.0,0.0,0.0,0.0,0.0,0.0,0.0,0.0,0.0,0.0,0.5,0.0,0.0,0.0,0.0,0.0,0.0,0.0,0.0,0.0,0.0,0.0,0.5,0.0,0.0,0.0,0.0,0.0,0.0,0.0,0.0,0.0,0.0,0.0,0.0,685.0,8.0,798
89589,0.0,0.0,0.0,0.0,0.0,0.0,0.0,0.0,0.0,0.0,0.0,0.0,0.0,0.0,0.5,0.0,0.0,0.0,0.0,0.0,0.0,0.0,0.0,0.0,0.0,0.0,0.5,0.0,0.0,0.0,0.0,0.0,0.0,0.0,0.0,0.0,0.0,0.0,0.0,678.0,8.5,798
89590,0.0,0.0,0.0,0.0,0.0,0.0,0.0,0.0,0.0,0.0,0.0,0.0,0.0,0.0,0.5,0.0,0.0,0.0,0.0,0.0,0.0,0.0,0.0,0.0,0.0,0.0,0.5,0.0,0.0,0.0,0.0,0.0,0.0,0.0,0.0,0.0,0.0,0.0,0.0,672.0,9.0,798
89591,0.0,0.0,0.0,0.0,0.0,0.0,0.0,0.0,0.0,0.0,0.0,0.0,0.0,0.0,0.5,0.0,0.0,0.0,0.0,0.0,0.0,0.0,0.0,0.0,0.0,0.0,0.5,0.0,0.0,0.0,0.0,0.0,0.0,0.0,0.0,0.0,0.0,0.0,0.0,665.0,9.5,798
89592,0.0,0.0,0.0,0.0,0.0,0.0,0.0,0.0,0.0,0.0,0.0,0.0,0.0,0.0,0.5,0.0,0.0,0.0,0.0,0.0,0.0,0.0,0.0,0.0,0.0,0.0,0.5,0.0,0.0,0.0,0.0,0.0,0.0,0.0,0.0,0.0,0.0,0.0,0.0,660.0,10.0,798
89593,0.0,0.0,0.0,0.0,0.0,0.0,0.0,0.0,0.0,0.0,0.0,0.0,0.0,0.0,0.5,0.0,0.0,0.0,0.0,0.0,0.0,0.0,0.0,0.0,0.0,0.0,0.5,0.0,0.0,0.0,0.0,0.0,0.0,0.0,0.0,0.0,0.0,0.0,0.0,654.0,10.5,798
89594,0.0,0.0,0.0,0.0,0.0,0.0,0.0,0.0,0.0,0.0,0.0,0.0,0.0,0.0,0.5,0.0,0.0,0.0,0.0,0.0,0.0,0.0,0.0,0.0,0.0,0.0,0.5,0.0,0.0,0.0,0.0,0.0,0.0,0.0,0.0,0.0,0.0,0.0,0.0,647.0,11.0,798
89595,0.0,0.0,0.0,0.0,0.0,0.0,0.0,0.0,0.0,0.0,0.0,0.0,0.0,0.0,0.5,0.0,0.0,0.0,0.0,0.0,0.0,0.0,0.0,0.0,0.0,0.0,0.5,0.0,0.0,0.0,0.0,0.0,0.0,0.0,0.0,0.0,0.0,0.0,0.0,641.0,11.5,798
89596,0.0,0.0,0.0,0.0,0.0,0.0,0.0,0.0,0.0,0.0,0.0,0.0,0.0,0.0,0.5,0.0,0.0,0.0,0.0,0.0,0.0,0.0,0.0,0.0,0.0,0.0,0.5,0.0,0.0,0.0,0.0,0.0,0.0,0.0,0.0,0.0,0.0,0.0,0.0,635.0,12.0,798
88636,0.0,0.0,0.0,0.0,0.0,0.0,0.0,0.0,0.0,0.0,0.0,0.0,0.0,0.0,0.99,0.0,0.0,0.0,0.0,0.0,0.0,0.0,0.01,0.0,0.0,0.0,0.0,0.0,0.0,0.0,0.0,0.0,0.0,0.0,0.0,0.0,0.0,0.0,0.0,1273.0,2.591064607026499,799
88637,0.0,0.0,0.0,0.0,0.0,0.0,0.0,0.0,0.0,0.0,0.0,0.0,0.0,0.0,0.99,0.0,0.0,0.0,0.0,0.0,0.0,0.0,0.01,0.0,0.0,0.0,0.0,0.0,0.0,0.0,0.0,0.0,0.0,0.0,0.0,0.0,0.0,0.0,0.0,1323.0,2.361727836017593,799
88638,0.0,0.0,0.0,0.0,0.0,0.0,0.0,0.0,0.0,0.0,0.0,0.0,0.0,0.0,0.99,0.0,0.0,0.0,0.0,0.0,0.0,0.0,0.01,0.0,0.0,0.0,0.0,0.0,0.0,0.0,0.0,0.0,0.0,0.0,0.0,0.0,0.0,0.0,0.0,1373.0,2.146128035678238,799
88639,0.0,0.0,0.0,0.0,0.0,0.0,0.0,0.0,0.0,0.0,0.0,0.0,0.0,0.0,0.99,0.0,0.0,0.0,0.0,0.0,0.0,0.0,0.01,0.0,0.0,0.0,0.0,0.0,0.0,0.0,0.0,0.0,0.0,0.0,0.0,0.0,0.0,0.0,0.0,1423.0,1.9542425094393248,799
88640,0.0,0.0,0.0,0.0,0.0,0.0,0.0,0.0,0.0,0.0,0.0,0.0,0.0,0.0,0.99,0.0,0.0,0.0,0.0,0.0,0.0,0.0,0.01,0.0,0.0,0.0,0.0,0.0,0.0,0.0,0.0,0.0,0.0,0.0,0.0,0.0,0.0,0.0,0.0,1473.0,1.7634279935629371,799
88641,0.0,0.0,0.0,0.0,0.0,0.0,0.0,0.0,0.0,0.0,0.0,0.0,0.0,0.0,0.99,0.0,0.0,0.0,0.0,0.0,0.0,0.0,0.01,0.0,0.0,0.0,0.0,0.0,0.0,0.0,0.0,0.0,0.0,0.0,0.0,0.0,0.0,0.0,0.0,1523.0,1.6334684555795866,799
88642,0.0,0.0,0.0,0.0,0.0,0.0,0.0,0.0,0.0,0.0,0.0,0.0,0.0,0.0,0.99,0.0,0.0,0.0,0.0,0.0,0.0,0.0,0.01,0.0,0.0,0.0,0.0,0.0,0.0,0.0,0.0,0.0,0.0,0.0,0.0,0.0,0.0,0.0,0.0,1573.0,1.4313637641589874,799
88643,0.0,0.0,0.0,0.0,0.0,0.0,0.0,0.0,0.0,0.0,0.0,0.0,0.0,0.0,0.99,0.0,0.0,0.0,0.0,0.0,0.0,0.0,0.01,0.0,0.0,0.0,0.0,0.0,0.0,0.0,0.0,0.0,0.0,0.0,0.0,0.0,0.0,0.0,0.0,1623.0,1.3010299956639813,799
88644,0.0,0.0,0.0,0.0,0.0,0.0,0.0,0.0,0.0,0.0,0.0,0.0,0.0,0.0,0.99,0.0,0.0,0.0,0.0,0.0,0.0,0.0,0.01,0.0,0.0,0.0,0.0,0.0,0.0,0.0,0.0,0.0,0.0,0.0,0.0,0.0,0.0,0.0,0.0,1673.0,1.1461280356782382,799
88645,0.0,0.0,0.0,0.0,0.0,0.0,0.0,0.0,0.0,0.0,0.0,0.0,0.0,0.0,0.99,0.0,0.0,0.0,0.0,0.0,0.0,0.0,0.01,0.0,0.0,0.0,0.0,0.0,0.0,0.0,0.0,0.0,0.0,0.0,0.0,0.0,0.0,0.0,0.0,1723.0,1.0,799
88646,0.0,0.0,0.0,0.0,0.0,0.0,0.0,0.0,0.0,0.0,0.0,0.0,0.0,0.0,0.99,0.0,0.0,0.0,0.0,0.0,0.0,0.0,0.01,0.0,0.0,0.0,0.0,0.0,0.0,0.0,0.0,0.0,0.0,0.0,0.0,0.0,0.0,0.0,0.0,1773.0,0.9030899869919436,799
89082,0.0,0.0,0.0,0.0,0.0,0.0,0.0,0.0,0.0,0.0,0.0,0.0,0.0,0.0,0.99,0.0,0.0,0.0,0.0,0.0,0.0,0.0,0.01,0.0,0.0,0.0,0.0,0.0,0.0,0.0,0.0,0.0,0.0,0.0,0.0,0.0,0.0,0.0,0.0,746.0,10.0,799
89083,0.0,0.0,0.0,0.0,0.0,0.0,0.0,0.0,0.0,0.0,0.0,0.0,0.0,0.0,0.99,0.0,0.0,0.0,0.0,0.0,0.0,0.0,0.01,0.0,0.0,0.0,0.0,0.0,0.0,0.0,0.0,0.0,0.0,0.0,0.0,0.0,0.0,0.0,0.0,720.0,11.0,799
89084,0.0,0.0,0.0,0.0,0.0,0.0,0.0,0.0,0.0,0.0,0.0,0.0,0.0,0.0,0.99,0.0,0.0,0.0,0.0,0.0,0.0,0.0,0.01,0.0,0.0,0.0,0.0,0.0,0.0,0.0,0.0,0.0,0.0,0.0,0.0,0.0,0.0,0.0,0.0,699.0,12.0,799
89167,0.0,0.0,0.0,0.0,0.0,0.0,0.0,0.0,0.0,0.0,0.0,0.0,0.0,0.0,0.99,0.0,0.0,0.0,0.0,0.0,0.0,0.0,0.01,0.0,0.0,0.0,0.0,0.0,0.0,0.0,0.0,0.0,0.0,0.0,0.0,0.0,0.0,0.0,0.0,863.0,7.0,799
89168,0.0,0.0,0.0,0.0,0.0,0.0,0.0,0.0,0.0,0.0,0.0,0.0,0.0,0.0,0.99,0.0,0.0,0.0,0.0,0.0,0.0,0.0,0.01,0.0,0.0,0.0,0.0,0.0,0.0,0.0,0.0,0.0,0.0,0.0,0.0,0.0,0.0,0.0,0.0,840.0,7.5,799
89169,0.0,0.0,0.0,0.0,0.0,0.0,0.0,0.0,0.0,0.0,0.0,0.0,0.0,0.0,0.99,0.0,0.0,0.0,0.0,0.0,0.0,0.0,0.01,0.0,0.0,0.0,0.0,0.0,0.0,0.0,0.0,0.0,0.0,0.0,0.0,0.0,0.0,0.0,0.0,821.0,8.0,799
89170,0.0,0.0,0.0,0.0,0.0,0.0,0.0,0.0,0.0,0.0,0.0,0.0,0.0,0.0,0.99,0.0,0.0,0.0,0.0,0.0,0.0,0.0,0.01,0.0,0.0,0.0,0.0,0.0,0.0,0.0,0.0,0.0,0.0,0.0,0.0,0.0,0.0,0.0,0.0,803.0,8.5,799
89171,0.0,0.0,0.0,0.0,0.0,0.0,0.0,0.0,0.0,0.0,0.0,0.0,0.0,0.0,0.99,0.0,0.0,0.0,0.0,0.0,0.0,0.0,0.01,0.0,0.0,0.0,0.0,0.0,0.0,0.0,0.0,0.0,0.0,0.0,0.0,0.0,0.0,0.0,0.0,784.0,9.0,799
89172,0.0,0.0,0.0,0.0,0.0,0.0,0.0,0.0,0.0,0.0,0.0,0.0,0.0,0.0,0.99,0.0,0.0,0.0,0.0,0.0,0.0,0.0,0.01,0.0,0.0,0.0,0.0,0.0,0.0,0.0,0.0,0.0,0.0,0.0,0.0,0.0,0.0,0.0,0.0,766.0,9.5,799
89173,0.0,0.0,0.0,0.0,0.0,0.0,0.0,0.0,0.0,0.0,0.0,0.0,0.0,0.0,0.99,0.0,0.0,0.0,0.0,0.0,0.0,0.0,0.01,0.0,0.0,0.0,0.0,0.0,0.0,0.0,0.0,0.0,0.0,0.0,0.0,0.0,0.0,0.0,0.0,750.0,10.0,799
89174,0.0,0.0,0.0,0.0,0.0,0.0,0.0,0.0,0.0,0.0,0.0,0.0,0.0,0.0,0.99,0.0,0.0,0.0,0.0,0.0,0.0,0.0,0.01,0.0,0.0,0.0,0.0,0.0,0.0,0.0,0.0,0.0,0.0,0.0,0.0,0.0,0.0,0.0,0.0,735.0,10.5,799
89175,0.0,0.0,0.0,0.0,0.0,0.0,0.0,0.0,0.0,0.0,0.0,0.0,0.0,0.0,0.99,0.0,0.0,0.0,0.0,0.0,0.0,0.0,0.01,0.0,0.0,0.0,0.0,0.0,0.0,0.0,0.0,0.0,0.0,0.0,0.0,0.0,0.0,0.0,0.0,719.0,11.0,799
89176,0.0,0.0,0.0,0.0,0.0,0.0,0.0,0.0,0.0,0.0,0.0,0.0,0.0,0.0,0.99,0.0,0.0,0.0,0.0,0.0,0.0,0.0,0.01,0.0,0.0,0.0,0.0,0.0,0.0,0.0,0.0,0.0,0.0,0.0,0.0,0.0,0.0,0.0,0.0,705.0,11.5,799
89177,0.0,0.0,0.0,0.0,0.0,0.0,0.0,0.0,0.0,0.0,0.0,0.0,0.0,0.0,0.99,0.0,0.0,0.0,0.0,0.0,0.0,0.0,0.01,0.0,0.0,0.0,0.0,0.0,0.0,0.0,0.0,0.0,0.0,0.0,0.0,0.0,0.0,0.0,0.0,690.0,12.0,799
89627,0.0,0.0,0.0,0.0,0.0,0.0,0.0,0.0,0.0,0.0,0.0,0.0,0.0,0.0,0.99,0.0,0.0,0.0,0.0,0.0,0.0,0.0,0.01,0.0,0.0,0.0,0.0,0.0,0.0,0.0,0.0,0.0,0.0,0.0,0.0,0.0,0.0,0.0,0.0,826.0,8.0,799
89628,0.0,0.0,0.0,0.0,0.0,0.0,0.0,0.0,0.0,0.0,0.0,0.0,0.0,0.0,0.99,0.0,0.0,0.0,0.0,0.0,0.0,0.0,0.01,0.0,0.0,0.0,0.0,0.0,0.0,0.0,0.0,0.0,0.0,0.0,0.0,0.0,0.0,0.0,0.0,793.0,9.0,799
89629,0.0,0.0,0.0,0.0,0.0,0.0,0.0,0.0,0.0,0.0,0.0,0.0,0.0,0.0,0.99,0.0,0.0,0.0,0.0,0.0,0.0,0.0,0.01,0.0,0.0,0.0,0.0,0.0,0.0,0.0,0.0,0.0,0.0,0.0,0.0,0.0,0.0,0.0,0.0,761.0,10.0,799
89630,0.0,0.0,0.0,0.0,0.0,0.0,0.0,0.0,0.0,0.0,0.0,0.0,0.0,0.0,0.99,0.0,0.0,0.0,0.0,0.0,0.0,0.0,0.01,0.0,0.0,0.0,0.0,0.0,0.0,0.0,0.0,0.0,0.0,0.0,0.0,0.0,0.0,0.0,0.0,733.0,11.0,799
89631,0.0,0.0,0.0,0.0,0.0,0.0,0.0,0.0,0.0,0.0,0.0,0.0,0.0,0.0,0.99,0.0,0.0,0.0,0.0,0.0,0.0,0.0,0.01,0.0,0.0,0.0,0.0,0.0,0.0,0.0,0.0,0.0,0.0,0.0,0.0,0.0,0.0,0.0,0.0,707.0,12.0,799
89632,0.0,0.0,0.0,0.0,0.0,0.0,0.0,0.0,0.0,0.0,0.0,0.0,0.0,0.0,0.99,0.0,0.0,0.0,0.0,0.0,0.0,0.0,0.01,0.0,0.0,0.0,0.0,0.0,0.0,0.0,0.0,0.0,0.0,0.0,0.0,0.0,0.0,0.0,0.0,818.0,8.0,799
89633,0.0,0.0,0.0,0.0,0.0,0.0,0.0,0.0,0.0,0.0,0.0,0.0,0.0,0.0,0.99,0.0,0.0,0.0,0.0,0.0,0.0,0.0,0.01,0.0,0.0,0.0,0.0,0.0,0.0,0.0,0.0,0.0,0.0,0.0,0.0,0.0,0.0,0.0,0.0,786.0,9.0,799
89634,0.0,0.0,0.0,0.0,0.0,0.0,0.0,0.0,0.0,0.0,0.0,0.0,0.0,0.0,0.99,0.0,0.0,0.0,0.0,0.0,0.0,0.0,0.01,0.0,0.0,0.0,0.0,0.0,0.0,0.0,0.0,0.0,0.0,0.0,0.0,0.0,0.0,0.0,0.0,757.0,10.0,799
89635,0.0,0.0,0.0,0.0,0.0,0.0,0.0,0.0,0.0,0.0,0.0,0.0,0.0,0.0,0.99,0.0,0.0,0.0,0.0,0.0,0.0,0.0,0.01,0.0,0.0,0.0,0.0,0.0,0.0,0.0,0.0,0.0,0.0,0.0,0.0,0.0,0.0,0.0,0.0,729.0,11.0,799
89636,0.0,0.0,0.0,0.0,0.0,0.0,0.0,0.0,0.0,0.0,0.0,0.0,0.0,0.0,0.99,0.0,0.0,0.0,0.0,0.0,0.0,0.0,0.01,0.0,0.0,0.0,0.0,0.0,0.0,0.0,0.0,0.0,0.0,0.0,0.0,0.0,0.0,0.0,0.0,703.0,12.0,799
88948,0.0,0.0,0.8,0.0,0.0,0.0,0.0,0.0,0.0,0.0,0.0,0.0,0.0,0.0,0.2,0.0,0.0,0.0,0.0,0.0,0.0,0.0,0.0,0.0,0.0,0.0,0.0,0.0,0.0,0.0,0.0,0.0,0.0,0.0,0.0,0.0,0.0,0.0,0.0,601.0,10.0,800
88949,0.0,0.0,0.8,0.0,0.0,0.0,0.0,0.0,0.0,0.0,0.0,0.0,0.0,0.0,0.2,0.0,0.0,0.0,0.0,0.0,0.0,0.0,0.0,0.0,0.0,0.0,0.0,0.0,0.0,0.0,0.0,0.0,0.0,0.0,0.0,0.0,0.0,0.0,0.0,579.0,11.0,800
88950,0.0,0.0,0.8,0.0,0.0,0.0,0.0,0.0,0.0,0.0,0.0,0.0,0.0,0.0,0.2,0.0,0.0,0.0,0.0,0.0,0.0,0.0,0.0,0.0,0.0,0.0,0.0,0.0,0.0,0.0,0.0,0.0,0.0,0.0,0.0,0.0,0.0,0.0,0.0,559.0,12.0,800
88982,0.0,0.0,0.8,0.0,0.0,0.0,0.0,0.0,0.0,0.0,0.0,0.0,0.0,0.0,0.2,0.0,0.0,0.0,0.0,0.0,0.0,0.0,0.0,0.0,0.0,0.0,0.0,0.0,0.0,0.0,0.0,0.0,0.0,0.0,0.0,0.0,0.0,0.0,0.0,749.0,5.0,800
88983,0.0,0.0,0.8,0.0,0.0,0.0,0.0,0.0,0.0,0.0,0.0,0.0,0.0,0.0,0.2,0.0,0.0,0.0,0.0,0.0,0.0,0.0,0.0,0.0,0.0,0.0,0.0,0.0,0.0,0.0,0.0,0.0,0.0,0.0,0.0,0.0,0.0,0.0,0.0,818.0,4.0,800
88984,0.0,0.0,0.8,0.0,0.0,0.0,0.0,0.0,0.0,0.0,0.0,0.0,0.0,0.0,0.2,0.0,0.0,0.0,0.0,0.0,0.0,0.0,0.0,0.0,0.0,0.0,0.0,0.0,0.0,0.0,0.0,0.0,0.0,0.0,0.0,0.0,0.0,0.0,0.0,923.0,3.0,800
88985,0.0,0.0,0.8,0.0,0.0,0.0,0.0,0.0,0.0,0.0,0.0,0.0,0.0,0.0,0.2,0.0,0.0,0.0,0.0,0.0,0.0,0.0,0.0,0.0,0.0,0.0,0.0,0.0,0.0,0.0,0.0,0.0,0.0,0.0,0.0,0.0,0.0,0.0,0.0,1104.0,2.0,800
89015,0.0,0.0,0.0,0.0,0.0,0.0,0.0,0.0,0.0,0.0,0.0,0.0,0.0,0.0,0.0,0.0,0.0,0.0,0.0,0.0,0.0,0.0,0.55,0.0,0.0,0.45,0.0,0.0,0.0,0.0,0.0,0.0,0.0,0.0,0.0,0.0,0.0,0.0,0.0,538.0,10.4,801
89016,0.0,0.0,0.0,0.0,0.0,0.0,0.0,0.0,0.0,0.0,0.0,0.0,0.0,0.0,0.0,0.0,0.0,0.0,0.0,0.0,0.0,0.0,0.55,0.0,0.0,0.45,0.0,0.0,0.0,0.0,0.0,0.0,0.0,0.0,0.0,0.0,0.0,0.0,0.0,526.0,11.5,801
90420,0.0,0.0,0.0,0.0,0.0,0.0,0.0,0.0,0.0,0.0,0.0,0.0,0.0,0.0,0.0,0.0,0.0,0.0,0.0,0.0,0.0,0.0,0.55,0.0,0.0,0.45,0.0,0.0,0.0,0.0,0.0,0.0,0.0,0.0,0.0,0.0,0.0,0.0,0.0,1114.0,-0.69,801
90421,0.0,0.0,0.0,0.0,0.0,0.0,0.0,0.0,0.0,0.0,0.0,0.0,0.0,0.0,0.0,0.0,0.0,0.0,0.0,0.0,0.0,0.0,0.55,0.0,0.0,0.45,0.0,0.0,0.0,0.0,0.0,0.0,0.0,0.0,0.0,0.0,0.0,0.0,0.0,1074.0,-0.52,801
90422,0.0,0.0,0.0,0.0,0.0,0.0,0.0,0.0,0.0,0.0,0.0,0.0,0.0,0.0,0.0,0.0,0.0,0.0,0.0,0.0,0.0,0.0,0.55,0.0,0.0,0.45,0.0,0.0,0.0,0.0,0.0,0.0,0.0,0.0,0.0,0.0,0.0,0.0,0.0,1037.0,-0.4300000000000001,801
90423,0.0,0.0,0.0,0.0,0.0,0.0,0.0,0.0,0.0,0.0,0.0,0.0,0.0,0.0,0.0,0.0,0.0,0.0,0.0,0.0,0.0,0.0,0.55,0.0,0.0,0.45,0.0,0.0,0.0,0.0,0.0,0.0,0.0,0.0,0.0,0.0,0.0,0.0,0.0,1001.0,-0.33,801
90424,0.0,0.0,0.0,0.0,0.0,0.0,0.0,0.0,0.0,0.0,0.0,0.0,0.0,0.0,0.0,0.0,0.0,0.0,0.0,0.0,0.0,0.0,0.55,0.0,0.0,0.45,0.0,0.0,0.0,0.0,0.0,0.0,0.0,0.0,0.0,0.0,0.0,0.0,0.0,964.0,-0.2,801
90425,0.0,0.0,0.0,0.0,0.0,0.0,0.0,0.0,0.0,0.0,0.0,0.0,0.0,0.0,0.0,0.0,0.0,0.0,0.0,0.0,0.0,0.0,0.55,0.0,0.0,0.45,0.0,0.0,0.0,0.0,0.0,0.0,0.0,0.0,0.0,0.0,0.0,0.0,0.0,926.0,-0.030000000000000027,801
90426,0.0,0.0,0.0,0.0,0.0,0.0,0.0,0.0,0.0,0.0,0.0,0.0,0.0,0.0,0.0,0.0,0.0,0.0,0.0,0.0,0.0,0.0,0.55,0.0,0.0,0.45,0.0,0.0,0.0,0.0,0.0,0.0,0.0,0.0,0.0,0.0,0.0,0.0,0.0,886.0,0.23,801
90427,0.0,0.0,0.0,0.0,0.0,0.0,0.0,0.0,0.0,0.0,0.0,0.0,0.0,0.0,0.0,0.0,0.0,0.0,0.0,0.0,0.0,0.0,0.55,0.0,0.0,0.45,0.0,0.0,0.0,0.0,0.0,0.0,0.0,0.0,0.0,0.0,0.0,0.0,0.0,588.0,8.0,801
90428,0.0,0.0,0.0,0.0,0.0,0.0,0.0,0.0,0.0,0.0,0.0,0.0,0.0,0.0,0.0,0.0,0.0,0.0,0.0,0.0,0.0,0.0,0.55,0.0,0.0,0.45,0.0,0.0,0.0,0.0,0.0,0.0,0.0,0.0,0.0,0.0,0.0,0.0,0.0,583.0,8.6,801
90429,0.0,0.0,0.0,0.0,0.0,0.0,0.0,0.0,0.0,0.0,0.0,0.0,0.0,0.0,0.0,0.0,0.0,0.0,0.0,0.0,0.0,0.0,0.55,0.0,0.0,0.45,0.0,0.0,0.0,0.0,0.0,0.0,0.0,0.0,0.0,0.0,0.0,0.0,0.0,576.0,9.2,801
90430,0.0,0.0,0.0,0.0,0.0,0.0,0.0,0.0,0.0,0.0,0.0,0.0,0.0,0.0,0.0,0.0,0.0,0.0,0.0,0.0,0.0,0.0,0.55,0.0,0.0,0.45,0.0,0.0,0.0,0.0,0.0,0.0,0.0,0.0,0.0,0.0,0.0,0.0,0.0,568.0,10.1,801
89762,0.0,0.0,0.0,0.0,0.0,0.0,0.0,0.0,0.0,0.0,0.0,0.0,0.0,0.0,0.9,0.0,0.0,0.0,0.0,0.0,0.0,0.0,0.0,0.0,0.0,0.0,0.0,0.1,0.0,0.0,0.0,0.0,0.0,0.0,0.0,0.0,0.0,0.0,0.0,791.0,10.0,802
89763,0.0,0.0,0.0,0.0,0.0,0.0,0.0,0.0,0.0,0.0,0.0,0.0,0.0,0.0,0.9,0.0,0.0,0.0,0.0,0.0,0.0,0.0,0.0,0.0,0.0,0.0,0.0,0.1,0.0,0.0,0.0,0.0,0.0,0.0,0.0,0.0,0.0,0.0,0.0,775.0,11.0,802
89764,0.0,0.0,0.0,0.0,0.0,0.0,0.0,0.0,0.0,0.0,0.0,0.0,0.0,0.0,0.9,0.0,0.0,0.0,0.0,0.0,0.0,0.0,0.0,0.0,0.0,0.0,0.0,0.1,0.0,0.0,0.0,0.0,0.0,0.0,0.0,0.0,0.0,0.0,0.0,759.0,12.0,802
95389,0.0,0.0,0.0,0.0,0.0,0.0,0.0,0.0,0.0,0.0,0.0,0.0,0.0,0.0,0.9,0.0,0.0,0.0,0.0,0.0,0.0,0.0,0.0,0.0,0.0,0.0,0.0,0.1,0.0,0.0,0.0,0.0,0.0,0.0,0.0,0.0,0.0,0.0,0.0,1273.0,0.71,802
95390,0.0,0.0,0.0,0.0,0.0,0.0,0.0,0.0,0.0,0.0,0.0,0.0,0.0,0.0,0.9,0.0,0.0,0.0,0.0,0.0,0.0,0.0,0.0,0.0,0.0,0.0,0.0,0.1,0.0,0.0,0.0,0.0,0.0,0.0,0.0,0.0,0.0,0.0,0.0,1373.0,0.26,802
95391,0.0,0.0,0.0,0.0,0.0,0.0,0.0,0.0,0.0,0.0,0.0,0.0,0.0,0.0,0.9,0.0,0.0,0.0,0.0,0.0,0.0,0.0,0.0,0.0,0.0,0.0,0.0,0.1,0.0,0.0,0.0,0.0,0.0,0.0,0.0,0.0,0.0,0.0,0.0,1473.0,-0.07,802
95392,0.0,0.0,0.0,0.0,0.0,0.0,0.0,0.0,0.0,0.0,0.0,0.0,0.0,0.0,0.9,0.0,0.0,0.0,0.0,0.0,0.0,0.0,0.0,0.0,0.0,0.0,0.0,0.1,0.0,0.0,0.0,0.0,0.0,0.0,0.0,0.0,0.0,0.0,0.0,1573.0,-0.37,802
95393,0.0,0.0,0.0,0.0,0.0,0.0,0.0,0.0,0.0,0.0,0.0,0.0,0.0,0.0,0.9,0.0,0.0,0.0,0.0,0.0,0.0,0.0,0.0,0.0,0.0,0.0,0.0,0.1,0.0,0.0,0.0,0.0,0.0,0.0,0.0,0.0,0.0,0.0,0.0,1773.0,-0.69,802
89765,0.0,0.0,0.0,0.0,0.0,0.0,0.0,0.0,0.0,0.0,0.0,0.0,0.0,0.0,0.8,0.0,0.0,0.0,0.0,0.0,0.0,0.0,0.0,0.0,0.0,0.0,0.0,0.2,0.0,0.0,0.0,0.0,0.0,0.0,0.0,0.0,0.0,0.0,0.0,826.0,10.0,803
89766,0.0,0.0,0.0,0.0,0.0,0.0,0.0,0.0,0.0,0.0,0.0,0.0,0.0,0.0,0.8,0.0,0.0,0.0,0.0,0.0,0.0,0.0,0.0,0.0,0.0,0.0,0.0,0.2,0.0,0.0,0.0,0.0,0.0,0.0,0.0,0.0,0.0,0.0,0.0,816.0,11.0,803
89767,0.0,0.0,0.0,0.0,0.0,0.0,0.0,0.0,0.0,0.0,0.0,0.0,0.0,0.0,0.8,0.0,0.0,0.0,0.0,0.0,0.0,0.0,0.0,0.0,0.0,0.0,0.0,0.2,0.0,0.0,0.0,0.0,0.0,0.0,0.0,0.0,0.0,0.0,0.0,807.0,12.0,803
95394,0.0,0.0,0.0,0.0,0.0,0.0,0.0,0.0,0.0,0.0,0.0,0.0,0.0,0.0,0.8,0.0,0.0,0.0,0.0,0.0,0.0,0.0,0.0,0.0,0.0,0.0,0.0,0.2,0.0,0.0,0.0,0.0,0.0,0.0,0.0,0.0,0.0,0.0,0.0,1273.0,0.09,803
95395,0.0,0.0,0.0,0.0,0.0,0.0,0.0,0.0,0.0,0.0,0.0,0.0,0.0,0.0,0.8,0.0,0.0,0.0,0.0,0.0,0.0,0.0,0.0,0.0,0.0,0.0,0.0,0.2,0.0,0.0,0.0,0.0,0.0,0.0,0.0,0.0,0.0,0.0,0.0,1373.0,-0.24,803
95396,0.0,0.0,0.0,0.0,0.0,0.0,0.0,0.0,0.0,0.0,0.0,0.0,0.0,0.0,0.8,0.0,0.0,0.0,0.0,0.0,0.0,0.0,0.0,0.0,0.0,0.0,0.0,0.2,0.0,0.0,0.0,0.0,0.0,0.0,0.0,0.0,0.0,0.0,0.0,1473.0,-0.48,803
95397,0.0,0.0,0.0,0.0,0.0,0.0,0.0,0.0,0.0,0.0,0.0,0.0,0.0,0.0,0.8,0.0,0.0,0.0,0.0,0.0,0.0,0.0,0.0,0.0,0.0,0.0,0.0,0.2,0.0,0.0,0.0,0.0,0.0,0.0,0.0,0.0,0.0,0.0,0.0,1573.0,-0.7,803
95398,0.0,0.0,0.0,0.0,0.0,0.0,0.0,0.0,0.0,0.0,0.0,0.0,0.0,0.0,0.8,0.0,0.0,0.0,0.0,0.0,0.0,0.0,0.0,0.0,0.0,0.0,0.0,0.2,0.0,0.0,0.0,0.0,0.0,0.0,0.0,0.0,0.0,0.0,0.0,1773.0,-0.8999999999999999,803
95536,0.0,0.0,0.0,0.0,0.0,0.0,0.0,0.0,0.0,0.0,0.0,0.0,0.0,0.0,0.8,0.0,0.0,0.0,0.0,0.0,0.0,0.0,0.0,0.0,0.0,0.0,0.0,0.2,0.0,0.0,0.0,0.0,0.0,0.0,0.0,0.0,0.0,0.0,0.0,1323.0,-0.1,803
95537,0.0,0.0,0.0,0.0,0.0,0.0,0.0,0.0,0.0,0.0,0.0,0.0,0.0,0.0,0.8,0.0,0.0,0.0,0.0,0.0,0.0,0.0,0.0,0.0,0.0,0.0,0.0,0.2,0.0,0.0,0.0,0.0,0.0,0.0,0.0,0.0,0.0,0.0,0.0,1423.0,-0.35,803
95538,0.0,0.0,0.0,0.0,0.0,0.0,0.0,0.0,0.0,0.0,0.0,0.0,0.0,0.0,0.8,0.0,0.0,0.0,0.0,0.0,0.0,0.0,0.0,0.0,0.0,0.0,0.0,0.2,0.0,0.0,0.0,0.0,0.0,0.0,0.0,0.0,0.0,0.0,0.0,1523.0,-0.59,803
95539,0.0,0.0,0.0,0.0,0.0,0.0,0.0,0.0,0.0,0.0,0.0,0.0,0.0,0.0,0.8,0.0,0.0,0.0,0.0,0.0,0.0,0.0,0.0,0.0,0.0,0.0,0.0,0.2,0.0,0.0,0.0,0.0,0.0,0.0,0.0,0.0,0.0,0.0,0.0,1623.0,-0.77,803
95540,0.0,0.0,0.0,0.0,0.0,0.0,0.0,0.0,0.0,0.0,0.0,0.0,0.0,0.0,0.8,0.0,0.0,0.0,0.0,0.0,0.0,0.0,0.0,0.0,0.0,0.0,0.0,0.2,0.0,0.0,0.0,0.0,0.0,0.0,0.0,0.0,0.0,0.0,0.0,1673.0,-0.85,803
95541,0.0,0.0,0.0,0.0,0.0,0.0,0.0,0.0,0.0,0.0,0.0,0.0,0.0,0.0,0.8,0.0,0.0,0.0,0.0,0.0,0.0,0.0,0.0,0.0,0.0,0.0,0.0,0.2,0.0,0.0,0.0,0.0,0.0,0.0,0.0,0.0,0.0,0.0,0.0,1723.0,-0.89,803
89768,0.0,0.0,0.0,0.0,0.0,0.0,0.0,0.0,0.0,0.0,0.0,0.0,0.0,0.0,0.75,0.0,0.0,0.0,0.0,0.0,0.0,0.0,0.0,0.0,0.0,0.0,0.0,0.25,0.0,0.0,0.0,0.0,0.0,0.0,0.0,0.0,0.0,0.0,0.0,788.0,10.0,804
89769,0.0,0.0,0.0,0.0,0.0,0.0,0.0,0.0,0.0,0.0,0.0,0.0,0.0,0.0,0.75,0.0,0.0,0.0,0.0,0.0,0.0,0.0,0.0,0.0,0.0,0.0,0.0,0.25,0.0,0.0,0.0,0.0,0.0,0.0,0.0,0.0,0.0,0.0,0.0,777.0,11.0,804
89770,0.0,0.0,0.0,0.0,0.0,0.0,0.0,0.0,0.0,0.0,0.0,0.0,0.0,0.0,0.75,0.0,0.0,0.0,0.0,0.0,0.0,0.0,0.0,0.0,0.0,0.0,0.0,0.25,0.0,0.0,0.0,0.0,0.0,0.0,0.0,0.0,0.0,0.0,0.0,766.0,12.0,804
95399,0.0,0.0,0.0,0.0,0.0,0.0,0.0,0.0,0.0,0.0,0.0,0.0,0.0,0.0,0.75,0.0,0.0,0.0,0.0,0.0,0.0,0.0,0.0,0.0,0.0,0.0,0.0,0.25,0.0,0.0,0.0,0.0,0.0,0.0,0.0,0.0,0.0,0.0,0.0,1273.0,0.07,804
95400,0.0,0.0,0.0,0.0,0.0,0.0,0.0,0.0,0.0,0.0,0.0,0.0,0.0,0.0,0.75,0.0,0.0,0.0,0.0,0.0,0.0,0.0,0.0,0.0,0.0,0.0,0.0,0.25,0.0,0.0,0.0,0.0,0.0,0.0,0.0,0.0,0.0,0.0,0.0,1373.0,-0.27,804
95401,0.0,0.0,0.0,0.0,0.0,0.0,0.0,0.0,0.0,0.0,0.0,0.0,0.0,0.0,0.75,0.0,0.0,0.0,0.0,0.0,0.0,0.0,0.0,0.0,0.0,0.0,0.0,0.25,0.0,0.0,0.0,0.0,0.0,0.0,0.0,0.0,0.0,0.0,0.0,1473.0,-0.49,804
95402,0.0,0.0,0.0,0.0,0.0,0.0,0.0,0.0,0.0,0.0,0.0,0.0,0.0,0.0,0.75,0.0,0.0,0.0,0.0,0.0,0.0,0.0,0.0,0.0,0.0,0.0,0.0,0.25,0.0,0.0,0.0,0.0,0.0,0.0,0.0,0.0,0.0,0.0,0.0,1573.0,-0.7,804
95403,0.0,0.0,0.0,0.0,0.0,0.0,0.0,0.0,0.0,0.0,0.0,0.0,0.0,0.0,0.75,0.0,0.0,0.0,0.0,0.0,0.0,0.0,0.0,0.0,0.0,0.0,0.0,0.25,0.0,0.0,0.0,0.0,0.0,0.0,0.0,0.0,0.0,0.0,0.0,1773.0,-0.89,804
89771,0.0,0.0,0.0,0.0,0.0,0.0,0.0,0.0,0.0,0.05,0.0,0.0,0.0,0.0,0.95,0.0,0.0,0.0,0.0,0.0,0.0,0.0,0.0,0.0,0.0,0.0,0.0,0.0,0.0,0.0,0.0,0.0,0.0,0.0,0.0,0.0,0.0,0.0,0.0,760.0,10.0,805
89772,0.0,0.0,0.0,0.0,0.0,0.0,0.0,0.0,0.0,0.05,0.0,0.0,0.0,0.0,0.95,0.0,0.0,0.0,0.0,0.0,0.0,0.0,0.0,0.0,0.0,0.0,0.0,0.0,0.0,0.0,0.0,0.0,0.0,0.0,0.0,0.0,0.0,0.0,0.0,740.0,11.0,805
89773,0.0,0.0,0.0,0.0,0.0,0.0,0.0,0.0,0.0,0.05,0.0,0.0,0.0,0.0,0.95,0.0,0.0,0.0,0.0,0.0,0.0,0.0,0.0,0.0,0.0,0.0,0.0,0.0,0.0,0.0,0.0,0.0,0.0,0.0,0.0,0.0,0.0,0.0,0.0,721.0,12.0,805
95379,0.0,0.0,0.0,0.0,0.0,0.0,0.0,0.0,0.0,0.05,0.0,0.0,0.0,0.0,0.95,0.0,0.0,0.0,0.0,0.0,0.0,0.0,0.0,0.0,0.0,0.0,0.0,0.0,0.0,0.0,0.0,0.0,0.0,0.0,0.0,0.0,0.0,0.0,0.0,1273.0,1.31,805
95380,0.0,0.0,0.0,0.0,0.0,0.0,0.0,0.0,0.0,0.05,0.0,0.0,0.0,0.0,0.95,0.0,0.0,0.0,0.0,0.0,0.0,0.0,0.0,0.0,0.0,0.0,0.0,0.0,0.0,0.0,0.0,0.0,0.0,0.0,0.0,0.0,0.0,0.0,0.0,1373.0,0.86,805
95381,0.0,0.0,0.0,0.0,0.0,0.0,0.0,0.0,0.0,0.05,0.0,0.0,0.0,0.0,0.95,0.0,0.0,0.0,0.0,0.0,0.0,0.0,0.0,0.0,0.0,0.0,0.0,0.0,0.0,0.0,0.0,0.0,0.0,0.0,0.0,0.0,0.0,0.0,0.0,1473.0,0.5,805
95382,0.0,0.0,0.0,0.0,0.0,0.0,0.0,0.0,0.0,0.05,0.0,0.0,0.0,0.0,0.95,0.0,0.0,0.0,0.0,0.0,0.0,0.0,0.0,0.0,0.0,0.0,0.0,0.0,0.0,0.0,0.0,0.0,0.0,0.0,0.0,0.0,0.0,0.0,0.0,1573.0,0.2,805
95383,0.0,0.0,0.0,0.0,0.0,0.0,0.0,0.0,0.0,0.05,0.0,0.0,0.0,0.0,0.95,0.0,0.0,0.0,0.0,0.0,0.0,0.0,0.0,0.0,0.0,0.0,0.0,0.0,0.0,0.0,0.0,0.0,0.0,0.0,0.0,0.0,0.0,0.0,0.0,1773.0,-0.28,805
89805,0.0,0.0,0.0,0.0,0.0,0.0,0.0,0.0,0.0,0.0,0.0,0.0,0.0,0.0,0.0,0.0,0.0,0.0,0.51,0.0,0.0,0.0,0.0,0.0,0.0,0.49,0.0,0.0,0.0,0.0,0.0,0.0,0.0,0.0,0.0,0.0,0.0,0.0,0.0,599.0,10.85,806
89806,0.0,0.0,0.0,0.0,0.0,0.0,0.0,0.0,0.0,0.0,0.0,0.0,0.0,0.0,0.0,0.0,0.0,0.0,0.51,0.0,0.0,0.0,0.0,0.0,0.0,0.49,0.0,0.0,0.0,0.0,0.0,0.0,0.0,0.0,0.0,0.0,0.0,0.0,0.0,588.0,11.16,806
89807,0.0,0.0,0.0,0.0,0.0,0.0,0.0,0.0,0.0,0.0,0.0,0.0,0.0,0.0,0.0,0.0,0.0,0.0,0.51,0.0,0.0,0.0,0.0,0.0,0.0,0.49,0.0,0.0,0.0,0.0,0.0,0.0,0.0,0.0,0.0,0.0,0.0,0.0,0.0,610.0,8.885,806
89808,0.0,0.0,0.0,0.0,0.0,0.0,0.0,0.0,0.0,0.0,0.0,0.0,0.0,0.0,0.0,0.0,0.0,0.0,0.51,0.0,0.0,0.0,0.0,0.0,0.0,0.49,0.0,0.0,0.0,0.0,0.0,0.0,0.0,0.0,0.0,0.0,0.0,0.0,0.0,605.0,9.51,806
89809,0.0,0.0,0.0,0.0,0.0,0.0,0.0,0.0,0.0,0.0,0.0,0.0,0.0,0.0,0.0,0.0,0.0,0.0,0.51,0.0,0.0,0.0,0.0,0.0,0.0,0.49,0.0,0.0,0.0,0.0,0.0,0.0,0.0,0.0,0.0,0.0,0.0,0.0,0.0,601.0,10.01,806
89810,0.0,0.0,0.0,0.0,0.0,0.0,0.0,0.0,0.0,0.0,0.0,0.0,0.0,0.0,0.0,0.0,0.0,0.0,0.51,0.0,0.0,0.0,0.0,0.0,0.0,0.49,0.0,0.0,0.0,0.0,0.0,0.0,0.0,0.0,0.0,0.0,0.0,0.0,0.0,593.0,11.05,806
89811,0.0,0.0,0.0,0.0,0.0,0.0,0.0,0.0,0.0,0.0,0.0,0.0,0.0,0.0,0.0,0.0,0.0,0.0,0.51,0.0,0.0,0.0,0.0,0.0,0.0,0.49,0.0,0.0,0.0,0.0,0.0,0.0,0.0,0.0,0.0,0.0,0.0,0.0,0.0,589.0,11.285,806
89812,0.0,0.0,0.0,0.0,0.0,0.0,0.0,0.0,0.0,0.0,0.0,0.0,0.0,0.0,0.0,0.0,0.0,0.0,0.51,0.0,0.0,0.0,0.0,0.0,0.0,0.49,0.0,0.0,0.0,0.0,0.0,0.0,0.0,0.0,0.0,0.0,0.0,0.0,0.0,623.0,8.43,806
89813,0.0,0.0,0.0,0.0,0.0,0.0,0.0,0.0,0.0,0.0,0.0,0.0,0.0,0.0,0.0,0.0,0.0,0.0,0.51,0.0,0.0,0.0,0.0,0.0,0.0,0.49,0.0,0.0,0.0,0.0,0.0,0.0,0.0,0.0,0.0,0.0,0.0,0.0,0.0,614.0,9.085,806
89814,0.0,0.0,0.0,0.0,0.0,0.0,0.0,0.0,0.0,0.0,0.0,0.0,0.0,0.0,0.0,0.0,0.0,0.0,0.51,0.0,0.0,0.0,0.0,0.0,0.0,0.49,0.0,0.0,0.0,0.0,0.0,0.0,0.0,0.0,0.0,0.0,0.0,0.0,0.0,629.0,7.82,806
89815,0.0,0.0,0.0,0.0,0.0,0.0,0.0,0.0,0.0,0.0,0.0,0.0,0.0,0.0,0.0,0.0,0.0,0.0,0.51,0.0,0.0,0.0,0.0,0.0,0.0,0.49,0.0,0.0,0.0,0.0,0.0,0.0,0.0,0.0,0.0,0.0,0.0,0.0,0.0,630.0,7.75,806
89816,0.0,0.0,0.0,0.0,0.0,0.0,0.0,0.0,0.0,0.0,0.0,0.0,0.0,0.0,0.0,0.0,0.0,0.0,0.51,0.0,0.0,0.0,0.0,0.0,0.0,0.49,0.0,0.0,0.0,0.0,0.0,0.0,0.0,0.0,0.0,0.0,0.0,0.0,0.0,948.0,0.05000000000000005,806
89817,0.0,0.0,0.0,0.0,0.0,0.0,0.0,0.0,0.0,0.0,0.0,0.0,0.0,0.0,0.0,0.0,0.0,0.0,0.51,0.0,0.0,0.0,0.0,0.0,0.0,0.49,0.0,0.0,0.0,0.0,0.0,0.0,0.0,0.0,0.0,0.0,0.0,0.0,0.0,937.0,0.06000000000000005,806
89818,0.0,0.0,0.0,0.0,0.0,0.0,0.0,0.0,0.0,0.0,0.0,0.0,0.0,0.0,0.0,0.0,0.0,0.0,0.51,0.0,0.0,0.0,0.0,0.0,0.0,0.49,0.0,0.0,0.0,0.0,0.0,0.0,0.0,0.0,0.0,0.0,0.0,0.0,0.0,924.0,0.15999999999999992,806
89819,0.0,0.0,0.0,0.0,0.0,0.0,0.0,0.0,0.0,0.0,0.0,0.0,0.0,0.0,0.0,0.0,0.0,0.0,0.51,0.0,0.0,0.0,0.0,0.0,0.0,0.49,0.0,0.0,0.0,0.0,0.0,0.0,0.0,0.0,0.0,0.0,0.0,0.0,0.0,918.0,0.4199999999999999,806
89820,0.0,0.0,0.0,0.0,0.0,0.0,0.0,0.0,0.0,0.0,0.0,0.0,0.0,0.0,0.0,0.0,0.0,0.0,0.51,0.0,0.0,0.0,0.0,0.0,0.0,0.49,0.0,0.0,0.0,0.0,0.0,0.0,0.0,0.0,0.0,0.0,0.0,0.0,0.0,912.0,0.45,806
89821,0.0,0.0,0.0,0.0,0.0,0.0,0.0,0.0,0.0,0.0,0.0,0.0,0.0,0.0,0.0,0.0,0.0,0.0,0.51,0.0,0.0,0.0,0.0,0.0,0.0,0.49,0.0,0.0,0.0,0.0,0.0,0.0,0.0,0.0,0.0,0.0,0.0,0.0,0.0,906.0,0.48,806
89822,0.0,0.0,0.0,0.0,0.0,0.0,0.0,0.0,0.0,0.0,0.0,0.0,0.0,0.0,0.0,0.0,0.0,0.0,0.51,0.0,0.0,0.0,0.0,0.0,0.0,0.49,0.0,0.0,0.0,0.0,0.0,0.0,0.0,0.0,0.0,0.0,0.0,0.0,0.0,902.0,0.48,806
89823,0.0,0.0,0.0,0.0,0.0,0.0,0.0,0.0,0.0,0.0,0.0,0.0,0.0,0.0,0.0,0.0,0.0,0.0,0.51,0.0,0.0,0.0,0.0,0.0,0.0,0.49,0.0,0.0,0.0,0.0,0.0,0.0,0.0,0.0,0.0,0.0,0.0,0.0,0.0,898.0,0.5,806
89824,0.0,0.0,0.0,0.0,0.0,0.0,0.0,0.0,0.0,0.0,0.0,0.0,0.0,0.0,0.0,0.0,0.0,0.0,0.51,0.0,0.0,0.0,0.0,0.0,0.0,0.49,0.0,0.0,0.0,0.0,0.0,0.0,0.0,0.0,0.0,0.0,0.0,0.0,0.0,594.0,10.885,806
89825,0.0,0.0,0.0,0.0,0.0,0.0,0.0,0.0,0.0,0.0,0.0,0.0,0.0,0.0,0.0,0.0,0.0,0.0,0.51,0.0,0.0,0.0,0.0,0.0,0.0,0.49,0.0,0.0,0.0,0.0,0.0,0.0,0.0,0.0,0.0,0.0,0.0,0.0,0.0,598.0,10.32,806
89826,0.0,0.0,0.0,0.0,0.0,0.0,0.0,0.0,0.0,0.0,0.0,0.0,0.0,0.0,0.0,0.0,0.0,0.0,0.51,0.0,0.0,0.0,0.0,0.0,0.0,0.49,0.0,0.0,0.0,0.0,0.0,0.0,0.0,0.0,0.0,0.0,0.0,0.0,0.0,602.0,9.87,806
89827,0.0,0.0,0.0,0.0,0.0,0.0,0.0,0.0,0.0,0.0,0.0,0.0,0.0,0.0,0.0,0.0,0.0,0.0,0.51,0.0,0.0,0.0,0.0,0.0,0.0,0.49,0.0,0.0,0.0,0.0,0.0,0.0,0.0,0.0,0.0,0.0,0.0,0.0,0.0,597.0,10.29,806
89828,0.0,0.0,0.0,0.0,0.0,0.0,0.0,0.0,0.0,0.0,0.0,0.0,0.0,0.0,0.0,0.0,0.0,0.0,0.51,0.0,0.0,0.0,0.0,0.0,0.0,0.49,0.0,0.0,0.0,0.0,0.0,0.0,0.0,0.0,0.0,0.0,0.0,0.0,0.0,600.0,9.8,806
89829,0.0,0.0,0.0,0.0,0.0,0.0,0.0,0.0,0.0,0.0,0.0,0.0,0.0,0.0,0.0,0.0,0.0,0.0,0.51,0.0,0.0,0.0,0.0,0.0,0.0,0.49,0.0,0.0,0.0,0.0,0.0,0.0,0.0,0.0,0.0,0.0,0.0,0.0,0.0,603.0,9.6,806
89830,0.0,0.0,0.0,0.0,0.0,0.0,0.0,0.0,0.0,0.0,0.0,0.0,0.0,0.0,0.0,0.0,0.0,0.0,0.51,0.0,0.0,0.0,0.0,0.0,0.0,0.49,0.0,0.0,0.0,0.0,0.0,0.0,0.0,0.0,0.0,0.0,0.0,0.0,0.0,591.0,11.89,806
89831,0.0,0.0,0.0,0.0,0.0,0.0,0.0,0.0,0.0,0.0,0.0,0.0,0.0,0.0,0.0,0.0,0.0,0.0,0.51,0.0,0.0,0.0,0.0,0.0,0.0,0.49,0.0,0.0,0.0,0.0,0.0,0.0,0.0,0.0,0.0,0.0,0.0,0.0,0.0,617.0,8.72,806
96063,0.0,0.0,0.0,0.0,0.0,0.0,0.0,0.0,0.0,0.0,0.0,0.0,0.0,0.0,0.0,0.0,0.0,0.0,0.51,0.0,0.0,0.0,0.0,0.0,0.0,0.49,0.0,0.0,0.0,0.0,0.0,0.0,0.0,0.0,0.0,0.0,0.0,0.0,0.0,643.0,6.0,806
