Repository: R3sten/glass_dynamics

# GlassDynamics: Ridge Regression for Glass Viscosity Prediction

## Bachelor's thesis in physics

### Università degli Studi di Trieste

The main goal of this project is to develop a reliable and interpretable predictive model for glass viscosity, moving beyond "black-box" machine learning to provide physically meaningful insights for materials science applications.


This repository implements a workflow that bridges the gap between empirical models and modern data science techniques.

File: data/viscosity_raw_data.csv (part 79 of 81)
,Al2O3,As2O3,B2O3,BaO,BeO,Bi2O3,CaO,CdO,CoO,Cs2O,CuO,Fe2O3,FeO,Ga2O3,GeO2,HfO2,K2O,La2O3,Li2O,MgO,MnO,MoO3,Na2O,Nb2O5,NiO,P2O5,PbO,Rb2O,Sb2O3,SiO2,SrO,Ta2O5,TeO2,TiO2,Tl2O,WO3,Y2O3,ZnO,ZrO2,T,log_visc,ID
96064,0.0,0.0,0.0,0.0,0.0,0.0,0.0,0.0,0.0,0.0,0.0,0.0,0.0,0.0,0.0,0.0,0.0,0.0,0.51,0.0,0.0,0.0,0.0,0.0,0.0,0.49,0.0,0.0,0.0,0.0,0.0,0.0,0.0,0.0,0.0,0.0,0.0,0.0,0.0,631.0,7.0,806
90377,0.0,0.0,0.0,0.0,0.0,0.0,0.0,0.0,0.0,0.0,0.0,0.0,0.0,0.0,0.0,0.0,0.0,0.0,0.0,0.0,0.0,0.0,0.4,0.0,0.0,0.6,0.0,0.0,0.0,0.0,0.0,0.0,0.0,0.0,0.0,0.0,0.0,0.0,0.0,1140.0,-0.08999999999999997,807
90378,0.0,0.0,0.0,0.0,0.0,0.0,0.0,0.0,0.0,0.0,0.0,0.0,0.0,0.0,0.0,0.0,0.0,0.0,0.0,0.0,0.0,0.0,0.4,0.0,0.0,0.6,0.0,0.0,0.0,0.0,0.0,0.0,0.0,0.0,0.0,0.0,0.0,0.0,0.0,1199.0,-0.28,807
90379,0.0,0.0,0.0,0.0,0.0,0.0,0.0,0.0,0.0,0.0,0.0,0.0,0.0,0.0,0.0,0.0,0.0,0.0,0.0,0.0,0.0,0.0,0.4,0.0,0.0,0.6,0.0,0.0,0.0,0.0,0.0,0.0,0.0,0.0,0.0,0.0,0.0,0.0,0.0,1053.0,0.28,807
90380,0.0,0.0,0.0,0.0,0.0,0.0,0.0,0.0,0.0,0.0,0.0,0.0,0.0,0.0,0.0,0.0,0.0,0.0,0.0,0.0,0.0,0.0,0.4,0.0,0.0,0.6,0.0,0.0,0.0,0.0,0.0,0.0,0.0,0.0,0.0,0.0,0.0,0.0,0.0,1025.0,0.30000000000000004,807
90381,0.0,0.0,0.0,0.0,0.0,0.0,0.0,0.0,0.0,0.0,0.0,0.0,0.0,0.0,0.0,0.0,0.0,0.0,0.0,0.0,0.0,0.0,0.4,0.0,0.0,0.6,0.0,0.0,0.0,0.0,0.0,0.0,0.0,0.0,0.0,0.0,0.0,0.0,0.0,1000.0,0.3999999999999999,807
90382,0.0,0.0,0.0,0.0,0.0,0.0,0.0,0.0,0.0,0.0,0.0,0.0,0.0,0.0,0.0,0.0,0.0,0.0,0.0,0.0,0.0,0.0,0.4,0.0,0.0,0.6,0.0,0.0,0.0,0.0,0.0,0.0,0.0,0.0,0.0,0.0,0.0,0.0,0.0,967.0,0.55,807
90383,0.0,0.0,0.0,0.0,0.0,0.0,0.0,0.0,0.0,0.0,0.0,0.0,0.0,0.0,0.0,0.0,0.0,0.0,0.0,0.0,0.0,0.0,0.4,0.0,0.0,0.6,0.0,0.0,0.0,0.0,0.0,0.0,0.0,0.0,0.0,0.0,0.0,0.0,0.0,939.0,0.75,807
90384,0.0,0.0,0.0,0.0,0.0,0.0,0.0,0.0,0.0,0.0,0.0,0.0,0.0,0.0,0.0,0.0,0.0,0.0,0.0,0.0,0.0,0.0,0.4,0.0,0.0,0.6,0.0,0.0,0.0,0.0,0.0,0.0,0.0,0.0,0.0,0.0,0.0,0.0,0.0,910.0,0.8899999999999999,807
90385,0.0,0.0,0.0,0.0,0.0,0.0,0.0,0.0,0.0,0.0,0.0,0.0,0.0,0.0,0.0,0.0,0.0,0.0,0.0,0.0,0.0,0.0,0.4,0.0,0.0,0.6,0.0,0.0,0.0,0.0,0.0,0.0,0.0,0.0,0.0,0.0,0.0,0.0,0.0,879.0,1.1,807
90386,0.0,0.0,0.0,0.0,0.0,0.0,0.0,0.0,0.0,0.0,0.0,0.0,0.0,0.0,0.0,0.0,0.0,0.0,0.0,0.0,0.0,0.0,0.4,0.0,0.0,0.6,0.0,0.0,0.0,0.0,0.0,0.0,0.0,0.0,0.0,0.0,0.0,0.0,0.0,852.0,1.33,807
90387,0.0,0.0,0.0,0.0,0.0,0.0,0.0,0.0,0.0,0.0,0.0,0.0,0.0,0.0,0.0,0.0,0.0,0.0,0.0,0.0,0.0,0.0,0.4,0.0,0.0,0.6,0.0,0.0,0.0,0.0,0.0,0.0,0.0,0.0,0.0,0.0,0.0,0.0,0.0,820.0,1.5699999999999998,807
90388,0.0,0.0,0.0,0.0,0.0,0.0,0.0,0.0,0.0,0.0,0.0,0.0,0.0,0.0,0.0,0.0,0.0,0.0,0.0,0.0,0.0,0.0,0.4,0.0,0.0,0.6,0.0,0.0,0.0,0.0,0.0,0.0,0.0,0.0,0.0,0.0,0.0,0.0,0.0,781.0,2.0,807
90389,0.0,0.0,0.0,0.0,0.0,0.0,0.0,0.0,0.0,0.0,0.0,0.0,0.0,0.0,0.0,0.0,0.0,0.0,0.0,0.0,0.0,0.0,0.4,0.0,0.0,0.6,0.0,0.0,0.0,0.0,0.0,0.0,0.0,0.0,0.0,0.0,0.0,0.0,0.0,762.0,2.2,807
90390,0.0,0.0,0.0,0.0,0.0,0.0,0.0,0.0,0.0,0.0,0.0,0.0,0.0,0.0,0.0,0.0,0.0,0.0,0.0,0.0,0.0,0.0,0.4,0.0,0.0,0.6,0.0,0.0,0.0,0.0,0.0,0.0,0.0,0.0,0.0,0.0,0.0,0.0,0.0,795.0,1.86,807
90391,0.0,0.0,0.0,0.0,0.0,0.0,0.0,0.0,0.0,0.0,0.0,0.0,0.0,0.0,0.0,0.0,0.0,0.0,0.0,0.0,0.0,0.0,0.4,0.0,0.0,0.6,0.0,0.0,0.0,0.0,0.0,0.0,0.0,0.0,0.0,0.0,0.0,0.0,0.0,735.0,2.51,807
90392,0.0,0.0,0.0,0.0,0.0,0.0,0.0,0.0,0.0,0.0,0.0,0.0,0.0,0.0,0.0,0.0,0.0,0.0,0.0,0.0,0.0,0.0,0.4,0.0,0.0,0.6,0.0,0.0,0.0,0.0,0.0,0.0,0.0,0.0,0.0,0.0,0.0,0.0,0.0,578.0,8.0,807
90393,0.0,0.0,0.0,0.0,0.0,0.0,0.0,0.0,0.0,0.0,0.0,0.0,0.0,0.0,0.0,0.0,0.0,0.0,0.0,0.0,0.0,0.0,0.4,0.0,0.0,0.6,0.0,0.0,0.0,0.0,0.0,0.0,0.0,0.0,0.0,0.0,0.0,0.0,0.0,573.0,8.5,807
90394,0.0,0.0,0.0,0.0,0.0,0.0,0.0,0.0,0.0,0.0,0.0,0.0,0.0,0.0,0.0,0.0,0.0,0.0,0.0,0.0,0.0,0.0,0.4,0.0,0.0,0.6,0.0,0.0,0.0,0.0,0.0,0.0,0.0,0.0,0.0,0.0,0.0,0.0,0.0,568.0,9.2,807
90395,0.0,0.0,0.0,0.0,0.0,0.0,0.0,0.0,0.0,0.0,0.0,0.0,0.0,0.0,0.0,0.0,0.0,0.0,0.0,0.0,0.0,0.0,0.4,0.0,0.0,0.6,0.0,0.0,0.0,0.0,0.0,0.0,0.0,0.0,0.0,0.0,0.0,0.0,0.0,559.0,10.1,807
90396,0.0,0.0,0.0,0.0,0.0,0.0,0.0,0.0,0.0,0.0,0.0,0.0,0.0,0.0,0.0,0.0,0.0,0.0,0.0,0.0,0.0,0.0,0.4,0.0,0.0,0.6,0.0,0.0,0.0,0.0,0.0,0.0,0.0,0.0,0.0,0.0,0.0,0.0,0.0,552.0,11.0,807
90397,0.0,0.0,0.0,0.0,0.0,0.0,0.0,0.0,0.0,0.0,0.0,0.0,0.0,0.0,0.0,0.0,0.0,0.0,0.0,0.0,0.0,0.0,0.4,0.0,0.0,0.6,0.0,0.0,0.0,0.0,0.0,0.0,0.0,0.0,0.0,0.0,0.0,0.0,0.0,548.0,11.5,807
90686,0.04,0.0,0.0,0.0,0.0,0.0,0.0,0.0,0.0,0.0,0.0,0.0,0.0,0.0,0.0,0.0,0.0,0.0,0.0,0.0,0.0,0.0,0.21,0.0,0.0,0.0,0.0,0.0,0.0,0.75,0.0,0.0,0.0,0.0,0.0,0.0,0.0,0.0,0.0,1661.0,1.27,808
90687,0.04,0.0,0.0,0.0,0.0,0.0,0.0,0.0,0.0,0.0,0.0,0.0,0.0,0.0,0.0,0.0,0.0,0.0,0.0,0.0,0.0,0.0,0.21,0.0,0.0,0.0,0.0,0.0,0.0,0.75,0.0,0.0,0.0,0.0,0.0,0.0,0.0,0.0,0.0,1548.0,1.59,808
90688,0.04,0.0,0.0,0.0,0.0,0.0,0.0,0.0,0.0,0.0,0.0,0.0,0.0,0.0,0.0,0.0,0.0,0.0,0.0,0.0,0.0,0.0,0.21,0.0,0.0,0.0,0.0,0.0,0.0,0.75,0.0,0.0,0.0,0.0,0.0,0.0,0.0,0.0,0.0,1453.0,1.95,808
90689,0.04,0.0,0.0,0.0,0.0,0.0,0.0,0.0,0.0,0.0,0.0,0.0,0.0,0.0,0.0,0.0,0.0,0.0,0.0,0.0,0.0,0.0,0.21,0.0,0.0,0.0,0.0,0.0,0.0,0.75,0.0,0.0,0.0,0.0,0.0,0.0,0.0,0.0,0.0,1373.0,2.31,808
90690,0.04,0.0,0.0,0.0,0.0,0.0,0.0,0.0,0.0,0.0,0.0,0.0,0.0,0.0,0.0,0.0,0.0,0.0,0.0,0.0,0.0,0.0,0.21,0.0,0.0,0.0,0.0,0.0,0.0,0.75,0.0,0.0,0.0,0.0,0.0,0.0,0.0,0.0,0.0,1293.0,2.76,808
90691,0.04,0.0,0.0,0.0,0.0,0.0,0.0,0.0,0.0,0.0,0.0,0.0,0.0,0.0,0.0,0.0,0.0,0.0,0.0,0.0,0.0,0.0,0.21,0.0,0.0,0.0,0.0,0.0,0.0,0.75,0.0,0.0,0.0,0.0,0.0,0.0,0.0,0.0,0.0,1182.0,3.56,808
90692,0.04,0.0,0.0,0.0,0.0,0.0,0.0,0.0,0.0,0.0,0.0,0.0,0.0,0.0,0.0,0.0,0.0,0.0,0.0,0.0,0.0,0.0,0.21,0.0,0.0,0.0,0.0,0.0,0.0,0.75,0.0,0.0,0.0,0.0,0.0,0.0,0.0,0.0,0.0,1078.0,4.8,808
90693,0.04,0.0,0.0,0.0,0.0,0.0,0.0,0.0,0.0,0.0,0.0,0.0,0.0,0.0,0.0,0.0,0.0,0.0,0.0,0.0,0.0,0.0,0.21,0.0,0.0,0.0,0.0,0.0,0.0,0.75,0.0,0.0,0.0,0.0,0.0,0.0,0.0,0.0,0.0,1003.0,5.91,808
90694,0.04,0.0,0.0,0.0,0.0,0.0,0.0,0.0,0.0,0.0,0.0,0.0,0.0,0.0,0.0,0.0,0.0,0.0,0.0,0.0,0.0,0.0,0.21,0.0,0.0,0.0,0.0,0.0,0.0,0.75,0.0,0.0,0.0,0.0,0.0,0.0,0.0,0.0,0.0,968.0,6.88,808
90695,0.04,0.0,0.0,0.0,0.0,0.0,0.0,0.0,0.0,0.0,0.0,0.0,0.0,0.0,0.0,0.0,0.0,0.0,0.0,0.0,0.0,0.0,0.21,0.0,0.0,0.0,0.0,0.0,0.0,0.75,0.0,0.0,0.0,0.0,0.0,0.0,0.0,0.0,0.0,947.0,7.19,808
90696,0.04,0.0,0.0,0.0,0.0,0.0,0.0,0.0,0.0,0.0,0.0,0.0,0.0,0.0,0.0,0.0,0.0,0.0,0.0,0.0,0.0,0.0,0.21,0.0,0.0,0.0,0.0,0.0,0.0,0.75,0.0,0.0,0.0,0.0,0.0,0.0,0.0,0.0,0.0,923.0,7.65,808
90697,0.04,0.0,0.0,0.0,0.0,0.0,0.0,0.0,0.0,0.0,0.0,0.0,0.0,0.0,0.0,0.0,0.0,0.0,0.0,0.0,0.0,0.0,0.21,0.0,0.0,0.0,0.0,0.0,0.0,0.75,0.0,0.0,0.0,0.0,0.0,0.0,0.0,0.0,0.0,897.0,8.32,808
90698,0.04,0.0,0.0,0.0,0.0,0.0,0.0,0.0,0.0,0.0,0.0,0.0,0.0,0.0,0.0,0.0,0.0,0.0,0.0,0.0,0.0,0.0,0.21,0.0,0.0,0.0,0.0,0.0,0.0,0.75,0.0,0.0,0.0,0.0,0.0,0.0,0.0,0.0,0.0,873.0,8.87,808
90699,0.04,0.0,0.0,0.0,0.0,0.0,0.0,0.0,0.0,0.0,0.0,0.0,0.0,0.0,0.0,0.0,0.0,0.0,0.0,0.0,0.0,0.0,0.21,0.0,0.0,0.0,0.0,0.0,0.0,0.75,0.0,0.0,0.0,0.0,0.0,0.0,0.0,0.0,0.0,848.0,9.53,808
90700,0.04,0.0,0.0,0.0,0.0,0.0,0.0,0.0,0.0,0.0,0.0,0.0,0.0,0.0,0.0,0.0,0.0,0.0,0.0,0.0,0.0,0.0,0.21,0.0,0.0,0.0,0.0,0.0,0.0,0.75,0.0,0.0,0.0,0.0,0.0,0.0,0.0,0.0,0.0,825.0,10.2,808
90701,0.04,0.0,0.0,0.0,0.0,0.0,0.0,0.0,0.0,0.0,0.0,0.0,0.0,0.0,0.0,0.0,0.0,0.0,0.0,0.0,0.0,0.0,0.21,0.0,0.0,0.0,0.0,0.0,0.0,0.75,0.0,0.0,0.0,0.0,0.0,0.0,0.0,0.0,0.0,800.0,11.1,808
90702,0.04,0.0,0.0,0.0,0.0,0.0,0.0,0.0,0.0,0.0,0.0,0.0,0.0,0.0,0.0,0.0,0.0,0.0,0.0,0.0,0.0,0.0,0.21,0.0,0.0,0.0,0.0,0.0,0.0,0.75,0.0,0.0,0.0,0.0,0.0,0.0,0.0,0.0,0.0,773.0,11.92,808
90707,0.08,0.0,0.0,0.0,0.0,0.0,0.0,0.0,0.0,0.0,0.0,0.0,0.0,0.0,0.0,0.0,0.0,0.0,0.0,0.0,0.0,0.0,0.16,0.0,0.0,0.0,0.0,0.0,0.0,0.76,0.0,0.0,0.0,0.0,0.0,0.0,0.0,0.0,0.0,1663.0,1.7999999999999998,809
90708,0.08,0.0,0.0,0.0,0.0,0.0,0.0,0.0,0.0,0.0,0.0,0.0,0.0,0.0,0.0,0.0,0.0,0.0,0.0,0.0,0.0,0.0,0.16,0.0,0.0,0.0,0.0,0.0,0.0,0.76,0.0,0.0,0.0,0.0,0.0,0.0,0.0,0.0,0.0,1581.0,2.13,809
90709,0.08,0.0,0.0,0.0,0.0,0.0,0.0,0.0,0.0,0.0,0.0,0.0,0.0,0.0,0.0,0.0,0.0,0.0,0.0,0.0,0.0,0.0,0.16,0.0,0.0,0.0,0.0,0.0,0.0,0.76,0.0,0.0,0.0,0.0,0.0,0.0,0.0,0.0,0.0,1463.0,2.66,809
90710,0.08,0.0,0.0,0.0,0.0,0.0,0.0,0.0,0.0,0.0,0.0,0.0,0.0,0.0,0.0,0.0,0.0,0.0,0.0,0.0,0.0,0.0,0.16,0.0,0.0,0.0,0.0,0.0,0.0,0.76,0.0,0.0,0.0,0.0,0.0,0.0,0.0,0.0,0.0,1373.0,3.04,809
90711,0.08,0.0,0.0,0.0,0.0,0.0,0.0,0.0,0.0,0.0,0.0,0.0,0.0,0.0,0.0,0.0,0.0,0.0,0.0,0.0,0.0,0.0,0.16,0.0,0.0,0.0,0.0,0.0,0.0,0.76,0.0,0.0,0.0,0.0,0.0,0.0,0.0,0.0,0.0,1273.0,3.4400000000000004,809
90712,0.08,0.0,0.0,0.0,0.0,0.0,0.0,0.0,0.0,0.0,0.0,0.0,0.0,0.0,0.0,0.0,0.0,0.0,0.0,0.0,0.0,0.0,0.16,0.0,0.0,0.0,0.0,0.0,0.0,0.76,0.0,0.0,0.0,0.0,0.0,0.0,0.0,0.0,0.0,1145.0,4.72,809
90713,0.08,0.0,0.0,0.0,0.0,0.0,0.0,0.0,0.0,0.0,0.0,0.0,0.0,0.0,0.0,0.0,0.0,0.0,0.0,0.0,0.0,0.0,0.16,0.0,0.0,0.0,0.0,0.0,0.0,0.76,0.0,0.0,0.0,0.0,0.0,0.0,0.0,0.0,0.0,1070.0,5.74,809
90714,0.08,0.0,0.0,0.0,0.0,0.0,0.0,0.0,0.0,0.0,0.0,0.0,0.0,0.0,0.0,0.0,0.0,0.0,0.0,0.0,0.0,0.0,0.16,0.0,0.0,0.0,0.0,0.0,0.0,0.76,0.0,0.0,0.0,0.0,0.0,0.0,0.0,0.0,0.0,1023.0,6.35,809
90715,0.08,0.0,0.0,0.0,0.0,0.0,0.0,0.0,0.0,0.0,0.0,0.0,0.0,0.0,0.0,0.0,0.0,0.0,0.0,0.0,0.0,0.0,0.16,0.0,0.0,0.0,0.0,0.0,0.0,0.76,0.0,0.0,0.0,0.0,0.0,0.0,0.0,0.0,0.0,998.0,6.92,809
90716,0.08,0.0,0.0,0.0,0.0,0.0,0.0,0.0,0.0,0.0,0.0,0.0,0.0,0.0,0.0,0.0,0.0,0.0,0.0,0.0,0.0,0.0,0.16,0.0,0.0,0.0,0.0,0.0,0.0,0.76,0.0,0.0,0.0,0.0,0.0,0.0,0.0,0.0,0.0,973.0,7.32,809
90717,0.08,0.0,0.0,0.0,0.0,0.0,0.0,0.0,0.0,0.0,0.0,0.0,0.0,0.0,0.0,0.0,0.0,0.0,0.0,0.0,0.0,0.0,0.16,0.0,0.0,0.0,0.0,0.0,0.0,0.76,0.0,0.0,0.0,0.0,0.0,0.0,0.0,0.0,0.0,948.0,7.91,809
90718,0.08,0.0,0.0,0.0,0.0,0.0,0.0,0.0,0.0,0.0,0.0,0.0,0.0,0.0,0.0,0.0,0.0,0.0,0.0,0.0,0.0,0.0,0.16,0.0,0.0,0.0,0.0,0.0,0.0,0.76,0.0,0.0,0.0,0.0,0.0,0.0,0.0,0.0,0.0,923.0,8.38,809
90719,0.08,0.0,0.0,0.0,0.0,0.0,0.0,0.0,0.0,0.0,0.0,0.0,0.0,0.0,0.0,0.0,0.0,0.0,0.0,0.0,0.0,0.0,0.16,0.0,0.0,0.0,0.0,0.0,0.0,0.76,0.0,0.0,0.0,0.0,0.0,0.0,0.0,0.0,0.0,898.0,9.06,809
90720,0.08,0.0,0.0,0.0,0.0,0.0,0.0,0.0,0.0,0.0,0.0,0.0,0.0,0.0,0.0,0.0,0.0,0.0,0.0,0.0,0.0,0.0,0.16,0.0,0.0,0.0,0.0,0.0,0.0,0.76,0.0,0.0,0.0,0.0,0.0,0.0,0.0,0.0,0.0,873.0,9.52,809
90721,0.08,0.0,0.0,0.0,0.0,0.0,0.0,0.0,0.0,0.0,0.0,0.0,0.0,0.0,0.0,0.0,0.0,0.0,0.0,0.0,0.0,0.0,0.16,0.0,0.0,0.0,0.0,0.0,0.0,0.76,0.0,0.0,0.0,0.0,0.0,0.0,0.0,0.0,0.0,848.0,10.28,809
90722,0.08,0.0,0.0,0.0,0.0,0.0,0.0,0.0,0.0,0.0,0.0,0.0,0.0,0.0,0.0,0.0,0.0,0.0,0.0,0.0,0.0,0.0,0.16,0.0,0.0,0.0,0.0,0.0,0.0,0.76,0.0,0.0,0.0,0.0,0.0,0.0,0.0,0.0,0.0,823.0,11.15,809
91023,0.0,0.0,0.0,0.02,0.0,0.0,0.06,0.0,0.0,0.0,0.0,0.0,0.0,0.0,0.0,0.0,0.03,0.0,0.0,0.05,0.0,0.0,0.12,0.0,0.0,0.0,0.0,0.0,0.0,0.71,0.0,0.0,0.0,0.0,0.0,0.0,0.0,0.0,0.0,778.0,11.66,810
91024,0.0,0.0,0.0,0.02,0.0,0.0,0.06,0.0,0.0,0.0,0.0,0.0,0.0,0.0,0.0,0.0,0.03,0.0,0.0,0.05,0.0,0.0,0.12,0.0,0.0,0.0,0.0,0.0,0.0,0.71,0.0,0.0,0.0,0.0,0.0,0.0,0.0,0.0,0.0,799.0,11.08,810
91025,0.0,0.0,0.0,0.02,0.0,0.0,0.06,0.0,0.0,0.0,0.0,0.0,0.0,0.0,0.0,0.0,0.03,0.0,0.0,0.05,0.0,0.0,0.12,0.0,0.0,0.0,0.0,0.0,0.0,0.71,0.0,0.0,0.0,0.0,0.0,0.0,0.0,0.0,0.0,826.0,10.14,810
91026,0.0,0.0,0.0,0.02,0.0,0.0,0.06,0.0,0.0,0.0,0.0,0.0,0.0,0.0,0.0,0.0,0.03,0.0,0.0,0.05,0.0,0.0,0.12,0.0,0.0,0.0,0.0,0.0,0.0,0.71,0.0,0.0,0.0,0.0,0.0,0.0,0.0,0.0,0.0,839.0,9.69,810
91027,0.0,0.0,0.0,0.02,0.0,0.0,0.06,0.0,0.0,0.0,0.0,0.0,0.0,0.0,0.0,0.0,0.03,0.0,0.0,0.05,0.0,0.0,0.12,0.0,0.0,0.0,0.0,0.0,0.0,0.71,0.0,0.0,0.0,0.0,0.0,0.0,0.0,0.0,0.0,884.0,8.44,810
91028,0.0,0.0,0.0,0.02,0.0,0.0,0.06,0.0,0.0,0.0,0.0,0.0,0.0,0.0,0.0,0.0,0.03,0.0,0.0,0.05,0.0,0.0,0.12,0.0,0.0,0.0,0.0,0.0,0.0,0.71,0.0,0.0,0.0,0.0,0.0,0.0,0.0,0.0,0.0,901.0,8.0,810
91029,0.0,0.0,0.0,0.02,0.0,0.0,0.06,0.0,0.0,0.0,0.0,0.0,0.0,0.0,0.0,0.0,0.03,0.0,0.0,0.05,0.0,0.0,0.12,0.0,0.0,0.0,0.0,0.0,0.0,0.71,0.0,0.0,0.0,0.0,0.0,0.0,0.0,0.0,0.0,917.0,7.539999999999999,810
91030,0.0,0.0,0.0,0.02,0.0,0.0,0.06,0.0,0.0,0.0,0.0,0.0,0.0,0.0,0.0,0.0,0.03,0.0,0.0,0.05,0.0,0.0,0.12,0.0,0.0,0.0,0.0,0.0,0.0,0.71,0.0,0.0,0.0,0.0,0.0,0.0,0.0,0.0,0.0,936.0,7.1099999999999985,810
91031,0.0,0.0,0.0,0.02,0.0,0.0,0.06,0.0,0.0,0.0,0.0,0.0,0.0,0.0,0.0,0.0,0.03,0.0,0.0,0.05,0.0,0.0,0.12,0.0,0.0,0.0,0.0,0.0,0.0,0.71,0.0,0.0,0.0,0.0,0.0,0.0,0.0,0.0,0.0,1128.0,4.3,810
91032,0.0,0.0,0.0,0.02,0.0,0.0,0.06,0.0,0.0,0.0,0.0,0.0,0.0,0.0,0.0,0.0,0.03,0.0,0.0,0.05,0.0,0.0,0.12,0.0,0.0,0.0,0.0,0.0,0.0,0.71,0.0,0.0,0.0,0.0,0.0,0.0,0.0,0.0,0.0,1178.0,3.86,810
91033,0.0,0.0,0.0,0.02,0.0,0.0,0.06,0.0,0.0,0.0,0.0,0.0,0.0,0.0,0.0,0.0,0.03,0.0,0.0,0.05,0.0,0.0,0.12,0.0,0.0,0.0,0.0,0.0,0.0,0.71,0.0,0.0,0.0,0.0,0.0,0.0,0.0,0.0,0.0,1228.0,3.41,810
91034,0.0,0.0,0.0,0.02,0.0,0.0,0.06,0.0,0.0,0.0,0.0,0.0,0.0,0.0,0.0,0.0,0.03,0.0,0.0,0.05,0.0,0.0,0.12,0.0,0.0,0.0,0.0,0.0,0.0,0.71,0.0,0.0,0.0,0.0,0.0,0.0,0.0,0.0,0.0,1335.0,2.78,810
91035,0.0,0.0,0.0,0.02,0.0,0.0,0.06,0.0,0.0,0.0,0.0,0.0,0.0,0.0,0.0,0.0,0.03,0.0,0.0,0.05,0.0,0.0,0.12,0.0,0.0,0.0,0.0,0.0,0.0,0.71,0.0,0.0,0.0,0.0,0.0,0.0,0.0,0.0,0.0,1431.0,2.21,810
91036,0.0,0.0,0.0,0.02,0.0,0.0,0.06,0.0,0.0,0.0,0.0,0.0,0.0,0.0,0.0,0.0,0.03,0.0,0.0,0.05,0.0,0.0,0.12,0.0,0.0,0.0,0.0,0.0,0.0,0.71,0.0,0.0,0.0,0.0,0.0,0.0,0.0,0.0,0.0,1513.0,1.83,810
91037,0.15,0.0,0.64,0.03,0.0,0.0,0.08,0.0,0.0,0.0,0.0,0.0,0.0,0.0,0.0,0.0,0.1,0.0,0.0,0.0,0.0,0.0,0.0,0.0,0.0,0.0,0.0,0.0,0.0,0.0,0.0,0.0,0.0,0.0,0.0,0.0,0.0,0.0,0.0,740.0,11.51,811
91038,0.15,0.0,0.64,0.03,0.0,0.0,0.08,0.0,0.0,0.0,0.0,0.0,0.0,0.0,0.0,0.0,0.1,0.0,0.0,0.0,0.0,0.0,0.0,0.0,0.0,0.0,0.0,0.0,0.0,0.0,0.0,0.0,0.0,0.0,0.0,0.0,0.0,0.0,0.0,763.0,10.57,811
91039,0.15,0.0,0.64,0.03,0.0,0.0,0.08,0.0,0.0,0.0,0.0,0.0,0.0,0.0,0.0,0.0,0.1,0.0,0.0,0.0,0.0,0.0,0.0,0.0,0.0,0.0,0.0,0.0,0.0,0.0,0.0,0.0,0.0,0.0,0.0,0.0,0.0,0.0,0.0,778.0,9.72,811
91040,0.15,0.0,0.64,0.03,0.0,0.0,0.08,0.0,0.0,0.0,0.0,0.0,0.0,0.0,0.0,0.0,0.1,0.0,0.0,0.0,0.0,0.0,0.0,0.0,0.0,0.0,0.0,0.0,0.0,0.0,0.0,0.0,0.0,0.0,0.0,0.0,0.0,0.0,0.0,801.0,8.75,811
91041,0.15,0.0,0.64,0.03,0.0,0.0,0.08,0.0,0.0,0.0,0.0,0.0,0.0,0.0,0.0,0.0,0.1,0.0,0.0,0.0,0.0,0.0,0.0,0.0,0.0,0.0,0.0,0.0,0.0,0.0,0.0,0.0,0.0,0.0,0.0,0.0,0.0,0.0,0.0,819.0,8.02,811
91042,0.15,0.0,0.64,0.03,0.0,0.0,0.08,0.0,0.0,0.0,0.0,0.0,0.0,0.0,0.0,0.0,0.1,0.0,0.0,0.0,0.0,0.0,0.0,0.0,0.0,0.0,0.0,0.0,0.0,0.0,0.0,0.0,0.0,0.0,0.0,0.0,0.0,0.0,0.0,840.0,7.17,811
91043,0.15,0.0,0.64,0.03,0.0,0.0,0.08,0.0,0.0,0.0,0.0,0.0,0.0,0.0,0.0,0.0,0.1,0.0,0.0,0.0,0.0,0.0,0.0,0.0,0.0,0.0,0.0,0.0,0.0,0.0,0.0,0.0,0.0,0.0,0.0,0.0,0.0,0.0,0.0,861.0,6.42,811
91044,0.15,0.0,0.64,0.03,0.0,0.0,0.08,0.0,0.0,0.0,0.0,0.0,0.0,0.0,0.0,0.0,0.1,0.0,0.0,0.0,0.0,0.0,0.0,0.0,0.0,0.0,0.0,0.0,0.0,0.0,0.0,0.0,0.0,0.0,0.0,0.0,0.0,0.0,0.0,925.0,4.65,811
91045,0.15,0.0,0.64,0.03,0.0,0.0,0.08,0.0,0.0,0.0,0.0,0.0,0.0,0.0,0.0,0.0,0.1,0.0,0.0,0.0,0.0,0.0,0.0,0.0,0.0,0.0,0.0,0.0,0.0,0.0,0.0,0.0,0.0,0.0,0.0,0.0,0.0,0.0,0.0,973.0,3.61,811
91046,0.15,0.0,0.64,0.03,0.0,0.0,0.08,0.0,0.0,0.0,0.0,0.0,0.0,0.0,0.0,0.0,0.1,0.0,0.0,0.0,0.0,0.0,0.0,0.0,0.0,0.0,0.0,0.0,0.0,0.0,0.0,0.0,0.0,0.0,0.0,0.0,0.0,0.0,0.0,1069.0,2.15,811
91047,0.15,0.0,0.64,0.03,0.0,0.0,0.08,0.0,0.0,0.0,0.0,0.0,0.0,0.0,0.0,0.0,0.1,0.0,0.0,0.0,0.0,0.0,0.0,0.0,0.0,0.0,0.0,0.0,0.0,0.0,0.0,0.0,0.0,0.0,0.0,0.0,0.0,0.0,0.0,1115.0,1.7799999999999998,811
91048,0.15,0.0,0.64,0.03,0.0,0.0,0.08,0.0,0.0,0.0,0.0,0.0,0.0,0.0,0.0,0.0,0.1,0.0,0.0,0.0,0.0,0.0,0.0,0.0,0.0,0.0,0.0,0.0,0.0,0.0,0.0,0.0,0.0,0.0,0.0,0.0,0.0,0.0,0.0,1174.0,1.2200000000000002,811
91049,0.15,0.0,0.64,0.03,0.0,0.0,0.08,0.0,0.0,0.0,0.0,0.0,0.0,0.0,0.0,0.0,0.1,0.0,0.0,0.0,0.0,0.0,0.0,0.0,0.0,0.0,0.0,0.0,0.0,0.0,0.0,0.0,0.0,0.0,0.0,0.0,0.0,0.0,0.0,1212.0,0.93,811
91050,0.15,0.0,0.63,0.03,0.0,0.0,0.08,0.0,0.0,0.0,0.0,0.0,0.0,0.0,0.0,0.0,0.07,0.0,0.0,0.0,0.0,0.0,0.05,0.0,0.0,0.0,0.0,0.0,0.0,0.0,0.0,0.0,0.0,0.0,0.0,0.0,0.0,0.0,0.0,759.0,10.43,812
91051,0.15,0.0,0.63,0.03,0.0,0.0,0.08,0.0,0.0,0.0,0.0,0.0,0.0,0.0,0.0,0.0,0.07,0.0,0.0,0.0,0.0,0.0,0.05,0.0,0.0,0.0,0.0,0.0,0.0,0.0,0.0,0.0,0.0,0.0,0.0,0.0,0.0,0.0,0.0,784.0,9.29,812
91052,0.15,0.0,0.63,0.03,0.0,0.0,0.08,0.0,0.0,0.0,0.0,0.0,0.0,0.0,0.0,0.0,0.07,0.0,0.0,0.0,0.0,0.0,0.05,0.0,0.0,0.0,0.0,0.0,0.0,0.0,0.0,0.0,0.0,0.0,0.0,0.0,0.0,0.0,0.0,808.0,8.21,812
91053,0.15,0.0,0.63,0.03,0.0,0.0,0.08,0.0,0.0,0.0,0.0,0.0,0.0,0.0,0.0,0.0,0.07,0.0,0.0,0.0,0.0,0.0,0.05,0.0,0.0,0.0,0.0,0.0,0.0,0.0,0.0,0.0,0.0,0.0,0.0,0.0,0.0,0.0,0.0,834.0,7.039999999999999,812
91054,0.15,0.0,0.63,0.03,0.0,0.0,0.08,0.0,0.0,0.0,0.0,0.0,0.0,0.0,0.0,0.0,0.07,0.0,0.0,0.0,0.0,0.0,0.05,0.0,0.0,0.0,0.0,0.0,0.0,0.0,0.0,0.0,0.0,0.0,0.0,0.0,0.0,0.0,0.0,981.0,3.1,812
91055,0.15,0.0,0.63,0.03,0.0,0.0,0.08,0.0,0.0,0.0,0.0,0.0,0.0,0.0,0.0,0.0,0.07,0.0,0.0,0.0,0.0,0.0,0.05,0.0,0.0,0.0,0.0,0.0,0.0,0.0,0.0,0.0,0.0,0.0,0.0,0.0,0.0,0.0,0.0,1115.0,1.39,812
91056,0.15,0.0,0.63,0.03,0.0,0.0,0.08,0.0,0.0,0.0,0.0,0.0,0.0,0.0,0.0,0.0,0.07,0.0,0.0,0.0,0.0,0.0,0.05,0.0,0.0,0.0,0.0,0.0,0.0,0.0,0.0,0.0,0.0,0.0,0.0,0.0,0.0,0.0,0.0,1191.0,0.91,812
91057,0.15,0.0,0.62,0.02,0.0,0.0,0.08,0.0,0.0,0.0,0.0,0.0,0.0,0.0,0.0,0.0,0.03,0.0,0.0,0.0,0.0,0.0,0.1,0.0,0.0,0.0,0.0,0.0,0.0,0.0,0.0,0.0,0.0,0.0,0.0,0.0,0.0,0.0,0.0,736.0,11.63,813
91058,0.15,0.0,0.62,0.02,0.0,0.0,0.08,0.0,0.0,0.0,0.0,0.0,0.0,0.0,0.0,0.0,0.03,0.0,0.0,0.0,0.0,0.0,0.1,0.0,0.0,0.0,0.0,0.0,0.0,0.0,0.0,0.0,0.0,0.0,0.0,0.0,0.0,0.0,0.0,753.0,10.76,813
91059,0.15,0.0,0.62,0.02,0.0,0.0,0.08,0.0,0.0,0.0,0.0,0.0,0.0,0.0,0.0,0.0,0.03,0.0,0.0,0.0,0.0,0.0,0.1,0.0,0.0,0.0,0.0,0.0,0.0,0.0,0.0,0.0,0.0,0.0,0.0,0.0,0.0,0.0,0.0,770.0,9.91,813
91060,0.15,0.0,0.62,0.02,0.0,0.0,0.08,0.0,0.0,0.0,0.0,0.0,0.0,0.0,0.0,0.0,0.03,0.0,0.0,0.0,0.0,0.0,0.1,0.0,0.0,0.0,0.0,0.0,0.0,0.0,0.0,0.0,0.0,0.0,0.0,0.0,0.0,0.0,0.0,817.0,7.85,813
91061,0.15,0.0,0.62,0.02,0.0,0.0,0.08,0.0,0.0,0.0,0.0,0.0,0.0,0.0,0.0,0.0,0.03,0.0,0.0,0.0,0.0,0.0,0.1,0.0,0.0,0.0,0.0,0.0,0.0,0.0,0.0,0.0,0.0,0.0,0.0,0.0,0.0,0.0,0.0,832.0,7.1400000000000015,813
91062,0.15,0.0,0.62,0.02,0.0,0.0,0.08,0.0,0.0,0.0,0.0,0.0,0.0,0.0,0.0,0.0,0.03,0.0,0.0,0.0,0.0,0.0,0.1,0.0,0.0,0.0,0.0,0.0,0.0,0.0,0.0,0.0,0.0,0.0,0.0,0.0,0.0,0.0,0.0,846.0,6.46,813
91063,0.15,0.0,0.62,0.02,0.0,0.0,0.08,0.0,0.0,0.0,0.0,0.0,0.0,0.0,0.0,0.0,0.03,0.0,0.0,0.0,0.0,0.0,0.1,0.0,0.0,0.0,0.0,0.0,0.0,0.0,0.0,0.0,0.0,0.0,0.0,0.0,0.0,0.0,0.0,908.0,4.48,813
91064,0.15,0.0,0.62,0.02,0.0,0.0,0.08,0.0,0.0,0.0,0.0,0.0,0.0,0.0,0.0,0.0,0.03,0.0,0.0,0.0,0.0,0.0,0.1,0.0,0.0,0.0,0.0,0.0,0.0,0.0,0.0,0.0,0.0,0.0,0.0,0.0,0.0,0.0,0.0,969.0,3.14,813
91065,0.15,0.0,0.62,0.02,0.0,0.0,0.08,0.0,0.0,0.0,0.0,0.0,0.0,0.0,0.0,0.0,0.03,0.0,0.0,0.0,0.0,0.0,0.1,0.0,0.0,0.0,0.0,0.0,0.0,0.0,0.0,0.0,0.0,0.0,0.0,0.0,0.0,0.0,0.0,1013.0,2.37,813
91066,0.15,0.0,0.62,0.02,0.0,0.0,0.08,0.0,0.0,0.0,0.0,0.0,0.0,0.0,0.0,0.0,0.03,0.0,0.0,0.0,0.0,0.0,0.1,0.0,0.0,0.0,0.0,0.0,0.0,0.0,0.0,0.0,0.0,0.0,0.0,0.0,0.0,0.0,0.0,1082.0,1.63,813
91067,0.15,0.0,0.62,0.02,0.0,0.0,0.08,0.0,0.0,0.0,0.0,0.0,0.0,0.0,0.0,0.0,0.03,0.0,0.0,0.0,0.0,0.0,0.1,0.0,0.0,0.0,0.0,0.0,0.0,0.0,0.0,0.0,0.0,0.0,0.0,0.0,0.0,0.0,0.0,1173.0,0.8799999999999999,813
91068,0.15,0.0,0.61,0.02,0.0,0.0,0.08,0.0,0.0,0.0,0.0,0.0,0.0,0.0,0.0,0.0,0.0,0.0,0.0,0.0,0.0,0.0,0.14,0.0,0.0,0.0,0.0,0.0,0.0,0.0,0.0,0.0,0.0,0.0,0.0,0.0,0.0,0.0,0.0,743.0,11.93,814
91069,0.15,0.0,0.61,0.02,0.0,0.0,0.08,0.0,0.0,0.0,0.0,0.0,0.0,0.0,0.0,0.0,0.0,0.0,0.0,0.0,0.0,0.0,0.14,0.0,0.0,0.0,0.0,0.0,0.0,0.0,0.0,0.0,0.0,0.0,0.0,0.0,0.0,0.0,0.0,755.0,11.32,814
91070,0.15,0.0,0.61,0.02,0.0,0.0,0.08,0.0,0.0,0.0,0.0,0.0,0.0,0.0,0.0,0.0,0.0,0.0,0.0,0.0,0.0,0.0,0.14,0.0,0.0,0.0,0.0,0.0,0.0,0.0,0.0,0.0,0.0,0.0,0.0,0.0,0.0,0.0,0.0,776.0,10.34,814
91071,0.15,0.0,0.61,0.02,0.0,0.0,0.08,0.0,0.0,0.0,0.0,0.0,0.0,0.0,0.0,0.0,0.0,0.0,0.0,0.0,0.0,0.0,0.14,0.0,0.0,0.0,0.0,0.0,0.0,0.0,0.0,0.0,0.0,0.0,0.0,0.0,0.0,0.0,0.0,801.0,9.04,814
91072,0.15,0.0,0.61,0.02,0.0,0.0,0.08,0.0,0.0,0.0,0.0,0.0,0.0,0.0,0.0,0.0,0.0,0.0,0.0,0.0,0.0,0.0,0.14,0.0,0.0,0.0,0.0,0.0,0.0,0.0,0.0,0.0,0.0,0.0,0.0,0.0,0.0,0.0,0.0,825.0,7.8900000000000015,814
91073,0.15,0.0,0.61,0.02,0.0,0.0,0.08,0.0,0.0,0.0,0.0,0.0,0.0,0.0,0.0,0.0,0.0,0.0,0.0,0.0,0.0,0.0,0.14,0.0,0.0,0.0,0.0,0.0,0.0,0.0,0.0,0.0,0.0,0.0,0.0,0.0,0.0,0.0,0.0,844.0,7.02,814
91074,0.15,0.0,0.61,0.02,0.0,0.0,0.08,0.0,0.0,0.0,0.0,0.0,0.0,0.0,0.0,0.0,0.0,0.0,0.0,0.0,0.0,0.0,0.14,0.0,0.0,0.0,0.0,0.0,0.0,0.0,0.0,0.0,0.0,0.0,0.0,0.0,0.0,0.0,0.0,857.0,6.27,814
91075,0.15,0.0,0.61,0.02,0.0,0.0,0.08,0.0,0.0,0.0,0.0,0.0,0.0,0.0,0.0,0.0,0.0,0.0,0.0,0.0,0.0,0.0,0.14,0.0,0.0,0.0,0.0,0.0,0.0,0.0,0.0,0.0,0.0,0.0,0.0,0.0,0.0,0.0,0.0,916.0,4.42,814
91076,0.15,0.0,0.61,0.02,0.0,0.0,0.08,0.0,0.0,0.0,0.0,0.0,0.0,0.0,0.0,0.0,0.0,0.0,0.0,0.0,0.0,0.0,0.14,0.0,0.0,0.0,0.0,0.0,0.0,0.0,0.0,0.0,0.0,0.0,0.0,0.0,0.0,0.0,0.0,1019.0,2.48,814
91077,0.15,0.0,0.61,0.02,0.0,0.0,0.08,0.0,0.0,0.0,0.0,0.0,0.0,0.0,0.0,0.0,0.0,0.0,0.0,0.0,0.0,0.0,0.14,0.0,0.0,0.0,0.0,0.0,0.0,0.0,0.0,0.0,0.0,0.0,0.0,0.0,0.0,0.0,0.0,1109.0,1.59,814
91078,0.15,0.0,0.61,0.02,0.0,0.0,0.08,0.0,0.0,0.0,0.0,0.0,0.0,0.0,0.0,0.0,0.0,0.0,0.0,0.0,0.0,0.0,0.14,0.0,0.0,0.0,0.0,0.0,0.0,0.0,0.0,0.0,0.0,0.0,0.0,0.0,0.0,0.0,0.0,1206.0,0.8600000000000001,814
91125,0.0,0.0,0.0,0.0,0.0,0.0,0.06,0.0,0.0,0.0,0.0,0.0,0.0,0.0,0.0,0.0,0.03,0.0,0.0,0.05,0.0,0.0,0.14,0.0,0.0,0.0,0.0,0.0,0.0,0.73,0.0,0.0,0.0,0.0,0.0,0.0,0.0,0.0,0.0,795.0,11.63,815
91126,0.0,0.0,0.0,0.0,0.0,0.0,0.06,0.0,0.0,0.0,0.0,0.0,0.0,0.0,0.0,0.0,0.03,0.0,0.0,0.05,0.0,0.0,0.14,0.0,0.0,0.0,0.0,0.0,0.0,0.73,0.0,0.0,0.0,0.0,0.0,0.0,0.0,0.0,0.0,812.0,11.21,815
91127,0.0,0.0,0.0,0.0,0.0,0.0,0.06,0.0,0.0,0.0,0.0,0.0,0.0,0.0,0.0,0.0,0.03,0.0,0.0,0.05,0.0,0.0,0.14,0.0,0.0,0.0,0.0,0.0,0.0,0.73,0.0,0.0,0.0,0.0,0.0,0.0,0.0,0.0,0.0,844.0,10.39,815
91128,0.0,0.0,0.0,0.0,0.0,0.0,0.06,0.0,0.0,0.0,0.0,0.0,0.0,0.0,0.0,0.0,0.03,0.0,0.0,0.05,0.0,0.0,0.14,0.0,0.0,0.0,0.0,0.0,0.0,0.73,0.0,0.0,0.0,0.0,0.0,0.0,0.0,0.0,0.0,866.0,9.74,815
91129,0.0,0.0,0.0,0.0,0.0,0.0,0.06,0.0,0.0,0.0,0.0,0.0,0.0,0.0,0.0,0.0,0.03,0.0,0.0,0.05,0.0,0.0,0.14,0.0,0.0,0.0,0.0,0.0,0.0,0.73,0.0,0.0,0.0,0.0,0.0,0.0,0.0,0.0,0.0,911.0,8.5,815
91130,0.0,0.0,0.0,0.0,0.0,0.0,0.06,0.0,0.0,0.0,0.0,0.0,0.0,0.0,0.0,0.0,0.03,0.0,0.0,0.05,0.0,0.0,0.14,0.0,0.0,0.0,0.0,0.0,0.0,0.73,0.0,0.0,0.0,0.0,0.0,0.0,0.0,0.0,0.0,963.0,7.369999999999999,815
91131,0.0,0.0,0.0,0.0,0.0,0.0,0.06,0.0,0.0,0.0,0.0,0.0,0.0,0.0,0.0,0.0,0.03,0.0,0.0,0.05,0.0,0.0,0.14,0.0,0.0,0.0,0.0,0.0,0.0,0.73,0.0,0.0,0.0,0.0,0.0,0.0,0.0,0.0,0.0,1005.0,6.54,815
91132,0.0,0.0,0.0,0.0,0.0,0.0,0.06,0.0,0.0,0.0,0.0,0.0,0.0,0.0,0.0,0.0,0.03,0.0,0.0,0.05,0.0,0.0,0.14,0.0,0.0,0.0,0.0,0.0,0.0,0.73,0.0,0.0,0.0,0.0,0.0,0.0,0.0,0.0,0.0,1273.0,3.22,815
91133,0.0,0.0,0.0,0.0,0.0,0.0,0.06,0.0,0.0,0.0,0.0,0.0,0.0,0.0,0.0,0.0,0.03,0.0,0.0,0.05,0.0,0.0,0.14,0.0,0.0,0.0,0.0,0.0,0.0,0.73,0.0,0.0,0.0,0.0,0.0,0.0,0.0,0.0,0.0,1348.0,2.77,815
91134,0.0,0.0,0.0,0.0,0.0,0.0,0.06,0.0,0.0,0.0,0.0,0.0,0.0,0.0,0.0,0.0,0.03,0.0,0.0,0.05,0.0,0.0,0.14,0.0,0.0,0.0,0.0,0.0,0.0,0.73,0.0,0.0,0.0,0.0,0.0,0.0,0.0,0.0,0.0,1423.0,2.38,815
91135,0.0,0.0,0.0,0.0,0.0,0.0,0.06,0.0,0.0,0.0,0.0,0.0,0.0,0.0,0.0,0.0,0.03,0.0,0.0,0.05,0.0,0.0,0.14,0.0,0.0,0.0,0.0,0.0,0.0,0.73,0.0,0.0,0.0,0.0,0.0,0.0,0.0,0.0,0.0,1503.0,2.01,815
91136,0.0,0.0,0.0,0.0,0.0,0.0,0.06,0.0,0.0,0.0,0.0,0.0,0.0,0.0,0.0,0.0,0.03,0.0,0.0,0.05,0.0,0.0,0.14,0.0,0.0,0.0,0.01,0.0,0.0,0.72,0.0,0.0,0.0,0.0,0.0,0.0,0.0,0.0,0.0,792.0,11.24,816
91137,0.0,0.0,0.0,0.0,0.0,0.0,0.06,0.0,0.0,0.0,0.0,0.0,0.0,0.0,0.0,0.0,0.03,0.0,0.0,0.05,0.0,0.0,0.14,0.0,0.0,0.0,0.01,0.0,0.0,0.72,0.0,0.0,0.0,0.0,0.0,0.0,0.0,0.0,0.0,823.0,10.42,816
91138,0.0,0.0,0.0,0.0,0.0,0.0,0.06,0.0,0.0,0.0,0.0,0.0,0.0,0.0,0.0,0.0,0.03,0.0,0.0,0.05,0.0,0.0,0.14,0.0,0.0,0.0,0.01,0.0,0.0,0.72,0.0,0.0,0.0,0.0,0.0,0.0,0.0,0.0,0.0,856.0,9.48,816
91139,0.0,0.0,0.0,0.0,0.0,0.0,0.06,0.0,0.0,0.0,0.0,0.0,0.0,0.0,0.0,0.0,0.03,0.0,0.0,0.05,0.0,0.0,0.14,0.0,0.0,0.0,0.01,0.0,0.0,0.72,0.0,0.0,0.0,0.0,0.0,0.0,0.0,0.0,0.0,930.0,7.7200000000000015,816
91140,0.0,0.0,0.0,0.0,0.0,0.0,0.06,0.0,0.0,0.0,0.0,0.0,0.0,0.0,0.0,0.0,0.03,0.0,0.0,0.05,0.0,0.0,0.14,0.0,0.0,0.0,0.01,0.0,0.0,0.72,0.0,0.0,0.0,0.0,0.0,0.0,0.0,0.0,0.0,966.0,7.01,816
91141,0.0,0.0,0.0,0.0,0.0,0.0,0.06,0.0,0.0,0.0,0.0,0.0,0.0,0.0,0.0,0.0,0.03,0.0,0.0,0.05,0.0,0.0,0.14,0.0,0.0,0.0,0.01,0.0,0.0,0.72,0.0,0.0,0.0,0.0,0.0,0.0,0.0,0.0,0.0,1263.0,3.17,816
91142,0.0,0.0,0.0,0.0,0.0,0.0,0.06,0.0,0.0,0.0,0.0,0.0,0.0,0.0,0.0,0.0,0.03,0.0,0.0,0.05,0.0,0.0,0.14,0.0,0.0,0.0,0.01,0.0,0.0,0.72,0.0,0.0,0.0,0.0,0.0,0.0,0.0,0.0,0.0,1305.0,2.9,816
91143,0.0,0.0,0.0,0.0,0.0,0.0,0.06,0.0,0.0,0.0,0.0,0.0,0.0,0.0,0.0,0.0,0.03,0.0,0.0,0.05,0.0,0.0,0.14,0.0,0.0,0.0,0.01,0.0,0.0,0.72,0.0,0.0,0.0,0.0,0.0,0.0,0.0,0.0,0.0,1348.0,2.65,816
91144,0.0,0.0,0.0,0.0,0.0,0.0,0.06,0.0,0.0,0.0,0.0,0.0,0.0,0.0,0.0,0.0,0.03,0.0,0.0,0.05,0.0,0.0,0.14,0.0,0.0,0.0,0.01,0.0,0.0,0.72,0.0,0.0,0.0,0.0,0.0,0.0,0.0,0.0,0.0,1426.0,2.25,816
91145,0.0,0.0,0.0,0.0,0.0,0.0,0.06,0.0,0.0,0.0,0.0,0.0,0.0,0.0,0.0,0.0,0.03,0.0,0.0,0.05,0.0,0.0,0.14,0.0,0.0,0.0,0.01,0.0,0.0,0.72,0.0,0.0,0.0,0.0,0.0,0.0,0.0,0.0,0.0,1476.0,2.02,816
91146,0.0,0.0,0.0,0.0,0.0,0.0,0.06,0.0,0.0,0.0,0.0,0.0,0.0,0.0,0.0,0.0,0.03,0.0,0.0,0.05,0.0,0.0,0.14,0.0,0.0,0.0,0.01,0.0,0.0,0.7,0.0,0.0,0.0,0.0,0.0,0.0,0.0,0.0,0.0,766.0,11.74,817
91147,0.0,0.0,0.0,0.0,0.0,0.0,0.06,0.0,0.0,0.0,0.0,0.0,0.0,0.0,0.0,0.0,0.03,0.0,0.0,0.05,0.0,0.0,0.14,0.0,0.0,0.0,0.01,0.0,0.0,0.7,0.0,0.0,0.0,0.0,0.0,0.0,0.0,0.0,0.0,792.0,10.96,817
91148,0.0,0.0,0.0,0.0,0.0,0.0,0.06,0.0,0.0,0.0,0.0,0.0,0.0,0.0,0.0,0.0,0.03,0.0,0.0,0.05,0.0,0.0,0.14,0.0,0.0,0.0,0.01,0.0,0.0,0.7,0.0,0.0,0.0,0.0,0.0,0.0,0.0,0.0,0.0,841.0,9.68,817
91149,0.0,0.0,0.0,0.0,0.0,0.0,0.06,0.0,0.0,0.0,0.0,0.0,0.0,0.0,0.0,0.0,0.03,0.0,0.0,0.05,0.0,0.0,0.14,0.0,0.0,0.0,0.01,0.0,0.0,0.7,0.0,0.0,0.0,0.0,0.0,0.0,0.0,0.0,0.0,906.0,8.11,817
91150,0.0,0.0,0.0,0.0,0.0,0.0,0.06,0.0,0.0,0.0,0.0,0.0,0.0,0.0,0.0,0.0,0.03,0.0,0.0,0.05,0.0,0.0,0.14,0.0,0.0,0.0,0.01,0.0,0.0,0.7,0.0,0.0,0.0,0.0,0.0,0.0,0.0,0.0,0.0,986.0,6.48,817
91151,0.0,0.0,0.0,0.0,0.0,0.0,0.06,0.0,0.0,0.0,0.0,0.0,0.0,0.0,0.0,0.0,0.03,0.0,0.0,0.05,0.0,0.0,0.14,0.0,0.0,0.0,0.01,0.0,0.0,0.7,0.0,0.0,0.0,0.0,0.0,0.0,0.0,0.0,0.0,1032.0,5.84,817
91152,0.0,0.0,0.0,0.0,0.0,0.0,0.06,0.0,0.0,0.0,0.0,0.0,0.0,0.0,0.0,0.0,0.03,0.0,0.0,0.05,0.0,0.0,0.14,0.0,0.0,0.0,0.01,0.0,0.0,0.7,0.0,0.0,0.0,0.0,0.0,0.0,0.0,0.0,0.0,1266.0,3.04,817
91153,0.0,0.0,0.0,0.0,0.0,0.0,0.06,0.0,0.0,0.0,0.0,0.0,0.0,0.0,0.0,0.0,0.03,0.0,0.0,0.05,0.0,0.0,0.14,0.0,0.0,0.0,0.01,0.0,0.0,0.7,0.0,0.0,0.0,0.0,0.0,0.0,0.0,0.0,0.0,1315.0,2.69,817
91154,0.0,0.0,0.0,0.0,0.0,0.0,0.06,0.0,0.0,0.0,0.0,0.0,0.0,0.0,0.0,0.0,0.03,0.0,0.0,0.05,0.0,0.0,0.14,0.0,0.0,0.0,0.01,0.0,0.0,0.7,0.0,0.0,0.0,0.0,0.0,0.0,0.0,0.0,0.0,1366.0,2.4,817
91155,0.0,0.0,0.0,0.0,0.0,0.0,0.06,0.0,0.0,0.0,0.0,0.0,0.0,0.0,0.0,0.0,0.03,0.0,0.0,0.05,0.0,0.0,0.14,0.0,0.0,0.0,0.01,0.0,0.0,0.7,0.0,0.0,0.0,0.0,0.0,0.0,0.0,0.0,0.0,1430.0,2.07,817
91156,0.0,0.0,0.0,0.0,0.0,0.0,0.06,0.0,0.0,0.0,0.0,0.0,0.0,0.0,0.0,0.0,0.03,0.0,0.0,0.05,0.0,0.0,0.14,0.0,0.0,0.0,0.01,0.0,0.0,0.7,0.0,0.0,0.0,0.0,0.0,0.0,0.0,0.0,0.0,1482.0,1.86,817
91157,0.0,0.0,0.0,0.0,0.0,0.0,0.06,0.0,0.0,0.0,0.0,0.0,0.0,0.0,0.0,0.0,0.03,0.0,0.0,0.06,0.0,0.0,0.14,0.0,0.0,0.0,0.02,0.0,0.0,0.69,0.0,0.0,0.0,0.0,0.0,0.0,0.0,0.0,0.0,752.0,11.84,818
91158,0.0,0.0,0.0,0.0,0.0,0.0,0.06,0.0,0.0,0.0,0.0,0.0,0.0,0.0,0.0,0.0,0.03,0.0,0.0,0.06,0.0,0.0,0.14,0.0,0.0,0.0,0.02,0.0,0.0,0.69,0.0,0.0,0.0,0.0,0.0,0.0,0.0,0.0,0.0,802.0,10.5,818
91159,0.0,0.0,0.0,0.0,0.0,0.0,0.06,0.0,0.0,0.0,0.0,0.0,0.0,0.0,0.0,0.0,0.03,0.0,0.0,0.06,0.0,0.0,0.14,0.0,0.0,0.0,0.02,0.0,0.0,0.69,0.0,0.0,0.0,0.0,0.0,0.0,0.0,0.0,0.0,842.0,9.52,818
91160,0.0,0.0,0.0,0.0,0.0,0.0,0.06,0.0,0.0,0.0,0.0,0.0,0.0,0.0,0.0,0.0,0.03,0.0,0.0,0.06,0.0,0.0,0.14,0.0,0.0,0.0,0.02,0.0,0.0,0.69,0.0,0.0,0.0,0.0,0.0,0.0,0.0,0.0,0.0,933.0,7.32,818
91161,0.0,0.0,0.0,0.0,0.0,0.0,0.06,0.0,0.0,0.0,0.0,0.0,0.0,0.0,0.0,0.0,0.03,0.0,0.0,0.06,0.0,0.0,0.14,0.0,0.0,0.0,0.02,0.0,0.0,0.69,0.0,0.0,0.0,0.0,0.0,0.0,0.0,0.0,0.0,968.0,6.83,818
91162,0.0,0.0,0.0,0.0,0.0,0.0,0.06,0.0,0.0,0.0,0.0,0.0,0.0,0.0,0.0,0.0,0.03,0.0,0.0,0.06,0.0,0.0,0.14,0.0,0.0,0.0,0.02,0.0,0.0,0.69,0.0,0.0,0.0,0.0,0.0,0.0,0.0,0.0,0.0,977.0,6.48,818
91163,0.0,0.0,0.0,0.0,0.0,0.0,0.06,0.0,0.0,0.0,0.0,0.0,0.0,0.0,0.0,0.0,0.03,0.0,0.0,0.06,0.0,0.0,0.14,0.0,0.0,0.0,0.02,0.0,0.0,0.69,0.0,0.0,0.0,0.0,0.0,0.0,0.0,0.0,0.0,1251.0,2.99,818
91164,0.0,0.0,0.0,0.0,0.0,0.0,0.06,0.0,0.0,0.0,0.0,0.0,0.0,0.0,0.0,0.0,0.03,0.0,0.0,0.06,0.0,0.0,0.14,0.0,0.0,0.0,0.02,0.0,0.0,0.69,0.0,0.0,0.0,0.0,0.0,0.0,0.0,0.0,0.0,1298.0,2.64,818
91165,0.0,0.0,0.0,0.0,0.0,0.0,0.06,0.0,0.0,0.0,0.0,0.0,0.0,0.0,0.0,0.0,0.03,0.0,0.0,0.06,0.0,0.0,0.14,0.0,0.0,0.0,0.02,0.0,0.0,0.69,0.0,0.0,0.0,0.0,0.0,0.0,0.0,0.0,0.0,1393.0,2.06,818
91166,0.0,0.0,0.0,0.0,0.0,0.0,0.06,0.0,0.0,0.0,0.0,0.0,0.0,0.0,0.0,0.0,0.03,0.0,0.0,0.06,0.0,0.0,0.14,0.0,0.0,0.0,0.02,0.0,0.0,0.69,0.0,0.0,0.0,0.0,0.0,0.0,0.0,0.0,0.0,1427.0,1.91,818
91167,0.0,0.0,0.0,0.0,0.0,0.0,0.06,0.0,0.0,0.0,0.0,0.0,0.0,0.0,0.0,0.0,0.03,0.0,0.0,0.06,0.0,0.0,0.14,0.0,0.0,0.0,0.02,0.0,0.0,0.69,0.0,0.0,0.0,0.0,0.0,0.0,0.0,0.0,0.0,1499.0,1.61,818
91177,0.0,0.0,0.0,0.0,0.0,0.0,0.06,0.0,0.0,0.0,0.0,0.0,0.0,0.0,0.0,0.0,0.03,0.0,0.0,0.05,0.0,0.0,0.14,0.0,0.0,0.0,0.0,0.0,0.0,0.71,0.0,0.0,0.0,0.0,0.0,0.0,0.0,0.02,0.0,795.0,11.28,819
91178,0.0,0.0,0.0,0.0,0.0,0.0,0.06,0.0,0.0,0.0,0.0,0.0,0.0,0.0,0.0,0.0,0.03,0.0,0.0,0.05,0.0,0.0,0.14,0.0,0.0,0.0,0.0,0.0,0.0,0.71,0.0,0.0,0.0,0.0,0.0,0.0,0.0,0.02,0.0,844.0,10.0,819
91179,0.0,0.0,0.0,0.0,0.0,0.0,0.06,0.0,0.0,0.0,0.0,0.0,0.0,0.0,0.0,0.0,0.03,0.0,0.0,0.05,0.0,0.0,0.14,0.0,0.0,0.0,0.0,0.0,0.0,0.71,0.0,0.0,0.0,0.0,0.0,0.0,0.0,0.02,0.0,895.0,8.77,819
91180,0.0,0.0,0.0,0.0,0.0,0.0,0.06,0.0,0.0,0.0,0.0,0.0,0.0,0.0,0.0,0.0,0.03,0.0,0.0,0.05,0.0,0.0,0.14,0.0,0.0,0.0,0.0,0.0,0.0,0.71,0.0,0.0,0.0,0.0,0.0,0.0,0.0,0.02,0.0,926.0,7.960000000000001,819
91181,0.0,0.0,0.0,0.0,0.0,0.0,0.06,0.0,0.0,0.0,0.0,0.0,0.0,0.0,0.0,0.0,0.03,0.0,0.0,0.05,0.0,0.0,0.14,0.0,0.0,0.0,0.0,0.0,0.0,0.71,0.0,0.0,0.0,0.0,0.0,0.0,0.0,0.02,0.0,942.0,7.6099999999999985,819
91182,0.0,0.0,0.0,0.0,0.0,0.0,0.06,0.0,0.0,0.0,0.0,0.0,0.0,0.0,0.0,0.0,0.03,0.0,0.0,0.05,0.0,0.0,0.14,0.0,0.0,0.0,0.0,0.0,0.0,0.71,0.0,0.0,0.0,0.0,0.0,0.0,0.0,0.02,0.0,954.0,7.33,819
91183,0.0,0.0,0.0,0.0,0.0,0.0,0.06,0.0,0.0,0.0,0.0,0.0,0.0,0.0,0.0,0.0,0.03,0.0,0.0,0.05,0.0,0.0,0.14,0.0,0.0,0.0,0.0,0.0,0.0,0.71,0.0,0.0,0.0,0.0,0.0,0.0,0.0,0.02,0.0,971.0,7.01,819
91184,0.0,0.0,0.0,0.0,0.0,0.0,0.06,0.0,0.0,0.0,0.0,0.0,0.0,0.0,0.0,0.0,0.03,0.0,0.0,0.05,0.0,0.0,0.14,0.0,0.0,0.0,0.0,0.0,0.0,0.71,0.0,0.0,0.0,0.0,0.0,0.0,0.0,0.02,0.0,984.0,6.8,819
91185,0.0,0.0,0.0,0.0,0.0,0.0,0.06,0.0,0.0,0.0,0.0,0.0,0.0,0.0,0.0,0.0,0.03,0.0,0.0,0.05,0.0,0.0,0.14,0.0,0.0,0.0,0.0,0.0,0.0,0.71,0.0,0.0,0.0,0.0,0.0,0.0,0.0,0.02,0.0,996.0,6.67,819
91186,0.0,0.0,0.0,0.0,0.0,0.0,0.06,0.0,0.0,0.0,0.0,0.0,0.0,0.0,0.0,0.0,0.03,0.0,0.0,0.05,0.0,0.0,0.14,0.0,0.0,0.0,0.0,0.0,0.0,0.71,0.0,0.0,0.0,0.0,0.0,0.0,0.0,0.02,0.0,1223.0,3.43,819
91187,0.0,0.0,0.0,0.0,0.0,0.0,0.06,0.0,0.0,0.0,0.0,0.0,0.0,0.0,0.0,0.0,0.03,0.0,0.0,0.05,0.0,0.0,0.14,0.0,0.0,0.0,0.0,0.0,0.0,0.71,0.0,0.0,0.0,0.0,0.0,0.0,0.0,0.02,0.0,1272.0,3.03,819
91188,0.0,0.0,0.0,0.0,0.0,0.0,0.06,0.0,0.0,0.0,0.0,0.0,0.0,0.0,0.0,0.0,0.03,0.0,0.0,0.05,0.0,0.0,0.14,0.0,0.0,0.0,0.0,0.0,0.0,0.71,0.0,0.0,0.0,0.0,0.0,0.0,0.0,0.02,0.0,1307.0,2.73,819
91189,0.0,0.0,0.0,0.0,0.0,0.0,0.06,0.0,0.0,0.0,0.0,0.0,0.0,0.0,0.0,0.0,0.03,0.0,0.0,0.05,0.0,0.0,0.14,0.0,0.0,0.0,0.0,0.0,0.0,0.71,0.0,0.0,0.0,0.0,0.0,0.0,0.0,0.02,0.0,1378.0,2.41,819
91190,0.0,0.0,0.0,0.0,0.0,0.0,0.06,0.0,0.0,0.0,0.0,0.0,0.0,0.0,0.0,0.0,0.03,0.0,0.0,0.05,0.0,0.0,0.14,0.0,0.0,0.0,0.0,0.0,0.0,0.71,0.0,0.0,0.0,0.0,0.0,0.0,0.0,0.02,0.0,1451.0,2.03,819
91191,0.0,0.0,0.0,0.0,0.0,0.0,0.06,0.0,0.0,0.0,0.0,0.0,0.0,0.0,0.0,0.0,0.03,0.0,0.0,0.05,0.0,0.0,0.14,0.0,0.0,0.0,0.0,0.0,0.0,0.69,0.0,0.0,0.0,0.0,0.0,0.0,0.0,0.04,0.0,812.0,10.81,820
91192,0.0,0.0,0.0,0.0,0.0,0.0,0.06,0.0,0.0,0.0,0.0,0.0,0.0,0.0,0.0,0.0,0.03,0.0,0.0,0.05,0.0,0.0,0.14,0.0,0.0,0.0,0.0,0.0,0.0,0.69,0.0,0.0,0.0,0.0,0.0,0.0,0.0,0.04,0.0,884.0,8.91,820
91193,0.0,0.0,0.0,0.0,0.0,0.0,0.06,0.0,0.0,0.0,0.0,0.0,0.0,0.0,0.0,0.0,0.03,0.0,0.0,0.05,0.0,0.0,0.14,0.0,0.0,0.0,0.0,0.0,0.0,0.69,0.0,0.0,0.0,0.0,0.0,0.0,0.0,0.04,0.0,886.0,8.82,820
91194,0.0,0.0,0.0,0.0,0.0,0.0,0.06,0.0,0.0,0.0,0.0,0.0,0.0,0.0,0.0,0.0,0.03,0.0,0.0,0.05,0.0,0.0,0.14,0.0,0.0,0.0,0.0,0.0,0.0,0.69,0.0,0.0,0.0,0.0,0.0,0.0,0.0,0.04,0.0,918.0,8.04,820
91195,0.0,0.0,0.0,0.0,0.0,0.0,0.06,0.0,0.0,0.0,0.0,0.0,0.0,0.0,0.0,0.0,0.03,0.0,0.0,0.05,0.0,0.0,0.14,0.0,0.0,0.0,0.0,0.0,0.0,0.69,0.0,0.0,0.0,0.0,0.0,0.0,0.0,0.04,0.0,929.0,7.869999999999999,820
91196,0.0,0.0,0.0,0.0,0.0,0.0,0.06,0.0,0.0,0.0,0.0,0.0,0.0,0.0,0.0,0.0,0.03,0.0,0.0,0.05,0.0,0.0,0.14,0.0,0.0,0.0,0.0,0.0,0.0,0.69,0.0,0.0,0.0,0.0,0.0,0.0,0.0,0.04,0.0,1231.0,3.26,820
91197,0.0,0.0,0.0,0.0,0.0,0.0,0.06,0.0,0.0,0.0,0.0,0.0,0.0,0.0,0.0,0.0,0.03,0.0,0.0,0.05,0.0,0.0,0.14,0.0,0.0,0.0,0.0,0.0,0.0,0.69,0.0,0.0,0.0,0.0,0.0,0.0,0.0,0.04,0.0,1273.0,2.85,820
91198,0.0,0.0,0.0,0.0,0.0,0.0,0.06,0.0,0.0,0.0,0.0,0.0,0.0,0.0,0.0,0.0,0.03,0.0,0.0,0.05,0.0,0.0,0.14,0.0,0.0,0.0,0.0,0.0,0.0,0.69,0.0,0.0,0.0,0.0,0.0,0.0,0.0,0.04,0.0,1323.0,2.59,820
91199,0.0,0.0,0.0,0.0,0.0,0.0,0.06,0.0,0.0,0.0,0.0,0.0,0.0,0.0,0.0,0.0,0.03,0.0,0.0,0.05,0.0,0.0,0.14,0.0,0.0,0.0,0.0,0.0,0.0,0.69,0.0,0.0,0.0,0.0,0.0,0.0,0.0,0.04,0.0,1359.0,2.4,820
91200,0.0,0.0,0.0,0.0,0.0,0.0,0.06,0.0,0.0,0.0,0.0,0.0,0.0,0.0,0.0,0.0,0.03,0.0,0.0,0.05,0.0,0.0,0.14,0.0,0.0,0.0,0.0,0.0,0.0,0.69,0.0,0.0,0.0,0.0,0.0,0.0,0.0,0.04,0.0,1417.0,2.06,820
91201,0.0,0.0,0.0,0.0,0.0,0.0,0.06,0.0,0.0,0.0,0.0,0.0,0.0,0.0,0.0,0.0,0.03,0.0,0.0,0.05,0.0,0.0,0.14,0.0,0.0,0.0,0.0,0.0,0.0,0.69,0.0,0.0,0.0,0.0,0.0,0.0,0.0,0.04,0.0,1479.0,1.81,820
91202,0.0,0.0,0.0,0.0,0.0,0.0,0.06,0.0,0.0,0.0,0.0,0.0,0.0,0.0,0.0,0.0,0.03,0.0,0.0,0.05,0.0,0.0,0.14,0.0,0.0,0.0,0.0,0.0,0.0,0.69,0.0,0.0,0.0,0.0,0.0,0.0,0.0,0.04,0.0,1506.0,1.73,820
91203,0.0,0.0,0.0,0.0,0.0,0.0,0.06,0.0,0.0,0.0,0.0,0.0,0.0,0.0,0.0,0.0,0.03,0.0,0.0,0.05,0.0,0.0,0.14,0.0,0.0,0.0,0.0,0.0,0.0,0.69,0.0,0.0,0.0,0.0,0.0,0.0,0.0,0.04,0.0,1559.0,1.6,820
91204,0.0,0.0,0.0,0.0,0.0,0.0,0.06,0.0,0.0,0.0,0.0,0.0,0.0,0.0,0.0,0.0,0.03,0.0,0.0,0.05,0.0,0.0,0.14,0.0,0.0,0.0,0.0,0.0,0.0,0.67,0.0,0.0,0.0,0.0,0.0,0.0,0.0,0.06,0.0,786.0,11.56,821
91205,0.0,0.0,0.0,0.0,0.0,0.0,0.06,0.0,0.0,0.0,0.0,0.0,0.0,0.0,0.0,0.0,0.03,0.0,0.0,0.05,0.0,0.0,0.14,0.0,0.0,0.0,0.0,0.0,0.0,0.67,0.0,0.0,0.0,0.0,0.0,0.0,0.0,0.06,0.0,813.0,10.69,821
91206,0.0,0.0,0.0,0.0,0.0,0.0,0.06,0.0,0.0,0.0,0.0,0.0,0.0,0.0,0.0,0.0,0.03,0.0,0.0,0.05,0.0,0.0,0.14,0.0,0.0,0.0,0.0,0.0,0.0,0.67,0.0,0.0,0.0,0.0,0.0,0.0,0.0,0.06,0.0,837.0,10.03,821
91207,0.0,0.0,0.0,0.0,0.0,0.0,0.06,0.0,0.0,0.0,0.0,0.0,0.0,0.0,0.0,0.0,0.03,0.0,0.0,0.05,0.0,0.0,0.14,0.0,0.0,0.0,0.0,0.0,0.0,0.67,0.0,0.0,0.0,0.0,0.0,0.0,0.0,0.06,0.0,859.0,9.41,821
91208,0.0,0.0,0.0,0.0,0.0,0.0,0.06,0.0,0.0,0.0,0.0,0.0,0.0,0.0,0.0,0.0,0.03,0.0,0.0,0.05,0.0,0.0,0.14,0.0,0.0,0.0,0.0,0.0,0.0,0.67,0.0,0.0,0.0,0.0,0.0,0.0,0.0,0.06,0.0,867.0,9.32,821
91209,0.0,0.0,0.0,0.0,0.0,0.0,0.06,0.0,0.0,0.0,0.0,0.0,0.0,0.0,0.0,0.0,0.03,0.0,0.0,0.05,0.0,0.0,0.14,0.0,0.0,0.0,0.0,0.0,0.0,0.67,0.0,0.0,0.0,0.0,0.0,0.0,0.0,0.06,0.0,883.0,8.69,821
91210,0.0,0.0,0.0,0.0,0.0,0.0,0.06,0.0,0.0,0.0,0.0,0.0,0.0,0.0,0.0,0.0,0.03,0.0,0.0,0.05,0.0,0.0,0.14,0.0,0.0,0.0,0.0,0.0,0.0,0.67,0.0,0.0,0.0,0.0,0.0,0.0,0.0,0.06,0.0,904.0,8.13,821
91211,0.0,0.0,0.0,0.0,0.0,0.0,0.06,0.0,0.0,0.0,0.0,0.0,0.0,0.0,0.0,0.0,0.03,0.0,0.0,0.05,0.0,0.0,0.14,0.0,0.0,0.0,0.0,0.0,0.0,0.67,0.0,0.0,0.0,0.0,0.0,0.0,0.0,0.06,0.0,1222.0,3.21,821
91212,0.0,0.0,0.0,0.0,0.0,0.0,0.06,0.0,0.0,0.0,0.0,0.0,0.0,0.0,0.0,0.0,0.03,0.0,0.0,0.05,0.0,0.0,0.14,0.0,0.0,0.0,0.0,0.0,0.0,0.67,0.0,0.0,0.0,0.0,0.0,0.0,0.0,0.06,0.0,1328.0,2.47,821
91213,0.0,0.0,0.0,0.0,0.0,0.0,0.06,0.0,0.0,0.0,0.0,0.0,0.0,0.0,0.0,0.0,0.03,0.0,0.0,0.05,0.0,0.0,0.14,0.0,0.0,0.0,0.0,0.0,0.0,0.67,0.0,0.0,0.0,0.0,0.0,0.0,0.0,0.06,0.0,1362.0,2.23,821
91214,0.0,0.0,0.0,0.0,0.0,0.0,0.06,0.0,0.0,0.0,0.0,0.0,0.0,0.0,0.0,0.0,0.03,0.0,0.0,0.05,0.0,0.0,0.14,0.0,0.0,0.0,0.0,0.0,0.0,0.67,0.0,0.0,0.0,0.0,0.0,0.0,0.0,0.06,0.0,1497.0,1.6800000000000002,821
91215,0.0,0.0,0.0,0.0,0.0,0.0,0.06,0.0,0.0,0.0,0.0,0.0,0.0,0.0,0.0,0.0,0.03,0.0,0.0,0.05,0.0,0.0,0.14,0.0,0.0,0.0,0.0,0.0,0.0,0.67,0.0,0.0,0.0,0.0,0.0,0.0,0.0,0.06,0.0,1561.0,1.4700000000000002,821
91216,0.0,0.0,0.0,0.0,0.0,0.0,0.06,0.0,0.0,0.0,0.0,0.0,0.0,0.0,0.0,0.0,0.03,0.0,0.0,0.05,0.0,0.0,0.14,0.0,0.0,0.0,0.0,0.0,0.0,0.65,0.0,0.0,0.0,0.0,0.0,0.0,0.0,0.08,0.0,796.0,11.46,822
91217,0.0,0.0,0.0,0.0,0.0,0.0,0.06,0.0,0.0,0.0,0.0,0.0,0.0,0.0,0.0,0.0,0.03,0.0,0.0,0.05,0.0,0.0,0.14,0.0,0.0,0.0,0.0,0.0,0.0,0.65,0.0,0.0,0.0,0.0,0.0,0.0,0.0,0.08,0.0,810.0,11.06,822
91218,0.0,0.0,0.0,0.0,0.0,0.0,0.06,0.0,0.0,0.0,0.0,0.0,0.0,0.0,0.0,0.0,0.03,0.0,0.0,0.05,0.0,0.0,0.14,0.0,0.0,0.0,0.0,0.0,0.0,0.65,0.0,0.0,0.0,0.0,0.0,0.0,0.0,0.08,0.0,837.0,10.12,822
91219,0.0,0.0,0.0,0.0,0.0,0.0,0.06,0.0,0.0,0.0,0.0,0.0,0.0,0.0,0.0,0.0,0.03,0.0,0.0,0.05,0.0,0.0,0.14,0.0,0.0,0.0,0.0,0.0,0.0,0.65,0.0,0.0,0.0,0.0,0.0,0.0,0.0,0.08,0.0,856.0,9.52,822
91220,0.0,0.0,0.0,0.0,0.0,0.0,0.06,0.0,0.0,0.0,0.0,0.0,0.0,0.0,0.0,0.0,0.03,0.0,0.0,0.05,0.0,0.0,0.14,0.0,0.0,0.0,0.0,0.0,0.0,0.65,0.0,0.0,0.0,0.0,0.0,0.0,0.0,0.08,0.0,864.0,9.29,822
91221,0.0,0.0,0.0,0.0,0.0,0.0,0.06,0.0,0.0,0.0,0.0,0.0,0.0,0.0,0.0,0.0,0.03,0.0,0.0,0.05,0.0,0.0,0.14,0.0,0.0,0.0,0.0,0.0,0.0,0.65,0.0,0.0,0.0,0.0,0.0,0.0,0.0,0.08,0.0,1243.0,2.83,822
91222,0.0,0.0,0.0,0.0,0.0,0.0,0.06,0.0,0.0,0.0,0.0,0.0,0.0,0.0,0.0,0.0,0.03,0.0,0.0,0.05,0.0,0.0,0.14,0.0,0.0,0.0,0.0,0.0,0.0,0.65,0.0,0.0,0.0,0.0,0.0,0.0,0.0,0.08,0.0,1369.0,2.07,822
91223,0.0,0.0,0.0,0.0,0.0,0.0,0.06,0.0,0.0,0.0,0.0,0.0,0.0,0.0,0.0,0.0,0.03,0.0,0.0,0.05,0.0,0.0,0.14,0.0,0.0,0.0,0.0,0.0,0.0,0.65,0.0,0.0,0.0,0.0,0.0,0.0,0.0,0.08,0.0,1402.0,1.9,822
91224,0.0,0.0,0.0,0.0,0.0,0.0,0.06,0.0,0.0,0.0,0.0,0.0,0.0,0.0,0.0,0.0,0.03,0.0,0.0,0.05,0.0,0.0,0.14,0.0,0.0,0.0,0.0,0.0,0.0,0.65,0.0,0.0,0.0,0.0,0.0,0.0,0.0,0.08,0.0,1487.0,1.5,822
91225,0.0,0.0,0.0,0.0,0.0,0.0,0.06,0.0,0.0,0.0,0.0,0.0,0.0,0.0,0.0,0.0,0.03,0.0,0.0,0.05,0.0,0.0,0.14,0.0,0.0,0.0,0.0,0.0,0.0,0.65,0.0,0.0,0.0,0.0,0.0,0.0,0.0,0.08,0.0,1507.0,1.44,822
91226,0.0,0.0,0.0,0.01,0.0,0.0,0.06,0.0,0.0,0.0,0.0,0.0,0.0,0.0,0.0,0.0,0.03,0.0,0.0,0.05,0.0,0.0,0.14,0.0,0.0,0.0,0.0,0.0,0.0,0.71,0.0,0.0,0.0,0.0,0.0,0.0,0.0,0.0,0.0,793.0,11.36,823
91227,0.0,0.0,0.0,0.01,0.0,0.0,0.06,0.0,0.0,0.0,0.0,0.0,0.0,0.0,0.0,0.0,0.03,0.0,0.0,0.05,0.0,0.0,0.14,0.0,0.0,0.0,0.0,0.0,0.0,0.71,0.0,0.0,0.0,0.0,0.0,0.0,0.0,0.0,0.0,843.0,10.0,823
91228,0.0,0.0,0.0,0.01,0.0,0.0,0.06,0.0,0.0,0.0,0.0,0.0,0.0,0.0,0.0,0.0,0.03,0.0,0.0,0.05,0.0,0.0,0.14,0.0,0.0,0.0,0.0,0.0,0.0,0.71,0.0,0.0,0.0,0.0,0.0,0.0,0.0,0.0,0.0,895.0,8.61,823
91229,0.0,0.0,0.0,0.01,0.0,0.0,0.06,0.0,0.0,0.0,0.0,0.0,0.0,0.0,0.0,0.0,0.03,0.0,0.0,0.05,0.0,0.0,0.14,0.0,0.0,0.0,0.0,0.0,0.0,0.71,0.0,0.0,0.0,0.0,0.0,0.0,0.0,0.0,0.0,944.0,7.380000000000001,823
91230,0.0,0.0,0.0,0.01,0.0,0.0,0.06,0.0,0.0,0.0,0.0,0.0,0.0,0.0,0.0,0.0,0.03,0.0,0.0,0.05,0.0,0.0,0.14,0.0,0.0,0.0,0.0,0.0,0.0,0.71,0.0,0.0,0.0,0.0,0.0,0.0,0.0,0.0,0.0,958.0,7.15,823
91231,0.0,0.0,0.0,0.01,0.0,0.0,0.06,0.0,0.0,0.0,0.0,0.0,0.0,0.0,0.0,0.0,0.03,0.0,0.0,0.05,0.0,0.0,0.14,0.0,0.0,0.0,0.0,0.0,0.0,0.71,0.0,0.0,0.0,0.0,0.0,0.0,0.0,0.0,0.0,974.0,6.89,823
91232,0.0,0.0,0.0,0.01,0.0,0.0,0.06,0.0,0.0,0.0,0.0,0.0,0.0,0.0,0.0,0.0,0.03,0.0,0.0,0.05,0.0,0.0,0.14,0.0,0.0,0.0,0.0,0.0,0.0,0.71,0.0,0.0,0.0,0.0,0.0,0.0,0.0,0.0,0.0,987.0,6.69,823
91233,0.0,0.0,0.0,0.01,0.0,0.0,0.06,0.0,0.0,0.0,0.0,0.0,0.0,0.0,0.0,0.0,0.03,0.0,0.0,0.05,0.0,0.0,0.14,0.0,0.0,0.0,0.0,0.0,0.0,0.71,0.0,0.0,0.0,0.0,0.0,0.0,0.0,0.0,0.0,1180.0,3.84,823
91234,0.0,0.0,0.0,0.01,0.0,0.0,0.06,0.0,0.0,0.0,0.0,0.0,0.0,0.0,0.0,0.0,0.03,0.0,0.0,0.05,0.0,0.0,0.14,0.0,0.0,0.0,0.0,0.0,0.0,0.71,0.0,0.0,0.0,0.0,0.0,0.0,0.0,0.0,0.0,1242.0,3.29,823
91235,0.0,0.0,0.0,0.01,0.0,0.0,0.06,0.0,0.0,0.0,0.0,0.0,0.0,0.0,0.0,0.0,0.03,0.0,0.0,0.05,0.0,0.0,0.14,0.0,0.0,0.0,0.0,0.0,0.0,0.71,0.0,0.0,0.0,0.0,0.0,0.0,0.0,0.0,0.0,1320.0,2.82,823
91236,0.0,0.0,0.0,0.01,0.0,0.0,0.06,0.0,0.0,0.0,0.0,0.0,0.0,0.0,0.0,0.0,0.03,0.0,0.0,0.05,0.0,0.0,0.14,0.0,0.0,0.0,0.0,0.0,0.0,0.71,0.0,0.0,0.0,0.0,0.0,0.0,0.0,0.0,0.0,1369.0,2.55,823
91237,0.0,0.0,0.0,0.01,0.0,0.0,0.06,0.0,0.0,0.0,0.0,0.0,0.0,0.0,0.0,0.0,0.03,0.0,0.0,0.05,0.0,0.0,0.14,0.0,0.0,0.0,0.0,0.0,0.0,0.71,0.0,0.0,0.0,0.0,0.0,0.0,0.0,0.0,0.0,1400.0,2.37,823
91238,0.0,0.0,0.0,0.01,0.0,0.0,0.06,0.0,0.0,0.0,0.0,0.0,0.0,0.0,0.0,0.0,0.03,0.0,0.0,0.05,0.0,0.0,0.14,0.0,0.0,0.0,0.0,0.0,0.0,0.71,0.0,0.0,0.0,0.0,0.0,0.0,0.0,0.0,0.0,1489.0,2.01,823
91239,0.0,0.0,0.0,0.02,0.0,0.0,0.06,0.0,0.0,0.0,0.0,0.0,0.0,0.0,0.0,0.0,0.03,0.0,0.0,0.05,0.0,0.0,0.14,0.0,0.0,0.0,0.0,0.0,0.0,0.7,0.0,0.0,0.0,0.0,0.0,0.0,0.0,0.0,0.0,833.0,9.96,824
