Repository: R3sten/glass_dynamics

# GlassDynamics: Ridge Regression for Glass Viscosity Prediction

## Bachelor's thesis in physics

### Università degli Studi di Trieste

The main goal of this project is to develop a reliable and interpretable predictive model for glass viscosity, moving beyond "black-box" machine learning to provide physically meaningful insights for materials science applications.


This repository implements a workflow that bridges the gap between empirical models and modern data science techniques.

File: data/viscosity_raw_data.csv (part 80 of 81)
,Al2O3,As2O3,B2O3,BaO,BeO,Bi2O3,CaO,CdO,CoO,Cs2O,CuO,Fe2O3,FeO,Ga2O3,GeO2,HfO2,K2O,La2O3,Li2O,MgO,MnO,MoO3,Na2O,Nb2O5,NiO,P2O5,PbO,Rb2O,Sb2O3,SiO2,SrO,Ta2O5,TeO2,TiO2,Tl2O,WO3,Y2O3,ZnO,ZrO2,T,log_visc,ID
91240,0.0,0.0,0.0,0.02,0.0,0.0,0.06,0.0,0.0,0.0,0.0,0.0,0.0,0.0,0.0,0.0,0.03,0.0,0.0,0.05,0.0,0.0,0.14,0.0,0.0,0.0,0.0,0.0,0.0,0.7,0.0,0.0,0.0,0.0,0.0,0.0,0.0,0.0,0.0,844.0,9.77,824
91241,0.0,0.0,0.0,0.02,0.0,0.0,0.06,0.0,0.0,0.0,0.0,0.0,0.0,0.0,0.0,0.0,0.03,0.0,0.0,0.05,0.0,0.0,0.14,0.0,0.0,0.0,0.0,0.0,0.0,0.7,0.0,0.0,0.0,0.0,0.0,0.0,0.0,0.0,0.0,894.0,8.42,824
91242,0.0,0.0,0.0,0.02,0.0,0.0,0.06,0.0,0.0,0.0,0.0,0.0,0.0,0.0,0.0,0.0,0.03,0.0,0.0,0.05,0.0,0.0,0.14,0.0,0.0,0.0,0.0,0.0,0.0,0.7,0.0,0.0,0.0,0.0,0.0,0.0,0.0,0.0,0.0,933.0,7.4700000000000015,824
91243,0.0,0.0,0.0,0.02,0.0,0.0,0.06,0.0,0.0,0.0,0.0,0.0,0.0,0.0,0.0,0.0,0.03,0.0,0.0,0.05,0.0,0.0,0.14,0.0,0.0,0.0,0.0,0.0,0.0,0.7,0.0,0.0,0.0,0.0,0.0,0.0,0.0,0.0,0.0,952.0,7.119999999999999,824
91244,0.0,0.0,0.0,0.02,0.0,0.0,0.06,0.0,0.0,0.0,0.0,0.0,0.0,0.0,0.0,0.0,0.03,0.0,0.0,0.05,0.0,0.0,0.14,0.0,0.0,0.0,0.0,0.0,0.0,0.7,0.0,0.0,0.0,0.0,0.0,0.0,0.0,0.0,0.0,973.0,6.78,824
91245,0.0,0.0,0.0,0.02,0.0,0.0,0.06,0.0,0.0,0.0,0.0,0.0,0.0,0.0,0.0,0.0,0.03,0.0,0.0,0.05,0.0,0.0,0.14,0.0,0.0,0.0,0.0,0.0,0.0,0.7,0.0,0.0,0.0,0.0,0.0,0.0,0.0,0.0,0.0,1312.0,2.62,824
91246,0.0,0.0,0.0,0.02,0.0,0.0,0.06,0.0,0.0,0.0,0.0,0.0,0.0,0.0,0.0,0.0,0.03,0.0,0.0,0.05,0.0,0.0,0.14,0.0,0.0,0.0,0.0,0.0,0.0,0.7,0.0,0.0,0.0,0.0,0.0,0.0,0.0,0.0,0.0,1387.0,2.29,824
91247,0.0,0.0,0.0,0.02,0.0,0.0,0.06,0.0,0.0,0.0,0.0,0.0,0.0,0.0,0.0,0.0,0.03,0.0,0.0,0.05,0.0,0.0,0.14,0.0,0.0,0.0,0.0,0.0,0.0,0.7,0.0,0.0,0.0,0.0,0.0,0.0,0.0,0.0,0.0,1423.0,2.16,824
91248,0.0,0.0,0.0,0.02,0.0,0.0,0.06,0.0,0.0,0.0,0.0,0.0,0.0,0.0,0.0,0.0,0.03,0.0,0.0,0.05,0.0,0.0,0.14,0.0,0.0,0.0,0.0,0.0,0.0,0.7,0.0,0.0,0.0,0.0,0.0,0.0,0.0,0.0,0.0,1487.0,1.87,824
91249,0.0,0.0,0.0,0.02,0.0,0.0,0.06,0.0,0.0,0.0,0.0,0.0,0.0,0.0,0.0,0.0,0.03,0.0,0.0,0.05,0.0,0.0,0.14,0.0,0.0,0.0,0.0,0.0,0.0,0.7,0.0,0.0,0.0,0.0,0.0,0.0,0.0,0.0,0.0,1535.0,1.7200000000000002,824
91250,0.0,0.0,0.0,0.03,0.0,0.0,0.06,0.0,0.0,0.0,0.0,0.0,0.0,0.0,0.0,0.0,0.03,0.0,0.0,0.05,0.0,0.0,0.14,0.0,0.0,0.0,0.0,0.0,0.0,0.68,0.0,0.0,0.0,0.0,0.0,0.0,0.0,0.0,0.0,775.0,11.29,825
91251,0.0,0.0,0.0,0.03,0.0,0.0,0.06,0.0,0.0,0.0,0.0,0.0,0.0,0.0,0.0,0.0,0.03,0.0,0.0,0.05,0.0,0.0,0.14,0.0,0.0,0.0,0.0,0.0,0.0,0.68,0.0,0.0,0.0,0.0,0.0,0.0,0.0,0.0,0.0,800.0,11.07,825
91252,0.0,0.0,0.0,0.03,0.0,0.0,0.06,0.0,0.0,0.0,0.0,0.0,0.0,0.0,0.0,0.0,0.03,0.0,0.0,0.05,0.0,0.0,0.14,0.0,0.0,0.0,0.0,0.0,0.0,0.68,0.0,0.0,0.0,0.0,0.0,0.0,0.0,0.0,0.0,935.0,7.35,825
91253,0.0,0.0,0.0,0.03,0.0,0.0,0.06,0.0,0.0,0.0,0.0,0.0,0.0,0.0,0.0,0.0,0.03,0.0,0.0,0.05,0.0,0.0,0.14,0.0,0.0,0.0,0.0,0.0,0.0,0.68,0.0,0.0,0.0,0.0,0.0,0.0,0.0,0.0,0.0,957.0,6.82,825
91254,0.0,0.0,0.0,0.03,0.0,0.0,0.06,0.0,0.0,0.0,0.0,0.0,0.0,0.0,0.0,0.0,0.03,0.0,0.0,0.05,0.0,0.0,0.14,0.0,0.0,0.0,0.0,0.0,0.0,0.68,0.0,0.0,0.0,0.0,0.0,0.0,0.0,0.0,0.0,976.0,6.63,825
91255,0.0,0.0,0.0,0.03,0.0,0.0,0.06,0.0,0.0,0.0,0.0,0.0,0.0,0.0,0.0,0.0,0.03,0.0,0.0,0.05,0.0,0.0,0.14,0.0,0.0,0.0,0.0,0.0,0.0,0.68,0.0,0.0,0.0,0.0,0.0,0.0,0.0,0.0,0.0,1275.0,2.71,825
91256,0.0,0.0,0.0,0.03,0.0,0.0,0.06,0.0,0.0,0.0,0.0,0.0,0.0,0.0,0.0,0.0,0.03,0.0,0.0,0.05,0.0,0.0,0.14,0.0,0.0,0.0,0.0,0.0,0.0,0.68,0.0,0.0,0.0,0.0,0.0,0.0,0.0,0.0,0.0,1330.0,2.4,825
91257,0.0,0.0,0.0,0.03,0.0,0.0,0.06,0.0,0.0,0.0,0.0,0.0,0.0,0.0,0.0,0.0,0.03,0.0,0.0,0.05,0.0,0.0,0.14,0.0,0.0,0.0,0.0,0.0,0.0,0.68,0.0,0.0,0.0,0.0,0.0,0.0,0.0,0.0,0.0,1374.0,2.19,825
91258,0.0,0.0,0.0,0.03,0.0,0.0,0.06,0.0,0.0,0.0,0.0,0.0,0.0,0.0,0.0,0.0,0.03,0.0,0.0,0.05,0.0,0.0,0.14,0.0,0.0,0.0,0.0,0.0,0.0,0.68,0.0,0.0,0.0,0.0,0.0,0.0,0.0,0.0,0.0,1401.0,2.01,825
91259,0.0,0.0,0.0,0.03,0.0,0.0,0.06,0.0,0.0,0.0,0.0,0.0,0.0,0.0,0.0,0.0,0.03,0.0,0.0,0.05,0.0,0.0,0.14,0.0,0.0,0.0,0.0,0.0,0.0,0.68,0.0,0.0,0.0,0.0,0.0,0.0,0.0,0.0,0.0,1493.0,1.7200000000000002,825
91260,0.0,0.0,0.0,0.03,0.0,0.0,0.06,0.0,0.0,0.0,0.0,0.0,0.0,0.0,0.0,0.0,0.03,0.0,0.0,0.05,0.0,0.0,0.14,0.0,0.0,0.0,0.0,0.0,0.0,0.68,0.0,0.0,0.0,0.0,0.0,0.0,0.0,0.0,0.0,1519.0,1.61,825
91261,0.0,0.0,0.0,0.04,0.0,0.0,0.06,0.0,0.0,0.0,0.0,0.0,0.0,0.0,0.0,0.0,0.03,0.0,0.0,0.06,0.0,0.0,0.14,0.0,0.0,0.0,0.0,0.0,0.0,0.67,0.0,0.0,0.0,0.0,0.0,0.0,0.0,0.0,0.0,821.0,9.82,826
91262,0.0,0.0,0.0,0.04,0.0,0.0,0.06,0.0,0.0,0.0,0.0,0.0,0.0,0.0,0.0,0.0,0.03,0.0,0.0,0.06,0.0,0.0,0.14,0.0,0.0,0.0,0.0,0.0,0.0,0.67,0.0,0.0,0.0,0.0,0.0,0.0,0.0,0.0,0.0,872.0,8.36,826
91263,0.0,0.0,0.0,0.04,0.0,0.0,0.06,0.0,0.0,0.0,0.0,0.0,0.0,0.0,0.0,0.0,0.03,0.0,0.0,0.06,0.0,0.0,0.14,0.0,0.0,0.0,0.0,0.0,0.0,0.67,0.0,0.0,0.0,0.0,0.0,0.0,0.0,0.0,0.0,900.0,7.710000000000001,826
91264,0.0,0.0,0.0,0.04,0.0,0.0,0.06,0.0,0.0,0.0,0.0,0.0,0.0,0.0,0.0,0.0,0.03,0.0,0.0,0.06,0.0,0.0,0.14,0.0,0.0,0.0,0.0,0.0,0.0,0.67,0.0,0.0,0.0,0.0,0.0,0.0,0.0,0.0,0.0,928.0,7.050000000000002,826
91265,0.0,0.0,0.0,0.04,0.0,0.0,0.06,0.0,0.0,0.0,0.0,0.0,0.0,0.0,0.0,0.0,0.03,0.0,0.0,0.06,0.0,0.0,0.14,0.0,0.0,0.0,0.0,0.0,0.0,0.67,0.0,0.0,0.0,0.0,0.0,0.0,0.0,0.0,0.0,942.0,6.8,826
91266,0.0,0.0,0.0,0.04,0.0,0.0,0.06,0.0,0.0,0.0,0.0,0.0,0.0,0.0,0.0,0.0,0.03,0.0,0.0,0.06,0.0,0.0,0.14,0.0,0.0,0.0,0.0,0.0,0.0,0.67,0.0,0.0,0.0,0.0,0.0,0.0,0.0,0.0,0.0,958.0,6.59,826
91267,0.0,0.0,0.0,0.04,0.0,0.0,0.06,0.0,0.0,0.0,0.0,0.0,0.0,0.0,0.0,0.0,0.03,0.0,0.0,0.06,0.0,0.0,0.14,0.0,0.0,0.0,0.0,0.0,0.0,0.67,0.0,0.0,0.0,0.0,0.0,0.0,0.0,0.0,0.0,1233.0,2.9,826
91268,0.0,0.0,0.0,0.04,0.0,0.0,0.06,0.0,0.0,0.0,0.0,0.0,0.0,0.0,0.0,0.0,0.03,0.0,0.0,0.06,0.0,0.0,0.14,0.0,0.0,0.0,0.0,0.0,0.0,0.67,0.0,0.0,0.0,0.0,0.0,0.0,0.0,0.0,0.0,1289.0,2.54,826
91269,0.0,0.0,0.0,0.04,0.0,0.0,0.06,0.0,0.0,0.0,0.0,0.0,0.0,0.0,0.0,0.0,0.03,0.0,0.0,0.06,0.0,0.0,0.14,0.0,0.0,0.0,0.0,0.0,0.0,0.67,0.0,0.0,0.0,0.0,0.0,0.0,0.0,0.0,0.0,1317.0,2.39,826
91270,0.0,0.0,0.0,0.04,0.0,0.0,0.06,0.0,0.0,0.0,0.0,0.0,0.0,0.0,0.0,0.0,0.03,0.0,0.0,0.06,0.0,0.0,0.14,0.0,0.0,0.0,0.0,0.0,0.0,0.67,0.0,0.0,0.0,0.0,0.0,0.0,0.0,0.0,0.0,1362.0,2.14,826
91271,0.0,0.0,0.0,0.04,0.0,0.0,0.06,0.0,0.0,0.0,0.0,0.0,0.0,0.0,0.0,0.0,0.03,0.0,0.0,0.06,0.0,0.0,0.14,0.0,0.0,0.0,0.0,0.0,0.0,0.67,0.0,0.0,0.0,0.0,0.0,0.0,0.0,0.0,0.0,1422.0,1.88,826
91272,0.0,0.0,0.0,0.04,0.0,0.0,0.06,0.0,0.0,0.0,0.0,0.0,0.0,0.0,0.0,0.0,0.03,0.0,0.0,0.06,0.0,0.0,0.14,0.0,0.0,0.0,0.0,0.0,0.0,0.67,0.0,0.0,0.0,0.0,0.0,0.0,0.0,0.0,0.0,1479.0,1.6800000000000002,826
91273,0.0,0.0,0.0,0.04,0.0,0.0,0.06,0.0,0.0,0.0,0.0,0.0,0.0,0.0,0.0,0.0,0.03,0.0,0.0,0.06,0.0,0.0,0.14,0.0,0.0,0.0,0.0,0.0,0.0,0.67,0.0,0.0,0.0,0.0,0.0,0.0,0.0,0.0,0.0,1534.0,1.5499999999999998,826
91287,0.0,0.0,0.0,0.0,0.0,0.0,0.06,0.0,0.0,0.0,0.0,0.0,0.0,0.0,0.0,0.0,0.02,0.0,0.0,0.05,0.0,0.0,0.14,0.0,0.0,0.0,0.0,0.0,0.0,0.73,0.0,0.0,0.0,0.0,0.0,0.0,0.0,0.0,0.0,827.0,10.24,827
91288,0.0,0.0,0.0,0.0,0.0,0.0,0.06,0.0,0.0,0.0,0.0,0.0,0.0,0.0,0.0,0.0,0.02,0.0,0.0,0.05,0.0,0.0,0.14,0.0,0.0,0.0,0.0,0.0,0.0,0.73,0.0,0.0,0.0,0.0,0.0,0.0,0.0,0.0,0.0,847.0,9.64,827
91289,0.0,0.0,0.0,0.0,0.0,0.0,0.06,0.0,0.0,0.0,0.0,0.0,0.0,0.0,0.0,0.0,0.02,0.0,0.0,0.05,0.0,0.0,0.14,0.0,0.0,0.0,0.0,0.0,0.0,0.73,0.0,0.0,0.0,0.0,0.0,0.0,0.0,0.0,0.0,867.0,9.05,827
91290,0.0,0.0,0.0,0.0,0.0,0.0,0.06,0.0,0.0,0.0,0.0,0.0,0.0,0.0,0.0,0.0,0.02,0.0,0.0,0.05,0.0,0.0,0.14,0.0,0.0,0.0,0.0,0.0,0.0,0.73,0.0,0.0,0.0,0.0,0.0,0.0,0.0,0.0,0.0,883.0,8.71,827
91291,0.0,0.0,0.0,0.0,0.0,0.0,0.06,0.0,0.0,0.0,0.0,0.0,0.0,0.0,0.0,0.0,0.02,0.0,0.0,0.05,0.0,0.0,0.14,0.0,0.0,0.0,0.0,0.0,0.0,0.73,0.0,0.0,0.0,0.0,0.0,0.0,0.0,0.0,0.0,896.0,8.3,827
91292,0.0,0.0,0.0,0.0,0.0,0.0,0.06,0.0,0.0,0.0,0.0,0.0,0.0,0.0,0.0,0.0,0.02,0.0,0.0,0.05,0.0,0.0,0.14,0.0,0.0,0.0,0.0,0.0,0.0,0.73,0.0,0.0,0.0,0.0,0.0,0.0,0.0,0.0,0.0,919.0,7.81,827
91293,0.0,0.0,0.0,0.0,0.0,0.0,0.06,0.0,0.0,0.0,0.0,0.0,0.0,0.0,0.0,0.0,0.02,0.0,0.0,0.05,0.0,0.0,0.14,0.0,0.0,0.0,0.0,0.0,0.0,0.73,0.0,0.0,0.0,0.0,0.0,0.0,0.0,0.0,0.0,952.0,7.02,827
91294,0.0,0.0,0.0,0.0,0.0,0.0,0.06,0.0,0.0,0.0,0.0,0.0,0.0,0.0,0.0,0.0,0.02,0.0,0.0,0.05,0.0,0.0,0.14,0.0,0.0,0.0,0.0,0.0,0.0,0.73,0.0,0.0,0.0,0.0,0.0,0.0,0.0,0.0,0.0,979.0,6.51,827
91295,0.0,0.0,0.0,0.0,0.0,0.0,0.06,0.0,0.0,0.0,0.0,0.0,0.0,0.0,0.0,0.0,0.02,0.0,0.0,0.05,0.0,0.0,0.14,0.0,0.0,0.0,0.0,0.0,0.0,0.73,0.0,0.0,0.0,0.0,0.0,0.0,0.0,0.0,0.0,1178.0,3.78,827
91296,0.0,0.0,0.0,0.0,0.0,0.0,0.06,0.0,0.0,0.0,0.0,0.0,0.0,0.0,0.0,0.0,0.02,0.0,0.0,0.05,0.0,0.0,0.14,0.0,0.0,0.0,0.0,0.0,0.0,0.73,0.0,0.0,0.0,0.0,0.0,0.0,0.0,0.0,0.0,1241.0,3.34,827
91297,0.0,0.0,0.0,0.0,0.0,0.0,0.06,0.0,0.0,0.0,0.0,0.0,0.0,0.0,0.0,0.0,0.02,0.0,0.0,0.05,0.0,0.0,0.14,0.0,0.0,0.0,0.0,0.0,0.0,0.73,0.0,0.0,0.0,0.0,0.0,0.0,0.0,0.0,0.0,1288.0,3.0,827
91298,0.0,0.0,0.0,0.0,0.0,0.0,0.06,0.0,0.0,0.0,0.0,0.0,0.0,0.0,0.0,0.0,0.02,0.0,0.0,0.05,0.0,0.0,0.14,0.0,0.0,0.0,0.0,0.0,0.0,0.73,0.0,0.0,0.0,0.0,0.0,0.0,0.0,0.0,0.0,1382.0,2.45,827
91299,0.0,0.0,0.0,0.0,0.0,0.0,0.06,0.0,0.0,0.0,0.0,0.0,0.0,0.0,0.0,0.0,0.02,0.0,0.0,0.05,0.0,0.0,0.14,0.0,0.0,0.0,0.0,0.0,0.0,0.73,0.0,0.0,0.0,0.0,0.0,0.0,0.0,0.0,0.0,1431.0,2.17,827
91300,0.0,0.0,0.0,0.0,0.0,0.0,0.06,0.0,0.0,0.0,0.0,0.0,0.0,0.0,0.0,0.0,0.02,0.0,0.0,0.05,0.0,0.0,0.14,0.0,0.0,0.0,0.0,0.0,0.0,0.73,0.0,0.0,0.0,0.0,0.0,0.0,0.0,0.0,0.0,1513.0,1.82,827
91301,0.0,0.0,0.0,0.0,0.0,0.0,0.06,0.0,0.0,0.0,0.0,0.0,0.0,0.0,0.0,0.0,0.04,0.0,0.0,0.05,0.0,0.0,0.12,0.0,0.0,0.0,0.0,0.0,0.0,0.73,0.0,0.0,0.0,0.0,0.0,0.0,0.0,0.0,0.0,801.0,11.35,828
91302,0.0,0.0,0.0,0.0,0.0,0.0,0.06,0.0,0.0,0.0,0.0,0.0,0.0,0.0,0.0,0.0,0.04,0.0,0.0,0.05,0.0,0.0,0.12,0.0,0.0,0.0,0.0,0.0,0.0,0.73,0.0,0.0,0.0,0.0,0.0,0.0,0.0,0.0,0.0,812.0,11.46,828
91303,0.0,0.0,0.0,0.0,0.0,0.0,0.06,0.0,0.0,0.0,0.0,0.0,0.0,0.0,0.0,0.0,0.04,0.0,0.0,0.05,0.0,0.0,0.12,0.0,0.0,0.0,0.0,0.0,0.0,0.73,0.0,0.0,0.0,0.0,0.0,0.0,0.0,0.0,0.0,820.0,10.81,828
91304,0.0,0.0,0.0,0.0,0.0,0.0,0.06,0.0,0.0,0.0,0.0,0.0,0.0,0.0,0.0,0.0,0.04,0.0,0.0,0.05,0.0,0.0,0.12,0.0,0.0,0.0,0.0,0.0,0.0,0.73,0.0,0.0,0.0,0.0,0.0,0.0,0.0,0.0,0.0,836.0,10.34,828
91305,0.0,0.0,0.0,0.0,0.0,0.0,0.06,0.0,0.0,0.0,0.0,0.0,0.0,0.0,0.0,0.0,0.04,0.0,0.0,0.05,0.0,0.0,0.12,0.0,0.0,0.0,0.0,0.0,0.0,0.73,0.0,0.0,0.0,0.0,0.0,0.0,0.0,0.0,0.0,858.0,9.52,828
91306,0.0,0.0,0.0,0.0,0.0,0.0,0.06,0.0,0.0,0.0,0.0,0.0,0.0,0.0,0.0,0.0,0.04,0.0,0.0,0.05,0.0,0.0,0.12,0.0,0.0,0.0,0.0,0.0,0.0,0.73,0.0,0.0,0.0,0.0,0.0,0.0,0.0,0.0,0.0,895.0,8.53,828
91307,0.0,0.0,0.0,0.0,0.0,0.0,0.06,0.0,0.0,0.0,0.0,0.0,0.0,0.0,0.0,0.0,0.04,0.0,0.0,0.05,0.0,0.0,0.12,0.0,0.0,0.0,0.0,0.0,0.0,0.73,0.0,0.0,0.0,0.0,0.0,0.0,0.0,0.0,0.0,901.0,8.77,828
91308,0.0,0.0,0.0,0.0,0.0,0.0,0.06,0.0,0.0,0.0,0.0,0.0,0.0,0.0,0.0,0.0,0.04,0.0,0.0,0.05,0.0,0.0,0.12,0.0,0.0,0.0,0.0,0.0,0.0,0.73,0.0,0.0,0.0,0.0,0.0,0.0,0.0,0.0,0.0,918.0,8.03,828
91309,0.0,0.0,0.0,0.0,0.0,0.0,0.06,0.0,0.0,0.0,0.0,0.0,0.0,0.0,0.0,0.0,0.04,0.0,0.0,0.05,0.0,0.0,0.12,0.0,0.0,0.0,0.0,0.0,0.0,0.73,0.0,0.0,0.0,0.0,0.0,0.0,0.0,0.0,0.0,955.0,7.26,828
91310,0.0,0.0,0.0,0.0,0.0,0.0,0.06,0.0,0.0,0.0,0.0,0.0,0.0,0.0,0.0,0.0,0.04,0.0,0.0,0.05,0.0,0.0,0.12,0.0,0.0,0.0,0.0,0.0,0.0,0.73,0.0,0.0,0.0,0.0,0.0,0.0,0.0,0.0,0.0,971.0,6.89,828
91311,0.0,0.0,0.0,0.0,0.0,0.0,0.06,0.0,0.0,0.0,0.0,0.0,0.0,0.0,0.0,0.0,0.04,0.0,0.0,0.05,0.0,0.0,0.12,0.0,0.0,0.0,0.0,0.0,0.0,0.73,0.0,0.0,0.0,0.0,0.0,0.0,0.0,0.0,0.0,984.0,6.65,828
91312,0.0,0.0,0.0,0.0,0.0,0.0,0.06,0.0,0.0,0.0,0.0,0.0,0.0,0.0,0.0,0.0,0.04,0.0,0.0,0.05,0.0,0.0,0.12,0.0,0.0,0.0,0.0,0.0,0.0,0.73,0.0,0.0,0.0,0.0,0.0,0.0,0.0,0.0,0.0,1161.0,4.24,828
91313,0.0,0.0,0.0,0.0,0.0,0.0,0.06,0.0,0.0,0.0,0.0,0.0,0.0,0.0,0.0,0.0,0.04,0.0,0.0,0.05,0.0,0.0,0.12,0.0,0.0,0.0,0.0,0.0,0.0,0.73,0.0,0.0,0.0,0.0,0.0,0.0,0.0,0.0,0.0,1231.0,3.68,828
91314,0.0,0.0,0.0,0.0,0.0,0.0,0.06,0.0,0.0,0.0,0.0,0.0,0.0,0.0,0.0,0.0,0.04,0.0,0.0,0.05,0.0,0.0,0.12,0.0,0.0,0.0,0.0,0.0,0.0,0.73,0.0,0.0,0.0,0.0,0.0,0.0,0.0,0.0,0.0,1297.0,3.26,828
91315,0.0,0.0,0.0,0.0,0.0,0.0,0.06,0.0,0.0,0.0,0.0,0.0,0.0,0.0,0.0,0.0,0.04,0.0,0.0,0.05,0.0,0.0,0.12,0.0,0.0,0.0,0.0,0.0,0.0,0.73,0.0,0.0,0.0,0.0,0.0,0.0,0.0,0.0,0.0,1355.0,2.82,828
91316,0.0,0.0,0.0,0.0,0.0,0.0,0.06,0.0,0.0,0.0,0.0,0.0,0.0,0.0,0.0,0.0,0.04,0.0,0.0,0.05,0.0,0.0,0.12,0.0,0.0,0.0,0.0,0.0,0.0,0.73,0.0,0.0,0.0,0.0,0.0,0.0,0.0,0.0,0.0,1446.0,2.42,828
91317,0.0,0.0,0.0,0.0,0.0,0.0,0.06,0.0,0.0,0.0,0.0,0.0,0.0,0.0,0.0,0.0,0.04,0.0,0.0,0.05,0.0,0.0,0.12,0.0,0.0,0.0,0.0,0.0,0.0,0.73,0.0,0.0,0.0,0.0,0.0,0.0,0.0,0.0,0.0,1522.0,2.06,828
91318,0.0,0.0,0.0,0.0,0.0,0.0,0.06,0.0,0.0,0.0,0.0,0.0,0.0,0.0,0.0,0.0,0.06,0.0,0.0,0.05,0.0,0.0,0.09,0.0,0.0,0.0,0.0,0.0,0.0,0.74,0.0,0.0,0.0,0.0,0.0,0.0,0.0,0.0,0.0,834.0,10.72,829
91319,0.0,0.0,0.0,0.0,0.0,0.0,0.06,0.0,0.0,0.0,0.0,0.0,0.0,0.0,0.0,0.0,0.06,0.0,0.0,0.05,0.0,0.0,0.09,0.0,0.0,0.0,0.0,0.0,0.0,0.74,0.0,0.0,0.0,0.0,0.0,0.0,0.0,0.0,0.0,863.0,9.77,829
91320,0.0,0.0,0.0,0.0,0.0,0.0,0.06,0.0,0.0,0.0,0.0,0.0,0.0,0.0,0.0,0.0,0.06,0.0,0.0,0.05,0.0,0.0,0.09,0.0,0.0,0.0,0.0,0.0,0.0,0.74,0.0,0.0,0.0,0.0,0.0,0.0,0.0,0.0,0.0,883.0,9.31,829
91321,0.0,0.0,0.0,0.0,0.0,0.0,0.06,0.0,0.0,0.0,0.0,0.0,0.0,0.0,0.0,0.0,0.06,0.0,0.0,0.05,0.0,0.0,0.09,0.0,0.0,0.0,0.0,0.0,0.0,0.74,0.0,0.0,0.0,0.0,0.0,0.0,0.0,0.0,0.0,935.0,7.91,829
91322,0.0,0.0,0.0,0.0,0.0,0.0,0.06,0.0,0.0,0.0,0.0,0.0,0.0,0.0,0.0,0.0,0.06,0.0,0.0,0.05,0.0,0.0,0.09,0.0,0.0,0.0,0.0,0.0,0.0,0.74,0.0,0.0,0.0,0.0,0.0,0.0,0.0,0.0,0.0,960.0,7.4,829
91323,0.0,0.0,0.0,0.0,0.0,0.0,0.06,0.0,0.0,0.0,0.0,0.0,0.0,0.0,0.0,0.0,0.06,0.0,0.0,0.05,0.0,0.0,0.09,0.0,0.0,0.0,0.0,0.0,0.0,0.74,0.0,0.0,0.0,0.0,0.0,0.0,0.0,0.0,0.0,977.0,7.01,829
91324,0.0,0.0,0.0,0.0,0.0,0.0,0.06,0.0,0.0,0.0,0.0,0.0,0.0,0.0,0.0,0.0,0.06,0.0,0.0,0.05,0.0,0.0,0.09,0.0,0.0,0.0,0.0,0.0,0.0,0.74,0.0,0.0,0.0,0.0,0.0,0.0,0.0,0.0,0.0,992.0,6.77,829
91325,0.0,0.0,0.0,0.0,0.0,0.0,0.06,0.0,0.0,0.0,0.0,0.0,0.0,0.0,0.0,0.0,0.06,0.0,0.0,0.05,0.0,0.0,0.09,0.0,0.0,0.0,0.0,0.0,0.0,0.74,0.0,0.0,0.0,0.0,0.0,0.0,0.0,0.0,0.0,1241.0,3.8,829
91326,0.0,0.0,0.0,0.0,0.0,0.0,0.06,0.0,0.0,0.0,0.0,0.0,0.0,0.0,0.0,0.0,0.06,0.0,0.0,0.05,0.0,0.0,0.09,0.0,0.0,0.0,0.0,0.0,0.0,0.74,0.0,0.0,0.0,0.0,0.0,0.0,0.0,0.0,0.0,1305.0,3.33,829
91327,0.0,0.0,0.0,0.0,0.0,0.0,0.06,0.0,0.0,0.0,0.0,0.0,0.0,0.0,0.0,0.0,0.06,0.0,0.0,0.05,0.0,0.0,0.09,0.0,0.0,0.0,0.0,0.0,0.0,0.74,0.0,0.0,0.0,0.0,0.0,0.0,0.0,0.0,0.0,1366.0,2.95,829
91328,0.0,0.0,0.0,0.0,0.0,0.0,0.06,0.0,0.0,0.0,0.0,0.0,0.0,0.0,0.0,0.0,0.06,0.0,0.0,0.05,0.0,0.0,0.09,0.0,0.0,0.0,0.0,0.0,0.0,0.74,0.0,0.0,0.0,0.0,0.0,0.0,0.0,0.0,0.0,1428.0,2.59,829
91329,0.0,0.0,0.0,0.0,0.0,0.0,0.06,0.0,0.0,0.0,0.0,0.0,0.0,0.0,0.0,0.0,0.06,0.0,0.0,0.05,0.0,0.0,0.09,0.0,0.0,0.0,0.0,0.0,0.0,0.74,0.0,0.0,0.0,0.0,0.0,0.0,0.0,0.0,0.0,1543.0,2.03,829
91330,0.0,0.0,0.0,0.0,0.0,0.0,0.06,0.0,0.0,0.0,0.0,0.0,0.0,0.0,0.0,0.0,0.08,0.0,0.0,0.05,0.0,0.0,0.06,0.0,0.0,0.0,0.0,0.0,0.0,0.75,0.0,0.0,0.0,0.0,0.0,0.0,0.0,0.0,0.0,828.0,11.24,830
91331,0.0,0.0,0.0,0.0,0.0,0.0,0.06,0.0,0.0,0.0,0.0,0.0,0.0,0.0,0.0,0.0,0.08,0.0,0.0,0.05,0.0,0.0,0.06,0.0,0.0,0.0,0.0,0.0,0.0,0.75,0.0,0.0,0.0,0.0,0.0,0.0,0.0,0.0,0.0,852.0,10.49,830
91332,0.0,0.0,0.0,0.0,0.0,0.0,0.06,0.0,0.0,0.0,0.0,0.0,0.0,0.0,0.0,0.0,0.08,0.0,0.0,0.05,0.0,0.0,0.06,0.0,0.0,0.0,0.0,0.0,0.0,0.75,0.0,0.0,0.0,0.0,0.0,0.0,0.0,0.0,0.0,877.0,9.83,830
91333,0.0,0.0,0.0,0.0,0.0,0.0,0.06,0.0,0.0,0.0,0.0,0.0,0.0,0.0,0.0,0.0,0.08,0.0,0.0,0.05,0.0,0.0,0.06,0.0,0.0,0.0,0.0,0.0,0.0,0.75,0.0,0.0,0.0,0.0,0.0,0.0,0.0,0.0,0.0,915.0,8.87,830
91334,0.0,0.0,0.0,0.0,0.0,0.0,0.06,0.0,0.0,0.0,0.0,0.0,0.0,0.0,0.0,0.0,0.08,0.0,0.0,0.05,0.0,0.0,0.06,0.0,0.0,0.0,0.0,0.0,0.0,0.75,0.0,0.0,0.0,0.0,0.0,0.0,0.0,0.0,0.0,936.0,8.31,830
91335,0.0,0.0,0.0,0.0,0.0,0.0,0.06,0.0,0.0,0.0,0.0,0.0,0.0,0.0,0.0,0.0,0.08,0.0,0.0,0.05,0.0,0.0,0.06,0.0,0.0,0.0,0.0,0.0,0.0,0.75,0.0,0.0,0.0,0.0,0.0,0.0,0.0,0.0,0.0,951.0,7.960000000000001,830
91336,0.0,0.0,0.0,0.0,0.0,0.0,0.06,0.0,0.0,0.0,0.0,0.0,0.0,0.0,0.0,0.0,0.08,0.0,0.0,0.05,0.0,0.0,0.06,0.0,0.0,0.0,0.0,0.0,0.0,0.75,0.0,0.0,0.0,0.0,0.0,0.0,0.0,0.0,0.0,974.0,7.5299999999999985,830
91337,0.0,0.0,0.0,0.0,0.0,0.0,0.06,0.0,0.0,0.0,0.0,0.0,0.0,0.0,0.0,0.0,0.08,0.0,0.0,0.05,0.0,0.0,0.06,0.0,0.0,0.0,0.0,0.0,0.0,0.75,0.0,0.0,0.0,0.0,0.0,0.0,0.0,0.0,0.0,1002.0,6.93,830
91338,0.0,0.0,0.0,0.0,0.0,0.0,0.06,0.0,0.0,0.0,0.0,0.0,0.0,0.0,0.0,0.0,0.08,0.0,0.0,0.05,0.0,0.0,0.06,0.0,0.0,0.0,0.0,0.0,0.0,0.75,0.0,0.0,0.0,0.0,0.0,0.0,0.0,0.0,0.0,1016.0,6.64,830
91339,0.0,0.0,0.0,0.0,0.0,0.0,0.06,0.0,0.0,0.0,0.0,0.0,0.0,0.0,0.0,0.0,0.08,0.0,0.0,0.05,0.0,0.0,0.06,0.0,0.0,0.0,0.0,0.0,0.0,0.75,0.0,0.0,0.0,0.0,0.0,0.0,0.0,0.0,0.0,1187.0,4.5,830
91340,0.0,0.0,0.0,0.0,0.0,0.0,0.06,0.0,0.0,0.0,0.0,0.0,0.0,0.0,0.0,0.0,0.08,0.0,0.0,0.05,0.0,0.0,0.06,0.0,0.0,0.0,0.0,0.0,0.0,0.75,0.0,0.0,0.0,0.0,0.0,0.0,0.0,0.0,0.0,1251.0,3.88,830
91341,0.0,0.0,0.0,0.0,0.0,0.0,0.06,0.0,0.0,0.0,0.0,0.0,0.0,0.0,0.0,0.0,0.08,0.0,0.0,0.05,0.0,0.0,0.06,0.0,0.0,0.0,0.0,0.0,0.0,0.75,0.0,0.0,0.0,0.0,0.0,0.0,0.0,0.0,0.0,1328.0,3.3200000000000003,830
91342,0.0,0.0,0.0,0.0,0.0,0.0,0.06,0.0,0.0,0.0,0.0,0.0,0.0,0.0,0.0,0.0,0.08,0.0,0.0,0.05,0.0,0.0,0.06,0.0,0.0,0.0,0.0,0.0,0.0,0.75,0.0,0.0,0.0,0.0,0.0,0.0,0.0,0.0,0.0,1396.0,2.91,830
91343,0.0,0.0,0.0,0.0,0.0,0.0,0.06,0.0,0.0,0.0,0.0,0.0,0.0,0.0,0.0,0.0,0.08,0.0,0.0,0.05,0.0,0.0,0.06,0.0,0.0,0.0,0.0,0.0,0.0,0.75,0.0,0.0,0.0,0.0,0.0,0.0,0.0,0.0,0.0,1463.0,2.51,830
91344,0.0,0.0,0.0,0.0,0.0,0.0,0.06,0.0,0.0,0.0,0.0,0.0,0.0,0.0,0.0,0.0,0.08,0.0,0.0,0.05,0.0,0.0,0.06,0.0,0.0,0.0,0.0,0.0,0.0,0.75,0.0,0.0,0.0,0.0,0.0,0.0,0.0,0.0,0.0,1485.0,2.35,830
91345,0.0,0.0,0.0,0.0,0.0,0.0,0.06,0.0,0.0,0.0,0.0,0.0,0.0,0.0,0.0,0.0,0.08,0.0,0.0,0.05,0.0,0.0,0.06,0.0,0.0,0.0,0.0,0.0,0.0,0.75,0.0,0.0,0.0,0.0,0.0,0.0,0.0,0.0,0.0,1525.0,2.26,830
91346,0.0,0.0,0.0,0.0,0.0,0.0,0.06,0.0,0.0,0.0,0.0,0.0,0.0,0.0,0.0,0.0,0.08,0.0,0.0,0.05,0.0,0.0,0.06,0.0,0.0,0.0,0.0,0.0,0.0,0.75,0.0,0.0,0.0,0.0,0.0,0.0,0.0,0.0,0.0,1581.0,2.0,830
91347,0.0,0.0,0.0,0.0,0.0,0.0,0.06,0.0,0.0,0.0,0.0,0.0,0.0,0.0,0.0,0.0,0.1,0.0,0.0,0.05,0.0,0.0,0.03,0.0,0.0,0.0,0.0,0.0,0.0,0.76,0.0,0.0,0.0,0.0,0.0,0.0,0.0,0.0,0.0,852.0,11.3,831
91348,0.0,0.0,0.0,0.0,0.0,0.0,0.06,0.0,0.0,0.0,0.0,0.0,0.0,0.0,0.0,0.0,0.1,0.0,0.0,0.05,0.0,0.0,0.03,0.0,0.0,0.0,0.0,0.0,0.0,0.76,0.0,0.0,0.0,0.0,0.0,0.0,0.0,0.0,0.0,879.0,10.68,831
91349,0.0,0.0,0.0,0.0,0.0,0.0,0.06,0.0,0.0,0.0,0.0,0.0,0.0,0.0,0.0,0.0,0.1,0.0,0.0,0.05,0.0,0.0,0.03,0.0,0.0,0.0,0.0,0.0,0.0,0.76,0.0,0.0,0.0,0.0,0.0,0.0,0.0,0.0,0.0,894.0,10.13,831
91350,0.0,0.0,0.0,0.0,0.0,0.0,0.06,0.0,0.0,0.0,0.0,0.0,0.0,0.0,0.0,0.0,0.1,0.0,0.0,0.05,0.0,0.0,0.03,0.0,0.0,0.0,0.0,0.0,0.0,0.76,0.0,0.0,0.0,0.0,0.0,0.0,0.0,0.0,0.0,928.0,9.51,831
91351,0.0,0.0,0.0,0.0,0.0,0.0,0.06,0.0,0.0,0.0,0.0,0.0,0.0,0.0,0.0,0.0,0.1,0.0,0.0,0.05,0.0,0.0,0.03,0.0,0.0,0.0,0.0,0.0,0.0,0.76,0.0,0.0,0.0,0.0,0.0,0.0,0.0,0.0,0.0,940.0,9.0,831
91352,0.0,0.0,0.0,0.0,0.0,0.0,0.06,0.0,0.0,0.0,0.0,0.0,0.0,0.0,0.0,0.0,0.1,0.0,0.0,0.05,0.0,0.0,0.03,0.0,0.0,0.0,0.0,0.0,0.0,0.76,0.0,0.0,0.0,0.0,0.0,0.0,0.0,0.0,0.0,956.0,8.6,831
91353,0.0,0.0,0.0,0.0,0.0,0.0,0.06,0.0,0.0,0.0,0.0,0.0,0.0,0.0,0.0,0.0,0.1,0.0,0.0,0.05,0.0,0.0,0.03,0.0,0.0,0.0,0.0,0.0,0.0,0.76,0.0,0.0,0.0,0.0,0.0,0.0,0.0,0.0,0.0,975.0,8.27,831
91354,0.0,0.0,0.0,0.0,0.0,0.0,0.06,0.0,0.0,0.0,0.0,0.0,0.0,0.0,0.0,0.0,0.1,0.0,0.0,0.05,0.0,0.0,0.03,0.0,0.0,0.0,0.0,0.0,0.0,0.76,0.0,0.0,0.0,0.0,0.0,0.0,0.0,0.0,0.0,995.0,7.869999999999999,831
91355,0.0,0.0,0.0,0.0,0.0,0.0,0.06,0.0,0.0,0.0,0.0,0.0,0.0,0.0,0.0,0.0,0.1,0.0,0.0,0.05,0.0,0.0,0.03,0.0,0.0,0.0,0.0,0.0,0.0,0.76,0.0,0.0,0.0,0.0,0.0,0.0,0.0,0.0,0.0,1015.0,7.43,831
91356,0.0,0.0,0.0,0.0,0.0,0.0,0.06,0.0,0.0,0.0,0.0,0.0,0.0,0.0,0.0,0.0,0.1,0.0,0.0,0.05,0.0,0.0,0.03,0.0,0.0,0.0,0.0,0.0,0.0,0.76,0.0,0.0,0.0,0.0,0.0,0.0,0.0,0.0,0.0,1033.0,7.0299999999999985,831
91357,0.0,0.0,0.0,0.0,0.0,0.0,0.06,0.0,0.0,0.0,0.0,0.0,0.0,0.0,0.0,0.0,0.1,0.0,0.0,0.05,0.0,0.0,0.03,0.0,0.0,0.0,0.0,0.0,0.0,0.76,0.0,0.0,0.0,0.0,0.0,0.0,0.0,0.0,0.0,1043.0,6.82,831
91358,0.0,0.0,0.0,0.0,0.0,0.0,0.06,0.0,0.0,0.0,0.0,0.0,0.0,0.0,0.0,0.0,0.1,0.0,0.0,0.05,0.0,0.0,0.03,0.0,0.0,0.0,0.0,0.0,0.0,0.76,0.0,0.0,0.0,0.0,0.0,0.0,0.0,0.0,0.0,1253.0,4.37,831
91359,0.0,0.0,0.0,0.0,0.0,0.0,0.06,0.0,0.0,0.0,0.0,0.0,0.0,0.0,0.0,0.0,0.1,0.0,0.0,0.05,0.0,0.0,0.03,0.0,0.0,0.0,0.0,0.0,0.0,0.76,0.0,0.0,0.0,0.0,0.0,0.0,0.0,0.0,0.0,1283.0,4.07,831
91360,0.0,0.0,0.0,0.0,0.0,0.0,0.06,0.0,0.0,0.0,0.0,0.0,0.0,0.0,0.0,0.0,0.1,0.0,0.0,0.05,0.0,0.0,0.03,0.0,0.0,0.0,0.0,0.0,0.0,0.76,0.0,0.0,0.0,0.0,0.0,0.0,0.0,0.0,0.0,1353.0,3.52,831
91361,0.0,0.0,0.0,0.0,0.0,0.0,0.06,0.0,0.0,0.0,0.0,0.0,0.0,0.0,0.0,0.0,0.1,0.0,0.0,0.05,0.0,0.0,0.03,0.0,0.0,0.0,0.0,0.0,0.0,0.76,0.0,0.0,0.0,0.0,0.0,0.0,0.0,0.0,0.0,1365.0,3.45,831
91362,0.0,0.0,0.0,0.0,0.0,0.0,0.06,0.0,0.0,0.0,0.0,0.0,0.0,0.0,0.0,0.0,0.1,0.0,0.0,0.05,0.0,0.0,0.03,0.0,0.0,0.0,0.0,0.0,0.0,0.76,0.0,0.0,0.0,0.0,0.0,0.0,0.0,0.0,0.0,1441.0,2.94,831
91363,0.0,0.0,0.0,0.0,0.0,0.0,0.06,0.0,0.0,0.0,0.0,0.0,0.0,0.0,0.0,0.0,0.1,0.0,0.0,0.05,0.0,0.0,0.03,0.0,0.0,0.0,0.0,0.0,0.0,0.76,0.0,0.0,0.0,0.0,0.0,0.0,0.0,0.0,0.0,1498.0,2.66,831
91364,0.0,0.0,0.0,0.0,0.0,0.0,0.06,0.0,0.0,0.0,0.0,0.0,0.0,0.0,0.0,0.0,0.12,0.0,0.0,0.05,0.0,0.0,0.0,0.0,0.0,0.0,0.0,0.0,0.0,0.76,0.0,0.0,0.0,0.0,0.0,0.0,0.0,0.0,0.0,885.0,11.47,832
91365,0.0,0.0,0.0,0.0,0.0,0.0,0.06,0.0,0.0,0.0,0.0,0.0,0.0,0.0,0.0,0.0,0.12,0.0,0.0,0.05,0.0,0.0,0.0,0.0,0.0,0.0,0.0,0.0,0.0,0.76,0.0,0.0,0.0,0.0,0.0,0.0,0.0,0.0,0.0,906.0,10.95,832
91366,0.0,0.0,0.0,0.0,0.0,0.0,0.06,0.0,0.0,0.0,0.0,0.0,0.0,0.0,0.0,0.0,0.12,0.0,0.0,0.05,0.0,0.0,0.0,0.0,0.0,0.0,0.0,0.0,0.0,0.76,0.0,0.0,0.0,0.0,0.0,0.0,0.0,0.0,0.0,920.0,10.58,832
91367,0.0,0.0,0.0,0.0,0.0,0.0,0.06,0.0,0.0,0.0,0.0,0.0,0.0,0.0,0.0,0.0,0.12,0.0,0.0,0.05,0.0,0.0,0.0,0.0,0.0,0.0,0.0,0.0,0.0,0.76,0.0,0.0,0.0,0.0,0.0,0.0,0.0,0.0,0.0,941.0,10.0,832
91368,0.0,0.0,0.0,0.0,0.0,0.0,0.06,0.0,0.0,0.0,0.0,0.0,0.0,0.0,0.0,0.0,0.12,0.0,0.0,0.05,0.0,0.0,0.0,0.0,0.0,0.0,0.0,0.0,0.0,0.76,0.0,0.0,0.0,0.0,0.0,0.0,0.0,0.0,0.0,962.0,9.48,832
91369,0.0,0.0,0.0,0.0,0.0,0.0,0.06,0.0,0.0,0.0,0.0,0.0,0.0,0.0,0.0,0.0,0.12,0.0,0.0,0.05,0.0,0.0,0.0,0.0,0.0,0.0,0.0,0.0,0.0,0.76,0.0,0.0,0.0,0.0,0.0,0.0,0.0,0.0,0.0,981.0,9.02,832
91370,0.0,0.0,0.0,0.0,0.0,0.0,0.06,0.0,0.0,0.0,0.0,0.0,0.0,0.0,0.0,0.0,0.12,0.0,0.0,0.05,0.0,0.0,0.0,0.0,0.0,0.0,0.0,0.0,0.0,0.76,0.0,0.0,0.0,0.0,0.0,0.0,0.0,0.0,0.0,998.0,8.69,832
91371,0.0,0.0,0.0,0.0,0.0,0.0,0.06,0.0,0.0,0.0,0.0,0.0,0.0,0.0,0.0,0.0,0.12,0.0,0.0,0.05,0.0,0.0,0.0,0.0,0.0,0.0,0.0,0.0,0.0,0.76,0.0,0.0,0.0,0.0,0.0,0.0,0.0,0.0,0.0,1016.0,8.31,832
91372,0.0,0.0,0.0,0.0,0.0,0.0,0.06,0.0,0.0,0.0,0.0,0.0,0.0,0.0,0.0,0.0,0.12,0.0,0.0,0.05,0.0,0.0,0.0,0.0,0.0,0.0,0.0,0.0,0.0,0.76,0.0,0.0,0.0,0.0,0.0,0.0,0.0,0.0,0.0,1038.0,7.9,832
91373,0.0,0.0,0.0,0.0,0.0,0.0,0.06,0.0,0.0,0.0,0.0,0.0,0.0,0.0,0.0,0.0,0.12,0.0,0.0,0.05,0.0,0.0,0.0,0.0,0.0,0.0,0.0,0.0,0.0,0.76,0.0,0.0,0.0,0.0,0.0,0.0,0.0,0.0,0.0,1060.0,7.43,832
91374,0.0,0.0,0.0,0.0,0.0,0.0,0.06,0.0,0.0,0.0,0.0,0.0,0.0,0.0,0.0,0.0,0.12,0.0,0.0,0.05,0.0,0.0,0.0,0.0,0.0,0.0,0.0,0.0,0.0,0.76,0.0,0.0,0.0,0.0,0.0,0.0,0.0,0.0,0.0,1081.0,7.050000000000002,832
91375,0.0,0.0,0.0,0.0,0.0,0.0,0.06,0.0,0.0,0.0,0.0,0.0,0.0,0.0,0.0,0.0,0.12,0.0,0.0,0.05,0.0,0.0,0.0,0.0,0.0,0.0,0.0,0.0,0.0,0.76,0.0,0.0,0.0,0.0,0.0,0.0,0.0,0.0,0.0,1100.0,6.8,832
91376,0.0,0.0,0.0,0.0,0.0,0.0,0.06,0.0,0.0,0.0,0.0,0.0,0.0,0.0,0.0,0.0,0.12,0.0,0.0,0.05,0.0,0.0,0.0,0.0,0.0,0.0,0.0,0.0,0.0,0.76,0.0,0.0,0.0,0.0,0.0,0.0,0.0,0.0,0.0,1304.0,4.18,832
91377,0.0,0.0,0.0,0.0,0.0,0.0,0.06,0.0,0.0,0.0,0.0,0.0,0.0,0.0,0.0,0.0,0.12,0.0,0.0,0.05,0.0,0.0,0.0,0.0,0.0,0.0,0.0,0.0,0.0,0.76,0.0,0.0,0.0,0.0,0.0,0.0,0.0,0.0,0.0,1343.0,3.86,832
91378,0.0,0.0,0.0,0.0,0.0,0.0,0.06,0.0,0.0,0.0,0.0,0.0,0.0,0.0,0.0,0.0,0.12,0.0,0.0,0.05,0.0,0.0,0.0,0.0,0.0,0.0,0.0,0.0,0.0,0.76,0.0,0.0,0.0,0.0,0.0,0.0,0.0,0.0,0.0,1397.0,3.51,832
91379,0.0,0.0,0.0,0.0,0.0,0.0,0.06,0.0,0.0,0.0,0.0,0.0,0.0,0.0,0.0,0.0,0.12,0.0,0.0,0.05,0.0,0.0,0.0,0.0,0.0,0.0,0.0,0.0,0.0,0.76,0.0,0.0,0.0,0.0,0.0,0.0,0.0,0.0,0.0,1459.0,3.0700000000000003,832
91380,0.0,0.0,0.0,0.0,0.0,0.0,0.06,0.0,0.0,0.0,0.0,0.0,0.0,0.0,0.0,0.0,0.12,0.0,0.0,0.05,0.0,0.0,0.0,0.0,0.0,0.0,0.0,0.0,0.0,0.76,0.0,0.0,0.0,0.0,0.0,0.0,0.0,0.0,0.0,1508.0,2.76,832
91381,0.0,0.0,0.0,0.0,0.0,0.0,0.06,0.0,0.0,0.0,0.0,0.0,0.0,0.0,0.0,0.0,0.12,0.0,0.0,0.05,0.0,0.0,0.0,0.0,0.0,0.0,0.0,0.0,0.0,0.76,0.0,0.0,0.0,0.0,0.0,0.0,0.0,0.0,0.0,1565.0,2.41,832
92535,0.14,0.0,0.0,0.01,0.0,0.0,0.0,0.0,0.0,0.0,0.0,0.0,0.0,0.0,0.0,0.0,0.0,0.0,0.08,0.0,0.0,0.0,0.01,0.0,0.0,0.0,0.0,0.0,0.0,0.72,0.0,0.0,0.0,0.02,0.0,0.0,0.0,0.01,0.01,1590.0,3.0,833
92536,0.14,0.0,0.0,0.01,0.0,0.0,0.0,0.0,0.0,0.0,0.0,0.0,0.0,0.0,0.0,0.0,0.0,0.0,0.08,0.0,0.0,0.0,0.01,0.0,0.0,0.0,0.0,0.0,0.0,0.72,0.0,0.0,0.0,0.02,0.0,0.0,0.0,0.01,0.01,1063.0,8.405000000000001,833
92537,0.14,0.0,0.0,0.01,0.0,0.0,0.0,0.0,0.0,0.0,0.0,0.0,0.0,0.0,0.0,0.0,0.0,0.0,0.08,0.0,0.0,0.0,0.01,0.0,0.0,0.0,0.0,0.0,0.0,0.72,0.0,0.0,0.0,0.02,0.0,0.0,0.0,0.01,0.01,1020.0,9.565000000000001,833
92538,0.14,0.0,0.0,0.01,0.0,0.0,0.0,0.0,0.0,0.0,0.0,0.0,0.0,0.0,0.0,0.0,0.0,0.0,0.08,0.0,0.0,0.0,0.01,0.0,0.0,0.0,0.0,0.0,0.0,0.72,0.0,0.0,0.0,0.02,0.0,0.0,0.0,0.01,0.01,990.0,10.415,833
92539,0.14,0.0,0.0,0.01,0.0,0.0,0.0,0.0,0.0,0.0,0.0,0.0,0.0,0.0,0.0,0.0,0.0,0.0,0.08,0.0,0.0,0.0,0.01,0.0,0.0,0.0,0.0,0.0,0.0,0.72,0.0,0.0,0.0,0.02,0.0,0.0,0.0,0.01,0.01,1588.0,3.0,833
92546,0.14,0.0,0.0,0.01,0.0,0.0,0.0,0.0,0.0,0.0,0.0,0.0,0.0,0.0,0.0,0.0,0.0,0.0,0.08,0.0,0.0,0.0,0.01,0.0,0.0,0.0,0.0,0.0,0.0,0.72,0.0,0.0,0.0,0.02,0.0,0.0,0.0,0.01,0.01,1587.0,3.0,833
92547,0.14,0.0,0.0,0.01,0.0,0.0,0.0,0.0,0.0,0.0,0.0,0.0,0.0,0.0,0.0,0.0,0.0,0.0,0.08,0.0,0.0,0.0,0.01,0.0,0.0,0.0,0.0,0.0,0.0,0.72,0.0,0.0,0.0,0.02,0.0,0.0,0.0,0.01,0.01,1589.0,3.0,833
92550,0.14,0.0,0.0,0.01,0.0,0.0,0.0,0.0,0.0,0.0,0.0,0.0,0.0,0.0,0.0,0.0,0.0,0.0,0.08,0.0,0.0,0.0,0.01,0.0,0.0,0.0,0.0,0.0,0.0,0.72,0.0,0.0,0.0,0.02,0.0,0.0,0.0,0.01,0.01,1586.0,3.0,833
92551,0.14,0.0,0.0,0.01,0.0,0.0,0.0,0.0,0.0,0.0,0.0,0.0,0.0,0.0,0.0,0.0,0.0,0.0,0.08,0.0,0.0,0.0,0.01,0.0,0.0,0.0,0.0,0.0,0.0,0.72,0.0,0.0,0.0,0.02,0.0,0.0,0.0,0.01,0.01,1593.0,3.0,833
92951,0.01,0.0,0.24,0.0,0.0,0.0,0.0,0.0,0.0,0.0,0.0,0.0,0.0,0.0,0.0,0.0,0.0,0.0,0.0,0.0,0.0,0.0,0.02,0.0,0.0,0.0,0.0,0.0,0.0,0.72,0.0,0.0,0.0,0.0,0.0,0.0,0.0,0.0,0.0,822.0,11.98,834
92952,0.01,0.0,0.24,0.0,0.0,0.0,0.0,0.0,0.0,0.0,0.0,0.0,0.0,0.0,0.0,0.0,0.0,0.0,0.0,0.0,0.0,0.0,0.02,0.0,0.0,0.0,0.0,0.0,0.0,0.72,0.0,0.0,0.0,0.0,0.0,0.0,0.0,0.0,0.0,846.0,11.18,834
92953,0.01,0.0,0.24,0.0,0.0,0.0,0.0,0.0,0.0,0.0,0.0,0.0,0.0,0.0,0.0,0.0,0.0,0.0,0.0,0.0,0.0,0.0,0.02,0.0,0.0,0.0,0.0,0.0,0.0,0.72,0.0,0.0,0.0,0.0,0.0,0.0,0.0,0.0,0.0,877.0,9.87,834
92954,0.01,0.0,0.24,0.0,0.0,0.0,0.0,0.0,0.0,0.0,0.0,0.0,0.0,0.0,0.0,0.0,0.0,0.0,0.0,0.0,0.0,0.0,0.02,0.0,0.0,0.0,0.0,0.0,0.0,0.72,0.0,0.0,0.0,0.0,0.0,0.0,0.0,0.0,0.0,907.0,8.97,834
92955,0.01,0.0,0.24,0.0,0.0,0.0,0.0,0.0,0.0,0.0,0.0,0.0,0.0,0.0,0.0,0.0,0.0,0.0,0.0,0.0,0.0,0.0,0.02,0.0,0.0,0.0,0.0,0.0,0.0,0.72,0.0,0.0,0.0,0.0,0.0,0.0,0.0,0.0,0.0,925.0,8.48,834
92956,0.01,0.0,0.24,0.0,0.0,0.0,0.0,0.0,0.0,0.0,0.0,0.0,0.0,0.0,0.0,0.0,0.0,0.0,0.0,0.0,0.0,0.0,0.02,0.0,0.0,0.0,0.0,0.0,0.0,0.72,0.0,0.0,0.0,0.0,0.0,0.0,0.0,0.0,0.0,948.0,7.85,834
92957,0.01,0.0,0.24,0.0,0.0,0.0,0.0,0.0,0.0,0.0,0.0,0.0,0.0,0.0,0.0,0.0,0.0,0.0,0.0,0.0,0.0,0.0,0.02,0.0,0.0,0.0,0.0,0.0,0.0,0.72,0.0,0.0,0.0,0.0,0.0,0.0,0.0,0.0,0.0,974.0,7.3599999999999985,834
92958,0.01,0.0,0.24,0.0,0.0,0.0,0.0,0.0,0.0,0.0,0.0,0.0,0.0,0.0,0.0,0.0,0.0,0.0,0.0,0.0,0.0,0.0,0.02,0.0,0.0,0.0,0.0,0.0,0.0,0.72,0.0,0.0,0.0,0.0,0.0,0.0,0.0,0.0,0.0,1016.0,6.95,834
92959,0.01,0.0,0.24,0.0,0.0,0.0,0.0,0.0,0.0,0.0,0.0,0.0,0.0,0.0,0.0,0.0,0.0,0.0,0.0,0.0,0.0,0.0,0.02,0.0,0.0,0.0,0.0,0.0,0.0,0.72,0.0,0.0,0.0,0.0,0.0,0.0,0.0,0.0,0.0,1026.0,6.39,834
92960,0.01,0.0,0.24,0.0,0.0,0.0,0.0,0.0,0.0,0.0,0.0,0.0,0.0,0.0,0.0,0.0,0.0,0.0,0.0,0.0,0.0,0.0,0.02,0.0,0.0,0.0,0.0,0.0,0.0,0.72,0.0,0.0,0.0,0.0,0.0,0.0,0.0,0.0,0.0,1075.0,5.44,834
92961,0.01,0.0,0.24,0.0,0.0,0.0,0.0,0.0,0.0,0.0,0.0,0.0,0.0,0.0,0.0,0.0,0.0,0.0,0.0,0.0,0.0,0.0,0.02,0.0,0.0,0.0,0.0,0.0,0.0,0.72,0.0,0.0,0.0,0.0,0.0,0.0,0.0,0.0,0.0,1127.0,4.73,834
92962,0.01,0.0,0.24,0.0,0.0,0.0,0.0,0.0,0.0,0.0,0.0,0.0,0.0,0.0,0.0,0.0,0.0,0.0,0.0,0.0,0.0,0.0,0.02,0.0,0.0,0.0,0.0,0.0,0.0,0.72,0.0,0.0,0.0,0.0,0.0,0.0,0.0,0.0,0.0,1178.0,4.45,834
92963,0.01,0.0,0.24,0.0,0.0,0.0,0.0,0.0,0.0,0.0,0.0,0.0,0.0,0.0,0.0,0.0,0.0,0.0,0.0,0.0,0.0,0.0,0.02,0.0,0.0,0.0,0.0,0.0,0.0,0.72,0.0,0.0,0.0,0.0,0.0,0.0,0.0,0.0,0.0,1278.0,3.65,834
92964,0.01,0.0,0.24,0.0,0.0,0.0,0.0,0.0,0.0,0.0,0.0,0.0,0.0,0.0,0.0,0.0,0.0,0.0,0.0,0.0,0.0,0.0,0.02,0.0,0.0,0.0,0.0,0.0,0.0,0.72,0.0,0.0,0.0,0.0,0.0,0.0,0.0,0.0,0.0,1379.0,3.13,834
92965,0.01,0.0,0.24,0.0,0.0,0.0,0.0,0.0,0.0,0.0,0.0,0.0,0.0,0.0,0.0,0.0,0.0,0.0,0.0,0.0,0.0,0.0,0.02,0.0,0.0,0.0,0.0,0.0,0.0,0.72,0.0,0.0,0.0,0.0,0.0,0.0,0.0,0.0,0.0,1428.0,2.89,834
92966,0.01,0.0,0.24,0.0,0.0,0.0,0.0,0.0,0.0,0.0,0.0,0.0,0.0,0.0,0.0,0.0,0.0,0.0,0.0,0.0,0.0,0.0,0.02,0.0,0.0,0.0,0.0,0.0,0.0,0.72,0.0,0.0,0.0,0.0,0.0,0.0,0.0,0.0,0.0,1478.0,2.72,834
92967,0.01,0.0,0.24,0.0,0.0,0.0,0.0,0.0,0.0,0.0,0.0,0.0,0.0,0.0,0.0,0.0,0.0,0.0,0.0,0.0,0.0,0.0,0.02,0.0,0.0,0.0,0.0,0.0,0.0,0.72,0.0,0.0,0.0,0.0,0.0,0.0,0.0,0.0,0.0,1531.0,2.47,834
92968,0.01,0.0,0.24,0.0,0.0,0.0,0.0,0.0,0.0,0.0,0.0,0.0,0.0,0.0,0.0,0.0,0.0,0.0,0.0,0.0,0.0,0.0,0.02,0.0,0.0,0.0,0.0,0.0,0.0,0.72,0.0,0.0,0.0,0.0,0.0,0.0,0.0,0.0,0.0,1555.0,2.33,834
92969,0.01,0.0,0.24,0.0,0.0,0.0,0.0,0.0,0.0,0.0,0.0,0.0,0.0,0.0,0.0,0.0,0.0,0.0,0.0,0.0,0.0,0.0,0.02,0.0,0.0,0.0,0.0,0.0,0.0,0.72,0.0,0.0,0.0,0.0,0.0,0.0,0.0,0.0,0.0,1578.0,2.25,834
92970,0.01,0.0,0.24,0.0,0.0,0.0,0.0,0.0,0.0,0.0,0.0,0.0,0.0,0.0,0.0,0.0,0.0,0.0,0.0,0.0,0.0,0.0,0.02,0.0,0.0,0.0,0.0,0.0,0.0,0.72,0.0,0.0,0.0,0.0,0.0,0.0,0.0,0.0,0.0,1631.0,2.03,834
92971,0.01,0.0,0.24,0.0,0.0,0.0,0.03,0.0,0.0,0.0,0.0,0.0,0.0,0.0,0.0,0.0,0.0,0.0,0.04,0.0,0.0,0.0,0.0,0.0,0.0,0.0,0.0,0.0,0.0,0.68,0.0,0.0,0.0,0.0,0.0,0.0,0.0,0.0,0.0,877.0,11.24,835
92972,0.01,0.0,0.24,0.0,0.0,0.0,0.03,0.0,0.0,0.0,0.0,0.0,0.0,0.0,0.0,0.0,0.0,0.0,0.04,0.0,0.0,0.0,0.0,0.0,0.0,0.0,0.0,0.0,0.0,0.68,0.0,0.0,0.0,0.0,0.0,0.0,0.0,0.0,0.0,925.0,10.05,835
92973,0.01,0.0,0.24,0.0,0.0,0.0,0.03,0.0,0.0,0.0,0.0,0.0,0.0,0.0,0.0,0.0,0.0,0.0,0.04,0.0,0.0,0.0,0.0,0.0,0.0,0.0,0.0,0.0,0.0,0.68,0.0,0.0,0.0,0.0,0.0,0.0,0.0,0.0,0.0,974.0,8.81,835
92974,0.01,0.0,0.24,0.0,0.0,0.0,0.03,0.0,0.0,0.0,0.0,0.0,0.0,0.0,0.0,0.0,0.0,0.0,0.04,0.0,0.0,0.0,0.0,0.0,0.0,0.0,0.0,0.0,0.0,0.68,0.0,0.0,0.0,0.0,0.0,0.0,0.0,0.0,0.0,1026.0,7.6,835
92975,0.01,0.0,0.24,0.0,0.0,0.0,0.03,0.0,0.0,0.0,0.0,0.0,0.0,0.0,0.0,0.0,0.0,0.0,0.04,0.0,0.0,0.0,0.0,0.0,0.0,0.0,0.0,0.0,0.0,0.68,0.0,0.0,0.0,0.0,0.0,0.0,0.0,0.0,0.0,1075.0,6.4,835
92976,0.01,0.0,0.24,0.0,0.0,0.0,0.03,0.0,0.0,0.0,0.0,0.0,0.0,0.0,0.0,0.0,0.0,0.0,0.04,0.0,0.0,0.0,0.0,0.0,0.0,0.0,0.0,0.0,0.0,0.68,0.0,0.0,0.0,0.0,0.0,0.0,0.0,0.0,0.0,1127.0,5.61,835
92977,0.01,0.0,0.24,0.0,0.0,0.0,0.03,0.0,0.0,0.0,0.0,0.0,0.0,0.0,0.0,0.0,0.0,0.0,0.04,0.0,0.0,0.0,0.0,0.0,0.0,0.0,0.0,0.0,0.0,0.68,0.0,0.0,0.0,0.0,0.0,0.0,0.0,0.0,0.0,1178.0,4.82,835
92978,0.01,0.0,0.24,0.0,0.0,0.0,0.03,0.0,0.0,0.0,0.0,0.0,0.0,0.0,0.0,0.0,0.0,0.0,0.04,0.0,0.0,0.0,0.0,0.0,0.0,0.0,0.0,0.0,0.0,0.68,0.0,0.0,0.0,0.0,0.0,0.0,0.0,0.0,0.0,1228.0,3.95,835
92979,0.01,0.0,0.24,0.0,0.0,0.0,0.03,0.0,0.0,0.0,0.0,0.0,0.0,0.0,0.0,0.0,0.0,0.0,0.04,0.0,0.0,0.0,0.0,0.0,0.0,0.0,0.0,0.0,0.0,0.68,0.0,0.0,0.0,0.0,0.0,0.0,0.0,0.0,0.0,1278.0,3.37,835
92980,0.01,0.0,0.24,0.0,0.0,0.0,0.03,0.0,0.0,0.0,0.0,0.0,0.0,0.0,0.0,0.0,0.0,0.0,0.04,0.0,0.0,0.0,0.0,0.0,0.0,0.0,0.0,0.0,0.0,0.68,0.0,0.0,0.0,0.0,0.0,0.0,0.0,0.0,0.0,1327.0,3.01,835
92981,0.01,0.0,0.24,0.0,0.0,0.0,0.03,0.0,0.0,0.0,0.0,0.0,0.0,0.0,0.0,0.0,0.0,0.0,0.04,0.0,0.0,0.0,0.0,0.0,0.0,0.0,0.0,0.0,0.0,0.68,0.0,0.0,0.0,0.0,0.0,0.0,0.0,0.0,0.0,1379.0,2.58,835
92982,0.01,0.0,0.24,0.0,0.0,0.0,0.03,0.0,0.0,0.0,0.0,0.0,0.0,0.0,0.0,0.0,0.0,0.0,0.04,0.0,0.0,0.0,0.0,0.0,0.0,0.0,0.0,0.0,0.0,0.68,0.0,0.0,0.0,0.0,0.0,0.0,0.0,0.0,0.0,1428.0,2.33,835
92983,0.01,0.0,0.24,0.0,0.0,0.0,0.03,0.0,0.0,0.0,0.0,0.0,0.0,0.0,0.0,0.0,0.0,0.0,0.04,0.0,0.0,0.0,0.0,0.0,0.0,0.0,0.0,0.0,0.0,0.68,0.0,0.0,0.0,0.0,0.0,0.0,0.0,0.0,0.0,1478.0,2.08,835
92984,0.01,0.0,0.24,0.0,0.0,0.0,0.03,0.0,0.0,0.0,0.0,0.0,0.0,0.0,0.0,0.0,0.0,0.0,0.04,0.0,0.0,0.0,0.0,0.0,0.0,0.0,0.0,0.0,0.0,0.68,0.0,0.0,0.0,0.0,0.0,0.0,0.0,0.0,0.0,1531.0,1.91,835
92985,0.01,0.0,0.24,0.0,0.0,0.0,0.03,0.0,0.0,0.0,0.0,0.0,0.0,0.0,0.0,0.0,0.0,0.0,0.04,0.0,0.0,0.0,0.0,0.0,0.0,0.0,0.0,0.0,0.0,0.68,0.0,0.0,0.0,0.0,0.0,0.0,0.0,0.0,0.0,1578.0,1.66,835
92986,0.01,0.0,0.24,0.0,0.0,0.0,0.03,0.0,0.0,0.0,0.0,0.0,0.0,0.0,0.0,0.0,0.0,0.0,0.04,0.0,0.0,0.0,0.0,0.0,0.0,0.0,0.0,0.0,0.0,0.68,0.0,0.0,0.0,0.0,0.0,0.0,0.0,0.0,0.0,1622.0,1.6,835
92987,0.01,0.0,0.24,0.0,0.0,0.0,0.01,0.0,0.0,0.0,0.0,0.0,0.0,0.0,0.0,0.0,0.0,0.0,0.01,0.0,0.0,0.0,0.02,0.0,0.0,0.0,0.0,0.0,0.0,0.71,0.0,0.0,0.0,0.0,0.0,0.0,0.0,0.0,0.0,846.0,11.49,836
92988,0.01,0.0,0.24,0.0,0.0,0.0,0.01,0.0,0.0,0.0,0.0,0.0,0.0,0.0,0.0,0.0,0.0,0.0,0.01,0.0,0.0,0.0,0.02,0.0,0.0,0.0,0.0,0.0,0.0,0.71,0.0,0.0,0.0,0.0,0.0,0.0,0.0,0.0,0.0,877.0,10.7,836
92989,0.01,0.0,0.24,0.0,0.0,0.0,0.01,0.0,0.0,0.0,0.0,0.0,0.0,0.0,0.0,0.0,0.0,0.0,0.01,0.0,0.0,0.0,0.02,0.0,0.0,0.0,0.0,0.0,0.0,0.71,0.0,0.0,0.0,0.0,0.0,0.0,0.0,0.0,0.0,895.0,10.1,836
92990,0.01,0.0,0.24,0.0,0.0,0.0,0.01,0.0,0.0,0.0,0.0,0.0,0.0,0.0,0.0,0.0,0.0,0.0,0.01,0.0,0.0,0.0,0.02,0.0,0.0,0.0,0.0,0.0,0.0,0.71,0.0,0.0,0.0,0.0,0.0,0.0,0.0,0.0,0.0,925.0,9.49,836
92991,0.01,0.0,0.24,0.0,0.0,0.0,0.01,0.0,0.0,0.0,0.0,0.0,0.0,0.0,0.0,0.0,0.0,0.0,0.01,0.0,0.0,0.0,0.02,0.0,0.0,0.0,0.0,0.0,0.0,0.71,0.0,0.0,0.0,0.0,0.0,0.0,0.0,0.0,0.0,948.0,8.45,836
92992,0.01,0.0,0.24,0.0,0.0,0.0,0.01,0.0,0.0,0.0,0.0,0.0,0.0,0.0,0.0,0.0,0.0,0.0,0.01,0.0,0.0,0.0,0.02,0.0,0.0,0.0,0.0,0.0,0.0,0.71,0.0,0.0,0.0,0.0,0.0,0.0,0.0,0.0,0.0,974.0,7.81,836
92993,0.01,0.0,0.24,0.0,0.0,0.0,0.01,0.0,0.0,0.0,0.0,0.0,0.0,0.0,0.0,0.0,0.0,0.0,0.01,0.0,0.0,0.0,0.02,0.0,0.0,0.0,0.0,0.0,0.0,0.71,0.0,0.0,0.0,0.0,0.0,0.0,0.0,0.0,0.0,1016.0,7.0,836
92994,0.01,0.0,0.24,0.0,0.0,0.0,0.01,0.0,0.0,0.0,0.0,0.0,0.0,0.0,0.0,0.0,0.0,0.0,0.01,0.0,0.0,0.0,0.02,0.0,0.0,0.0,0.0,0.0,0.0,0.71,0.0,0.0,0.0,0.0,0.0,0.0,0.0,0.0,0.0,1026.0,6.66,836
92995,0.01,0.0,0.24,0.0,0.0,0.0,0.01,0.0,0.0,0.0,0.0,0.0,0.0,0.0,0.0,0.0,0.0,0.0,0.01,0.0,0.0,0.0,0.02,0.0,0.0,0.0,0.0,0.0,0.0,0.71,0.0,0.0,0.0,0.0,0.0,0.0,0.0,0.0,0.0,1075.0,5.81,836
92996,0.01,0.0,0.24,0.0,0.0,0.0,0.01,0.0,0.0,0.0,0.0,0.0,0.0,0.0,0.0,0.0,0.0,0.0,0.01,0.0,0.0,0.0,0.02,0.0,0.0,0.0,0.0,0.0,0.0,0.71,0.0,0.0,0.0,0.0,0.0,0.0,0.0,0.0,0.0,1127.0,4.96,836
92997,0.01,0.0,0.24,0.0,0.0,0.0,0.01,0.0,0.0,0.0,0.0,0.0,0.0,0.0,0.0,0.0,0.0,0.0,0.01,0.0,0.0,0.0,0.02,0.0,0.0,0.0,0.0,0.0,0.0,0.71,0.0,0.0,0.0,0.0,0.0,0.0,0.0,0.0,0.0,1178.0,4.32,836
92998,0.01,0.0,0.24,0.0,0.0,0.0,0.01,0.0,0.0,0.0,0.0,0.0,0.0,0.0,0.0,0.0,0.0,0.0,0.01,0.0,0.0,0.0,0.02,0.0,0.0,0.0,0.0,0.0,0.0,0.71,0.0,0.0,0.0,0.0,0.0,0.0,0.0,0.0,0.0,1278.0,3.49,836
92999,0.01,0.0,0.24,0.0,0.0,0.0,0.01,0.0,0.0,0.0,0.0,0.0,0.0,0.0,0.0,0.0,0.0,0.0,0.01,0.0,0.0,0.0,0.02,0.0,0.0,0.0,0.0,0.0,0.0,0.71,0.0,0.0,0.0,0.0,0.0,0.0,0.0,0.0,0.0,1327.0,3.1900000000000004,836
93000,0.01,0.0,0.24,0.0,0.0,0.0,0.01,0.0,0.0,0.0,0.0,0.0,0.0,0.0,0.0,0.0,0.0,0.0,0.01,0.0,0.0,0.0,0.02,0.0,0.0,0.0,0.0,0.0,0.0,0.71,0.0,0.0,0.0,0.0,0.0,0.0,0.0,0.0,0.0,1379.0,2.9,836
93001,0.01,0.0,0.24,0.0,0.0,0.0,0.01,0.0,0.0,0.0,0.0,0.0,0.0,0.0,0.0,0.0,0.0,0.0,0.01,0.0,0.0,0.0,0.02,0.0,0.0,0.0,0.0,0.0,0.0,0.71,0.0,0.0,0.0,0.0,0.0,0.0,0.0,0.0,0.0,1428.0,2.71,836
93002,0.01,0.0,0.24,0.0,0.0,0.0,0.01,0.0,0.0,0.0,0.0,0.0,0.0,0.0,0.0,0.0,0.0,0.0,0.01,0.0,0.0,0.0,0.02,0.0,0.0,0.0,0.0,0.0,0.0,0.71,0.0,0.0,0.0,0.0,0.0,0.0,0.0,0.0,0.0,1478.0,2.49,836
93003,0.01,0.0,0.24,0.0,0.0,0.0,0.01,0.0,0.0,0.0,0.0,0.0,0.0,0.0,0.0,0.0,0.0,0.0,0.01,0.0,0.0,0.0,0.02,0.0,0.0,0.0,0.0,0.0,0.0,0.71,0.0,0.0,0.0,0.0,0.0,0.0,0.0,0.0,0.0,1578.0,1.99,836
93004,0.01,0.0,0.24,0.0,0.0,0.0,0.01,0.0,0.0,0.0,0.0,0.0,0.0,0.0,0.0,0.0,0.0,0.0,0.01,0.0,0.0,0.0,0.02,0.0,0.0,0.0,0.0,0.0,0.0,0.71,0.0,0.0,0.0,0.0,0.0,0.0,0.0,0.0,0.0,1612.0,1.79,836
94552,0.0,0.0,0.94,0.0,0.0,0.0,0.0,0.0,0.0,0.0,0.0,0.0,0.0,0.0,0.0,0.0,0.03,0.0,0.03,0.0,0.0,0.0,0.0,0.0,0.0,0.0,0.0,0.0,0.0,0.0,0.0,0.0,0.0,0.0,0.0,0.0,0.0,0.0,0.0,1205.0,0.2,837
94553,0.0,0.0,0.94,0.0,0.0,0.0,0.0,0.0,0.0,0.0,0.0,0.0,0.0,0.0,0.0,0.0,0.03,0.0,0.03,0.0,0.0,0.0,0.0,0.0,0.0,0.0,0.0,0.0,0.0,0.0,0.0,0.0,0.0,0.0,0.0,0.0,0.0,0.0,0.0,1111.0,0.5800000000000001,837
94554,0.0,0.0,0.94,0.0,0.0,0.0,0.0,0.0,0.0,0.0,0.0,0.0,0.0,0.0,0.0,0.0,0.03,0.0,0.03,0.0,0.0,0.0,0.0,0.0,0.0,0.0,0.0,0.0,0.0,0.0,0.0,0.0,0.0,0.0,0.0,0.0,0.0,0.0,0.0,1000.0,1.15,837
94555,0.0,0.0,0.94,0.0,0.0,0.0,0.0,0.0,0.0,0.0,0.0,0.0,0.0,0.0,0.0,0.0,0.03,0.0,0.03,0.0,0.0,0.0,0.0,0.0,0.0,0.0,0.0,0.0,0.0,0.0,0.0,0.0,0.0,0.0,0.0,0.0,0.0,0.0,0.0,917.0,1.62,837
94556,0.0,0.0,0.94,0.0,0.0,0.0,0.0,0.0,0.0,0.0,0.0,0.0,0.0,0.0,0.0,0.0,0.03,0.0,0.03,0.0,0.0,0.0,0.0,0.0,0.0,0.0,0.0,0.0,0.0,0.0,0.0,0.0,0.0,0.0,0.0,0.0,0.0,0.0,0.0,820.0,2.78,837
94557,0.0,0.0,0.94,0.0,0.0,0.0,0.0,0.0,0.0,0.0,0.0,0.0,0.0,0.0,0.0,0.0,0.03,0.0,0.03,0.0,0.0,0.0,0.0,0.0,0.0,0.0,0.0,0.0,0.0,0.0,0.0,0.0,0.0,0.0,0.0,0.0,0.0,0.0,0.0,699.0,6.49,837
94558,0.0,0.0,0.94,0.0,0.0,0.0,0.0,0.0,0.0,0.0,0.0,0.0,0.0,0.0,0.0,0.0,0.03,0.0,0.03,0.0,0.0,0.0,0.0,0.0,0.0,0.0,0.0,0.0,0.0,0.0,0.0,0.0,0.0,0.0,0.0,0.0,0.0,0.0,0.0,690.0,7.02,837
94559,0.0,0.0,0.94,0.0,0.0,0.0,0.0,0.0,0.0,0.0,0.0,0.0,0.0,0.0,0.0,0.0,0.03,0.0,0.03,0.0,0.0,0.0,0.0,0.0,0.0,0.0,0.0,0.0,0.0,0.0,0.0,0.0,0.0,0.0,0.0,0.0,0.0,0.0,0.0,680.0,7.1099999999999985,837
94560,0.0,0.0,0.94,0.0,0.0,0.0,0.0,0.0,0.0,0.0,0.0,0.0,0.0,0.0,0.0,0.0,0.03,0.0,0.03,0.0,0.0,0.0,0.0,0.0,0.0,0.0,0.0,0.0,0.0,0.0,0.0,0.0,0.0,0.0,0.0,0.0,0.0,0.0,0.0,676.0,7.5299999999999985,837
94561,0.0,0.0,0.94,0.0,0.0,0.0,0.0,0.0,0.0,0.0,0.0,0.0,0.0,0.0,0.0,0.0,0.03,0.0,0.03,0.0,0.0,0.0,0.0,0.0,0.0,0.0,0.0,0.0,0.0,0.0,0.0,0.0,0.0,0.0,0.0,0.0,0.0,0.0,0.0,667.0,8.1,837
94562,0.0,0.0,0.94,0.0,0.0,0.0,0.0,0.0,0.0,0.0,0.0,0.0,0.0,0.0,0.0,0.0,0.03,0.0,0.03,0.0,0.0,0.0,0.0,0.0,0.0,0.0,0.0,0.0,0.0,0.0,0.0,0.0,0.0,0.0,0.0,0.0,0.0,0.0,0.0,649.0,8.72,837
94563,0.0,0.0,0.94,0.0,0.0,0.0,0.0,0.0,0.0,0.0,0.0,0.0,0.0,0.0,0.0,0.0,0.03,0.0,0.03,0.0,0.0,0.0,0.0,0.0,0.0,0.0,0.0,0.0,0.0,0.0,0.0,0.0,0.0,0.0,0.0,0.0,0.0,0.0,0.0,641.0,9.3,837
94679,0.0,0.0,0.94,0.0,0.0,0.0,0.0,0.0,0.0,0.0,0.0,0.0,0.0,0.0,0.0,0.0,0.03,0.0,0.03,0.0,0.0,0.0,0.0,0.0,0.0,0.0,0.0,0.0,0.0,0.0,0.0,0.0,0.0,0.0,0.0,0.0,0.0,0.0,0.0,723.0,5.63,837
94680,0.0,0.0,0.94,0.0,0.0,0.0,0.0,0.0,0.0,0.0,0.0,0.0,0.0,0.0,0.0,0.0,0.03,0.0,0.03,0.0,0.0,0.0,0.0,0.0,0.0,0.0,0.0,0.0,0.0,0.0,0.0,0.0,0.0,0.0,0.0,0.0,0.0,0.0,0.0,1073.0,0.77,837
94681,0.0,0.0,0.94,0.0,0.0,0.0,0.0,0.0,0.0,0.0,0.0,0.0,0.0,0.0,0.0,0.0,0.03,0.0,0.03,0.0,0.0,0.0,0.0,0.0,0.0,0.0,0.0,0.0,0.0,0.0,0.0,0.0,0.0,0.0,0.0,0.0,0.0,0.0,0.0,1173.0,0.3899999999999999,837
94576,0.0,0.0,0.71,0.0,0.0,0.0,0.0,0.0,0.0,0.0,0.0,0.0,0.0,0.0,0.0,0.0,0.14,0.0,0.14,0.0,0.0,0.0,0.0,0.0,0.0,0.0,0.0,0.0,0.0,0.0,0.0,0.0,0.0,0.0,0.0,0.0,0.0,0.0,0.0,1235.0,-0.77,838
94577,0.0,0.0,0.71,0.0,0.0,0.0,0.0,0.0,0.0,0.0,0.0,0.0,0.0,0.0,0.0,0.0,0.14,0.0,0.14,0.0,0.0,0.0,0.0,0.0,0.0,0.0,0.0,0.0,0.0,0.0,0.0,0.0,0.0,0.0,0.0,0.0,0.0,0.0,0.0,1136.0,-0.17000000000000004,838
94578,0.0,0.0,0.71,0.0,0.0,0.0,0.0,0.0,0.0,0.0,0.0,0.0,0.0,0.0,0.0,0.0,0.14,0.0,0.14,0.0,0.0,0.0,0.0,0.0,0.0,0.0,0.0,0.0,0.0,0.0,0.0,0.0,0.0,0.0,0.0,0.0,0.0,0.0,0.0,1031.0,0.78,838
94579,0.0,0.0,0.71,0.0,0.0,0.0,0.0,0.0,0.0,0.0,0.0,0.0,0.0,0.0,0.0,0.0,0.14,0.0,0.14,0.0,0.0,0.0,0.0,0.0,0.0,0.0,0.0,0.0,0.0,0.0,0.0,0.0,0.0,0.0,0.0,0.0,0.0,0.0,0.0,926.0,2.15,838
94580,0.0,0.0,0.71,0.0,0.0,0.0,0.0,0.0,0.0,0.0,0.0,0.0,0.0,0.0,0.0,0.0,0.14,0.0,0.14,0.0,0.0,0.0,0.0,0.0,0.0,0.0,0.0,0.0,0.0,0.0,0.0,0.0,0.0,0.0,0.0,0.0,0.0,0.0,0.0,862.0,3.5,838
94581,0.0,0.0,0.71,0.0,0.0,0.0,0.0,0.0,0.0,0.0,0.0,0.0,0.0,0.0,0.0,0.0,0.14,0.0,0.14,0.0,0.0,0.0,0.0,0.0,0.0,0.0,0.0,0.0,0.0,0.0,0.0,0.0,0.0,0.0,0.0,0.0,0.0,0.0,0.0,794.0,6.67,838
94582,0.0,0.0,0.71,0.0,0.0,0.0,0.0,0.0,0.0,0.0,0.0,0.0,0.0,0.0,0.0,0.0,0.14,0.0,0.14,0.0,0.0,0.0,0.0,0.0,0.0,0.0,0.0,0.0,0.0,0.0,0.0,0.0,0.0,0.0,0.0,0.0,0.0,0.0,0.0,775.0,7.460000000000001,838
94583,0.0,0.0,0.71,0.0,0.0,0.0,0.0,0.0,0.0,0.0,0.0,0.0,0.0,0.0,0.0,0.0,0.14,0.0,0.14,0.0,0.0,0.0,0.0,0.0,0.0,0.0,0.0,0.0,0.0,0.0,0.0,0.0,0.0,0.0,0.0,0.0,0.0,0.0,0.0,769.0,7.9700000000000015,838
94584,0.0,0.0,0.71,0.0,0.0,0.0,0.0,0.0,0.0,0.0,0.0,0.0,0.0,0.0,0.0,0.0,0.14,0.0,0.14,0.0,0.0,0.0,0.0,0.0,0.0,0.0,0.0,0.0,0.0,0.0,0.0,0.0,0.0,0.0,0.0,0.0,0.0,0.0,0.0,758.0,8.44,838
94585,0.0,0.0,0.71,0.0,0.0,0.0,0.0,0.0,0.0,0.0,0.0,0.0,0.0,0.0,0.0,0.0,0.14,0.0,0.14,0.0,0.0,0.0,0.0,0.0,0.0,0.0,0.0,0.0,0.0,0.0,0.0,0.0,0.0,0.0,0.0,0.0,0.0,0.0,0.0,752.0,8.86,838
