Repository: R3sten/glass_dynamics

# GlassDynamics: Ridge Regression for Glass Viscosity Prediction

## Bachelor's thesis in physics

### Università degli Studi di Trieste

The main goal of this project is to develop a reliable and interpretable predictive model for glass viscosity, moving beyond "black-box" machine learning to provide physically meaningful insights for materials science applications.


This repository implements a workflow that bridges the gap between empirical models and modern data science techniques.

File: data/viscosity_raw_data.csv (part 81 of 81)
,Al2O3,As2O3,B2O3,BaO,BeO,Bi2O3,CaO,CdO,CoO,Cs2O,CuO,Fe2O3,FeO,Ga2O3,GeO2,HfO2,K2O,La2O3,Li2O,MgO,MnO,MoO3,Na2O,Nb2O5,NiO,P2O5,PbO,Rb2O,Sb2O3,SiO2,SrO,Ta2O5,TeO2,TiO2,Tl2O,WO3,Y2O3,ZnO,ZrO2,T,log_visc,ID
94586,0.0,0.0,0.71,0.0,0.0,0.0,0.0,0.0,0.0,0.0,0.0,0.0,0.0,0.0,0.0,0.0,0.14,0.0,0.14,0.0,0.0,0.0,0.0,0.0,0.0,0.0,0.0,0.0,0.0,0.0,0.0,0.0,0.0,0.0,0.0,0.0,0.0,0.0,0.0,746.0,9.1,838
94587,0.0,0.0,0.71,0.0,0.0,0.0,0.0,0.0,0.0,0.0,0.0,0.0,0.0,0.0,0.0,0.0,0.14,0.0,0.14,0.0,0.0,0.0,0.0,0.0,0.0,0.0,0.0,0.0,0.0,0.0,0.0,0.0,0.0,0.0,0.0,0.0,0.0,0.0,0.0,735.0,9.87,838
94703,0.0,0.0,0.71,0.0,0.0,0.0,0.0,0.0,0.0,0.0,0.0,0.0,0.0,0.0,0.0,0.0,0.14,0.0,0.14,0.0,0.0,0.0,0.0,0.0,0.0,0.0,0.0,0.0,0.0,0.0,0.0,0.0,0.0,0.0,0.0,0.0,0.0,0.0,0.0,773.0,7.710000000000001,838
94704,0.0,0.0,0.71,0.0,0.0,0.0,0.0,0.0,0.0,0.0,0.0,0.0,0.0,0.0,0.0,0.0,0.14,0.0,0.14,0.0,0.0,0.0,0.0,0.0,0.0,0.0,0.0,0.0,0.0,0.0,0.0,0.0,0.0,0.0,0.0,0.0,0.0,0.0,0.0,873.0,3.37,838
94705,0.0,0.0,0.71,0.0,0.0,0.0,0.0,0.0,0.0,0.0,0.0,0.0,0.0,0.0,0.0,0.0,0.14,0.0,0.14,0.0,0.0,0.0,0.0,0.0,0.0,0.0,0.0,0.0,0.0,0.0,0.0,0.0,0.0,0.0,0.0,0.0,0.0,0.0,0.0,973.0,1.42,838
94706,0.0,0.0,0.71,0.0,0.0,0.0,0.0,0.0,0.0,0.0,0.0,0.0,0.0,0.0,0.0,0.0,0.14,0.0,0.14,0.0,0.0,0.0,0.0,0.0,0.0,0.0,0.0,0.0,0.0,0.0,0.0,0.0,0.0,0.0,0.0,0.0,0.0,0.0,0.0,1073.0,0.3400000000000001,838
94707,0.0,0.0,0.71,0.0,0.0,0.0,0.0,0.0,0.0,0.0,0.0,0.0,0.0,0.0,0.0,0.0,0.14,0.0,0.14,0.0,0.0,0.0,0.0,0.0,0.0,0.0,0.0,0.0,0.0,0.0,0.0,0.0,0.0,0.0,0.0,0.0,0.0,0.0,0.0,1173.0,-0.4,838
94796,0.01,0.0,0.9,0.0,0.0,0.0,0.0,0.0,0.0,0.0,0.0,0.0,0.0,0.0,0.0,0.0,0.0,0.0,0.0,0.0,0.0,0.0,0.0,0.0,0.0,0.0,0.09,0.0,0.0,0.0,0.0,0.0,0.0,0.0,0.0,0.0,0.0,0.0,0.0,548.0,11.0,839
94797,0.01,0.0,0.9,0.0,0.0,0.0,0.0,0.0,0.0,0.0,0.0,0.0,0.0,0.0,0.0,0.0,0.0,0.0,0.0,0.0,0.0,0.0,0.0,0.0,0.0,0.0,0.09,0.0,0.0,0.0,0.0,0.0,0.0,0.0,0.0,0.0,0.0,0.0,0.0,574.0,10.0,839
94798,0.01,0.0,0.9,0.0,0.0,0.0,0.0,0.0,0.0,0.0,0.0,0.0,0.0,0.0,0.0,0.0,0.0,0.0,0.0,0.0,0.0,0.0,0.0,0.0,0.0,0.0,0.09,0.0,0.0,0.0,0.0,0.0,0.0,0.0,0.0,0.0,0.0,0.0,0.0,603.0,9.0,839
94799,0.01,0.0,0.9,0.0,0.0,0.0,0.0,0.0,0.0,0.0,0.0,0.0,0.0,0.0,0.0,0.0,0.0,0.0,0.0,0.0,0.0,0.0,0.0,0.0,0.0,0.0,0.09,0.0,0.0,0.0,0.0,0.0,0.0,0.0,0.0,0.0,0.0,0.0,0.0,635.0,8.0,839
94800,0.01,0.0,0.9,0.0,0.0,0.0,0.0,0.0,0.0,0.0,0.0,0.0,0.0,0.0,0.0,0.0,0.0,0.0,0.0,0.0,0.0,0.0,0.0,0.0,0.0,0.0,0.09,0.0,0.0,0.0,0.0,0.0,0.0,0.0,0.0,0.0,0.0,0.0,0.0,670.0,7.0,839
94801,0.01,0.0,0.9,0.0,0.0,0.0,0.0,0.0,0.0,0.0,0.0,0.0,0.0,0.0,0.0,0.0,0.0,0.0,0.0,0.0,0.0,0.0,0.0,0.0,0.0,0.0,0.09,0.0,0.0,0.0,0.0,0.0,0.0,0.0,0.0,0.0,0.0,0.0,0.0,709.0,6.0,839
94802,0.01,0.0,0.9,0.0,0.0,0.0,0.0,0.0,0.0,0.0,0.0,0.0,0.0,0.0,0.0,0.0,0.0,0.0,0.0,0.0,0.0,0.0,0.0,0.0,0.0,0.0,0.09,0.0,0.0,0.0,0.0,0.0,0.0,0.0,0.0,0.0,0.0,0.0,0.0,754.0,5.0,839
94803,0.01,0.0,0.9,0.0,0.0,0.0,0.0,0.0,0.0,0.0,0.0,0.0,0.0,0.0,0.0,0.0,0.0,0.0,0.0,0.0,0.0,0.0,0.0,0.0,0.0,0.0,0.09,0.0,0.0,0.0,0.0,0.0,0.0,0.0,0.0,0.0,0.0,0.0,0.0,778.0,4.5,839
94804,0.01,0.0,0.9,0.0,0.0,0.0,0.0,0.0,0.0,0.0,0.0,0.0,0.0,0.0,0.0,0.0,0.0,0.0,0.0,0.0,0.0,0.0,0.0,0.0,0.0,0.0,0.09,0.0,0.0,0.0,0.0,0.0,0.0,0.0,0.0,0.0,0.0,0.0,0.0,805.0,4.0,839
94805,0.01,0.0,0.9,0.0,0.0,0.0,0.0,0.0,0.0,0.0,0.0,0.0,0.0,0.0,0.0,0.0,0.0,0.0,0.0,0.0,0.0,0.0,0.0,0.0,0.0,0.0,0.09,0.0,0.0,0.0,0.0,0.0,0.0,0.0,0.0,0.0,0.0,0.0,0.0,835.0,3.5,839
94806,0.01,0.0,0.9,0.0,0.0,0.0,0.0,0.0,0.0,0.0,0.0,0.0,0.0,0.0,0.0,0.0,0.0,0.0,0.0,0.0,0.0,0.0,0.0,0.0,0.0,0.0,0.09,0.0,0.0,0.0,0.0,0.0,0.0,0.0,0.0,0.0,0.0,0.0,0.0,868.0,3.0,839
94807,0.01,0.0,0.9,0.0,0.0,0.0,0.0,0.0,0.0,0.0,0.0,0.0,0.0,0.0,0.0,0.0,0.0,0.0,0.0,0.0,0.0,0.0,0.0,0.0,0.0,0.0,0.09,0.0,0.0,0.0,0.0,0.0,0.0,0.0,0.0,0.0,0.0,0.0,0.0,894.0,2.6,839
94808,0.01,0.0,0.9,0.0,0.0,0.0,0.0,0.0,0.0,0.0,0.0,0.0,0.0,0.0,0.0,0.0,0.0,0.0,0.0,0.0,0.0,0.0,0.0,0.0,0.0,0.0,0.09,0.0,0.0,0.0,0.0,0.0,0.0,0.0,0.0,0.0,0.0,0.0,0.0,909.0,2.4,839
94809,0.01,0.0,0.9,0.0,0.0,0.0,0.0,0.0,0.0,0.0,0.0,0.0,0.0,0.0,0.0,0.0,0.0,0.0,0.0,0.0,0.0,0.0,0.0,0.0,0.0,0.0,0.09,0.0,0.0,0.0,0.0,0.0,0.0,0.0,0.0,0.0,0.0,0.0,0.0,927.0,2.2,839
94810,0.01,0.0,0.9,0.0,0.0,0.0,0.0,0.0,0.0,0.0,0.0,0.0,0.0,0.0,0.0,0.0,0.0,0.0,0.0,0.0,0.0,0.0,0.0,0.0,0.0,0.0,0.09,0.0,0.0,0.0,0.0,0.0,0.0,0.0,0.0,0.0,0.0,0.0,0.0,938.0,2.0,839
94811,0.01,0.0,0.9,0.0,0.0,0.0,0.0,0.0,0.0,0.0,0.0,0.0,0.0,0.0,0.0,0.0,0.0,0.0,0.0,0.0,0.0,0.0,0.0,0.0,0.0,0.0,0.09,0.0,0.0,0.0,0.0,0.0,0.0,0.0,0.0,0.0,0.0,0.0,0.0,956.0,1.7999999999999998,839
94812,0.01,0.0,0.9,0.0,0.0,0.0,0.0,0.0,0.0,0.0,0.0,0.0,0.0,0.0,0.0,0.0,0.0,0.0,0.0,0.0,0.0,0.0,0.0,0.0,0.0,0.0,0.09,0.0,0.0,0.0,0.0,0.0,0.0,0.0,0.0,0.0,0.0,0.0,0.0,973.0,1.6,839
94813,0.01,0.0,0.9,0.0,0.0,0.0,0.0,0.0,0.0,0.0,0.0,0.0,0.0,0.0,0.0,0.0,0.0,0.0,0.0,0.0,0.0,0.0,0.0,0.0,0.0,0.0,0.09,0.0,0.0,0.0,0.0,0.0,0.0,0.0,0.0,0.0,0.0,0.0,0.0,992.0,1.4,839
94814,0.01,0.0,0.9,0.0,0.0,0.0,0.0,0.0,0.0,0.0,0.0,0.0,0.0,0.0,0.0,0.0,0.0,0.0,0.0,0.0,0.0,0.0,0.0,0.0,0.0,0.0,0.09,0.0,0.0,0.0,0.0,0.0,0.0,0.0,0.0,0.0,0.0,0.0,0.0,1012.0,1.2000000000000002,839
94815,0.01,0.0,0.9,0.0,0.0,0.0,0.0,0.0,0.0,0.0,0.0,0.0,0.0,0.0,0.0,0.0,0.0,0.0,0.0,0.0,0.0,0.0,0.0,0.0,0.0,0.0,0.09,0.0,0.0,0.0,0.0,0.0,0.0,0.0,0.0,0.0,0.0,0.0,0.0,1034.0,1.0,839
94816,0.01,0.0,0.9,0.0,0.0,0.0,0.0,0.0,0.0,0.0,0.0,0.0,0.0,0.0,0.0,0.0,0.0,0.0,0.0,0.0,0.0,0.0,0.0,0.0,0.0,0.0,0.09,0.0,0.0,0.0,0.0,0.0,0.0,0.0,0.0,0.0,0.0,0.0,0.0,1061.0,0.8,839
94817,0.01,0.0,0.9,0.0,0.0,0.0,0.0,0.0,0.0,0.0,0.0,0.0,0.0,0.0,0.0,0.0,0.0,0.0,0.0,0.0,0.0,0.0,0.0,0.0,0.0,0.0,0.09,0.0,0.0,0.0,0.0,0.0,0.0,0.0,0.0,0.0,0.0,0.0,0.0,1093.0,0.6000000000000001,839
94818,0.01,0.0,0.9,0.0,0.0,0.0,0.0,0.0,0.0,0.0,0.0,0.0,0.0,0.0,0.0,0.0,0.0,0.0,0.0,0.0,0.0,0.0,0.0,0.0,0.0,0.0,0.09,0.0,0.0,0.0,0.0,0.0,0.0,0.0,0.0,0.0,0.0,0.0,0.0,1136.0,0.3999999999999999,839
94819,0.01,0.0,0.9,0.0,0.0,0.0,0.0,0.0,0.0,0.0,0.0,0.0,0.0,0.0,0.0,0.0,0.0,0.0,0.0,0.0,0.0,0.0,0.0,0.0,0.0,0.0,0.09,0.0,0.0,0.0,0.0,0.0,0.0,0.0,0.0,0.0,0.0,0.0,0.0,1200.0,0.2,839
94820,0.02,0.0,0.9,0.0,0.0,0.0,0.0,0.0,0.0,0.0,0.0,0.0,0.0,0.0,0.0,0.0,0.0,0.0,0.0,0.0,0.0,0.0,0.0,0.0,0.0,0.0,0.08,0.0,0.0,0.0,0.0,0.0,0.0,0.0,0.0,0.0,0.0,0.0,0.0,696.0,11.0,840
94821,0.02,0.0,0.9,0.0,0.0,0.0,0.0,0.0,0.0,0.0,0.0,0.0,0.0,0.0,0.0,0.0,0.0,0.0,0.0,0.0,0.0,0.0,0.0,0.0,0.0,0.0,0.08,0.0,0.0,0.0,0.0,0.0,0.0,0.0,0.0,0.0,0.0,0.0,0.0,712.0,10.0,840
94822,0.02,0.0,0.9,0.0,0.0,0.0,0.0,0.0,0.0,0.0,0.0,0.0,0.0,0.0,0.0,0.0,0.0,0.0,0.0,0.0,0.0,0.0,0.0,0.0,0.0,0.0,0.08,0.0,0.0,0.0,0.0,0.0,0.0,0.0,0.0,0.0,0.0,0.0,0.0,729.0,9.0,840
94823,0.02,0.0,0.9,0.0,0.0,0.0,0.0,0.0,0.0,0.0,0.0,0.0,0.0,0.0,0.0,0.0,0.0,0.0,0.0,0.0,0.0,0.0,0.0,0.0,0.0,0.0,0.08,0.0,0.0,0.0,0.0,0.0,0.0,0.0,0.0,0.0,0.0,0.0,0.0,746.0,8.0,840
94824,0.02,0.0,0.9,0.0,0.0,0.0,0.0,0.0,0.0,0.0,0.0,0.0,0.0,0.0,0.0,0.0,0.0,0.0,0.0,0.0,0.0,0.0,0.0,0.0,0.0,0.0,0.08,0.0,0.0,0.0,0.0,0.0,0.0,0.0,0.0,0.0,0.0,0.0,0.0,762.0,7.0,840
94825,0.02,0.0,0.9,0.0,0.0,0.0,0.0,0.0,0.0,0.0,0.0,0.0,0.0,0.0,0.0,0.0,0.0,0.0,0.0,0.0,0.0,0.0,0.0,0.0,0.0,0.0,0.08,0.0,0.0,0.0,0.0,0.0,0.0,0.0,0.0,0.0,0.0,0.0,0.0,784.0,6.0,840
94826,0.02,0.0,0.9,0.0,0.0,0.0,0.0,0.0,0.0,0.0,0.0,0.0,0.0,0.0,0.0,0.0,0.0,0.0,0.0,0.0,0.0,0.0,0.0,0.0,0.0,0.0,0.08,0.0,0.0,0.0,0.0,0.0,0.0,0.0,0.0,0.0,0.0,0.0,0.0,810.0,5.0,840
94827,0.02,0.0,0.9,0.0,0.0,0.0,0.0,0.0,0.0,0.0,0.0,0.0,0.0,0.0,0.0,0.0,0.0,0.0,0.0,0.0,0.0,0.0,0.0,0.0,0.0,0.0,0.08,0.0,0.0,0.0,0.0,0.0,0.0,0.0,0.0,0.0,0.0,0.0,0.0,822.0,4.5,840
94828,0.02,0.0,0.9,0.0,0.0,0.0,0.0,0.0,0.0,0.0,0.0,0.0,0.0,0.0,0.0,0.0,0.0,0.0,0.0,0.0,0.0,0.0,0.0,0.0,0.0,0.0,0.08,0.0,0.0,0.0,0.0,0.0,0.0,0.0,0.0,0.0,0.0,0.0,0.0,839.0,4.0,840
94829,0.02,0.0,0.9,0.0,0.0,0.0,0.0,0.0,0.0,0.0,0.0,0.0,0.0,0.0,0.0,0.0,0.0,0.0,0.0,0.0,0.0,0.0,0.0,0.0,0.0,0.0,0.08,0.0,0.0,0.0,0.0,0.0,0.0,0.0,0.0,0.0,0.0,0.0,0.0,859.0,3.5,840
94830,0.02,0.0,0.9,0.0,0.0,0.0,0.0,0.0,0.0,0.0,0.0,0.0,0.0,0.0,0.0,0.0,0.0,0.0,0.0,0.0,0.0,0.0,0.0,0.0,0.0,0.0,0.08,0.0,0.0,0.0,0.0,0.0,0.0,0.0,0.0,0.0,0.0,0.0,0.0,882.0,3.0,840
94831,0.02,0.0,0.9,0.0,0.0,0.0,0.0,0.0,0.0,0.0,0.0,0.0,0.0,0.0,0.0,0.0,0.0,0.0,0.0,0.0,0.0,0.0,0.0,0.0,0.0,0.0,0.08,0.0,0.0,0.0,0.0,0.0,0.0,0.0,0.0,0.0,0.0,0.0,0.0,902.0,2.6,840
94832,0.02,0.0,0.9,0.0,0.0,0.0,0.0,0.0,0.0,0.0,0.0,0.0,0.0,0.0,0.0,0.0,0.0,0.0,0.0,0.0,0.0,0.0,0.0,0.0,0.0,0.0,0.08,0.0,0.0,0.0,0.0,0.0,0.0,0.0,0.0,0.0,0.0,0.0,0.0,915.0,2.4,840
94833,0.02,0.0,0.9,0.0,0.0,0.0,0.0,0.0,0.0,0.0,0.0,0.0,0.0,0.0,0.0,0.0,0.0,0.0,0.0,0.0,0.0,0.0,0.0,0.0,0.0,0.0,0.08,0.0,0.0,0.0,0.0,0.0,0.0,0.0,0.0,0.0,0.0,0.0,0.0,929.0,2.2,840
94834,0.02,0.0,0.9,0.0,0.0,0.0,0.0,0.0,0.0,0.0,0.0,0.0,0.0,0.0,0.0,0.0,0.0,0.0,0.0,0.0,0.0,0.0,0.0,0.0,0.0,0.0,0.08,0.0,0.0,0.0,0.0,0.0,0.0,0.0,0.0,0.0,0.0,0.0,0.0,943.0,2.0,840
94835,0.02,0.0,0.9,0.0,0.0,0.0,0.0,0.0,0.0,0.0,0.0,0.0,0.0,0.0,0.0,0.0,0.0,0.0,0.0,0.0,0.0,0.0,0.0,0.0,0.0,0.0,0.08,0.0,0.0,0.0,0.0,0.0,0.0,0.0,0.0,0.0,0.0,0.0,0.0,958.0,1.7999999999999998,840
94836,0.02,0.0,0.9,0.0,0.0,0.0,0.0,0.0,0.0,0.0,0.0,0.0,0.0,0.0,0.0,0.0,0.0,0.0,0.0,0.0,0.0,0.0,0.0,0.0,0.0,0.0,0.08,0.0,0.0,0.0,0.0,0.0,0.0,0.0,0.0,0.0,0.0,0.0,0.0,974.0,1.6,840
94837,0.02,0.0,0.9,0.0,0.0,0.0,0.0,0.0,0.0,0.0,0.0,0.0,0.0,0.0,0.0,0.0,0.0,0.0,0.0,0.0,0.0,0.0,0.0,0.0,0.0,0.0,0.08,0.0,0.0,0.0,0.0,0.0,0.0,0.0,0.0,0.0,0.0,0.0,0.0,990.0,1.4,840
94838,0.02,0.0,0.9,0.0,0.0,0.0,0.0,0.0,0.0,0.0,0.0,0.0,0.0,0.0,0.0,0.0,0.0,0.0,0.0,0.0,0.0,0.0,0.0,0.0,0.0,0.0,0.08,0.0,0.0,0.0,0.0,0.0,0.0,0.0,0.0,0.0,0.0,0.0,0.0,1011.0,1.2000000000000002,840
94839,0.02,0.0,0.9,0.0,0.0,0.0,0.0,0.0,0.0,0.0,0.0,0.0,0.0,0.0,0.0,0.0,0.0,0.0,0.0,0.0,0.0,0.0,0.0,0.0,0.0,0.0,0.08,0.0,0.0,0.0,0.0,0.0,0.0,0.0,0.0,0.0,0.0,0.0,0.0,1034.0,1.0,840
94840,0.02,0.0,0.9,0.0,0.0,0.0,0.0,0.0,0.0,0.0,0.0,0.0,0.0,0.0,0.0,0.0,0.0,0.0,0.0,0.0,0.0,0.0,0.0,0.0,0.0,0.0,0.08,0.0,0.0,0.0,0.0,0.0,0.0,0.0,0.0,0.0,0.0,0.0,0.0,1063.0,0.8,840
94841,0.02,0.0,0.9,0.0,0.0,0.0,0.0,0.0,0.0,0.0,0.0,0.0,0.0,0.0,0.0,0.0,0.0,0.0,0.0,0.0,0.0,0.0,0.0,0.0,0.0,0.0,0.08,0.0,0.0,0.0,0.0,0.0,0.0,0.0,0.0,0.0,0.0,0.0,0.0,1107.0,0.6000000000000001,840
94842,0.02,0.0,0.9,0.0,0.0,0.0,0.0,0.0,0.0,0.0,0.0,0.0,0.0,0.0,0.0,0.0,0.0,0.0,0.0,0.0,0.0,0.0,0.0,0.0,0.0,0.0,0.08,0.0,0.0,0.0,0.0,0.0,0.0,0.0,0.0,0.0,0.0,0.0,0.0,1172.0,0.3999999999999999,840
94843,0.02,0.0,0.9,0.0,0.0,0.0,0.0,0.0,0.0,0.0,0.0,0.0,0.0,0.0,0.0,0.0,0.0,0.0,0.0,0.0,0.0,0.0,0.0,0.0,0.0,0.0,0.08,0.0,0.0,0.0,0.0,0.0,0.0,0.0,0.0,0.0,0.0,0.0,0.0,1255.0,0.2,840
94844,0.03,0.0,0.9,0.0,0.0,0.0,0.0,0.0,0.0,0.0,0.0,0.0,0.0,0.0,0.0,0.0,0.0,0.0,0.0,0.0,0.0,0.0,0.0,0.0,0.0,0.0,0.07,0.0,0.0,0.0,0.0,0.0,0.0,0.0,0.0,0.0,0.0,0.0,0.0,706.0,11.0,841
94845,0.03,0.0,0.9,0.0,0.0,0.0,0.0,0.0,0.0,0.0,0.0,0.0,0.0,0.0,0.0,0.0,0.0,0.0,0.0,0.0,0.0,0.0,0.0,0.0,0.0,0.0,0.07,0.0,0.0,0.0,0.0,0.0,0.0,0.0,0.0,0.0,0.0,0.0,0.0,720.0,10.0,841
94846,0.03,0.0,0.9,0.0,0.0,0.0,0.0,0.0,0.0,0.0,0.0,0.0,0.0,0.0,0.0,0.0,0.0,0.0,0.0,0.0,0.0,0.0,0.0,0.0,0.0,0.0,0.07,0.0,0.0,0.0,0.0,0.0,0.0,0.0,0.0,0.0,0.0,0.0,0.0,734.0,9.0,841
94847,0.03,0.0,0.9,0.0,0.0,0.0,0.0,0.0,0.0,0.0,0.0,0.0,0.0,0.0,0.0,0.0,0.0,0.0,0.0,0.0,0.0,0.0,0.0,0.0,0.0,0.0,0.07,0.0,0.0,0.0,0.0,0.0,0.0,0.0,0.0,0.0,0.0,0.0,0.0,749.0,8.0,841
94848,0.03,0.0,0.9,0.0,0.0,0.0,0.0,0.0,0.0,0.0,0.0,0.0,0.0,0.0,0.0,0.0,0.0,0.0,0.0,0.0,0.0,0.0,0.0,0.0,0.0,0.0,0.07,0.0,0.0,0.0,0.0,0.0,0.0,0.0,0.0,0.0,0.0,0.0,0.0,768.0,7.0,841
94849,0.03,0.0,0.9,0.0,0.0,0.0,0.0,0.0,0.0,0.0,0.0,0.0,0.0,0.0,0.0,0.0,0.0,0.0,0.0,0.0,0.0,0.0,0.0,0.0,0.0,0.0,0.07,0.0,0.0,0.0,0.0,0.0,0.0,0.0,0.0,0.0,0.0,0.0,0.0,794.0,6.0,841
94850,0.03,0.0,0.9,0.0,0.0,0.0,0.0,0.0,0.0,0.0,0.0,0.0,0.0,0.0,0.0,0.0,0.0,0.0,0.0,0.0,0.0,0.0,0.0,0.0,0.0,0.0,0.07,0.0,0.0,0.0,0.0,0.0,0.0,0.0,0.0,0.0,0.0,0.0,0.0,822.0,5.0,841
94851,0.03,0.0,0.9,0.0,0.0,0.0,0.0,0.0,0.0,0.0,0.0,0.0,0.0,0.0,0.0,0.0,0.0,0.0,0.0,0.0,0.0,0.0,0.0,0.0,0.0,0.0,0.07,0.0,0.0,0.0,0.0,0.0,0.0,0.0,0.0,0.0,0.0,0.0,0.0,830.0,4.5,841
94852,0.03,0.0,0.9,0.0,0.0,0.0,0.0,0.0,0.0,0.0,0.0,0.0,0.0,0.0,0.0,0.0,0.0,0.0,0.0,0.0,0.0,0.0,0.0,0.0,0.0,0.0,0.07,0.0,0.0,0.0,0.0,0.0,0.0,0.0,0.0,0.0,0.0,0.0,0.0,845.0,4.0,841
94853,0.03,0.0,0.9,0.0,0.0,0.0,0.0,0.0,0.0,0.0,0.0,0.0,0.0,0.0,0.0,0.0,0.0,0.0,0.0,0.0,0.0,0.0,0.0,0.0,0.0,0.0,0.07,0.0,0.0,0.0,0.0,0.0,0.0,0.0,0.0,0.0,0.0,0.0,0.0,863.0,3.5,841
94854,0.03,0.0,0.9,0.0,0.0,0.0,0.0,0.0,0.0,0.0,0.0,0.0,0.0,0.0,0.0,0.0,0.0,0.0,0.0,0.0,0.0,0.0,0.0,0.0,0.0,0.0,0.07,0.0,0.0,0.0,0.0,0.0,0.0,0.0,0.0,0.0,0.0,0.0,0.0,886.0,3.0,841
94855,0.03,0.0,0.9,0.0,0.0,0.0,0.0,0.0,0.0,0.0,0.0,0.0,0.0,0.0,0.0,0.0,0.0,0.0,0.0,0.0,0.0,0.0,0.0,0.0,0.0,0.0,0.07,0.0,0.0,0.0,0.0,0.0,0.0,0.0,0.0,0.0,0.0,0.0,0.0,908.0,2.6,841
94856,0.03,0.0,0.9,0.0,0.0,0.0,0.0,0.0,0.0,0.0,0.0,0.0,0.0,0.0,0.0,0.0,0.0,0.0,0.0,0.0,0.0,0.0,0.0,0.0,0.0,0.0,0.07,0.0,0.0,0.0,0.0,0.0,0.0,0.0,0.0,0.0,0.0,0.0,0.0,916.0,2.4,841
94857,0.03,0.0,0.9,0.0,0.0,0.0,0.0,0.0,0.0,0.0,0.0,0.0,0.0,0.0,0.0,0.0,0.0,0.0,0.0,0.0,0.0,0.0,0.0,0.0,0.0,0.0,0.07,0.0,0.0,0.0,0.0,0.0,0.0,0.0,0.0,0.0,0.0,0.0,0.0,925.0,2.2,841
94858,0.03,0.0,0.9,0.0,0.0,0.0,0.0,0.0,0.0,0.0,0.0,0.0,0.0,0.0,0.0,0.0,0.0,0.0,0.0,0.0,0.0,0.0,0.0,0.0,0.0,0.0,0.07,0.0,0.0,0.0,0.0,0.0,0.0,0.0,0.0,0.0,0.0,0.0,0.0,939.0,2.0,841
94859,0.03,0.0,0.9,0.0,0.0,0.0,0.0,0.0,0.0,0.0,0.0,0.0,0.0,0.0,0.0,0.0,0.0,0.0,0.0,0.0,0.0,0.0,0.0,0.0,0.0,0.0,0.07,0.0,0.0,0.0,0.0,0.0,0.0,0.0,0.0,0.0,0.0,0.0,0.0,954.0,1.7999999999999998,841
94860,0.03,0.0,0.9,0.0,0.0,0.0,0.0,0.0,0.0,0.0,0.0,0.0,0.0,0.0,0.0,0.0,0.0,0.0,0.0,0.0,0.0,0.0,0.0,0.0,0.0,0.0,0.07,0.0,0.0,0.0,0.0,0.0,0.0,0.0,0.0,0.0,0.0,0.0,0.0,971.0,1.6,841
94861,0.03,0.0,0.9,0.0,0.0,0.0,0.0,0.0,0.0,0.0,0.0,0.0,0.0,0.0,0.0,0.0,0.0,0.0,0.0,0.0,0.0,0.0,0.0,0.0,0.0,0.0,0.07,0.0,0.0,0.0,0.0,0.0,0.0,0.0,0.0,0.0,0.0,0.0,0.0,991.0,1.4,841
94862,0.03,0.0,0.9,0.0,0.0,0.0,0.0,0.0,0.0,0.0,0.0,0.0,0.0,0.0,0.0,0.0,0.0,0.0,0.0,0.0,0.0,0.0,0.0,0.0,0.0,0.0,0.07,0.0,0.0,0.0,0.0,0.0,0.0,0.0,0.0,0.0,0.0,0.0,0.0,1013.0,1.2000000000000002,841
94863,0.03,0.0,0.9,0.0,0.0,0.0,0.0,0.0,0.0,0.0,0.0,0.0,0.0,0.0,0.0,0.0,0.0,0.0,0.0,0.0,0.0,0.0,0.0,0.0,0.0,0.0,0.07,0.0,0.0,0.0,0.0,0.0,0.0,0.0,0.0,0.0,0.0,0.0,0.0,1042.0,1.0,841
94864,0.03,0.0,0.9,0.0,0.0,0.0,0.0,0.0,0.0,0.0,0.0,0.0,0.0,0.0,0.0,0.0,0.0,0.0,0.0,0.0,0.0,0.0,0.0,0.0,0.0,0.0,0.07,0.0,0.0,0.0,0.0,0.0,0.0,0.0,0.0,0.0,0.0,0.0,0.0,1082.0,0.8,841
94865,0.03,0.0,0.9,0.0,0.0,0.0,0.0,0.0,0.0,0.0,0.0,0.0,0.0,0.0,0.0,0.0,0.0,0.0,0.0,0.0,0.0,0.0,0.0,0.0,0.0,0.0,0.07,0.0,0.0,0.0,0.0,0.0,0.0,0.0,0.0,0.0,0.0,0.0,0.0,1136.0,0.6000000000000001,841
94866,0.03,0.0,0.9,0.0,0.0,0.0,0.0,0.0,0.0,0.0,0.0,0.0,0.0,0.0,0.0,0.0,0.0,0.0,0.0,0.0,0.0,0.0,0.0,0.0,0.0,0.0,0.07,0.0,0.0,0.0,0.0,0.0,0.0,0.0,0.0,0.0,0.0,0.0,0.0,1209.0,0.3999999999999999,841
94867,0.03,0.0,0.9,0.0,0.0,0.0,0.0,0.0,0.0,0.0,0.0,0.0,0.0,0.0,0.0,0.0,0.0,0.0,0.0,0.0,0.0,0.0,0.0,0.0,0.0,0.0,0.07,0.0,0.0,0.0,0.0,0.0,0.0,0.0,0.0,0.0,0.0,0.0,0.0,1289.0,0.2,841
94868,0.04,0.0,0.9,0.0,0.0,0.0,0.0,0.0,0.0,0.0,0.0,0.0,0.0,0.0,0.0,0.0,0.0,0.0,0.0,0.0,0.0,0.0,0.0,0.0,0.0,0.0,0.07,0.0,0.0,0.0,0.0,0.0,0.0,0.0,0.0,0.0,0.0,0.0,0.0,713.0,11.0,842
94869,0.04,0.0,0.9,0.0,0.0,0.0,0.0,0.0,0.0,0.0,0.0,0.0,0.0,0.0,0.0,0.0,0.0,0.0,0.0,0.0,0.0,0.0,0.0,0.0,0.0,0.0,0.07,0.0,0.0,0.0,0.0,0.0,0.0,0.0,0.0,0.0,0.0,0.0,0.0,728.0,10.0,842
94870,0.04,0.0,0.9,0.0,0.0,0.0,0.0,0.0,0.0,0.0,0.0,0.0,0.0,0.0,0.0,0.0,0.0,0.0,0.0,0.0,0.0,0.0,0.0,0.0,0.0,0.0,0.07,0.0,0.0,0.0,0.0,0.0,0.0,0.0,0.0,0.0,0.0,0.0,0.0,745.0,9.0,842
94871,0.04,0.0,0.9,0.0,0.0,0.0,0.0,0.0,0.0,0.0,0.0,0.0,0.0,0.0,0.0,0.0,0.0,0.0,0.0,0.0,0.0,0.0,0.0,0.0,0.0,0.0,0.07,0.0,0.0,0.0,0.0,0.0,0.0,0.0,0.0,0.0,0.0,0.0,0.0,762.0,8.0,842
94872,0.04,0.0,0.9,0.0,0.0,0.0,0.0,0.0,0.0,0.0,0.0,0.0,0.0,0.0,0.0,0.0,0.0,0.0,0.0,0.0,0.0,0.0,0.0,0.0,0.0,0.0,0.07,0.0,0.0,0.0,0.0,0.0,0.0,0.0,0.0,0.0,0.0,0.0,0.0,780.0,7.0,842
94873,0.04,0.0,0.9,0.0,0.0,0.0,0.0,0.0,0.0,0.0,0.0,0.0,0.0,0.0,0.0,0.0,0.0,0.0,0.0,0.0,0.0,0.0,0.0,0.0,0.0,0.0,0.07,0.0,0.0,0.0,0.0,0.0,0.0,0.0,0.0,0.0,0.0,0.0,0.0,799.0,6.0,842
94874,0.04,0.0,0.9,0.0,0.0,0.0,0.0,0.0,0.0,0.0,0.0,0.0,0.0,0.0,0.0,0.0,0.0,0.0,0.0,0.0,0.0,0.0,0.0,0.0,0.0,0.0,0.07,0.0,0.0,0.0,0.0,0.0,0.0,0.0,0.0,0.0,0.0,0.0,0.0,818.0,5.0,842
94875,0.04,0.0,0.9,0.0,0.0,0.0,0.0,0.0,0.0,0.0,0.0,0.0,0.0,0.0,0.0,0.0,0.0,0.0,0.0,0.0,0.0,0.0,0.0,0.0,0.0,0.0,0.07,0.0,0.0,0.0,0.0,0.0,0.0,0.0,0.0,0.0,0.0,0.0,0.0,830.0,4.5,842
94876,0.04,0.0,0.9,0.0,0.0,0.0,0.0,0.0,0.0,0.0,0.0,0.0,0.0,0.0,0.0,0.0,0.0,0.0,0.0,0.0,0.0,0.0,0.0,0.0,0.0,0.0,0.07,0.0,0.0,0.0,0.0,0.0,0.0,0.0,0.0,0.0,0.0,0.0,0.0,845.0,4.0,842
94877,0.04,0.0,0.9,0.0,0.0,0.0,0.0,0.0,0.0,0.0,0.0,0.0,0.0,0.0,0.0,0.0,0.0,0.0,0.0,0.0,0.0,0.0,0.0,0.0,0.0,0.0,0.07,0.0,0.0,0.0,0.0,0.0,0.0,0.0,0.0,0.0,0.0,0.0,0.0,863.0,3.5,842
94878,0.04,0.0,0.9,0.0,0.0,0.0,0.0,0.0,0.0,0.0,0.0,0.0,0.0,0.0,0.0,0.0,0.0,0.0,0.0,0.0,0.0,0.0,0.0,0.0,0.0,0.0,0.07,0.0,0.0,0.0,0.0,0.0,0.0,0.0,0.0,0.0,0.0,0.0,0.0,885.0,3.0,842
94879,0.04,0.0,0.9,0.0,0.0,0.0,0.0,0.0,0.0,0.0,0.0,0.0,0.0,0.0,0.0,0.0,0.0,0.0,0.0,0.0,0.0,0.0,0.0,0.0,0.0,0.0,0.07,0.0,0.0,0.0,0.0,0.0,0.0,0.0,0.0,0.0,0.0,0.0,0.0,907.0,2.6,842
94880,0.04,0.0,0.9,0.0,0.0,0.0,0.0,0.0,0.0,0.0,0.0,0.0,0.0,0.0,0.0,0.0,0.0,0.0,0.0,0.0,0.0,0.0,0.0,0.0,0.0,0.0,0.07,0.0,0.0,0.0,0.0,0.0,0.0,0.0,0.0,0.0,0.0,0.0,0.0,919.0,2.4,842
94881,0.04,0.0,0.9,0.0,0.0,0.0,0.0,0.0,0.0,0.0,0.0,0.0,0.0,0.0,0.0,0.0,0.0,0.0,0.0,0.0,0.0,0.0,0.0,0.0,0.0,0.0,0.07,0.0,0.0,0.0,0.0,0.0,0.0,0.0,0.0,0.0,0.0,0.0,0.0,932.0,2.2,842
94882,0.04,0.0,0.9,0.0,0.0,0.0,0.0,0.0,0.0,0.0,0.0,0.0,0.0,0.0,0.0,0.0,0.0,0.0,0.0,0.0,0.0,0.0,0.0,0.0,0.0,0.0,0.07,0.0,0.0,0.0,0.0,0.0,0.0,0.0,0.0,0.0,0.0,0.0,0.0,948.0,2.0,842
94883,0.04,0.0,0.9,0.0,0.0,0.0,0.0,0.0,0.0,0.0,0.0,0.0,0.0,0.0,0.0,0.0,0.0,0.0,0.0,0.0,0.0,0.0,0.0,0.0,0.0,0.0,0.07,0.0,0.0,0.0,0.0,0.0,0.0,0.0,0.0,0.0,0.0,0.0,0.0,965.0,1.7999999999999998,842
94884,0.04,0.0,0.9,0.0,0.0,0.0,0.0,0.0,0.0,0.0,0.0,0.0,0.0,0.0,0.0,0.0,0.0,0.0,0.0,0.0,0.0,0.0,0.0,0.0,0.0,0.0,0.07,0.0,0.0,0.0,0.0,0.0,0.0,0.0,0.0,0.0,0.0,0.0,0.0,985.0,1.6,842
94885,0.04,0.0,0.9,0.0,0.0,0.0,0.0,0.0,0.0,0.0,0.0,0.0,0.0,0.0,0.0,0.0,0.0,0.0,0.0,0.0,0.0,0.0,0.0,0.0,0.0,0.0,0.07,0.0,0.0,0.0,0.0,0.0,0.0,0.0,0.0,0.0,0.0,0.0,0.0,1010.0,1.4,842
94886,0.04,0.0,0.9,0.0,0.0,0.0,0.0,0.0,0.0,0.0,0.0,0.0,0.0,0.0,0.0,0.0,0.0,0.0,0.0,0.0,0.0,0.0,0.0,0.0,0.0,0.0,0.07,0.0,0.0,0.0,0.0,0.0,0.0,0.0,0.0,0.0,0.0,0.0,0.0,1039.0,1.2000000000000002,842
94887,0.04,0.0,0.9,0.0,0.0,0.0,0.0,0.0,0.0,0.0,0.0,0.0,0.0,0.0,0.0,0.0,0.0,0.0,0.0,0.0,0.0,0.0,0.0,0.0,0.0,0.0,0.07,0.0,0.0,0.0,0.0,0.0,0.0,0.0,0.0,0.0,0.0,0.0,0.0,1075.0,1.0,842
94888,0.04,0.0,0.9,0.0,0.0,0.0,0.0,0.0,0.0,0.0,0.0,0.0,0.0,0.0,0.0,0.0,0.0,0.0,0.0,0.0,0.0,0.0,0.0,0.0,0.0,0.0,0.07,0.0,0.0,0.0,0.0,0.0,0.0,0.0,0.0,0.0,0.0,0.0,0.0,1126.0,0.8,842
94889,0.04,0.0,0.9,0.0,0.0,0.0,0.0,0.0,0.0,0.0,0.0,0.0,0.0,0.0,0.0,0.0,0.0,0.0,0.0,0.0,0.0,0.0,0.0,0.0,0.0,0.0,0.07,0.0,0.0,0.0,0.0,0.0,0.0,0.0,0.0,0.0,0.0,0.0,0.0,1182.0,0.6000000000000001,842
94890,0.04,0.0,0.9,0.0,0.0,0.0,0.0,0.0,0.0,0.0,0.0,0.0,0.0,0.0,0.0,0.0,0.0,0.0,0.0,0.0,0.0,0.0,0.0,0.0,0.0,0.0,0.07,0.0,0.0,0.0,0.0,0.0,0.0,0.0,0.0,0.0,0.0,0.0,0.0,1255.0,0.3999999999999999,842
94891,0.04,0.0,0.9,0.0,0.0,0.0,0.0,0.0,0.0,0.0,0.0,0.0,0.0,0.0,0.0,0.0,0.0,0.0,0.0,0.0,0.0,0.0,0.0,0.0,0.0,0.0,0.07,0.0,0.0,0.0,0.0,0.0,0.0,0.0,0.0,0.0,0.0,0.0,0.0,1339.0,0.2,842
94892,0.04,0.0,0.89,0.0,0.0,0.0,0.0,0.0,0.0,0.0,0.0,0.0,0.0,0.0,0.0,0.0,0.0,0.0,0.0,0.0,0.0,0.0,0.0,0.0,0.0,0.0,0.06,0.0,0.0,0.0,0.0,0.0,0.0,0.0,0.0,0.0,0.0,0.0,0.0,709.0,11.0,843
94893,0.04,0.0,0.89,0.0,0.0,0.0,0.0,0.0,0.0,0.0,0.0,0.0,0.0,0.0,0.0,0.0,0.0,0.0,0.0,0.0,0.0,0.0,0.0,0.0,0.0,0.0,0.06,0.0,0.0,0.0,0.0,0.0,0.0,0.0,0.0,0.0,0.0,0.0,0.0,725.0,10.0,843
94894,0.04,0.0,0.89,0.0,0.0,0.0,0.0,0.0,0.0,0.0,0.0,0.0,0.0,0.0,0.0,0.0,0.0,0.0,0.0,0.0,0.0,0.0,0.0,0.0,0.0,0.0,0.06,0.0,0.0,0.0,0.0,0.0,0.0,0.0,0.0,0.0,0.0,0.0,0.0,742.0,9.0,843
94895,0.04,0.0,0.89,0.0,0.0,0.0,0.0,0.0,0.0,0.0,0.0,0.0,0.0,0.0,0.0,0.0,0.0,0.0,0.0,0.0,0.0,0.0,0.0,0.0,0.0,0.0,0.06,0.0,0.0,0.0,0.0,0.0,0.0,0.0,0.0,0.0,0.0,0.0,0.0,760.0,8.0,843
94896,0.04,0.0,0.89,0.0,0.0,0.0,0.0,0.0,0.0,0.0,0.0,0.0,0.0,0.0,0.0,0.0,0.0,0.0,0.0,0.0,0.0,0.0,0.0,0.0,0.0,0.0,0.06,0.0,0.0,0.0,0.0,0.0,0.0,0.0,0.0,0.0,0.0,0.0,0.0,779.0,7.0,843
94897,0.04,0.0,0.89,0.0,0.0,0.0,0.0,0.0,0.0,0.0,0.0,0.0,0.0,0.0,0.0,0.0,0.0,0.0,0.0,0.0,0.0,0.0,0.0,0.0,0.0,0.0,0.06,0.0,0.0,0.0,0.0,0.0,0.0,0.0,0.0,0.0,0.0,0.0,0.0,797.0,6.0,843
94898,0.04,0.0,0.89,0.0,0.0,0.0,0.0,0.0,0.0,0.0,0.0,0.0,0.0,0.0,0.0,0.0,0.0,0.0,0.0,0.0,0.0,0.0,0.0,0.0,0.0,0.0,0.06,0.0,0.0,0.0,0.0,0.0,0.0,0.0,0.0,0.0,0.0,0.0,0.0,818.0,5.0,843
94899,0.04,0.0,0.89,0.0,0.0,0.0,0.0,0.0,0.0,0.0,0.0,0.0,0.0,0.0,0.0,0.0,0.0,0.0,0.0,0.0,0.0,0.0,0.0,0.0,0.0,0.0,0.06,0.0,0.0,0.0,0.0,0.0,0.0,0.0,0.0,0.0,0.0,0.0,0.0,830.0,4.5,843
94900,0.04,0.0,0.89,0.0,0.0,0.0,0.0,0.0,0.0,0.0,0.0,0.0,0.0,0.0,0.0,0.0,0.0,0.0,0.0,0.0,0.0,0.0,0.0,0.0,0.0,0.0,0.06,0.0,0.0,0.0,0.0,0.0,0.0,0.0,0.0,0.0,0.0,0.0,0.0,843.0,4.0,843
94901,0.04,0.0,0.89,0.0,0.0,0.0,0.0,0.0,0.0,0.0,0.0,0.0,0.0,0.0,0.0,0.0,0.0,0.0,0.0,0.0,0.0,0.0,0.0,0.0,0.0,0.0,0.06,0.0,0.0,0.0,0.0,0.0,0.0,0.0,0.0,0.0,0.0,0.0,0.0,860.0,3.5,843
94902,0.04,0.0,0.89,0.0,0.0,0.0,0.0,0.0,0.0,0.0,0.0,0.0,0.0,0.0,0.0,0.0,0.0,0.0,0.0,0.0,0.0,0.0,0.0,0.0,0.0,0.0,0.06,0.0,0.0,0.0,0.0,0.0,0.0,0.0,0.0,0.0,0.0,0.0,0.0,880.0,3.0,843
94903,0.04,0.0,0.89,0.0,0.0,0.0,0.0,0.0,0.0,0.0,0.0,0.0,0.0,0.0,0.0,0.0,0.0,0.0,0.0,0.0,0.0,0.0,0.0,0.0,0.0,0.0,0.06,0.0,0.0,0.0,0.0,0.0,0.0,0.0,0.0,0.0,0.0,0.0,0.0,901.0,2.6,843
94904,0.04,0.0,0.89,0.0,0.0,0.0,0.0,0.0,0.0,0.0,0.0,0.0,0.0,0.0,0.0,0.0,0.0,0.0,0.0,0.0,0.0,0.0,0.0,0.0,0.0,0.0,0.06,0.0,0.0,0.0,0.0,0.0,0.0,0.0,0.0,0.0,0.0,0.0,0.0,915.0,2.4,843
94905,0.04,0.0,0.89,0.0,0.0,0.0,0.0,0.0,0.0,0.0,0.0,0.0,0.0,0.0,0.0,0.0,0.0,0.0,0.0,0.0,0.0,0.0,0.0,0.0,0.0,0.0,0.06,0.0,0.0,0.0,0.0,0.0,0.0,0.0,0.0,0.0,0.0,0.0,0.0,929.0,2.2,843
94906,0.04,0.0,0.89,0.0,0.0,0.0,0.0,0.0,0.0,0.0,0.0,0.0,0.0,0.0,0.0,0.0,0.0,0.0,0.0,0.0,0.0,0.0,0.0,0.0,0.0,0.0,0.06,0.0,0.0,0.0,0.0,0.0,0.0,0.0,0.0,0.0,0.0,0.0,0.0,946.0,2.0,843
94907,0.04,0.0,0.89,0.0,0.0,0.0,0.0,0.0,0.0,0.0,0.0,0.0,0.0,0.0,0.0,0.0,0.0,0.0,0.0,0.0,0.0,0.0,0.0,0.0,0.0,0.0,0.06,0.0,0.0,0.0,0.0,0.0,0.0,0.0,0.0,0.0,0.0,0.0,0.0,965.0,1.7999999999999998,843
94908,0.04,0.0,0.89,0.0,0.0,0.0,0.0,0.0,0.0,0.0,0.0,0.0,0.0,0.0,0.0,0.0,0.0,0.0,0.0,0.0,0.0,0.0,0.0,0.0,0.0,0.0,0.06,0.0,0.0,0.0,0.0,0.0,0.0,0.0,0.0,0.0,0.0,0.0,0.0,988.0,1.6,843
94909,0.04,0.0,0.89,0.0,0.0,0.0,0.0,0.0,0.0,0.0,0.0,0.0,0.0,0.0,0.0,0.0,0.0,0.0,0.0,0.0,0.0,0.0,0.0,0.0,0.0,0.0,0.06,0.0,0.0,0.0,0.0,0.0,0.0,0.0,0.0,0.0,0.0,0.0,0.0,1015.0,1.4,843
94910,0.04,0.0,0.89,0.0,0.0,0.0,0.0,0.0,0.0,0.0,0.0,0.0,0.0,0.0,0.0,0.0,0.0,0.0,0.0,0.0,0.0,0.0,0.0,0.0,0.0,0.0,0.06,0.0,0.0,0.0,0.0,0.0,0.0,0.0,0.0,0.0,0.0,0.0,0.0,1048.0,1.2000000000000002,843
94911,0.04,0.0,0.89,0.0,0.0,0.0,0.0,0.0,0.0,0.0,0.0,0.0,0.0,0.0,0.0,0.0,0.0,0.0,0.0,0.0,0.0,0.0,0.0,0.0,0.0,0.0,0.06,0.0,0.0,0.0,0.0,0.0,0.0,0.0,0.0,0.0,0.0,0.0,0.0,1091.0,1.0,843
94912,0.04,0.0,0.89,0.0,0.0,0.0,0.0,0.0,0.0,0.0,0.0,0.0,0.0,0.0,0.0,0.0,0.0,0.0,0.0,0.0,0.0,0.0,0.0,0.0,0.0,0.0,0.06,0.0,0.0,0.0,0.0,0.0,0.0,0.0,0.0,0.0,0.0,0.0,0.0,1138.0,0.8,843
94913,0.04,0.0,0.89,0.0,0.0,0.0,0.0,0.0,0.0,0.0,0.0,0.0,0.0,0.0,0.0,0.0,0.0,0.0,0.0,0.0,0.0,0.0,0.0,0.0,0.0,0.0,0.06,0.0,0.0,0.0,0.0,0.0,0.0,0.0,0.0,0.0,0.0,0.0,0.0,1198.0,0.6000000000000001,843
94914,0.04,0.0,0.89,0.0,0.0,0.0,0.0,0.0,0.0,0.0,0.0,0.0,0.0,0.0,0.0,0.0,0.0,0.0,0.0,0.0,0.0,0.0,0.0,0.0,0.0,0.0,0.06,0.0,0.0,0.0,0.0,0.0,0.0,0.0,0.0,0.0,0.0,0.0,0.0,1271.0,0.3999999999999999,843
94915,0.04,0.0,0.89,0.0,0.0,0.0,0.0,0.0,0.0,0.0,0.0,0.0,0.0,0.0,0.0,0.0,0.0,0.0,0.0,0.0,0.0,0.0,0.0,0.0,0.0,0.0,0.06,0.0,0.0,0.0,0.0,0.0,0.0,0.0,0.0,0.0,0.0,0.0,0.0,1355.0,0.2,843
94916,0.05,0.0,0.89,0.0,0.0,0.0,0.0,0.0,0.0,0.0,0.0,0.0,0.0,0.0,0.0,0.0,0.0,0.0,0.0,0.0,0.0,0.0,0.0,0.0,0.0,0.0,0.06,0.0,0.0,0.0,0.0,0.0,0.0,0.0,0.0,0.0,0.0,0.0,0.0,715.0,11.0,844
94917,0.05,0.0,0.89,0.0,0.0,0.0,0.0,0.0,0.0,0.0,0.0,0.0,0.0,0.0,0.0,0.0,0.0,0.0,0.0,0.0,0.0,0.0,0.0,0.0,0.0,0.0,0.06,0.0,0.0,0.0,0.0,0.0,0.0,0.0,0.0,0.0,0.0,0.0,0.0,732.0,10.0,844
94918,0.05,0.0,0.89,0.0,0.0,0.0,0.0,0.0,0.0,0.0,0.0,0.0,0.0,0.0,0.0,0.0,0.0,0.0,0.0,0.0,0.0,0.0,0.0,0.0,0.0,0.0,0.06,0.0,0.0,0.0,0.0,0.0,0.0,0.0,0.0,0.0,0.0,0.0,0.0,750.0,9.0,844
94919,0.05,0.0,0.89,0.0,0.0,0.0,0.0,0.0,0.0,0.0,0.0,0.0,0.0,0.0,0.0,0.0,0.0,0.0,0.0,0.0,0.0,0.0,0.0,0.0,0.0,0.0,0.06,0.0,0.0,0.0,0.0,0.0,0.0,0.0,0.0,0.0,0.0,0.0,0.0,769.0,8.0,844
94920,0.05,0.0,0.89,0.0,0.0,0.0,0.0,0.0,0.0,0.0,0.0,0.0,0.0,0.0,0.0,0.0,0.0,0.0,0.0,0.0,0.0,0.0,0.0,0.0,0.0,0.0,0.06,0.0,0.0,0.0,0.0,0.0,0.0,0.0,0.0,0.0,0.0,0.0,0.0,788.0,7.0,844
94921,0.05,0.0,0.89,0.0,0.0,0.0,0.0,0.0,0.0,0.0,0.0,0.0,0.0,0.0,0.0,0.0,0.0,0.0,0.0,0.0,0.0,0.0,0.0,0.0,0.0,0.0,0.06,0.0,0.0,0.0,0.0,0.0,0.0,0.0,0.0,0.0,0.0,0.0,0.0,808.0,6.0,844
94922,0.05,0.0,0.89,0.0,0.0,0.0,0.0,0.0,0.0,0.0,0.0,0.0,0.0,0.0,0.0,0.0,0.0,0.0,0.0,0.0,0.0,0.0,0.0,0.0,0.0,0.0,0.06,0.0,0.0,0.0,0.0,0.0,0.0,0.0,0.0,0.0,0.0,0.0,0.0,830.0,5.0,844
94923,0.05,0.0,0.89,0.0,0.0,0.0,0.0,0.0,0.0,0.0,0.0,0.0,0.0,0.0,0.0,0.0,0.0,0.0,0.0,0.0,0.0,0.0,0.0,0.0,0.0,0.0,0.06,0.0,0.0,0.0,0.0,0.0,0.0,0.0,0.0,0.0,0.0,0.0,0.0,843.0,4.5,844
94924,0.05,0.0,0.89,0.0,0.0,0.0,0.0,0.0,0.0,0.0,0.0,0.0,0.0,0.0,0.0,0.0,0.0,0.0,0.0,0.0,0.0,0.0,0.0,0.0,0.0,0.0,0.06,0.0,0.0,0.0,0.0,0.0,0.0,0.0,0.0,0.0,0.0,0.0,0.0,858.0,4.0,844
94925,0.05,0.0,0.89,0.0,0.0,0.0,0.0,0.0,0.0,0.0,0.0,0.0,0.0,0.0,0.0,0.0,0.0,0.0,0.0,0.0,0.0,0.0,0.0,0.0,0.0,0.0,0.06,0.0,0.0,0.0,0.0,0.0,0.0,0.0,0.0,0.0,0.0,0.0,0.0,878.0,3.5,844
94926,0.05,0.0,0.89,0.0,0.0,0.0,0.0,0.0,0.0,0.0,0.0,0.0,0.0,0.0,0.0,0.0,0.0,0.0,0.0,0.0,0.0,0.0,0.0,0.0,0.0,0.0,0.06,0.0,0.0,0.0,0.0,0.0,0.0,0.0,0.0,0.0,0.0,0.0,0.0,899.0,3.0,844
94927,0.05,0.0,0.89,0.0,0.0,0.0,0.0,0.0,0.0,0.0,0.0,0.0,0.0,0.0,0.0,0.0,0.0,0.0,0.0,0.0,0.0,0.0,0.0,0.0,0.0,0.0,0.06,0.0,0.0,0.0,0.0,0.0,0.0,0.0,0.0,0.0,0.0,0.0,0.0,918.0,2.6,844
94928,0.05,0.0,0.89,0.0,0.0,0.0,0.0,0.0,0.0,0.0,0.0,0.0,0.0,0.0,0.0,0.0,0.0,0.0,0.0,0.0,0.0,0.0,0.0,0.0,0.0,0.0,0.06,0.0,0.0,0.0,0.0,0.0,0.0,0.0,0.0,0.0,0.0,0.0,0.0,929.0,2.4,844
94929,0.05,0.0,0.89,0.0,0.0,0.0,0.0,0.0,0.0,0.0,0.0,0.0,0.0,0.0,0.0,0.0,0.0,0.0,0.0,0.0,0.0,0.0,0.0,0.0,0.0,0.0,0.06,0.0,0.0,0.0,0.0,0.0,0.0,0.0,0.0,0.0,0.0,0.0,0.0,942.0,2.2,844
94930,0.05,0.0,0.89,0.0,0.0,0.0,0.0,0.0,0.0,0.0,0.0,0.0,0.0,0.0,0.0,0.0,0.0,0.0,0.0,0.0,0.0,0.0,0.0,0.0,0.0,0.0,0.06,0.0,0.0,0.0,0.0,0.0,0.0,0.0,0.0,0.0,0.0,0.0,0.0,961.0,2.0,844
94931,0.05,0.0,0.89,0.0,0.0,0.0,0.0,0.0,0.0,0.0,0.0,0.0,0.0,0.0,0.0,0.0,0.0,0.0,0.0,0.0,0.0,0.0,0.0,0.0,0.0,0.0,0.06,0.0,0.0,0.0,0.0,0.0,0.0,0.0,0.0,0.0,0.0,0.0,0.0,983.0,1.7999999999999998,844
94932,0.05,0.0,0.89,0.0,0.0,0.0,0.0,0.0,0.0,0.0,0.0,0.0,0.0,0.0,0.0,0.0,0.0,0.0,0.0,0.0,0.0,0.0,0.0,0.0,0.0,0.0,0.06,0.0,0.0,0.0,0.0,0.0,0.0,0.0,0.0,0.0,0.0,0.0,0.0,1009.0,1.6,844
94933,0.05,0.0,0.89,0.0,0.0,0.0,0.0,0.0,0.0,0.0,0.0,0.0,0.0,0.0,0.0,0.0,0.0,0.0,0.0,0.0,0.0,0.0,0.0,0.0,0.0,0.0,0.06,0.0,0.0,0.0,0.0,0.0,0.0,0.0,0.0,0.0,0.0,0.0,0.0,1038.0,1.4,844
94934,0.05,0.0,0.89,0.0,0.0,0.0,0.0,0.0,0.0,0.0,0.0,0.0,0.0,0.0,0.0,0.0,0.0,0.0,0.0,0.0,0.0,0.0,0.0,0.0,0.0,0.0,0.06,0.0,0.0,0.0,0.0,0.0,0.0,0.0,0.0,0.0,0.0,0.0,0.0,1063.0,1.2000000000000002,844
94935,0.05,0.0,0.89,0.0,0.0,0.0,0.0,0.0,0.0,0.0,0.0,0.0,0.0,0.0,0.0,0.0,0.0,0.0,0.0,0.0,0.0,0.0,0.0,0.0,0.0,0.0,0.06,0.0,0.0,0.0,0.0,0.0,0.0,0.0,0.0,0.0,0.0,0.0,0.0,1102.0,1.0,844
94936,0.05,0.0,0.89,0.0,0.0,0.0,0.0,0.0,0.0,0.0,0.0,0.0,0.0,0.0,0.0,0.0,0.0,0.0,0.0,0.0,0.0,0.0,0.0,0.0,0.0,0.0,0.06,0.0,0.0,0.0,0.0,0.0,0.0,0.0,0.0,0.0,0.0,0.0,0.0,1152.0,0.8,844
94937,0.05,0.0,0.89,0.0,0.0,0.0,0.0,0.0,0.0,0.0,0.0,0.0,0.0,0.0,0.0,0.0,0.0,0.0,0.0,0.0,0.0,0.0,0.0,0.0,0.0,0.0,0.06,0.0,0.0,0.0,0.0,0.0,0.0,0.0,0.0,0.0,0.0,0.0,0.0,1220.0,0.6000000000000001,844
94938,0.05,0.0,0.89,0.0,0.0,0.0,0.0,0.0,0.0,0.0,0.0,0.0,0.0,0.0,0.0,0.0,0.0,0.0,0.0,0.0,0.0,0.0,0.0,0.0,0.0,0.0,0.06,0.0,0.0,0.0,0.0,0.0,0.0,0.0,0.0,0.0,0.0,0.0,0.0,1293.0,0.3999999999999999,844
94939,0.05,0.0,0.89,0.0,0.0,0.0,0.0,0.0,0.0,0.0,0.0,0.0,0.0,0.0,0.0,0.0,0.0,0.0,0.0,0.0,0.0,0.0,0.0,0.0,0.0,0.0,0.06,0.0,0.0,0.0,0.0,0.0,0.0,0.0,0.0,0.0,0.0,0.0,0.0,1381.0,0.2,844
94940,0.06,0.0,0.89,0.0,0.0,0.0,0.0,0.0,0.0,0.0,0.0,0.0,0.0,0.0,0.0,0.0,0.0,0.0,0.0,0.0,0.0,0.0,0.0,0.0,0.0,0.0,0.05,0.0,0.0,0.0,0.0,0.0,0.0,0.0,0.0,0.0,0.0,0.0,0.0,715.0,11.0,845
94941,0.06,0.0,0.89,0.0,0.0,0.0,0.0,0.0,0.0,0.0,0.0,0.0,0.0,0.0,0.0,0.0,0.0,0.0,0.0,0.0,0.0,0.0,0.0,0.0,0.0,0.0,0.05,0.0,0.0,0.0,0.0,0.0,0.0,0.0,0.0,0.0,0.0,0.0,0.0,731.0,10.0,845
94942,0.06,0.0,0.89,0.0,0.0,0.0,0.0,0.0,0.0,0.0,0.0,0.0,0.0,0.0,0.0,0.0,0.0,0.0,0.0,0.0,0.0,0.0,0.0,0.0,0.0,0.0,0.05,0.0,0.0,0.0,0.0,0.0,0.0,0.0,0.0,0.0,0.0,0.0,0.0,747.0,9.0,845
94943,0.06,0.0,0.89,0.0,0.0,0.0,0.0,0.0,0.0,0.0,0.0,0.0,0.0,0.0,0.0,0.0,0.0,0.0,0.0,0.0,0.0,0.0,0.0,0.0,0.0,0.0,0.05,0.0,0.0,0.0,0.0,0.0,0.0,0.0,0.0,0.0,0.0,0.0,0.0,764.0,8.0,845
94944,0.06,0.0,0.89,0.0,0.0,0.0,0.0,0.0,0.0,0.0,0.0,0.0,0.0,0.0,0.0,0.0,0.0,0.0,0.0,0.0,0.0,0.0,0.0,0.0,0.0,0.0,0.05,0.0,0.0,0.0,0.0,0.0,0.0,0.0,0.0,0.0,0.0,0.0,0.0,783.0,7.0,845
94945,0.06,0.0,0.89,0.0,0.0,0.0,0.0,0.0,0.0,0.0,0.0,0.0,0.0,0.0,0.0,0.0,0.0,0.0,0.0,0.0,0.0,0.0,0.0,0.0,0.0,0.0,0.05,0.0,0.0,0.0,0.0,0.0,0.0,0.0,0.0,0.0,0.0,0.0,0.0,801.0,6.0,845
94946,0.06,0.0,0.89,0.0,0.0,0.0,0.0,0.0,0.0,0.0,0.0,0.0,0.0,0.0,0.0,0.0,0.0,0.0,0.0,0.0,0.0,0.0,0.0,0.0,0.0,0.0,0.05,0.0,0.0,0.0,0.0,0.0,0.0,0.0,0.0,0.0,0.0,0.0,0.0,821.0,5.0,845
94947,0.06,0.0,0.89,0.0,0.0,0.0,0.0,0.0,0.0,0.0,0.0,0.0,0.0,0.0,0.0,0.0,0.0,0.0,0.0,0.0,0.0,0.0,0.0,0.0,0.0,0.0,0.05,0.0,0.0,0.0,0.0,0.0,0.0,0.0,0.0,0.0,0.0,0.0,0.0,831.0,4.5,845
94948,0.06,0.0,0.89,0.0,0.0,0.0,0.0,0.0,0.0,0.0,0.0,0.0,0.0,0.0,0.0,0.0,0.0,0.0,0.0,0.0,0.0,0.0,0.0,0.0,0.0,0.0,0.05,0.0,0.0,0.0,0.0,0.0,0.0,0.0,0.0,0.0,0.0,0.0,0.0,844.0,4.0,845
94949,0.06,0.0,0.89,0.0,0.0,0.0,0.0,0.0,0.0,0.0,0.0,0.0,0.0,0.0,0.0,0.0,0.0,0.0,0.0,0.0,0.0,0.0,0.0,0.0,0.0,0.0,0.05,0.0,0.0,0.0,0.0,0.0,0.0,0.0,0.0,0.0,0.0,0.0,0.0,862.0,3.5,845
94950,0.06,0.0,0.89,0.0,0.0,0.0,0.0,0.0,0.0,0.0,0.0,0.0,0.0,0.0,0.0,0.0,0.0,0.0,0.0,0.0,0.0,0.0,0.0,0.0,0.0,0.0,0.05,0.0,0.0,0.0,0.0,0.0,0.0,0.0,0.0,0.0,0.0,0.0,0.0,887.0,3.0,845
94951,0.06,0.0,0.89,0.0,0.0,0.0,0.0,0.0,0.0,0.0,0.0,0.0,0.0,0.0,0.0,0.0,0.0,0.0,0.0,0.0,0.0,0.0,0.0,0.0,0.0,0.0,0.05,0.0,0.0,0.0,0.0,0.0,0.0,0.0,0.0,0.0,0.0,0.0,0.0,912.0,2.6,845
94952,0.06,0.0,0.89,0.0,0.0,0.0,0.0,0.0,0.0,0.0,0.0,0.0,0.0,0.0,0.0,0.0,0.0,0.0,0.0,0.0,0.0,0.0,0.0,0.0,0.0,0.0,0.05,0.0,0.0,0.0,0.0,0.0,0.0,0.0,0.0,0.0,0.0,0.0,0.0,927.0,2.4,845
94953,0.06,0.0,0.89,0.0,0.0,0.0,0.0,0.0,0.0,0.0,0.0,0.0,0.0,0.0,0.0,0.0,0.0,0.0,0.0,0.0,0.0,0.0,0.0,0.0,0.0,0.0,0.05,0.0,0.0,0.0,0.0,0.0,0.0,0.0,0.0,0.0,0.0,0.0,0.0,944.0,2.2,845
94954,0.06,0.0,0.89,0.0,0.0,0.0,0.0,0.0,0.0,0.0,0.0,0.0,0.0,0.0,0.0,0.0,0.0,0.0,0.0,0.0,0.0,0.0,0.0,0.0,0.0,0.0,0.05,0.0,0.0,0.0,0.0,0.0,0.0,0.0,0.0,0.0,0.0,0.0,0.0,964.0,2.0,845
94955,0.06,0.0,0.89,0.0,0.0,0.0,0.0,0.0,0.0,0.0,0.0,0.0,0.0,0.0,0.0,0.0,0.0,0.0,0.0,0.0,0.0,0.0,0.0,0.0,0.0,0.0,0.05,0.0,0.0,0.0,0.0,0.0,0.0,0.0,0.0,0.0,0.0,0.0,0.0,983.0,1.7999999999999998,845
94956,0.06,0.0,0.89,0.0,0.0,0.0,0.0,0.0,0.0,0.0,0.0,0.0,0.0,0.0,0.0,0.0,0.0,0.0,0.0,0.0,0.0,0.0,0.0,0.0,0.0,0.0,0.05,0.0,0.0,0.0,0.0,0.0,0.0,0.0,0.0,0.0,0.0,0.0,0.0,1010.0,1.6,845
94957,0.06,0.0,0.89,0.0,0.0,0.0,0.0,0.0,0.0,0.0,0.0,0.0,0.0,0.0,0.0,0.0,0.0,0.0,0.0,0.0,0.0,0.0,0.0,0.0,0.0,0.0,0.05,0.0,0.0,0.0,0.0,0.0,0.0,0.0,0.0,0.0,0.0,0.0,0.0,1041.0,1.4,845
94958,0.06,0.0,0.89,0.0,0.0,0.0,0.0,0.0,0.0,0.0,0.0,0.0,0.0,0.0,0.0,0.0,0.0,0.0,0.0,0.0,0.0,0.0,0.0,0.0,0.0,0.0,0.05,0.0,0.0,0.0,0.0,0.0,0.0,0.0,0.0,0.0,0.0,0.0,0.0,1075.0,1.2000000000000002,845
94959,0.06,0.0,0.89,0.0,0.0,0.0,0.0,0.0,0.0,0.0,0.0,0.0,0.0,0.0,0.0,0.0,0.0,0.0,0.0,0.0,0.0,0.0,0.0,0.0,0.0,0.0,0.05,0.0,0.0,0.0,0.0,0.0,0.0,0.0,0.0,0.0,0.0,0.0,0.0,1116.0,1.0,845
94960,0.06,0.0,0.89,0.0,0.0,0.0,0.0,0.0,0.0,0.0,0.0,0.0,0.0,0.0,0.0,0.0,0.0,0.0,0.0,0.0,0.0,0.0,0.0,0.0,0.0,0.0,0.05,0.0,0.0,0.0,0.0,0.0,0.0,0.0,0.0,0.0,0.0,0.0,0.0,1164.0,0.8,845
94961,0.06,0.0,0.89,0.0,0.0,0.0,0.0,0.0,0.0,0.0,0.0,0.0,0.0,0.0,0.0,0.0,0.0,0.0,0.0,0.0,0.0,0.0,0.0,0.0,0.0,0.0,0.05,0.0,0.0,0.0,0.0,0.0,0.0,0.0,0.0,0.0,0.0,0.0,0.0,1225.0,0.6000000000000001,845
94962,0.06,0.0,0.89,0.0,0.0,0.0,0.0,0.0,0.0,0.0,0.0,0.0,0.0,0.0,0.0,0.0,0.0,0.0,0.0,0.0,0.0,0.0,0.0,0.0,0.0,0.0,0.05,0.0,0.0,0.0,0.0,0.0,0.0,0.0,0.0,0.0,0.0,0.0,0.0,1309.0,0.3999999999999999,845
94963,0.06,0.0,0.89,0.0,0.0,0.0,0.0,0.0,0.0,0.0,0.0,0.0,0.0,0.0,0.0,0.0,0.0,0.0,0.0,0.0,0.0,0.0,0.0,0.0,0.0,0.0,0.05,0.0,0.0,0.0,0.0,0.0,0.0,0.0,0.0,0.0,0.0,0.0,0.0,1408.0,0.2,845
95363,0.0,0.0,0.0,0.0,0.0,0.0,0.0,0.0,0.0,0.0,0.0,0.0,0.0,0.0,0.0,0.0,0.0,0.0,0.25,0.0,0.0,0.0,0.25,0.0,0.0,0.5,0.0,0.0,0.0,0.0,0.0,0.0,0.0,0.0,0.0,0.0,0.0,0.0,0.0,535.0,8.43,846
95364,0.0,0.0,0.0,0.0,0.0,0.0,0.0,0.0,0.0,0.0,0.0,0.0,0.0,0.0,0.0,0.0,0.0,0.0,0.25,0.0,0.0,0.0,0.25,0.0,0.0,0.5,0.0,0.0,0.0,0.0,0.0,0.0,0.0,0.0,0.0,0.0,0.0,0.0,0.0,524.0,9.94,846
95365,0.0,0.0,0.0,0.0,0.0,0.0,0.0,0.0,0.0,0.0,0.0,0.0,0.0,0.0,0.0,0.0,0.0,0.0,0.25,0.0,0.0,0.0,0.25,0.0,0.0,0.5,0.0,0.0,0.0,0.0,0.0,0.0,0.0,0.0,0.0,0.0,0.0,0.0,0.0,522.0,10.2,846
95366,0.0,0.0,0.0,0.0,0.0,0.0,0.0,0.0,0.0,0.0,0.0,0.0,0.0,0.0,0.0,0.0,0.0,0.0,0.25,0.0,0.0,0.0,0.25,0.0,0.0,0.5,0.0,0.0,0.0,0.0,0.0,0.0,0.0,0.0,0.0,0.0,0.0,0.0,0.0,517.0,10.7,846
95367,0.0,0.0,0.0,0.0,0.0,0.0,0.0,0.0,0.0,0.0,0.0,0.0,0.0,0.0,0.0,0.0,0.0,0.0,0.25,0.0,0.0,0.0,0.25,0.0,0.0,0.5,0.0,0.0,0.0,0.0,0.0,0.0,0.0,0.0,0.0,0.0,0.0,0.0,0.0,514.0,11.21,846
95687,0.0,0.0,0.0,0.0,0.0,0.0,0.0,0.0,0.0,0.0,0.0,0.0,0.0,0.0,0.0,0.0,0.0,0.0,0.25,0.0,0.0,0.0,0.25,0.0,0.0,0.5,0.0,0.0,0.0,0.0,0.0,0.0,0.0,0.0,0.0,0.0,0.0,0.0,0.0,769.0,1.0,846
95688,0.0,0.0,0.0,0.0,0.0,0.0,0.0,0.0,0.0,0.0,0.0,0.0,0.0,0.0,0.0,0.0,0.0,0.0,0.25,0.0,0.0,0.0,0.25,0.0,0.0,0.5,0.0,0.0,0.0,0.0,0.0,0.0,0.0,0.0,0.0,0.0,0.0,0.0,0.0,713.0,2.0,846
95689,0.0,0.0,0.0,0.0,0.0,0.0,0.0,0.0,0.0,0.0,0.0,0.0,0.0,0.0,0.0,0.0,0.0,0.0,0.25,0.0,0.0,0.0,0.25,0.0,0.0,0.5,0.0,0.0,0.0,0.0,0.0,0.0,0.0,0.0,0.0,0.0,0.0,0.0,0.0,638.0,4.0,846
95690,0.0,0.0,0.0,0.0,0.0,0.0,0.0,0.0,0.0,0.0,0.0,0.0,0.0,0.0,0.0,0.0,0.0,0.0,0.25,0.0,0.0,0.0,0.25,0.0,0.0,0.5,0.0,0.0,0.0,0.0,0.0,0.0,0.0,0.0,0.0,0.0,0.0,0.0,0.0,592.0,6.0,846
95691,0.0,0.0,0.0,0.0,0.0,0.0,0.0,0.0,0.0,0.0,0.0,0.0,0.0,0.0,0.0,0.0,0.0,0.0,0.25,0.0,0.0,0.0,0.25,0.0,0.0,0.5,0.0,0.0,0.0,0.0,0.0,0.0,0.0,0.0,0.0,0.0,0.0,0.0,0.0,529.0,10.0,846
95692,0.0,0.0,0.0,0.0,0.0,0.0,0.0,0.0,0.0,0.0,0.0,0.0,0.0,0.0,0.0,0.0,0.0,0.0,0.25,0.0,0.0,0.0,0.25,0.0,0.0,0.5,0.0,0.0,0.0,0.0,0.0,0.0,0.0,0.0,0.0,0.0,0.0,0.0,0.0,511.0,12.0,846
